Repository: paulagirones/Aerogels_thermal_conductivity

# Aerogels_thermal_conductivity
Machine learning prediction of thermal conductivity in aerogels.

File: 20250220_dataset.csv (part 1 of 95)
Entry,Drying,Purpose,Shape,First materials,Second materials,Modification,First material class,Second materials class,Modification class,Gelation class,Solvent class,Process,Gelation mechanism,Final solvent,Drying details,Post drying treatment,Post-drying cross-linking,Envelope density g/cm3,Porosity,BET surface area m2/g,BJH pore size nm,BJH pore volume (total) cm3/g,compression elastic modulus MPa,SEM,Thermal conductivity W/(m K),Thermal method,Thermal method detail,,
1,SCD,Not specific,Monolith?,Soda soap,,,Q,,,pp,or,Lubricating grease (cooling),Physical (temperature)?,Butene?,SCD,,,,,,,,,,,,,,
2,FD,Not specific,Monolith,Polystyrene,,,J,,,pp,or,"Polystyrene solution in benzen (frozen, N2)",Physical?,Benzene,FD,,,,,185,,,,,,,,,
3,FD,Not specific,Monolith,Polystyrene,,,J,,,pp,or,"Polystyrene solution in benzen (frozen, -10 °C)",Physical?,Benzene,FD,,,,,16,,,,,,,,,
4,FD,Not specific,Monolith,Polystyrene,,,J,,,pp,or,"Polystyrene solution in benzen (frozen, N2)",Physical?,Benzene,FD,,,,,185,,,,,,,,,
5,FD,Not specific,Monolith,Polystyrene,,,J,,,pp,or,"Polystyrene solution in benzen (frozen, -10 °C)",Physical?,Benzene,FD,,,,,16,,,,,,,,,
6,SCD,Not specific,Monolith,RF,,,I,,,cp,ow,Resorcinol (0.29 mol) + formaldehyde (0.58 mol) + NaCO3 (0.029 mol) solution + trifluoroacetic acid solution,Chemical (polymerization),Acetone,SCD,,,0.079,,,,,,Mesoporous (nanoparticulate),,,,,
7,SCD,Not specific,Monolith,RF,,,I,,,cp,ow,Resorcinol (0.29 mol) + formaldehyde (0.58 mol) + NaCO3 (0.019 mol) solution + trifluoroacetic acid solution,Chemical (polymerization),Acetone,SCD,,,0.073,,,,,,Mesoporous (nanoparticulate),,,,,
8,SCD,Not specific,Monolith,RF,,,I,,,cp,ow,Resorcinol (0.29 mol) + formaldehyde (0.58 mol) + NaCO3 (0.015 mol) solution + trifluoroacetic acid solution,Chemical (polymerization),Acetone,SCD,,,0.07,,,,,,Mesoporous (nanoparticulate),,,,,
9,SCD,Not specific,Monolith,RF,,,I,,,cp,ow,Resorcinol (0.24 mol) + formaldehyde (0.47 mol) + NaCO3 (0.012 mol) solution + trifluoroacetic acid solution,Chemical (polymerization),Acetone,SCD,,,0.054,,,,,,Mesoporous (nanoparticulate),,,,,
10,SCD,Not specific,Monolith,RF,,,I,,,cp,ow,Resorcinol (0.21 mol) + formaldehyde (0.41 mol) + NaCO3 (0.010 mol) solution + trifluoroacetic acid solution,Chemical (polymerization),Acetone,SCD,,,0.044,,,,,,Mesoporous (nanoparticulate),,,,,
11,SCD,Not specific,Monolith,RF,,,I,,,cp,ow,Resorcinol (0.12 mol) + formaldehyde (0.24 mol) + NaCO3 (0.006 mol) solution + trifluoroacetic acid solution,Chemical (polymerization),Acetone,SCD,,,0.03,,,,,,Mesoporous (nanoparticulate),,,,,
12,SCD,Not specific,Monolith,RF,,,I,,,cp,ow,Resorcinol-formaldehyde-NaCO3 solution?,Chemical (polymerization),Acetone,SCD,,,,,,,,,,,,,,
13,SCD,Not specific,Monolith,MF,,,I,,,cp,ow,Melamin-formaldehyde-catalyst solution?,Chemical (polymerization),Acetone,SCD,,,,,,,,,,,,,,
14,SCD,Not specific,Monolith,RF,,,I,,,cp,ow,Resorcinol-formaldehyde-NaCO3 solution (R/C = 50),Chemical (polymerization),Acetone,SCD,,,,,905,,,,,,,,,
15,SCD,Not specific,Monolith,RF,,,I,,,cp,ow,Resorcinol-formaldehyde-NaCO3 solution (R/C = 20),Chemical (polymerization),Acetone,SCD,,,,,580,,,,,,,,,
16,SCD,Not specific,Monolith,RF,,,I,,,cp,ow,Resorcinol-formaldehyde-NaCO3 solution (R/C = 300),Chemical (polymerization),Acetone,SCD,,,,,390,,,,,,,,,
17,SCD,Not specific,Monolith,RF,,,I,,,cp,ow,Resorcinol-formaldehyde-NaCO3 solution (R/C = 50),Chemical (polymerization),Acetone,SCD,,,0.15,,900,,,7,Mesoporous (nanoparticulate),,,,,
18,SCD,Not specific,Monolith,RF,,Carbonized,I,,Ca,cp,ow,Resorcinol-formaldehyde-NaCO3 solution (R/C = 50),Chemical (polymerization),Acetone,SCD,Post-calcination at 1100 °C,,0.15,,,,,50,Mesoporous (nanoparticulate),,,,,
19,SCD,Not specific,Monolith,RF,,,I,,,cp,ow,Resorcinol-formaldehyde-NaCO3 solution (R/C = 300),Chemical (polymerization),Acetone,SCD,,,0.15,,400,,,0.7,Mesoporous (nanoparticulate),,,,,
20,SCD,Not specific,Monolith,RF,,Carbonized,I,,Ca,cp,ow,Resorcinol-formaldehyde-NaCO3 solution (R/C = 300),Chemical (polymerization),Acetone,SCD,Post-calcination at 1100 °C,,0.15,,,,,10,Mesoporous (nanoparticulate),,,,,
21,SCD,Not specific,Monolith,RF,,,I,,,cp,ow,Resorcinol-formaldehyde (R/C = 50) solution + Na2CO3 solution,Chemical (polymerization),Acetone,SCD,,,0.105,,905,,,,Mesoporous (nanoparticulate),,,,,
22,SCD,Not specific,Monolith,RF,,,I,,,cp,ow,Resorcinol-formaldehyde (R/C = 100) solution + Na2CO3 solution,Chemical (polymerization),Acetone,SCD,,,0.073,,769,,,,Mesoporous (nanoparticulate),,,,,
23,SCD,Not specific,Monolith,RF,,,I,,,cp,ow,Resorcinol-formaldehyde (R/C = 150) solution + Na2CO3 solution,Chemical (polymerization),Acetone,SCD,,,0.064,,699,,,,Mesoporous (nanoparticulate),,,,,
24,SCD,Not specific,Monolith,RF,,,I,,,cp,ow,Resorcinol-formaldehyde (R/C = 200) solution + Na2CO3 solution,Chemical (polymerization),Acetone,SCD,,,0.062,,576,,,,Mesoporous (nanoparticulate),,,,,
25,SCD,Not specific,Monolith,RF,,,I,,,cp,ow,Resorcinol-formaldehyde (R/C = 300) solution + Na2CO3 solution,Chemical (polymerization),Acetone,SCD,,,0.063,,389,,,,Mesoporous (nanoparticulate),,,,,
26,SCD,Not specific,Monolith,RF,,,I,,,cp,ow,Resorcinol-formaldehyde (R/C = 50) solution + Na2CO3 solution,Chemical (polymerization),Acetone,SCD,,,0.105,,905,,,,Mesoporous (nanoparticulate),,,,,
27,SCD,Not specific,Monolith,RF,,,I,,,cp,ow,Resorcinol-formaldehyde (R/C = 100) solution + Na2CO3 solution,Chemical (polymerization),Acetone,SCD,,,0.073,,769,,,,Mesoporous (nanoparticulate),,,,,
28,SCD,Not specific,Monolith,RF,,,I,,,cp,ow,Resorcinol-formaldehyde (R/C = 150) solution + Na2CO3 solution,Chemical (polymerization),Acetone,SCD,,,0.064,,699,,,,Mesoporous (nanoparticulate),,,,,
29,SCD,Not specific,Monolith,RF,,,I,,,cp,ow,Resorcinol-formaldehyde (R/C = 200) solution + Na2CO3 solution,Chemical (polymerization),Acetone,SCD,,,0.062,,576,,,,Mesoporous (nanoparticulate),,,,,
30,SCD,Not specific,Monolith,RF,,,I,,,cp,ow,Resorcinol-formaldehyde (R/C = 300) solution + Na2CO3 solution,Chemical (polymerization),Acetone,SCD,,,0.063,,389,,,,Mesoporous (nanoparticulate),,,,,
31,SCD,Thermal insulation,Monolith,RF,,,I,,,cp,ow,Resorcinol-formaldehyde-NaCO3 solution,Chemical (polymerization),Acetone,SCD,,,0.08,,,,,,,0.014,Transient,Hot wire,,
32,SCD,Thermal insulation,Monolith,RF,,,I,,,cp,ow,Resorcinol-formaldehyde-NaCO3 solution,Chemical (polymerization),Acetone,SCD,,,0.157,,,,,,,0.012,Transient,Hot wire,,
33,SCD,Thermal insulation,Monolith,RF,,,I,,,cp,ow,Resorcinol-formaldehyde-NaCO3 solution,Chemical (polymerization),Acetone,SCD,,,0.3,,,,,,,0.018,Transient,Hot wire,,
34,SCD,Not specific,Monolith,RF,,,I,,,cp,ow,"Resorcinol-formaldehyde-NaCO3 solution (R/C = 50, R = 5%)",Chemical (polymerization),Acetone,SCD,,,0.1,,905,,,,,,,,,
35,SCD,Not specific,Monolith,RF,,,I,,,cp,ow,"Resorcinol-formaldehyde-NaCO3 solution (R/C = 100, R = 5%)",Chemical (polymerization),Acetone,SCD,,,0.07,,769,,,,,,,,,
36,SCD,Not specific,Monolith,RF,,,I,,,cp,ow,"Resorcinol-formaldehyde-NaCO3 solution (R/C = 150, R = 5%)",Chemical (polymerization),Acetone,SCD,,,0.061,,699,,,,,,,,,
37,SCD,Not specific,Monolith,RF,,,I,,,cp,ow,"Resorcinol-formaldehyde-NaCO3 solution (R/C = 200, R = 5%)",Chemical (polymerization),Acetone,SCD,,,0.058,,577,,,,,,,,,
38,SCD,Not specific,Monolith,RF,,,I,,,cp,ow,"Resorcinol-formaldehyde-NaCO3 solution (R/C = 300, R = 5%)",Chemical (polymerization),Acetone,SCD,,,0.065,,389,,,,,,,,,
39,SCD,Not specific,Monolith,RF,,,I,,,cp,ow,"Resorcinol-formaldehyde-NaCO3 solution (R/C = 50, R = 5%)",Chemical (polymerization),Acetone,SCD,,,0.069,,,,,,,,,,,
40,SCD,Not specific,Monolith,RF,,,I,,,cp,ow,"Resorcinol-formaldehyde-NaCO3 solution (R/C = 200, R = 5%)",Chemical (polymerization),Acetone,SCD,,,0.064,,,,,,,,,,,
41,SCD,Not specific,Monolith,RF,,,I,,,cp,ow,"Resorcinol-formaldehyde-NaCO3 solution (R/C = 300, R = 5%)",Chemical (polymerization),Acetone,SCD,,,0.061,,,,,,,,,,,
42,SCD,Not specific,Monolith,RF,,,I,,,cp,ow,"Resorcinol-formaldehyde-NaCO3 solution (R/C = 200, R = 2%)",Chemical (polymerization),Acetone,SCD,,,0.036,,,,,,,,,,,
43,SCD,Not specific,Monolith,RF,,,I,,,cp,ow,"Resorcinol-formaldehyde-NaCO3 solution (R/C = 200, R = 3%)",Chemical (polymerization),Acetone,SCD,,,0.042,,534,,,,,,,,,
44,SCD,Not specific,Monolith,RF,,,I,,,cp,ow,"Resorcinol-formaldehyde-NaCO3 solution (R/C = 300, R = 3%)",Chemical (polymerization),Acetone,SCD,,,0.043,,,,,,,,,,,
45,SCD,Not specific,Monolith,RF,,,I,,,cp,ow,"Resorcinol-formaldehyde-NaCO3 solution (R/C = 50, R = 15%)",Chemical (polymerization),Acetone,SCD,,,0.207,,,,,,,,,,,
46,SCD,Not specific,Monolith,RF,,,I,,,cp,ow,"Resorcinol-formaldehyde-NaCO3 solution (R/C = 200, R = 15%)",Chemical (polymerization),Acetone,SCD,,,0.152,,556,,,,,,,,,
47,SCD,Not specific,Monolith,RF,,,I,,,cp,ow,"Resorcinol-formaldehyde-NaCO3 solution (R/C = 300, R = 15%)",Chemical (polymerization),Acetone,SCD,,,0.148,,,,,,,,,,,
48,SCD,Not specific,Monolith,RF,,Carbonized,I,,Ca,cp,ow,"Resorcinol-formaldehyde-NaCO3 solution (R/C = 50, R = 5%)",Chemical (polymerization),Acetone,SCD,Post-calcination at 1050 °C,,0.207,,818,,,,,,,,,
49,SCD,Not specific,Monolith,RF,,Carbonized,I,,Ca,cp,ow,"Resorcinol-formaldehyde-NaCO3 solution (R/C = 100, R = 5%)",Chemical (polymerization),Acetone,SCD,Post-calcination at 1050 °C,,0.136,,764,,,,,,,,,
50,SCD,Not specific,Monolith,RF,,Carbonized,I,,Ca,cp,ow,"Resorcinol-formaldehyde-NaCO3 solution (R/C = 150, R = 5%)",Chemical (polymerization),Acetone,SCD,Post-calcination at 1050 °C,,0.099,,709,,,,,,,,,
51,SCD,Not specific,Monolith,RF,,Carbonized,I,,Ca,cp,ow,"Resorcinol-formaldehyde-NaCO3 solution (R/C = 200, R = 5%)",Chemical (polymerization),Acetone,SCD,Post-calcination at 1050 °C,,0.103,,683,,,,,,,,,
52,SCD,Not specific,Monolith,RF,,Carbonized,I,,Ca,cp,ow,"Resorcinol-formaldehyde-NaCO3 solution (R/C = 300, R = 5%)",Chemical (polymerization),Acetone,SCD,Post-calcination at 1050 °C,,0.085,,586,,,,,,,,,
53,SCD,Not specific,Monolith,RF,,Carbonized,I,,Ca,cp,ow,"Resorcinol-formaldehyde-NaCO3 solution (R/C = 50, R = 4%)",Chemical (polymerization),Acetone,SCD,Post-calcination at 1050 °C,,0.197,,,,,,,,,,,
54,SCD,Not specific,Monolith,RF,,Carbonized,I,,Ca,cp,ow,"Resorcinol-formaldehyde-NaCO3 solution (R/C = 200, R = 3%)",Chemical (polymerization),Acetone,SCD,Post-calcination at 1050 °C,,0.067,,,,,,,,,,,
55,SCD,Not specific,Monolith,RF,,Carbonized,I,,Ca,cp,ow,"Resorcinol-formaldehyde-NaCO3 solution (R/C = 300, R = 3%)",Chemical (polymerization),Acetone,SCD,Post-calcination at 1050 °C,,0.065,,,,,,,,,,,
56,SCD,Thermal insulation,Monolith,RF,,,I,,,cp,ow,Resorcinol-formaldehyde-NaCO3 solution?,Chemical (polymerization),Acetone,SCD,,,0.156,,,,,,,,,,,
57,APD,Not specific,Monolith,12-Hydroxyoctadecanoic acid,,,Q,,,pp,or,12-Hydroxyoctadecanoic acid + organic solvent (cooling),Physical (temperature),Cyclohexane,APD,,,,,,,,,,,,,,
58,APD,Not specific,Monolith,12-Hydroxyoctadecanoic acid,,,Q,,,pp,or,12-Hydroxyoctadecanoic acid + organic solvent (cooling),Physical (temperature),Benzene,APD,,,,,,,,,,,,,,
59,APD,Not specific,Monolith,12-Hydroxyoctadecanoic acid,,,Q,,,pp,or,12-Hydroxyoctadecanoic acid + organic solvent (cooling),Physical (temperature),Hexafluorobenzene,APD,,,,,,,,,,,,,,
60,APD,Not specific,Monolith,12-Hydroxyoctadecanoic acid,,,Q,,,pp,or,12-Hydroxyoctadecanoic acid + organic solvent (cooling),Physical (temperature),Octane,APD,,,,,,,,,,,,,,
61,APD,Not specific,Monolith,12-Hydroxyoctadecanoic acid,,,Q,,,pp,or,12-Hydroxyoctadecanoic acid + organic solvent (cooling),Physical (temperature),Nitrobenzene,APD,,,,,,,,,,,,,,
62,SCD,Not specific,Monolith?,Phenolic resin,,,I,,,cp,or,Phenolic novolak + furfural + catalyst (aromatic acid Q2001),Chemical (polymerization),Liquid CO2,SCD,,,,,,,,,Mesoporous (nanoparticulate),,,,,
63,SCD,Not specific,Monolith?,Phenolic resin,,Carbonized,I,,Ca,cp,or,Phenolic novolak + furfural + catalyst (aromatic acid Q2001),Chemical (polymerization),Liquid CO2,SCD,Post calcination at 1050 °C for 9.5 h,,,,,,,,Mesoporous (nanoparticulate),,,,,
64,SCD,Thermal insulation,Monolith,RF,,,I,,,cp,ow,Resorcinol-formaldehyde-NaCO3 solution (R/C = 50),Chemical (polymerization),Acetone,SCD,,,0.08,,,,,,Mesoporous (nanoparticulate),0.016,Transient,Hot wire,,
65,SCD,Thermal insulation,Monolith,RF,,,I,,,cp,ow,Resorcinol-formaldehyde-NaCO3 solution (R/C = 50),Chemical (polymerization),Acetone,SCD,,,0.12,,,,,,Mesoporous (nanoparticulate),0.014,Transient,Hot wire,,
66,SCD,Thermal insulation,Monolith,RF,,,I,,,cp,ow,Resorcinol-formaldehyde-NaCO3 solution (R/C = 50),Chemical (polymerization),Acetone,SCD,,,0.18,,,,,,Mesoporous (nanoparticulate),0.015,Transient,Hot wire,,
67,SCD,Thermal insulation,Monolith,RF,,,I,,,cp,ow,Resorcinol-formaldehyde-NaCO3 solution (R/C = 50),Chemical (polymerization),Acetone,SCD,,,0.28,,,,,,Mesoporous (nanoparticulate),0.019,Transient,Hot wire,,
68,SCD,Thermal insulation,Monolith,RF,,,I,,,cp,ow,Resorcinol-formaldehyde-NaCO3 solution (R/C = 200),Chemical (polymerization),Acetone,SCD,,,0.06,,,,,,Mesoporous (nanoparticulate),0.02,Transient,Hot wire,,
69,SCD,Thermal insulation,Monolith,RF,,,I,,,cp,ow,Resorcinol-formaldehyde-NaCO3 solution (R/C = 200),Chemical (polymerization),Acetone,SCD,,,0.08,,,,,,Mesoporous (nanoparticulate),0.016,Transient,Hot wire,,
70,SCD,Thermal insulation,Monolith,RF,,,I,,,cp,ow,Resorcinol-formaldehyde-NaCO3 solution (R/C = 200),Chemical (polymerization),Acetone,SCD,,,0.13,,,,,,Mesoporous (nanoparticulate),0.014,Transient,Hot wire,,
71,SCD,Thermal insulation,Monolith,RF,,,I,,,cp,ow,Resorcinol-formaldehyde-NaCO3 solution (R/C = 200),Chemical (polymerization),Acetone,SCD,,,0.16,,,,,,Mesoporous (nanoparticulate),0.012,Transient,Hot wire,,
72,SCD,Thermal insulation,Monolith,RF,,,I,,,cp,ow,Resorcinol-formaldehyde-NaCO3 solution (R/C = 200),Chemical (polymerization),Acetone,SCD,,,0.3,,,,,,Mesoporous (nanoparticulate),0.018,Transient,Hot wire,,
73,SCD,Thermal insulation,Monolith,RF,,,I,,,cp,ow,Resorcinol-formaldehyde-NaCO3 solution (R/C = 300),Chemical (polymerization),Acetone,SCD,,,0.08,,,,,,Mesoporous (nanoparticulate),0.019,Transient,Hot wire,,
74,SCD,Thermal insulation,Monolith,RF,,,I,,,cp,ow,Resorcinol-formaldehyde-NaCO3 solution (R/C = 300),Chemical (polymerization),Acetone,SCD,,,0.1,,,,,,Mesoporous (nanoparticulate),0.016,Transient,Hot wire,,
75,SCD,Thermal insulation,Monolith,RF,,,I,,,cp,ow,Resorcinol-formaldehyde-NaCO3 solution (R/C = 300),Chemical (polymerization),Acetone,SCD,,,0.14,,,,,,Mesoporous (nanoparticulate),0.015,Transient,Hot wire,,
76,SCD,Thermal insulation,Monolith,RF,,,I,,,cp,ow,Resorcinol-formaldehyde-NaCO3 solution (R/C = 300),Chemical (polymerization),Acetone,SCD,,,0.18,,,,,,Mesoporous (nanoparticulate),0.013,Transient,Hot wire,,
77,SCD,Thermal insulation,Monolith,RF,,,I,,,cp,ow,Resorcinol-formaldehyde-NaCO3 solution (R/C = 300),Chemical (polymerization),Acetone,SCD,,,0.28,,,,,,Mesoporous (nanoparticulate),0.016,Transient,Hot wire,,
78,SCD,Not specific,Monolith,RF,,,I,,,cp,ow,Resorcinol-formaldehyde-NaCO3 solution,Chemical (polymerization),Acetone,SCD,,,,,,,,,,,,,,
79,SCD,Not specific,Monolith,MF,,,I,,,cp,ow,Melamin-formaldehyde solution (pH = 2),Chemical (polymerization),Acetone,SCD,,,0.16,,970,,,,Mesoporous (nanoparticulate),,,,,
80,SCD,Not specific,Monolith,MF,,,I,,,cp,ow,Melamin-formaldehyde solution (pH = 0.5),Chemical (polymerization),Acetone,SCD,,,0.13,,850,,,,Mesoporous (nanoparticulate),,,,,
81,SCD,Not specific,Beads,RF,,,I,,,cp,ow,Resorcinol-formaldehyde-NaCO3 solution in W/O emulsion?,Chemical (polymerization),Acetone,SCD,,,,,,,,,,,,,,
82,SCD,Not specific,Beads,RF,,Carbonized,I,,Ca,cp,ow,Resorcinol-formaldehyde-NaCO3 solution in W/O emulsion?,Chemical (polymerization),Acetone,SCD,Post-carbonization,,,,,,,,,,,,,
83,FD,DDS,Monolith,Chitosan,PEG,,A,E,,cc,wa,Chitosan solution + PEO solution + glyoxal + NaOH solution (frozen),Chemical (aldehyde),Water,FD,,,,,,,,,Macroporous (cellular),,,,,
84,APD,Not specific,Monolith,PMMA,,,R,,,cp,uk,"MMA-tetraoctadecylammonium bromide in divinylbenzen-ethylvinylbenzene-benzoin ethyl ether (freeze-thaw, UV irradiated)",Chemical (polymerization),Unknown,APD?,Reflex to remove tetraoctadecylammonium bromide,,,,,,,,Mesoporous?,,,,,
85,APD,Not specific,Monolith,Polystyrene,,,J,,,cp,uk,"Stylene-tetraoctadecylammonium bromide in divinylbenzen-ethylvinylbenzene-benzoin ethyl ether (freeze-thaw, UV irradiated)",Chemical (polymerization),Unknown,APD?,Reflex to remove tetraoctadecylammonium bromide,,,,,,,,Mesoporous?,,,,,
86,APD,Adsorbent,Beads,Humic acid,,,C,,,uk,wa,Extracts from Pilayella littoralis,Unknown,Water,APD,,,,,,,,,Mesoporous (nanoparticulate),,,,,
87,FD,Adsorbent,Beads,Humic acid,,,C,,,uk,wa,Extracts from Pilayella littoralis,Unknown,Water,FD,,,,,,,,,Macroporous (flakes),,,,,
88,SCD,Adsorbent,Beads,Humic acid,,,C,,,uk,ow,Extracts from Pilayella littoralis,Unknown,Acetone,SCD,,,,,,,,,Mesoporous (nanoparticulate),,,,,
89,FD,DDS,Monolith,Chitosan,,Drug loading,A,,Lo,pp,wa,Chitosan solution + ethanol-drug (frozen),Physical (antisolvent),Water,FD,,,,,,,,,Macroporous (flakes),,,,,
90,FD,DDS,Monolith,Chitosan,,Drug loading,A,,Lo,cc,wa,Chitosan solution + glutaraldehyde solution + ethanol-drug,Chemical (aldehyde),Water,FD,,,,,,,,,Macroporous (flakes),,,,,
91,SCD,Not specific,Monolith,RF,,,I,,,cp,ow,Resorcinol-formaldehyde-NaCO3 solution,Chemical (polymerization),Acetone,SCD,,,,,,,,,Mesoporous (nanoparticulate),,,,,
92,SCD,Not specific,Monolith,RF,,Carbonized,I,,Ca,cp,ow,Resorcinol-formaldehyde-NaCO3 solution,Chemical (polymerization),Acetone,SCD,Post-calcination at 1050 °C,,,,,,,,Mesoporous (nanoparticulate),,,,,
93,SCD,Not specific,Monolith,RF,,,I,,,cp,ow,Resorcinol-formaldehyde-NaCO3 solution (R100),Chemical (polymerization),Acetone,SCD,,,0.102,,,,,,,,,,,
94,SCD,Not specific,Monolith,RF,,,I,,,cp,ow,Resorcinol-formaldehyde-NaCO3 solution (R100),Chemical (polymerization),Acetone,SCD,Post-heat treatment at 100 °C,,0.105,,,,,,,,,,,
95,SCD,Not specific,Monolith,RF,,,I,,,cp,ow,Resorcinol-formaldehyde-NaCO3 solution (R200),Chemical (polymerization),Acetone,SCD,,,0.206,,,,,,,,,,,
96,SCD,Not specific,Monolith,RF,,,I,,,cp,ow,Resorcinol-formaldehyde-NaCO3 solution (R200),Chemical (polymerization),Acetone,SCD,Post-heat treatment at 100 °C,,0.211,,,,,,,,,,,
97,SCD,Not specific,Monolith,RF,,,I,,,cp,ow,Resorcinol-formaldehyde-NaCO3 solution (R300),Chemical (polymerization),Acetone,SCD,,,0.309,,,,,,,,,,,
98,SCD,Not specific,Monolith,RF,,,I,,,cp,ow,Resorcinol-formaldehyde-NaCO3 solution (R300),Chemical (polymerization),Acetone,SCD,Post-heat treatment at 100 °C,,0.307,,,,,,,,,,,
99,SCD,Not specific,Monolith,RF,,,I,,,cp,ow,"Resorcinol-formaldehyde-NaCO3 solution (R400, no.1)",Chemical (polymerization),Acetone,SCD,,,0.409,,,,,,,,,,,
100,SCD,Not specific,Monolith,RF,,,I,,,cp,ow,"Resorcinol-formaldehyde-NaCO3 solution (R400, no.1)",Chemical (polymerization),Acetone,SCD,Post-heat treatment at 100 °C,,0.408,,,,,,,,,,,
101,SCD,Not specific,Monolith,RF,,,I,,,cp,ow,"Resorcinol-formaldehyde-NaCO3 solution (R400, no.2)",Chemical (polymerization),Acetone,SCD,,,0.411,,,,,,,,,,,
102,SCD,Not specific,Monolith,RF,,,I,,,cp,ow,"Resorcinol-formaldehyde-NaCO3 solution (R400, no.2)",Chemical (polymerization),Acetone,SCD,Post-heat treatment at 100 °C,,0.408,,,,,,,,,,,
103,SCD,Not specific,Beads,RF,,,I,,,cp,al,"Resorcinol-formaldehyde-NaCO3 solution (RC = 100, F/R = 2) in isopropanol/O emulsion",Chemical (polymerization),Isopropanol,SCD,,,0.08,,,,,,,,,,,
104,SCD,Not specific,Beads,RF,,,I,,,cp,al,"Resorcinol-formaldehyde-NaCO3 solution (RC = 100, F/R = 3) in isopropanol/O emulsion",Chemical (polymerization),Isopropanol,SCD,,,0.065,,,,,,,,,,,
105,SCD,Not specific,Beads,RF,,,I,,,cp,al,"Resorcinol-formaldehyde-NaCO3 solution (RC = 200, F/R = 2) in isopropanol/O emulsion",Chemical (polymerization),Isopropanol,SCD,,,0.064,,,,,,,,,,,
106,SCD,Not specific,Beads,RF,,,I,,,cp,al,"Resorcinol-formaldehyde-NaCO3 solution (RC = 200, F/R = 3) in isopropanol/O emulsion",Chemical (polymerization),Isopropanol,SCD,,,0.06,,,,,,,,,,,
107,SCD,Not specific,Monolith,RF,,,I,,,cp,ow,Resorcinol-formaldehyde-NaCO3 solution (R/C = ~50),Chemical (polymerization),Acetone?,SCD,,,,,800,,,,,,,,,
108,SCD,Not specific,Monolith,RF,,,I,,,cp,ow,Resorcinol-formaldehyde-NaCO3 solution (R/C = ~100),Chemical (polymerization),Acetone?,SCD,,,,,700,,,,,,,,,
109,SCD,Not specific,Monolith,RF,,,I,,,cp,ow,Resorcinol-formaldehyde-NaCO3 solution (R/C = ~200),Chemical (polymerization),Acetone?,SCD,,,,,600,,,,,,,,,
110,SCD,Not specific,Monolith,RF,,,I,,,cp,ow,Resorcinol-formaldehyde-NaCO3 solution (R/C = ~300),Chemical (polymerization),Acetone?,SCD,,,,,500,,,,,,,,,
111,SCD,Not specific,Monolith,RF,,,I,,,cp,ow,Resorcinol-formaldehyde-NaCO3 solution (R/C = ~400),Chemical (polymerization),Acetone?,SCD,,,,,500,,,,,,,,,
112,SCD,Not specific,Monolith,RF,,,I,,,cp,ow,Resorcinol-formaldehyde-NaCO3 solution (R/C = ~500),Chemical (polymerization),Acetone?,SCD,,,,,400,,,,,,,,,
113,SCD,Not specific,Monolith,RF,,,I,,,cp,ow,Resorcinol-formaldehyde-NaCO3 solution (R/C = ~600),Chemical (polymerization),Acetone?,SCD,,,,,300,,,,,,,,,
114,SCD,Not specific,Monolith,RF,,,I,,,cp,ow,Resorcinol-formaldehyde-NaCO3 solution (R/C = ~700),Chemical (polymerization),Acetone?,SCD,,,,,250,,,,,,,,,
115,APD,Not specific,Monolith,RF,,,I,,,cp,ow,"Resorcinol-formaldehyde-NaCO3 solution (R/C = 1000, aging cycle 0/4/0)",Chemical (polymerization),Acetone,APD,,,,,147,,,,,,,,,
116,APD,Not specific,Monolith,RF,,,I,,,cp,ow,"Resorcinol-formaldehyde-NaCO3 solution (R/C = 1000, aging cycle 1/4/0)",Chemical (polymerization),Acetone,APD,,,,,121,,,,,,,,,
117,APD,Not specific,Monolith,RF,,,I,,,cp,ow,"Resorcinol-formaldehyde-NaCO3 solution (R/C = 1000, aging cycle 2/4/0)",Chemical (polymerization),Acetone,APD,,,,,109,,,,,,,,,
118,APD,Not specific,Monolith,RF,,,I,,,cp,ow,"Resorcinol-formaldehyde-NaCO3 solution (R/C = 1000, aging cycle 3/4/0)",Chemical (polymerization),Acetone,APD,,,,,94,,,,,,,,,
119,APD,Not specific,Monolith,RF,,,I,,,cp,ow,"Resorcinol-formaldehyde-NaCO3 solution (R/C = 1000, aging cycle 4/4/0)",Chemical (polymerization),Acetone,APD,,,,,60,,,,,,,,,
120,APD,Not specific,Monolith,RF,,,I,,,cp,ow,"Resorcinol-formaldehyde-NaCO3 solution (R/C = 1000, aging cycle 7/4/0)",Chemical (polymerization),Acetone,APD,,,,,55,,,,,,,,,
121,APD,Not specific,Monolith,RF,,,I,,,cp,ow,"Resorcinol-formaldehyde-NaCO3 solution (R/C = 1500, aging cycle 0/4/0)",Chemical (polymerization),Acetone,APD,,,,,48,,,,,,,,,
122,APD,Not specific,Monolith,RF,,,I,,,cp,ow,"Resorcinol-formaldehyde-NaCO3 solution (R/C = 1500, aging cycle 1/4/0)",Chemical (polymerization),Acetone,APD,,,,,14,,,,,,,,,
123,APD,Not specific,Monolith,RF,,,I,,,cp,ow,"Resorcinol-formaldehyde-NaCO3 solution (R/C = 1500, aging cycle 2/4/0)",Chemical (polymerization),Acetone,APD,,,,,,,,,,,,,,
124,APD,Not specific,Monolith,RF,,,I,,,cp,ow,"Resorcinol-formaldehyde-NaCO3 solution (R/C = 1500, aging cycle 3/4/0)",Chemical (polymerization),Acetone,APD,,,,,,,,,,,,,,
125,APD,Not specific,Monolith,RF,,,I,,,cp,ow,"Resorcinol-formaldehyde-NaCO3 solution (R/C = 1500, aging cycle 4/4/0)",Chemical (polymerization),Acetone,APD,,,,,,,,,,,,,,
126,APD,Not specific,Monolith,RF,,,I,,,cp,ow,"Resorcinol-formaldehyde-NaCO3 solution (R/C = 1500, aging cycle 7/4/0)",Chemical (polymerization),Acetone,APD,,,,,,,,,,,,,,
127,APD,Not specific,Monolith,RF,,Carbonized,I,,Ca,cp,ow,Resorcinol-formaldehyde-NaCO3 solution,Chemical (polymerization),Acetone,APD,Post-calcination at 1050 °C,,,,,,,,,,,,,
128,SCD,Thermal insulation,Monolith,Polyurethane,,,H,,,cp,or,"Polyisocyanate (reagent unknown) + catalyst (curing at 25 °C, 1 day)",Chemical (polymerization),Liquid CO2,SCD,,,0.172,,540,,,,,,,,,
129,SCD,Thermal insulation,Monolith,Polyurethane,,,H,,,cp,or,"Polyisocyanate (reagent unknown) + catalyst (curing at 25 °C, 14 day)",Chemical (polymerization),Liquid CO2,SCD,,,0.189,,601,,,,,,,,,
130,SCD,Thermal insulation,Monolith,Polyurethane,,,H,,,cp,or,"Polyisocyanate (reagent unknown) + catalyst (curing at 120 °C, 3 day)",Chemical (polymerization),Liquid CO2,SCD,,,0.156,,567,,,,,,,,,
131,SCD,Thermal insulation,Monolith,Polyurethane,,,H,,,cp,or,"Polyisocyanate (reagent unknown) + catalyst (curing at 120 °C, 7 day)",Chemical (polymerization),Liquid CO2,SCD,,,0.13,,589,,,,,,,,,
132,SCD,Thermal insulation,Monolith,Polyurethane,,,H,,,cp,or,"Polyisocyanate (reagent unknown) + catalyst (curing at 40 °C, 1 day)",Chemical (polymerization),Liquid CO2,SCD,,,0.193,,798,,,,,,,,,
133,SCD,Thermal insulation,Monolith,Polyurethane,,,H,,,cp,or,"Polyisocyanate (reagent unknown) + catalyst (curing at 80 °C, 14 day)",Chemical (polymerization),Liquid CO2,SCD,,,0.162,,602,,,,,,,,,
134,SCD,Thermal insulation,Monolith,Polyurethane,,,H,,,cp,or,"Polyisocyanate (reagent unknown) + catalyst (curing at 40 °C, 1 day)",Chemical (polymerization),Liquid CO2,SCD,,,0.193,,798,,,,,,,,,
135,SCD,Thermal insulation,Monolith,Polyurethane,,,H,,,cp,or,"Polyisocyanate (reagent unknown) + catalyst (curing at 80 °C, 14 day)",Chemical (polymerization),Liquid CO2,SCD,,,0.162,,602,,,,,,,,,
136,FD,Not specific,Granules?,Humic acid,,,C,,,pp,wa,Humic acid gel (Germany),Physical?,Water,FD,,,0.23,,5,,,,Macroporous (particulate),,,,,
137,SCD,Not specific,Granules?,Humic acid,,,C,,,pp,ow,Humic acid gel (Germany),Physical?,Acetonitrile,SCD,,,0.16,,36,,,,Macroporous (particulate),,,,,
138,SCD,Not specific,Granules?,Humic acid,,,C,,,pp,ow,"Humic acid gel (Germany, regelled)",Physical?,Acetonitrile,SCD,,,,,11,,,,Macroporous (particulate),,,,,
139,SCD,Not specific,Granules?,Humic acid,,,C,,,pp,ow,Humic acid gel (Ireland),Physical?,Acetonitrile,SCD,,,,,52,,,,Macroporous (particulate),,,,,
140,FD,Not specific,Granules?,Humic acid,,,C,,,pp,wa,Humic acid gel (New hampshire),Physical?,Water,FD,,,0.21,,4,,,,Macroporous (particulate),,,,,
141,SCD,Not specific,Granules?,Humic acid,,,C,,,pp,ow,Humic acid gel (New hampshire),Physical?,Acetonitrile,SCD,,,0.12,,50,,,,Macroporous (particulate),,,,,
142,SCD,Not specific,Granules?,Humic acid,,,C,,,pp,ow,"Humic acid gel (New York, regelled)",Physical?,Acetonitrile,SCD,,,,,4,,,,Macroporous (particulate),,,,,
143,FD,Not specific,Granules?,Humic acid,,,C,,,pp,wa,Humic acid gel (Piayella),Physical?,Water,FD,,,0.016,,18,,,,Macroporous (particulate),,,,,
144,SCD,Not specific,Granules?,Humic acid,,,C,,,pp,ow,Humic acid gel (Piayella),Physical?,Acetonitrile,SCD,,,0.072,,188,,,,Macroporous (particulate),,,,,
145,SCD,Not specific,Monolith,RF,,,I,,,cp,ow,"Resorcinol-formaldehyde (R/C = 25, R/water = 0.125 g/cm3) solution + Na2CO3 solution",Chemical (polymerization),Acetone,SCD,Post-calcination at 250 °C,,0.19,,802,5.5,2.62,,,,,,,
146,SCD,Not specific,Monolith,RF,,,I,,,cp,ow,"Resorcinol-formaldehyde (R/C = 25, R/water = 0.250 g/cm3) solution + Na2CO3 solution",Chemical (polymerization),Acetone,SCD,Post-calcination at 250 °C,,0.31,,772,4.2,1.71,,,,,,,
147,SCD,Not specific,Monolith,RF,,,I,,,cp,ow,"Resorcinol-formaldehyde (R/C = 200, R/water = 0.125 g/cm3) solution + Na2CO3 solution",Chemical (polymerization),Acetone,SCD,Post-calcination at 250 °C,,0.14,,587,9.6,0.86,,,,,,,
148,SCD,Not specific,Monolith,RF,,,I,,,cp,ow,"Resorcinol-formaldehyde (R/C = 200, R/water = 0.250 g/cm3) solution + Na2CO3 solution",Chemical (polymerization),Acetone,SCD,Post-calcination at 250 °C,,0.23,,611,7.8,2.71,,,,,,,
149,SCD,Not specific,Monolith,MF,,,I,,,cp,ow,Melamin-formaldehyde solution (pH = 2.3),Chemical (polymerization),Acetone,SCD,,,,95%,,,,,,,,,,
150,SCD,Not specific,Monolith,MF,,,I,,,cp,ow,Melamin-formaldehyde solution (pH = 2.0),Chemical (polymerization),Acetone,SCD,,,,95%,,,,,,,,,,
151,SCD,Not specific,Monolith,MF,,,I,,,cp,ow,Melamin-formaldehyde solution (pH = 1.8),Chemical (polymerization),Acetone,SCD,,,,95%,,,,,,,,,,
152,SCD,Not specific,Monolith,MF,,,I,,,cp,ow,Melamin-formaldehyde solution (pH = 1.5),Chemical (polymerization),Acetone,SCD,,,,94%,,,,,,,,,,
153,SCD,Not specific,Monolith,RF,,,I,,,cp,ow,"Resorcinol-formaldehyde-NaCO3 solution (R/C = 50, R/W = 0.125 g/cm3)",Chemical (polymerization),Acetone,SCD,,,0.19,,802,,,,,,,,,
154,SCD,Not specific,Monolith,RF,,Carbonized,I,,Ca,cp,ow,"Resorcinol-formaldehyde-NaCO3 solution (R/C = 50, R/W = 0.125 g/cm3)",Chemical (polymerization),Acetone,SCD,Post-calcination at 1000 °C,,0.49,,774,,,,,,,,,
155,SCD,Not specific,Monolith,RF,,,I,,,cp,ow,"Resorcinol-formaldehyde-NaCO3 solution (R/C = 50, R/W = 0.250 g/cm3)",Chemical (polymerization),Acetone,SCD,,,0.31,,772,,,,,,,,,
156,SCD,Not specific,Monolith,RF,,Carbonized,I,,Ca,cp,ow,"Resorcinol-formaldehyde-NaCO3 solution (R/C = 50, R/W = 0.250 g/cm3)",Chemical (polymerization),Acetone,SCD,Post-calcination at 1000 °C,,0.74,,749,,,,,,,,,
157,SCD,Not specific,Monolith,RF,,,I,,,cp,ow,"Resorcinol-formaldehyde-NaCO3 solution (R/C = 200, R/W = 0.125 g/cm3)",Chemical (polymerization),Acetone,SCD,,,0.14,,587,,,,,,,,,
158,SCD,Not specific,Monolith,RF,,Carbonized,I,,Ca,cp,ow,"Resorcinol-formaldehyde-NaCO3 solution (R/C = 200, R/W = 0.125 g/cm3)",Chemical (polymerization),Acetone,SCD,Post-calcination at 1000 °C,,0.21,,575,,,,,,,,,
159,SCD,Not specific,Monolith,RF,,,I,,,cp,ow,"Resorcinol-formaldehyde-NaCO3 solution (R/C = 200, R/W = 0.250 g/cm3)",Chemical (polymerization),Acetone,SCD,,,0.23,,611,,,,,,,,,
160,SCD,Not specific,Monolith,RF,,Carbonized,I,,Ca,cp,ow,"Resorcinol-formaldehyde-NaCO3 solution (R/C = 200, R/W = 0.250 g/cm3)",Chemical (polymerization),Acetone,SCD,Post-calcination at 1000 °C,,0.24,,1215,,,,,,,,,
161,SCD,Not specific,Monolith,RF,,,I,,,cp,ow,"Resorcinol-formaldehyde-NaCO3 solution (R/C = 1500, RF - 25%)",Chemical (polymerization),Acetone,SCD,,,0.18,,,,,,Mesoporous (nanoparticulate),,,,,
162,SCD,Not specific,Monolith,RF,,,I,,,cp,ow,"Resorcinol-formaldehyde-NaCO3 solution (R/C = 1500, RF - 25%)",Chemical (polymerization),Acetone,SCD,,,0.36,,,,,,Mesoporous (nanoparticulate),,,,,
163,SCD,Not specific,Monolith,RF,,Carbonized,I,,Ca,cp,ow,"Resorcinol-formaldehyde-NaCO3 solution (R/C = 1500, RF - 30%)",Chemical (polymerization),Acetone,SCD,Post-calcination,,,,,,,,Mesoporous (nanoparticulate),,,,,
164,SCD,Not specific,Monolith,RF,,Carbonized,I,,Ca,cp,ow,"Resorcinol-formaldehyde-NaCO3 solution (R/C = 1500, RF - 30%)",Chemical (polymerization),Acetone,SCD,Post-calcination,,,,,,,,Mesoporous (nanoparticulate),,,,,
165,SCD,Not specific,Monolith,Phenolic resin,,,I,,,cp,ow,Phloroglucinol-formaldehyde solution + Ca(OH)2 (target density = 0.01 g/cm3),Chemical (polymerization),Acetone,SCD,,,0.033,,,,,,Mesoporous (nanoparticulate),,,,,
166,SCD,Not specific,Monolith,Phenolic resin,,,I,,,cp,ow,Phloroglucinol-formaldehyde solution + Ca(OH)2 (target density = 0.02 g/cm3),Chemical (polymerization),Acetone,SCD,,,0.04,,,,,,Mesoporous (nanoparticulate),,,,,
167,SCD,Not specific,Monolith,Phenolic resin,,,I,,,cp,ow,Phloroglucinol-formaldehyde solution + HCl (target density = 0.016 g/cm3),Chemical (polymerization),Acetone,SCD,,,0.023,,,,,,Mesoporous (nanoparticulate),,,,,
168,SCD,Not specific,Monolith,Phenolic resin,,,I,,,cp,ow,Phloroglucinol-formaldehyde solution + HCl (target density = 0.024 g/cm3),Chemical (polymerization),Acetone,SCD,,,0.039,,,,,,Mesoporous (nanoparticulate),,,,,
169,SCD,Not specific,Monolith,Phenolic resin,,,I,,,cp,ow,Phloroglucinol-formaldehyde solution + HCl (target density = 0.032 g/cm3),Chemical (polymerization),Acetone,SCD,,,0.053,,,,,,Mesoporous (nanoparticulate),,,,,
170,SCD,Not specific,Monolith,Phenolic resin,,,I,,,cp,ow,Phloroglucinol-formaldehyde solution + HCl (target density = 0.04 g/cm3),Chemical (polymerization),Acetone,SCD,,,0.062,,,,,,Mesoporous (nanoparticulate),,,,,
171,SCD,Not specific,Monolith,Phenolic resin,,,I,,,cp,ow,Phloroglucinol-formaldehyde solution + HCl (target density = 0.046 g/cm3),Chemical (polymerization),Acetone,SCD,,,0.071,,,,,,Mesoporous (nanoparticulate),,,,,
172,SCD,Not specific,Monolith,RF,,,I,,,cp,ow,"Resorcinol-formaldehyde-NaCO3 solution (R/C = 12.5, R/W = 0.25 g/cm3)",Chemical (polymerization),Acetone,SCD,,,,,671,,,,,,,,,
173,SCD,Not specific,Monolith,RF,,Carbonized,I,,Ca,cp,ow,"Resorcinol-formaldehyde-NaCO3 solution (R/C = 12.5, R/W = 0.25 g/cm3)",Chemical (polymerization),Acetone,SCD,Post-calcination at 1000 °C,,,,646,,,,,,,,,
174,SCD,Not specific,Monolith,RF,,,I,,,cp,ow,"Resorcinol-formaldehyde-NaCO3 solution (R/C = 12.5, R/W = 0.5 g/cm3)",Chemical (polymerization),Acetone,SCD,,,,,644,,,,,,,,,
175,SCD,Not specific,Monolith,RF,,Carbonized,I,,Ca,cp,ow,"Resorcinol-formaldehyde-NaCO3 solution (R/C = 12.5, R/W = 0.5 g/cm3)",Chemical (polymerization),Acetone,SCD,Post-calcination at 1000 °C,,,,383,,,,,,,,,
176,SCD,Not specific,Monolith,RF,,,I,,,cp,ow,"Resorcinol-formaldehyde-NaCO3 solution (R/C = 25, R/W = 0.125 g/cm3)",Chemical (polymerization),Acetone,SCD,,,,,849,,,,,,,,,
177,SCD,Not specific,Monolith,RF,,Carbonized,I,,Ca,cp,ow,"Resorcinol-formaldehyde-NaCO3 solution (R/C = 25, R/W = 0.125 g/cm3)",Chemical (polymerization),Acetone,SCD,Post-calcination at 1000 °C,,,,759,,,,,,,,,
178,SCD,Not specific,Monolith,RF,,,I,,,cp,ow,"Resorcinol-formaldehyde-NaCO3 solution (R/C = 25, R/W = 0.25 g/cm3)",Chemical (polymerization),Acetone,SCD,,,,,806,,,,,,,,,
179,SCD,Not specific,Monolith,RF,,Carbonized,I,,Ca,cp,ow,"Resorcinol-formaldehyde-NaCO3 solution (R/C = 25, R/W = 0.25 g/cm3)",Chemical (polymerization),Acetone,SCD,Post-calcination at 1000 °C,,,,824,,,,,,,,,
180,SCD,Not specific,Monolith,RF,,,I,,,cp,ow,"Resorcinol-formaldehyde-NaCO3 solution (R/C = 25, R/W = 0.5 g/cm3)",Chemical (polymerization),Acetone,SCD,,,,,786,,,,,,,,,
181,SCD,Not specific,Monolith,RF,,Carbonized,I,,Ca,cp,ow,"Resorcinol-formaldehyde-NaCO3 solution (R/C = 25, R/W = 0.5 g/cm3)",Chemical (polymerization),Acetone,SCD,Post-calcination at 1000 °C,,,,527,,,,,,,,,
182,SCD,Not specific,Monolith,RF,,,I,,,cp,ow,"Resorcinol-formaldehyde-NaCO3 solution (R/C = 75, R/W = 0.125 g/cm3)",Chemical (polymerization),Acetone,SCD,,,,,737,,,,,,,,,
183,SCD,Not specific,Monolith,RF,,Carbonized,I,,Ca,cp,ow,"Resorcinol-formaldehyde-NaCO3 solution (R/C = 75, R/W = 0.125 g/cm3)",Chemical (polymerization),Acetone,SCD,Post-calcination at 1000 °C,,,,849,,,,,,,,,
184,SCD,Not specific,Monolith,RF,,,I,,,cp,ow,"Resorcinol-formaldehyde-NaCO3 solution (R/C = 75, R/W = 0.25 g/cm3)",Chemical (polymerization),Acetone,SCD,,,,,763,,,,,,,,,
185,SCD,Not specific,Monolith,RF,,Carbonized,I,,Ca,cp,ow,"Resorcinol-formaldehyde-NaCO3 solution (R/C = 75, R/W = 0.25 g/cm3)",Chemical (polymerization),Acetone,SCD,Post-calcination at 1000 °C,,,,550,,,,,,,,,
186,SCD,Not specific,Monolith,RF,,,I,,,cp,ow,"Resorcinol-formaldehyde-NaCO3 solution (R/C = 75, R/W = 0.5 g/cm3)",Chemical (polymerization),Acetone,SCD,,,,,696,,,,,,,,,
187,SCD,Not specific,Monolith,RF,,Carbonized,I,,Ca,cp,ow,"Resorcinol-formaldehyde-NaCO3 solution (R/C = 75, R/W = 0.5 g/cm3)",Chemical (polymerization),Acetone,SCD,Post-calcination at 1000 °C,,,,736,,,,,,,,,
188,SCD,Not specific,Monolith,RF,,,I,,,cp,ow,"Resorcinol-formaldehyde-NaCO3 solution (R/C = 100, R/W = 0.125 g/cm3)",Chemical (polymerization),Acetone,SCD,,,,,704,,,,,,,,,
189,SCD,Not specific,Monolith,RF,,Carbonized,I,,Ca,cp,ow,"Resorcinol-formaldehyde-NaCO3 solution (R/C = 100, R/W = 0.125 g/cm3)",Chemical (polymerization),Acetone,SCD,Post-calcination at 1000 °C,,,,719,,,,,,,,,
190,SCD,Not specific,Monolith,RF,,,I,,,cp,ow,"Resorcinol-formaldehyde-NaCO3 solution (R/C = 100, R/W = 0.5 g/cm3)",Chemical (polymerization),Acetone,SCD,,,,,614,,,,,,,,,
191,SCD,Not specific,Monolith,RF,,Carbonized,I,,Ca,cp,ow,"Resorcinol-formaldehyde-NaCO3 solution (R/C = 100, R/W = 0.5 g/cm3)",Chemical (polymerization),Acetone,SCD,Post-calcination at 1000 °C,,,,720,,,,,,,,,
192,SCD,Not specific,Monolith,RF,,,I,,,cp,ow,Resorcinol-formaldehyde-NaCO3 solution (R/C = 200),Chemical (polymerization),Acetone,SCD,,,0.1,,520,,,,,,,,,
193,SCD,Not specific,Monolith,RF,,,I,,,cp,ow,Resorcinol-formaldehyde-NaCO3 solution (R/C = 200),Chemical (polymerization),Acetone,SCD,,,0.18,,450,,,,,,,,,
194,SCD,Not specific,Monolith,RF,,,I,,,cp,ow,Resorcinol-formaldehyde-NaCO3 solution (R/C = 200),Chemical (polymerization),Acetone,SCD,,,0.2,,560,,,,,,,,,
195,SCD,Not specific,Monolith,RF,,,I,,,cp,ow,Resorcinol-formaldehyde-NaCO3 solution (R/C = 200),Chemical (polymerization),Acetone,SCD,,,0.24,,600,,,,,,,,,
196,SCD,Not specific,Monolith,RF,,,I,,,cp,ow,Resorcinol-formaldehyde-NaCO3 solution (R/C = 200),Chemical (polymerization),Acetone,SCD,,,0.32,,590,,,,,,,,,
197,SCD,Not specific,Monolith,RF,,,I,,,cp,ow,Resorcinol-formaldehyde-NaCO3 solution (R/C = 200),Chemical (polymerization),Acetone,SCD,,,0.37,,470,,,,,,,,,
198,SCD,Not specific,Monolith,RF,,,I,,,cp,ow,Resorcinol-formaldehyde-NaCO3 solution (R/C = 200),Chemical (polymerization),Acetone,SCD,,,0.45,,580,,,,,,,,,
199,SCD,Not specific,Monolith,RF,,,I,,,cp,ow,Resorcinol-formaldehyde-NaCO3 solution (R/C = 200),Chemical (polymerization),Acetone,SCD,,,0.49,,580,,,,,,,,,
200,SCD,Not specific,Monolith,RF,,,I,,,cp,ow,Resorcinol-formaldehyde-NaCO3 solution (R/C = 500),Chemical (polymerization),Acetone,SCD,,,0.1,,250,,,,,,,,,
201,SCD,Not specific,Monolith,RF,,,I,,,cp,ow,Resorcinol-formaldehyde-NaCO3 solution (R/C = 500),Chemical (polymerization),Acetone,SCD,,,0.22,,300,,,,,,,,,
202,SCD,Not specific,Monolith,RF,,,I,,,cp,ow,Resorcinol-formaldehyde-NaCO3 solution (R/C = 500),Chemical (polymerization),Acetone,SCD,,,0.32,,340,,,,,,,,,
203,SCD,Not specific,Monolith,RF,,,I,,,cp,ow,Resorcinol-formaldehyde-NaCO3 solution (R/C = 500),Chemical (polymerization),Acetone,SCD,,,0.37,,350,,,,,,,,,
204,SCD,Not specific,Monolith,RF,,,I,,,cp,ow,Resorcinol-formaldehyde-NaCO3 solution (R/C = 500),Chemical (polymerization),Acetone,SCD,,,0.47,,350,,,,,,,,,
205,SCD,Not specific,Monolith,RF,,,I,,,cp,ow,Resorcinol-formaldehyde-NaCO3 solution (R/C = 500),Chemical (polymerization),Acetone,SCD,,,0.62,,380,,,,,,,,,
206,SCD,Not specific,Monolith,RF,,,I,,,cp,ow,Resorcinol-formaldehyde-NaCO3 solution (R/C = 1500),Chemical (polymerization),Acetone,SCD,,,0.18,,5,,,,,,,,,
207,SCD,Not specific,Monolith,RF,,,I,,,cp,ow,Resorcinol-formaldehyde-NaCO3 solution (R/C = 1500),Chemical (polymerization),Acetone,SCD,,,0.3,,5,,,,,,,,,
208,SCD,Not specific,Monolith,RF,,,I,,,cp,ow,Resorcinol-formaldehyde-NaCO3 solution (R/C = 1500),Chemical (polymerization),Acetone,SCD,,,0.43,,100,,,,,,,,,
209,SCD,Not specific,Monolith,RF,,,I,,,cp,ow,Resorcinol-formaldehyde-NaCO3 solution (R/C = 1500),Chemical (polymerization),Acetone,SCD,,,0.57,,210,,,,,,,,,
210,SCD,Not specific,Monolith,RF,,,I,,,cp,ow,Resorcinol-formaldehyde-NaCO3 solution (R/C = 1500),Chemical (polymerization),Acetone,SCD,,,0.77,,370,,,,,,,,,
211,SCD,Not specific,Monolith,RF,,Carbonized,I,,Ca,cp,ow,Resorcinol-formaldehyde-NaCO3 solution (R/C = 1500),Chemical (polymerization),Acetone,SCD,Post-calcination at 1050 °C,,0.18,,800,,,,,,,,,
212,SCD,Not specific,Monolith,RF,,Carbonized,I,,Ca,cp,ow,Resorcinol-formaldehyde-NaCO3 solution (R/C = 1500),Chemical (polymerization),Acetone,SCD,Post-calcination at 1050 °C,,0.45,,850,,,,,,,,,
213,SCD,Not specific,Monolith,RF,,Carbonized,I,,Ca,cp,ow,Resorcinol-formaldehyde-NaCO3 solution (R/C = 1500),Chemical (polymerization),Acetone,SCD,Post-calcination at 1050 °C,,0.7,,900,,,,,,,,,
214,SCD,Not specific,Monolith,RF,,Carbonized,I,,Ca,cp,ow,Resorcinol-formaldehyde-NaCO3 solution (R/C = 1500),Chemical (polymerization),Acetone,SCD,Post-calcination at 1050 °C,,1.06,,900,,,,,,,,,
215,SCD,Not specific,Monolith,Polyurethane,,,H,,,cp,or,Suprasec DNR in dichloromethane + DABCO TMR,Chemical (polymerization),Dichloromethane,SCD,,,0.24,,295,,,,Mesoporous (nanoparticulate),,,,,
216,SCD,Not specific,Monolith,Polyurethane,,Carbonized,H,,Ca,cp,or,Suprasec DNR in dichloromethane + DABCO TMR,Chemical (polymerization),Dichloromethane,SCD,Post-calcination at 800 °C,,,,77,,,,Macroporous (cellular),,,,,
217,SCD,Thermal insulation,Monolith,RF,,,I,,,cp,ow,Resorcinol-formaldehyde-NaCO3 solution (RC = 200),Chemical (polymerization),Acetone,SCD,,,0.195,,530,,,,,,,,,
218,SCD,Not specific,Monolith,RF,,,I,,,cp,ow,"Resorcinol-formaldehyde-NaCO3 solution (R = 0.112 mol, F = 0.224 mol, C = 0.00056)",Chemical (polymerization),Acetone,SCD,,,1.14,,373,,,,,,,,,
