Repository: paulagirones/Aerogels_thermal_conductivity

# Aerogels_thermal_conductivity
Machine learning prediction of thermal conductivity in aerogels.

File: 20250220_dataset.csv (part 2 of 95)
Entry,Drying,Purpose,Shape,First materials,Second materials,Modification,First material class,Second materials class,Modification class,Gelation class,Solvent class,Process,Gelation mechanism,Final solvent,Drying details,Post drying treatment,Post-drying cross-linking,Envelope density g/cm3,Porosity,BET surface area m2/g,BJH pore size nm,BJH pore volume (total) cm3/g,compression elastic modulus MPa,SEM,Thermal conductivity W/(m K),Thermal method,Thermal method detail,,
219,SCD,Not specific,Monolith,RF,,,I,,,cp,ow,"Resorcinol-formaldehyde-NaCO3 solution (R = 0.112 mol, F = 0.112 mol, C = 0.00014)",Chemical (polymerization),Acetone,SCD,,,0.74,,116,,,,,,,,,
220,SCD,Not specific,Monolith,RF,,,I,,,cp,ow,"Resorcinol-formaldehyde-NaCO3 solution (R = 0.112 mol, F = 0.224 mol, C = 0.00014)",Chemical (polymerization),Acetone,SCD,,,0.6,,361,,,,,,,,,
221,SCD,Not specific,Monolith,RF,,,I,,,cp,ow,"Resorcinol-formaldehyde-NaCO3 solution (R = 0.112 mol, F = 0.336 mol, C = 0.00014)",Chemical (polymerization),Acetone,SCD,,,0.72,,391,,,,,,,,,
222,SCD,Not specific,Monolith,RF,,Carbonized,I,,Ca,cp,ow,"Resorcinol-formaldehyde-NaCO3 solution (R = 0.112 mol, F = 0.224 mol, C = 0.00056)",Chemical (polymerization),Acetone,SCD,Post-calcination at 1000 °C,,0.83,,1183,,,,,,,,,
223,SCD,Not specific,Monolith,RF,,Carbonized,I,,Ca,cp,ow,"Resorcinol-formaldehyde-NaCO3 solution (R = 0.112 mol, F = 0.112 mol, C = 0.00014)",Chemical (polymerization),Acetone,SCD,Post-calcination at 1000 °C,,0.73,,1598,,,,,,,,,
224,SCD,Not specific,Monolith,RF,,Carbonized,I,,Ca,cp,ow,"Resorcinol-formaldehyde-NaCO3 solution (R = 0.112 mol, F = 0.224 mol, C = 0.00014)",Chemical (polymerization),Acetone,SCD,Post-calcination at 1000 °C,,0.55,,1260,,,,,,,,,
225,SCD,Not specific,Monolith,RF,,Carbonized,I,,Ca,cp,ow,"Resorcinol-formaldehyde-NaCO3 solution (R = 0.112 mol, F = 0.336 mol, C = 0.00014)",Chemical (polymerization),Acetone,SCD,Post-calcination at 1000 °C,,0.55,,1173,,,,,,,,,
226,SCD,Not specific,Monolith,RF,,,I,,,cp,ow,"Resorcinol-formaldehyde solution (R = 0.112 mol, F = 0.224 mol)",Chemical (polymerization),Acetone,SCD,,,0.69,,,,,,,,,,,
227,SCD,Not specific,Monolith,RF,,,I,,,cp,ow,"Resorcinol-formaldehyde-Pt(NH3)4]Cl2 solution (R = 0.112 mol, F = 0.224 mol, Pt = 0.00014)",Chemical (polymerization),Acetone,SCD,,,0.82,,83,,,,,,,,,
228,SCD,Not specific,Monolith,RF,,,I,,,cp,ow,"Resorcinol-formaldehyde-PdCl2 solution (R = 0.112 mol, F = 0.224 mol, Pd = 0.00014)",Chemical (polymerization),Acetone,SCD,,,1.25,,,,,,,,,,,
229,SCD,Not specific,Monolith,RF,,,I,,,cp,ow,"Resorcinol-formaldehyde-Ag(CH3COO) solution (R = 0.112 mol, F = 0.224 mol, Ag = 0.00014)",Chemical (polymerization),Acetone,SCD,,,1.16,,,,,,,,,,,
230,SCD,Not specific,Monolith,RF,,Carbonized,I,,Ca,cp,ow,"Resorcinol-formaldehyde solution (R = 0.112 mol, F = 0.224 mol)",Chemical (polymerization),Acetone,SCD,Post-calcination at 1000 °C,,0.55,,1085,,,,,,,,,
231,SCD,Not specific,Monolith,RF,,Carbonized,I,,Ca,cp,ow,"Resorcinol-formaldehyde-Pt(NH3)4]Cl2 solution (R = 0.112 mol, F = 0.224 mol, Pt = 0.00014)",Chemical (polymerization),Acetone,SCD,Post-calcination at 1000 °C,,0.23,,699,,,,,,,,,
232,SCD,Not specific,Monolith,RF,,Carbonized,I,,Ca,cp,ow,"Resorcinol-formaldehyde-PdCl2 solution (R = 0.112 mol, F = 0.224 mol, Pd = 0.00014)",Chemical (polymerization),Acetone,SCD,Post-calcination at 1000 °C,,0.73,,1140,,,,,,,,,
233,SCD,Not specific,Monolith,RF,,Carbonized,I,,Ca,cp,ow,"Resorcinol-formaldehyde-Ag(CH3COO) solution (R = 0.112 mol, F = 0.224 mol, Ag = 0.00014)",Chemical (polymerization),Acetone,SCD,Post-calcination at 1000 °C,,1.08,,1302,,,,,,,,,
234,FD,Not specific,Monolith,RF,,,I,,,cp,al,Resorcinol-formaldehyde solution + catalyst (frozen)?,Chemical (polymerization),t-Butanol,FD,,,,,500,,,,,,,,,
235,SCD,Not specific,Monolith,RF,,,I,,,cp,uk,Resorcinol-formaldehyde solution + catalyst?,Chemical (polymerization),Unknown,SCD,,,,,,,,,,,,,,
236,FD,Scaffold,Monolith,Chitosan,,Drug loading,A,,Lo,ng,wa,Chitosan solution (frozen),No gelation,Water,FD,Post-immersing into tripolyphoaphate solution,Physical (TPP),,,,,,,Macroporous (cellular),,,,,
237,SCD,Not specific,Monolith,"2,3-Didecyloxyanthracene",,,Q,,,pp,al,"2,3-Didecyloxyanthracene in ethanol",Physical?,Ethanol,SCD,,,0.006,,10,,,,Macroporous (fibrous),,,,,
238,SCD,Not specific,Monolith,"2,3-Didecyloxyanthracene",,,Q,,,pp,or,"2,3-Didecyloxyanthracene in scCO2",Physical?,scCO2,SCD,,,0.002,,,,,,Macroporous (fibrous),,,,,
239,FD,DDS,Monolith,Chitosan,Polyvinylpyrrolidone,Drug loading,A,E,Lo,cc,wa,Chitosan solution + polyvinylpyrrolidone solution + glutaraldehyde solution (frozen),Chemical (aldehyde),Water,FD,,,,,,,,,Macroporous (flakes),,,,,
240,FD,Scaffold,Monolith,Chitosan,Gelatin,,A,C,,ng,wa,Chitosan-gelatin solution (chitosan 33%) (frozen),No gelation,Water,FD,Post-immersion into glutaraldehyde solution and NaBH4 solution,Chemical (aldehyde),,98%,,,,,Macroporous (cellular),,,,,
241,FD,Scaffold,Monolith,Chitosan,Gelatin,,A,C,,ng,wa,Chitosan-gelatin solution (chitosan 50%) (frozen),No gelation,Water,FD,Glutaraldehyde solution and NaBH4 solution,Chemical (aldehyde),,96%,,,,,Macroporous (cellular),,,,,
242,FD,Scaffold,Monolith,Chitosan,Gelatin,,A,C,,ng,wa,Chitosan-gelatin solution (chitosan 67%) (frozen),No gelation,Water,FD,Glutaraldehyde solution and NaBH4 solution,Chemical (aldehyde),,97%,,,,,Macroporous (cellular),,,,,
243,FD,Scaffold,Monolith,Chitosan,Gelatin,,A,C,,ng,wa,Chitosan-gelatin solution (chitosan 83%) (frozen),No gelation,Water,FD,Glutaraldehyde solution and NaBH4 solution,Chemical (aldehyde),,98%,,,,,Macroporous (cellular),,,,,
244,FD,Scaffold,Monolith,Chitosan,Gelatin,,A,C,,ng,wa,Chitosan-gelatin solution (chitosan 93%) (frozen),No gelation,Water,FD,Glutaraldehyde solution and NaBH4 solution,Chemical (aldehyde),,97%,,,,,Macroporous (cellular),,,,,
245,FD,Scaffold,Monolith,Chitosan,Gelatin,,A,C,,ng,wa,Chitosan solution (frozen),No gelation,Water,FD,Glutaraldehyde solution and NaBH4 solution,Chemical (aldehyde),,95%,,,,,Macroporous (cellular),,,,,
246,FD,Scaffold,Monolith,Chitosan,Gelatin,PLA coating,A,C,Al,ng,wa,Chitosan-gelatin solution (chitosan 50%) (frozen),No gelation,Water,FD,"Glutaraldehyde solution and NaBH4 solution, post-immersion into PLA solution",Chemical (aldehyde),,,,,,,Macroporous (cellular),,,,,
247,FD,Scaffold,Monolith,Chitosan,Chondroitin sulfate,Drug loading,A,A,Lo,pc,wa,Chitosan solution + chondroitin solution + tripolyphaspate solution,Physical (phosphate),Water,FD,Post-drug incorporation,,,,,,,,Macroporous (cellular),,,,,
248,SCD,Thermal insulation,Monolith,RF,,,I,,,cp,ow,Resorcinol-formaldehyde-NaCO3 solution,Chemical (polymerization),Acetone,SCD,,,,,,,,,,,,,,
249,SCD,Not specific,Monolith,RF,,,I,,,cp,ow,Resorcinol-formaldehyde-NaCO3 solution (solid 5%),Chemical (polymerization),Acetone,SCD,,,0.058,,718,,,,,,,,,
250,SCD,Not specific,Monolith,RF,,,I,,,cp,ow,Resorcinol-formaldehyde-NaCO3 solution (solid 5%),Chemical (polymerization),Acetone,SCD (acetone),,,0.146,,716,,,,Mesoporous (nanoparticulate),,,,,
251,SCD,Not specific,Monolith,RF,,,I,,,cp,ow,Resorcinol-formaldehyde-NaCO3 solution (solid 5%),Chemical (polymerization),Acetone,SCD (N2-acetone),,,0.085,,1148,,,,,,,,,
252,SCD,Not specific,Monolith,RF,,,I,,,cp,ow,Resorcinol-formaldehyde-NaCO3 solution (solid 4%),Chemical (polymerization),Acetone,SCD (acetone),,,0.073,,819,,,,,,,,,
253,SCD,Not specific,Monolith,RF,,,I,,,cp,ow,"Resorcinol-formaldehyde-NaCO3 solution (R/C = 25, R/W = 0.125 g/cm3)",Chemical (polymerization),Acetone,SCD,,,,,802,,,,,,,,,
254,SCD,Not specific,Monolith,RF,,,I,,,cp,ow,"Resorcinol-formaldehyde-NaCO3 solution (R/C = 25, R/W = 0.125 g/cm3)",Chemical (polymerization),Acetone,SCD,,,,,819,,,,,,,,,
255,SCD,Not specific,Monolith,RF,,,I,,,cp,ow,"Resorcinol-formaldehyde-NaCO3 solution (R/C = 25, R/W = 0.250 g/cm3)",Chemical (polymerization),Acetone,SCD,,,,,772,,,,,,,,,
256,SCD,Not specific,Monolith,RF,,,I,,,cp,ow,"Resorcinol-formaldehyde-NaCO3 solution (R/C = 25, R/W = 0.250 g/cm3)",Chemical (polymerization),Acetone,SCD,,,,,764,,,,,,,,,
257,SCD,Not specific,Monolith,RF,,,I,,,cp,ow,"Resorcinol-formaldehyde-NaCO3 solution (R/C = 200, R/W = 0.125 g/cm3)",Chemical (polymerization),Acetone,SCD,,,,,587,,,,,,,,,
258,SCD,Not specific,Monolith,RF,,,I,,,cp,ow,"Resorcinol-formaldehyde-NaCO3 solution (R/C = 200, R/W = 0.125 g/cm3)",Chemical (polymerization),Acetone,SCD,,,,,555,,,,,,,,,
259,SCD,Not specific,Monolith,RF,,,I,,,cp,ow,"Resorcinol-formaldehyde-NaCO3 solution (R/C = 200, R/W = 0.250 g/cm3)",Chemical (polymerization),Acetone,SCD,,,,,611,,,,,,,,,
260,SCD,Not specific,Monolith,RF,,,I,,,cp,ow,"Resorcinol-formaldehyde-NaCO3 solution (R/C = 200, R/W = 0.250 g/cm3)",Chemical (polymerization),Acetone,SCD,,,,,614,,,,,,,,,
261,SCD,Not specific,Monolith,RF,,,I,,,cp,ow,"Resorcinol-formaldehyde-NaOH solution (R/C = 22.7, R/W = 0.250 g/cm3)",Chemical (polymerization),Acetone,SCD,,,,,837,,,,,,,,,
262,SCD,Not specific,Monolith,RF,,,I,,,cp,ow,"Resorcinol-formaldehyde-NaOH solution (R/C = 227, R/W = 0.250 g/cm3)",Chemical (polymerization),Acetone,SCD,,,,,474,,,,,,,,,
263,SCD,Not specific,Monolith,RF,,,I,,,cp,ow,"Resorcinol-formaldehyde-NaHCO3 solution (R/C = 12.5, R/W = 0.250 g/cm3)",Chemical (polymerization),Acetone,SCD,,,,,763,,,,,,,,,
264,SCD,Not specific,Monolith,RF,,,I,,,cp,ow,"Resorcinol-formaldehyde-NaHCO3 solution (R/C = 25, R/W = 0.250 g/cm3)",Chemical (polymerization),Acetone,SCD,,,,,781,,,,,,,,,
265,SCD,Thermal insulation,Monolith,Phenolic resin,,,I,,,cp,al,Phenolic novolak + furfural + catalyst (aromatic acid Q2001),Chemical (polymerization),Methanol,SCD (methanol),,,0.128,,145,,,,Mesoporous (nanoparticulate),0.02,Transient,Hot wire,,
266,SCD,Not specific,Monolith,Cellulose acetate,,,B,,,cc,ow,"Cellulose acetate in acetone + tolylene 2,4-diisocyanate (total 0.30 g/mL, cellulose/tolylene = 4/1) + pyridine (catalyst)",Chemical (isocyanate),Acetone,SCD,,,0.35,,295,,,,,,,,,
267,SCD,Not specific,Monolith,Cellulose acetate,,,B,,,cc,ow,"Cellulose acetate in acetone + tolylene 2,4-diisocyanate (total 0.20 g/mL, cellulose/tolylene = 4/1) + pyridine (catalyst)",Chemical (isocyanate),Acetone,SCD,,,0.26,,285,,,,,,,,,
268,SCD,Not specific,Monolith,Cellulose acetate,,,B,,,cc,ow,"Cellulose acetate in acetone + tolylene 2,4-diisocyanate (total 0.15 g/mL, cellulose/tolylene = 4/1) + pyridine (catalyst)",Chemical (isocyanate),Acetone,SCD,,,0.18,,327,,,,,,,,,
269,SCD,Not specific,Monolith,Cellulose acetate,,,B,,,cc,ow,"Cellulose acetate in acetone + tolylene 2,4-diisocyanate (total 0.10 g/mL, cellulose/tolylene = 4/1) + pyridine (catalyst)",Chemical (isocyanate),Acetone,SCD,,,0.15,,389,,,,,,,,,
270,SCD,Not specific,Monolith,Cellulose acetate,,,B,,,cc,ow,"Cellulose acetate in acetone + tolylene 2,4-diisocyanate (total 0.08 g/mL, cellulose/tolylene = 4/1) + pyridine (catalyst)",Chemical (isocyanate),Acetone,SCD,,,0.12,,332,,,,,,,,,
271,SCD,Not specific,Monolith,Cellulose acetate,,,B,,,cc,ow,"Cellulose acetate in acetone + tolylene 2,4-diisocyanate (total 0.06 g/mL, cellulose/tolylene = 4/1) + pyridine (catalyst)",Chemical (isocyanate),Acetone,SCD,,,0.11,,306,,,,,,,,,
272,SCD,Not specific,Monolith,Cellulose acetate,,,B,,,cc,ow,"Cellulose acetate in acetone + tolylene 2,4-diisocyanate (total 0.10 g/mL, cellulose/tolylene = 1/1) + pyridine (catalyst)",Chemical (isocyanate),Acetone,SCD,,,0.19,,260,,,,,,,,,
273,SCD,Not specific,Monolith,Cellulose acetate,,,B,,,cc,ow,"Cellulose acetate in acetone + tolylene 2,4-diisocyanate (total 0.10 g/mL, cellulose/tolylene = 2/1) + pyridine (catalyst)",Chemical (isocyanate),Acetone,SCD,,,0.17,,326,,,,,,,,,
274,SCD,Not specific,Monolith,Cellulose acetate,,,B,,,cc,ow,"Cellulose acetate in acetone + tolylene 2,4-diisocyanate (total 0.10 g/mL, cellulose/tolylene = 8/1) + pyridine (catalyst)",Chemical (isocyanate),Acetone,SCD,,,0.15,,315,,,,,,,,,
275,SCD,Not specific,Monolith,Cellulose acetate,,,B,,,cc,ow,"Cellulose acetate in acetone + tolylene 2,4-diisocyanate (total 0.10 g/mL, cellulose/tolylene = 10/1) + pyridine (catalyst)",Chemical (isocyanate),Acetone,SCD,,,0.14,,302,,,,,,,,,
276,SCD,Not specific,Monolith,Cellulose acetate,,,B,,,cc,ow,"Cellulose acetate in acetone + tolylene 2,4-diisocyanate (total 0.10 g/mL, cellulose/tolylene = 15/1) + pyridine (catalyst)",Chemical (isocyanate),Acetone,SCD,,,0.14,,292,,,,,,,,,
277,SCD,Not specific,Monolith,Cellulose acetate,,,B,,,cc,ow,"Cellulose acetate butyrate in acetone + tolylene 2,4-diisocyanate (total 0.30 g/mL, cellulose/tolylene = 4/1) + pyridine (catalyst)",Chemical (isocyanate),Acetone,SCD,,,0.38,,279,,,,,,,,,
278,SCD,Not specific,Monolith,Cellulose acetate,,,B,,,cc,ow,"Cellulose acetate butyrate in acetone + tolylene 2,4-diisocyanate (total 0.20 g/mL, cellulose/tolylene = 4/1) + pyridine (catalyst)",Chemical (isocyanate),Acetone,SCD,,,0.24,,300,,,,,,,,,
279,SCD,Not specific,Monolith,Cellulose acetate,,,B,,,cc,ow,"Cellulose acetate butyrate in acetone + tolylene 2,4-diisocyanate (total 0.15 g/mL, cellulose/tolylene = 4/1) + pyridine (catalyst)",Chemical (isocyanate),Acetone,SCD,,,0.22,,318,,,,,,,,,
280,SCD,Not specific,Monolith,Cellulose acetate,,,B,,,cc,ow,"Cellulose acetate butyrate in acetone + tolylene 2,4-diisocyanate (total 0.10 g/mL, cellulose/tolylene = 4/1) + pyridine (catalyst)",Chemical (isocyanate),Acetone,SCD,,,0.17,,348,,,,,,,,,
281,SCD,Not specific,Monolith,Cellulose acetate,,,B,,,cc,ow,"Cellulose acetate butyrate in acetone + tolylene 2,4-diisocyanate (total 0.08 g/mL, cellulose/tolylene = 4/1) + pyridine (catalyst)",Chemical (isocyanate),Acetone,SCD,,,0.13,,328,,,,,,,,,
282,SCD,Not specific,Monolith,Cellulose acetate,,,B,,,cc,ow,"Cellulose acetate butyrate in acetone + tolylene 2,4-diisocyanate (total 0.06 g/mL, cellulose/tolylene = 4/1) + pyridine (catalyst)",Chemical (isocyanate),Acetone,SCD,,,0.1,,320,,,,,,,,,
283,SCD,Not specific,Monolith,Cellulose acetate,,,B,,,cc,ow,"Cellulose acetate butyrate in acetone + tolylene 2,4-diisocyanate (total 0.10 g/mL, cellulose/tolylene = 1/1) + pyridine (catalyst)",Chemical (isocyanate),Acetone,SCD,,,0.18,,246,,,,,,,,,
284,SCD,Not specific,Monolith,Cellulose acetate,,,B,,,cc,ow,"Cellulose acetate butyrate in acetone + tolylene 2,4-diisocyanate (total 0.10 g/mL, cellulose/tolylene = 2/1) + pyridine (catalyst)",Chemical (isocyanate),Acetone,SCD,,,0.19,,301,,,,,,,,,
285,SCD,Not specific,Monolith,Cellulose acetate,,,B,,,cc,ow,"Cellulose acetate butyrate in acetone + tolylene 2,4-diisocyanate (total 0.10 g/mL, cellulose/tolylene = 8/1) + pyridine (catalyst)",Chemical (isocyanate),Acetone,SCD,,,0.14,,286,,,,,,,,,
286,SCD,Not specific,Monolith,Cellulose acetate,,,B,,,cc,ow,"Cellulose acetate butyrate in acetone + tolylene 2,4-diisocyanate (total 0.10 g/mL, cellulose/tolylene = 10/1) + pyridine (catalyst)",Chemical (isocyanate),Acetone,SCD,,,0.16,,285,,,,,,,,,
287,SCD,Not specific,Monolith,Cellulose acetate,,,B,,,cc,ow,"Cellulose acetate butyrate in acetone + tolylene 2,4-diisocyanate (total 0.10 g/mL, cellulose/tolylene = 15/1) + pyridine (catalyst)",Chemical (isocyanate),Acetone,SCD,,,0.14,,266,,,,,,,,,
288,SCD,Not specific,Microbeads,Phenolic resin,,,I,,,cp,al,"Phenolic novolak + furfural + catalyst p-toluenesulfonic acid (solid 10 wt%, P/C = 20) in heptyl alcohol + PDMS dispersant (20 wt%) in CO2",Chemical (polymerization),Heptanol,SCD,,,,,775,,,,Mesoporous (nanoparticulate),,,,,
289,SCD,Not specific,Microbeads,Phenolic resin,,,I,,,cp,al,"Phenolic novolak + furfural + catalyst p-toluenesulfonic acid (solid 15 wt%, P/C = 20) in heptyl alcohol + PDMS dispersant (20 wt%) in CO2",Chemical (polymerization),Heptanol,SCD,,,,,635,,,,Mesoporous (nanoparticulate),,,,,
290,SCD,Not specific,Microbeads,Phenolic resin,,,I,,,cp,al,"Phenolic novolak + furfural + catalyst p-toluenesulfonic acid (solid 20 wt%, P/C = 20) in heptyl alcohol + PDMS dispersant (20 wt%) in CO2",Chemical (polymerization),Heptanol,SCD,,,,,579,,,,Mesoporous (nanoparticulate),,,,,
291,SCD,Not specific,Microbeads,Phenolic resin,,,I,,,cp,al,"Phenolic novolak + furfural + catalyst p-toluenesulfonic acid (solid 30 wt%, P/C = 20) in heptyl alcohol + PDMS dispersant (20 wt%) in CO2",Chemical (polymerization),Heptanol,SCD,,,,,539,,,,Mesoporous (nanoparticulate),,,,,
292,SCD,Not specific,Microbeads,Phenolic resin,,,I,,,cp,al,"Phenolic novolak + furfural + catalyst p-toluenesulfonic acid (solid 30 wt%, P/C = 20) in heptyl alcohol + PDMS dispersant (5 wt%) in CO2",Chemical (polymerization),Heptanol,SCD,,,,,,,,,Mesoporous (nanoparticulate),,,,,
293,SCD,Not specific,Microbeads,Phenolic resin,,,I,,,cp,al,"Phenolic novolak + furfural + catalyst p-toluenesulfonic acid (solid 30 wt%, P/C = 20) in heptyl alcohol + PDMS dispersant (10 wt%) in CO2",Chemical (polymerization),Heptanol,SCD,,,,,,,,,Mesoporous (nanoparticulate),,,,,
294,SCD,Not specific,Microbeads,Phenolic resin,,,I,,,cp,al,"Phenolic novolak + furfural + catalyst p-toluenesulfonic acid (solid 20 wt%, P/C = 20) in heptyl alcohol + PDMS dispersant (20 wt%) in CO2",Chemical (polymerization),Heptanol,SCD,,,,,375,,,,Mesoporous (nanoparticulate),,,,,
295,SCD,Not specific,Microbeads,Phenolic resin,,,I,,,cp,al,"Phenolic novolak + furfural + catalyst p-toluenesulfonic acid (solid 20 wt%, P/C = 10) in heptyl alcohol + PDMS dispersant (20 wt%) in CO2",Chemical (polymerization),Heptanol,SCD,,,,,451,,,,Mesoporous (nanoparticulate),,,,,
296,SCD,Not specific,Microbeads,Phenolic resin,,,I,,,cp,al,"Phenolic novolak + furfural + catalyst p-toluenesulfonic acid (solid 20 wt%, P/C = 5) in heptyl alcohol + PDMS dispersant (20 wt%) in CO2",Chemical (polymerization),Heptanol,SCD,,,,,539,,,,Mesoporous (nanoparticulate),,,,,
297,SCD,Not specific,Microbeads,Phenolic resin,,,I,,,cp,al,"Phenolic novolak + furfural + catalyst p-toluenesulfonic acid (solid 10 wt%, P/C = 20) in heptyl alcohol + PDMS dispersant (20 wt%) in CO2",Chemical (polymerization),Heptanol,SCD,,,,,775,,,,Mesoporous (nanoparticulate),,,,,
298,SCD,Not specific,Microbeads,Phenolic resin,,,I,,,cp,al,"Phenolic novolak + furfural + catalyst p-toluenesulfonic acid (solid 15 wt%, P/C = 20) in heptyl alcohol + PDMS dispersant (20 wt%) in CO2",Chemical (polymerization),Heptanol,SCD,,,,,635,,,,Mesoporous (nanoparticulate),,,,,
299,SCD,Not specific,Microbeads,Phenolic resin,,,I,,,cp,al,"Phenolic novolak + furfural + catalyst p-toluenesulfonic acid (solid 20 wt%, P/C = 20) in heptyl alcohol + PDMS dispersant (20 wt%) in CO2",Chemical (polymerization),Heptanol,SCD,,,,,579,,,,Mesoporous (nanoparticulate),,,,,
300,SCD,Not specific,Microbeads,Phenolic resin,,,I,,,cp,al,"Phenolic novolak + furfural + catalyst p-toluenesulfonic acid (solid 30 wt%, P/C = 20) in heptyl alcohol + PDMS dispersant (20 wt%) in CO2",Chemical (polymerization),Heptanol,SCD,,,,,539,,,,Mesoporous (nanoparticulate),,,,,
301,SCD,Not specific,Microbeads,Phenolic resin,,,I,,,cp,al,"Phenolic novolak + furfural + catalyst p-toluenesulfonic acid (solid 30 wt%, P/C = 20) in heptyl alcohol + PDMS dispersant (5 wt%) in CO2",Chemical (polymerization),Heptanol,SCD,,,,,,,,,Mesoporous (nanoparticulate),,,,,
302,SCD,Not specific,Microbeads,Phenolic resin,,,I,,,cp,al,"Phenolic novolak + furfural + catalyst p-toluenesulfonic acid (solid 30 wt%, P/C = 20) in heptyl alcohol + PDMS dispersant (10 wt%) in CO2",Chemical (polymerization),Heptanol,SCD,,,,,,,,,Mesoporous (nanoparticulate),,,,,
303,SCD,Not specific,Microbeads,Phenolic resin,,,I,,,cp,al,"Phenolic novolak + furfural + catalyst p-toluenesulfonic acid (solid 20 wt%, P/C = 20) in heptyl alcohol + PDMS dispersant (20 wt%) in CO2",Chemical (polymerization),Heptanol,SCD,,,,,375,,,,Mesoporous (nanoparticulate),,,,,
304,SCD,Not specific,Microbeads,Phenolic resin,,,I,,,cp,al,"Phenolic novolak + furfural + catalyst p-toluenesulfonic acid (solid 20 wt%, P/C = 10) in heptyl alcohol + PDMS dispersant (20 wt%) in CO2",Chemical (polymerization),Heptanol,SCD,,,,,451,,,,Mesoporous (nanoparticulate),,,,,
305,SCD,Not specific,Microbeads,Phenolic resin,,,I,,,cp,al,"Phenolic novolak + furfural + catalyst p-toluenesulfonic acid (solid 20 wt%, P/C = 5) in heptyl alcohol + PDMS dispersant (20 wt%) in CO2",Chemical (polymerization),Heptanol,SCD,,,,,539,,,,Mesoporous (nanoparticulate),,,,,
306,FD,Scaffold,Monolith,Chitosan,Collagen,,A,C,,ng,wa,Chitosan solution (frozen),No gelation,Water,FD,NaOH-ethanol solution,"Physical (antisolvent, pH)",,,,,,0.75,Macroporous (cellular),,,,,
307,FD,Scaffold,Monolith,Chitosan,Collagen,,A,C,,ng,wa,Chitosan solution + collagen solution (frozen),No gelation,Water,FD,NaOH-ethanol solution,"Physical (antisolvent, pH)",,,,,,0.3,Macroporous (cellular),,,,,
308,FD,Scaffold,Monolith,Chitosan,Collagen,,A,C,,ng,wa,Chitosan solution + collagen solution (frozen),No gelation,Water,FD,NaOH-ethanol solution and EDC-NHS treatment,"Physical (antisolvent, pH)",,,,,,0.5,Macroporous (cellular),,,,,
309,SCD,Not specific,Monolith,RF,,,I,,,cp,ow,"Resorcinol-formaldehyde-NaCO3 solution (RC = 200, RF = 5%)",Chemical (polymerization),Acetone,SCD,,,0.12,,520,,,,,,,,,
310,SCD,Not specific,Monolith,RF,,,I,,,cp,ow,"Resorcinol-formaldehyde-NaCO3 solution (RC = 200, RF = 20%)",Chemical (polymerization),Acetone,SCD,,,0.25,,560,,,,,,,,,
311,SCD,Not specific,Monolith,RF,,,I,,,cp,ow,"Resorcinol-formaldehyde-HClO4 solution in acetone (RC = 200, RF = 5%)",Chemical (polymerization),Acetone,SCD,,,0.16,,440,,,,,,,,,
312,SCD,Not specific,Monolith,RF,,,I,,,cp,ow,"Resorcinol-formaldehyde-HClO4 solution in acetone (RC = 200, RF = 20%)",Chemical (polymerization),Acetone,SCD,,,1,,330,,,,,,,,,
313,SCD,Not specific,Monolith,RF,,,I,,,cp,ow,"Resorcinol-formaldehyde-NaCO3 solution in acetone (RC = 50, RF = 15%)",Chemical (polymerization),Acetone,SCD,,,0.7,,620,,,,,,,,,
314,SCD,Not specific,Monolith,RF,,,I,,,cp,ow,"Resorcinol-formaldehyde-NaCO3 solution in acetone (RC = 50, RF = 20%)",Chemical (polymerization),Acetone,SCD,,,0.7,,540,,,,,,,,,
315,SCD,Not specific,Monolith,RF,,Carbonized,I,,Ca,cp,ow,Resorcinol-formaldehyde-NaCO3 solution (RC = 50),Chemical (polymerization),Acetone,SCD,Post-calcination at 1050 °C,,0.34,,821,,,,,,,,,
316,SCD,Not specific,Monolith,RF,,,I,,,cp,ow,Resorcinol-formaldehyde-NaCO3 solution (RC = 200),Chemical (polymerization),Acetone,SCD,,,0.09,,409,,,,,,,,,
317,SCD,Not specific,Monolith,RF,,,I,,,cp,ow,Resorcinol-formaldehyde-HClO4 solution in acetone (RC = 50),Chemical (polymerization),Acetone,SCD,,,0.17,,449,,,,,,,,,
318,SCD,Not specific,Monolith,RF,,Carbonized,I,,Ca,cp,ow,Resorcinol-formaldehyde-HClO4 solution in acetone (RC = 50),Chemical (polymerization),Acetone,SCD,Post-calcination at 1050 °C,,0.17,,694,,,,,,,,,
319,SCD,Not specific,Monolith,RF,,,I,,,cp,ow,Resorcinol-formaldehyde-HClO4 solution in acetone (RC = 200),Chemical (polymerization),Acetone,SCD,,,0.16,,380,,,,,,,,,
320,SCD,Not specific,Monolith,RF,,Carbonized,I,,Ca,cp,ow,Resorcinol-formaldehyde-HClO4 solution in acetone (RC = 200),Chemical (polymerization),Acetone,SCD,Post-calcination at 1050 °C,,0.15,,984,,,,,,,,,
321,APD,Electrochemical devices,Sheet,RF,,,I,,,cp,wa,Resorcinol-formaldehyde-NaCO3 solution (R/C = 1500),Chemical (polymerization),Water,APD,,,0.35,,,,,,Macroporous (particulate),,,,,
322,APD,Electrochemical devices,Sheet,RF,Carbon fibers,,I,K,,cp,wa,Resorcinol-formaldehyde-NaCO3 solution (R/C = 1500) + carbon fiber cloth,Chemical (polymerization),Water,APD,,,,,58,,,,Macroporous (fibrous and particulate),,,,,
323,APD,Electrochemical devices,Sheet,RF,Carbon fibers,,I,K,,cp,wa,Resorcinol-formaldehyde solution,Chemical (polymerization),Water,APD,,,,,,,,,Macroporous (fibrous and particulate),,,,,
324,APD,Electrochemical devices,Sheet,RF,,,I,,,cp,wa,Resorcinol-formaldehyde-NaCO3 solution (R/C = 1500),Chemical (polymerization),Water,APD,Post-calcination at 1000 °C,,,,,,,,Macroporous (particulate),,,,,
325,APD,Electrochemical devices,Sheet,RF,Carbon fibers,,I,K,,cp,wa,Resorcinol-formaldehyde-NaCO3 solution (R/C = 1500) + carbon fiber cloth,Chemical (polymerization),Water,APD,Post-calcination at 1000 °C,,,,396,,,,Macroporous (fibrous and particulate),,,,,
326,APD,Electrochemical devices,Sheet,RF,Carbon fibers,,I,K,,cp,wa,Resorcinol-formaldehyde solution,Chemical (polymerization),Water,APD,Post-calcination at 1000 °C,,,,191,,,,Macroporous (fibrous and particulate),,,,,
327,SCD,Not specific,Monolith,Cresol-formaldehyde,,,I,,,cp,ow,Cresol-formaldehyde solution + catalyst,Chemical (polymerization),Acetone,SCD,,,0.15,,415,,1.73,,Mesoporous (nanoparticulate),,,,,
328,SCD,Not specific,Monolith,Cresol-formaldehyde,,,I,,,cp,ow,Cresol-formaldehyde solution + catalyst,Chemical (polymerization),Acetone,SCD,Post-calcination at 250 °C (0 h),,0.23,,,,,,Mesoporous (nanoparticulate),,,,,
329,SCD,Not specific,Monolith,Cresol-formaldehyde,,,I,,,cp,ow,Cresol-formaldehyde solution + catalyst,Chemical (polymerization),Acetone,SCD,Post-calcination at 250 °C,,0.23,,,,,,Mesoporous (nanoparticulate),,,,,
330,SCD,Not specific,Monolith,Cresol-formaldehyde,,Carbonized,I,,Ca,cp,ow,Cresol-formaldehyde solution + catalyst,Chemical (polymerization),Acetone,SCD,Post-calcination at 400 °C,,0.25,,,,,,Mesoporous (nanoparticulate),,,,,
331,SCD,Not specific,Monolith,Cresol-formaldehyde,,Carbonized,I,,Ca,cp,ow,Cresol-formaldehyde solution + catalyst,Chemical (polymerization),Acetone,SCD,Post-calcination at 600 °C (0 h),,0.28,,,,,,Mesoporous (nanoparticulate),,,,,
332,SCD,Not specific,Monolith,Cresol-formaldehyde,,Carbonized,I,,Ca,cp,ow,Cresol-formaldehyde solution + catalyst,Chemical (polymerization),Acetone,SCD,Post-calcination at 600 °C,,0.29,,650,,1.74,,Mesoporous (nanoparticulate),,,,,
333,SCD,Not specific,Monolith,Cresol-formaldehyde,,Carbonized,I,,Ca,cp,ow,Cresol-formaldehyde solution + catalyst,Chemical (polymerization),Acetone,SCD,Post-calcination at 700 °C,,0.34,,,,,,Mesoporous (nanoparticulate),,,,,
334,SCD,Not specific,Monolith,RF,,,I,,,cp,al,Resorcinol-formaldehyde-NaCO3 solution in ethanol,Chemical (polymerization),Ethanol,SCD,,,0.135,,,,,,Mesoporous (nanoparticulate),,,,,
335,SCD,Not specific,Monolith,RF,,,I,,,cp,al,Resorcinol-formaldehyde-NaCO3 solution in n-propanol,Chemical (polymerization),1-Propanol,SCD,,,0.153,,,,,,Mesoporous (nanoparticulate),,,,,
336,SCD,Not specific,Monolith,RF,,,I,,,cp,al,Resorcinol-formaldehyde-NaCO3 solution in n-butanol,Chemical (polymerization),n-Butanol,SCD,,,0.17,,,,,,Mesoporous (nanoparticulate),,,,,
337,SCD,Not specific,Monolith,RF,,,I,,,cp,al,Resorcinol-formaldehyde-NaCO3 solution in n-pentanol,Chemical (polymerization),Pentanol,SCD,,,0.199,,,,,,Mesoporous (nanoparticulate),,,,,
338,SCD,Not specific,Monolith,RF,,,I,,,cp,uk,Resorcinol-formaldehyde-NaCO3 solution in water,Chemical (polymerization),Unknown,SCD,,,0.131,,,,,,Mesoporous (nanoparticulate),,,,,
339,SCD,Not specific,Monolith,RF,,Carbonized,I,,Ca,cp,al,Resorcinol-formaldehyde-NaCO3 solution in ethanol,Chemical (polymerization),Ethanol,SCD,Post-calcination at 800 °C,,0.31,,,,,,Mesoporous (nanoparticulate),,,,,
340,SCD,Not specific,Monolith,RF,,Carbonized,I,,Ca,cp,al,Resorcinol-formaldehyde-NaCO3 solution in n-propanol,Chemical (polymerization),1-Propanol,SCD,Post-calcination at 800 °C,,0.358,,,,,,Mesoporous (nanoparticulate),,,,,
341,SCD,Not specific,Monolith,RF,,Carbonized,I,,Ca,cp,al,Resorcinol-formaldehyde-NaCO3 solution in n-butanol,Chemical (polymerization),n-Butanol,SCD,Post-calcination at 800 °C,,0.372,,,,,,Mesoporous (nanoparticulate),,,,,
342,SCD,Not specific,Monolith,RF,,Carbonized,I,,Ca,cp,al,Resorcinol-formaldehyde-NaCO3 solution in n-pentanol,Chemical (polymerization),Pentanol,SCD,Post-calcination at 800 °C,,0.507,,,,,,Mesoporous (nanoparticulate),,,,,
343,SCD,Not specific,Monolith,RF,,Carbonized,I,,Ca,cp,uk,Resorcinol-formaldehyde-NaCO3 solution in water,Chemical (polymerization),Unknown,SCD,Post-calcination at 800 °C,,0.29,,,,,,Mesoporous (nanoparticulate),,,,,
344,SCD,Not specific,Sheet,RF,Novoloid fibers,,I,K,,cp,ow,Resorcinol-formaldehyde-NaCO3 solution + Novoloid fibers,Chemical (polymerization),Acetone,SCD,,,,,,,,,,,,,,
345,SCD,Thermal insulation,Monolith,RF,,,I,,,cp,ow,Resorcinol-formaldehyde-catalyst solution (solid 3%),Chemical (polymerization),Acetone,SCD,,,0.067,,600,,,,,,,,,
346,SCD,Thermal insulation,Monolith,RF,,,I,,,cp,ow,Resorcinol-formaldehyde-catalyst solution (solid 6%),Chemical (polymerization),Acetone,SCD,,,0.097,,950,,,,,,,,,
347,SCD,Thermal insulation,Monolith,RF,,,I,,,cp,ow,Resorcinol-formaldehyde-catalyst solution (solid 9%),Chemical (polymerization),Acetone,SCD,,,0.142,,700,,,,,,,,,
348,SCD,Thermal insulation,Monolith,RF,,,I,,,cp,ow,Resorcinol-formaldehyde-catalyst solution (solid 15%),Chemical (polymerization),Acetone,SCD,,,0.211,,600,,,,,,,,,
349,SCD,Not specific,Monolith,RF,,,I,,,cp,ow,"Resorcinol-formaldehyde-NaCO3 solution (R/C = 25, R/W = 0.125 g/cm3)",Chemical (polymerization),Acetone,SCD,,,,,802,,,,,,,,,
350,FD,Not specific,Monolith,RF,,,I,,,cp,al,"Resorcinol-formaldehyde-NaCO3 solution (R/C = 25, R/W = 0.125 g/cm3) (frozen)",Chemical (polymerization),t-Butanol,FD,,,,,503,,,,,,,,,
351,SCD,Not specific,Monolith,RF,,,I,,,cp,ow,"Resorcinol-formaldehyde-NaCO3 solution (R/C = 25, R/W = 0.250 g/cm3)",Chemical (polymerization),Acetone,SCD,,,,,772,,,,,,,,,
352,FD,Not specific,Monolith,RF,,,I,,,cp,al,"Resorcinol-formaldehyde-NaCO3 solution (R/C = 25, R/W = 0.250 g/cm3) (frozen)",Chemical (polymerization),t-Butanol,FD,,,,,349,,,,,,,,,
353,SCD,Not specific,Monolith,RF,,,I,,,cp,ow,"Resorcinol-formaldehyde-NaCO3 solution (R/C = 200, R/W = 0.125 g/cm3)",Chemical (polymerization),Acetone,SCD,,,,,587,,,,,,,,,
354,FD,Not specific,Monolith,RF,,,I,,,cp,al,"Resorcinol-formaldehyde-NaCO3 solution (R/C = 200, R/W = 0.125 g/cm3) (frozen)",Chemical (polymerization),t-Butanol,FD,,,,,524,,,,,,,,,
355,SCD,Not specific,Monolith,RF,,,I,,,cp,ow,"Resorcinol-formaldehyde-NaCO3 solution (R/C = 200, R/W = 0.250 g/cm3)",Chemical (polymerization),Acetone,SCD,,,,,611,,,,,,,,,
356,FD,Not specific,Monolith,RF,,,I,,,cp,al,"Resorcinol-formaldehyde-NaCO3 solution (R/C = 200, R/W = 0.250 g/cm3) (frozen)",Chemical (polymerization),t-Butanol,FD,,,,,513,,,,,,,,,
357,SCD,Not specific,Monolith,RF,,Carbonized,I,,Ca,cp,ow,"Resorcinol-formaldehyde-NaCO3 solution (R/C = 25, R/W = 0.125 g/cm3)",Chemical (polymerization),Acetone,SCD,Post-calcination at 1000 °C,,,,774,,,,,,,,,
358,FD,Not specific,Monolith,RF,,Carbonized,I,,Ca,cp,al,"Resorcinol-formaldehyde-NaCO3 solution (R/C = 25, R/W = 0.125 g/cm3) (frozen)",Chemical (polymerization),t-Butanol,FD,Post-calcination at 1000 °C,,,,1107,,,,,,,,,
359,SCD,Not specific,Monolith,RF,,Carbonized,I,,Ca,cp,ow,"Resorcinol-formaldehyde-NaCO3 solution (R/C = 25, R/W = 0.250 g/cm3)",Chemical (polymerization),Acetone,SCD,Post-calcination at 1000 °C,,,,749,,,,,,,,,
360,FD,Not specific,Monolith,RF,,Carbonized,I,,Ca,cp,al,"Resorcinol-formaldehyde-NaCO3 solution (R/C = 25, R/W = 0.250 g/cm3) (frozen)",Chemical (polymerization),t-Butanol,FD,Post-calcination at 1000 °C,,,,881,,,,,,,,,
361,SCD,Not specific,Monolith,RF,,Carbonized,I,,Ca,cp,ow,"Resorcinol-formaldehyde-NaCO3 solution (R/C = 200, R/W = 0.125 g/cm3)",Chemical (polymerization),Acetone,SCD,Post-calcination at 1000 °C,,,,575,,,,,,,,,
362,FD,Not specific,Monolith,RF,,Carbonized,I,,Ca,cp,al,"Resorcinol-formaldehyde-NaCO3 solution (R/C = 200, R/W = 0.125 g/cm3) (frozen)",Chemical (polymerization),t-Butanol,FD,Post-calcination at 1000 °C,,,,1203,,,,,,,,,
363,SCD,Not specific,Monolith,RF,,Carbonized,I,,Ca,cp,ow,"Resorcinol-formaldehyde-NaCO3 solution (R/C = 200, R/W = 0.250 g/cm3)",Chemical (polymerization),Acetone,SCD,Post-calcination at 1000 °C,,,,1215,,,,,,,,,
364,FD,Not specific,Monolith,RF,,Carbonized,I,,Ca,cp,al,"Resorcinol-formaldehyde-NaCO3 solution (R/C = 200, R/W = 0.250 g/cm3) (frozen)",Chemical (polymerization),t-Butanol,FD,Post-calcination at 1000 °C,,,,908,,,,,,,,,
365,FD,Adsorbent,Beads,Chitosan,,,A,,,cc,"al, wa",Chitosan solution + glutaraldehyde solution (frozen),Chemical (aldehyde),Isopropanol-water,FD,,,0.36,65%,60,,,,,,,,,
366,FD,DDS,Beads,Chitosan,,"3-Chloro-2-hydroxypropyltrimethylammonium chloride, benzoic aldehyde, octanoic aldehyde",A,,Al,pc,wa,Chitosan solution (10%) + tripolyphosphate solution (10%) + ethylene glycol diglycidyl ether-ethanol solution (frozen),Physical (phosphate),Water,FD,"Post-modification with 3-chloro-2-hydroxypropyltrimethylammonium chloride, benzoic aldehyde, octanoic aldehyde",,,74.38%,,,,,Macroporous (fibrous and particulate),,,,,
367,FD,DDS,Beads,Chitosan,,"3-Chloro-2-hydroxypropyltrimethylammonium chloride, benzoic aldehyde, octanoic aldehyde",A,,Al,pc,wa,Chitosan solution (8%) + tripolyphosphate solution (10%) + ethylene glycol diglycidyl ether-ethanol solution (frozen),Physical (phosphate),Water,FD,"Post-modification with 3-chloro-2-hydroxypropyltrimethylammonium chloride, benzoic aldehyde, octanoic aldehyde",,,80.75%,,,,,Macroporous (fibrous and particulate),,,,,
368,FD,DDS,Beads,Chitosan,,"3-Chloro-2-hydroxypropyltrimethylammonium chloride, benzoic aldehyde, octanoic aldehyde",A,,Al,pc,wa,Chitosan solution (5%) + tripolyphosphate solution (10%) + ethylene glycol diglycidyl ether-ethanol solution (frozen),Physical (phosphate),Water,FD,"Post-modification with 3-chloro-2-hydroxypropyltrimethylammonium chloride, benzoic aldehyde, octanoic aldehyde",,,84.19%,,,,,Macroporous (fibrous and particulate),,,,,
369,FD,DDS,Beads,Chitosan,,"3-Chloro-2-hydroxypropyltrimethylammonium chloride, benzoic aldehyde, octanoic aldehyde",A,,Al,pc,wa,Chitosan solution (1.5%) + tripolyphosphate solution (10%) + ethylene glycol diglycidyl ether-ethanol solution (frozen),Physical (phosphate),Water,FD,"Post-modification with 3-chloro-2-hydroxypropyltrimethylammonium chloride, benzoic aldehyde, octanoic aldehyde",,,88.06%,,,,,Macroporous (fibrous and particulate),,,,,
370,FD,DDS,Beads,Chitosan,,"3-Chloro-2-hydroxypropyltrimethylammonium chloride, benzoic aldehyde, octanoic aldehyde",A,,Al,pc,wa,Chitosan solution (1.5%) + tripolyphosphate solution (8%) + ethylene glycol diglycidyl ether-ethanol solution (frozen),Physical (phosphate),Water,FD,"Post-modification with 3-chloro-2-hydroxypropyltrimethylammonium chloride, benzoic aldehyde, octanoic aldehyde",,,87.45%,,,,,Macroporous (fibrous and particulate),,,,,
371,FD,DDS,Beads,Chitosan,,"3-Chloro-2-hydroxypropyltrimethylammonium chloride, benzoic aldehyde, octanoic aldehyde",A,,Al,pc,wa,Chitosan solution (1.5%) + tripolyphosphate solution (5%) + ethylene glycol diglycidyl ether-ethanol solution (frozen),Physical (phosphate),Water,FD,"Post-modification with 3-chloro-2-hydroxypropyltrimethylammonium chloride, benzoic aldehyde, octanoic aldehyde",,,82.64%,,,,,Macroporous (fibrous and particulate),,,,,
372,FD,DDS,Beads,Chitosan,,"3-Chloro-2-hydroxypropyltrimethylammonium chloride, benzoic aldehyde, octanoic aldehyde",A,,Al,pc,wa,Chitosan solution (1.5%) + tripolyphosphate solution (3%) + ethylene glycol diglycidyl ether-ethanol solution (frozen),Physical (phosphate),Water,FD,"Post-modification with 3-chloro-2-hydroxypropyltrimethylammonium chloride, benzoic aldehyde, octanoic aldehyde",,,78.32%,,,,,Macroporous (fibrous and particulate),,,,,
373,FD,DDS,Beads,Chitosan,,"3-Chloro-2-hydroxypropyltrimethylammonium chloride, benzoic aldehyde, octanoic aldehyde",A,,Al,pc,wa,Chitosan solution (1.5%) + tripolyphosphate solution (1%) + ethylene glycol diglycidyl ether-ethanol solution (frozen),Physical (phosphate),Water,FD,"Post-modification with 3-chloro-2-hydroxypropyltrimethylammonium chloride, benzoic aldehyde, octanoic aldehyde",,,67.97%,,,,,Macroporous (fibrous and particulate),,,,,
374,SCD,Not specific,Monolith,Cresol-formaldehyde,,,I,,,cp,ow,Cresol-formaldehyde solution (C/W = 50) + catalyst (C/cat = 1),Chemical (polymerization),Acetone,SCD,,,0.37,,256,,0.78,,,,,,,
375,SCD,Not specific,Monolith,Cresol-formaldehyde,,,I,,,cp,ow,Cresol-formaldehyde solution (C/W = 50) + catalyst (C/cat = 2),Chemical (polymerization),Acetone,SCD,,,0.29,,466,,1.72,,,,,,,
376,SCD,Not specific,Monolith,Cresol-formaldehyde,,,I,,,cp,ow,Cresol-formaldehyde solution (C/W = 50) + catalyst (C/cat = 3),Chemical (polymerization),Acetone,SCD,,,0.2,,301,,1.15,,,,,,,
377,SCD,Not specific,Monolith,Cresol-formaldehyde,,,I,,,cp,ow,Cresol-formaldehyde solution (C/W = 50) + catalyst (C/cat = 4),Chemical (polymerization),Acetone,SCD,,,0.14,,326,,1.49,,,,,,,
378,SCD,Not specific,Monolith,Cresol-formaldehyde,,,I,,,cp,ow,Cresol-formaldehyde solution (C/W = 50) + catalyst (C/cat = 6),Chemical (polymerization),Acetone,SCD,,,0.06,,230,,0.73,,,,,,,
379,SCD,Not specific,Monolith,Cresol-formaldehyde,,,I,,,cp,ow,Cresol-formaldehyde solution (C/W = 60) + catalyst (C/cat = 3),Chemical (polymerization),Acetone,SCD,,,0.15,,410,,1.73,,,,,,,
380,SCD,Not specific,Monolith,Cresol-formaldehyde,,,I,,,cp,ow,Cresol-formaldehyde solution (C/W = 70) + catalyst (C/cat = 2),Chemical (polymerization),Acetone,SCD,,,0.2,,627,,2.06,,,,,,,
381,SCD,Not specific,Monolith,Cresol-formaldehyde,,,I,,,cp,ow,Cresol-formaldehyde solution (C/W = 90) + catalyst (C/cat = 2),Chemical (polymerization),Acetone,SCD,,,0.11,,422,,1.6,,,,,,,
382,APD,Capacitors,Monolith,Cresol-resorcinol-formaldehyde,,,I,,,cp,ow,Resocinol-cresol (10%)-formaldehyde-NaOH solution,Chemical (polymerization),Acetone,APD,,,0.57,,299,,,,,,,,,
383,APD,Capacitors,Monolith,Cresol-resorcinol-formaldehyde,,Carbonized,I,,Ca,cp,ow,Resocinol-cresol (10%)-formaldehyde-NaOH solution,Chemical (polymerization),Acetone,APD,Post-calcination at 900 °C,,0.7,,705,,,,,,,,,
384,APD,Capacitors,Monolith,Cresol-resorcinol-formaldehyde,,Carbonized,I,,Ca,cp,ow,Resocinol-cresol (20%)-formaldehyde-NaOH solution,Chemical (polymerization),Acetone,APD,Post-calcination at 900 °C,,0.72,,606,,,,,,,,,
385,APD,Capacitors,Monolith,Cresol-resorcinol-formaldehyde,,Carbonized,I,,Ca,cp,ow,Resocinol-cresol (30%)-formaldehyde-NaOH solution,Chemical (polymerization),Acetone,APD,Post-calcination at 900 °C,,0.73,,614,,,,,,,,,
386,APD,Capacitors,Monolith,Cresol-resorcinol-formaldehyde,,Carbonized,I,,Ca,cp,ow,Resocinol-cresol (40%)-formaldehyde-NaOH solution,Chemical (polymerization),Acetone,APD,Post-calcination at 900 °C,,0.74,,632,,,,,,,,,
387,APD,Capacitors,Monolith,Cresol-resorcinol-formaldehyde,,Carbonized,I,,Ca,cp,ow,Resocinol-cresol (60%)-formaldehyde-NaOH solution,Chemical (polymerization),Acetone,APD,Post-calcination at 900 °C,,0.9,,582,,,,,,,,,
388,APD,Capacitors,Monolith,Cresol-resorcinol-formaldehyde,,Carbonized,I,,Ca,cp,ow,Resocinol-cresol (70%)-formaldehyde-NaOH solution,Chemical (polymerization),Acetone,APD,Post-calcination at 900 °C,,0.92,,405,,,,,,,,,
389,SCD,Not specific,Monolith,Polyisocyanurate,,,H,,,cp,or,"Isocyanurate monomers + catalyst (RC = 50) in dichloromethane, cured at 80 °C",Chemical (polymerization),Dichloromethane,SCD,,,0.07,,,,,,Macroporous (particulate),0.03,Transient,Hot wire,,
390,SCD,Not specific,Monolith,Polyisocyanurate,,,H,,,cp,or,"Isocyanurate monomers + catalyst (RC = 70) in dichloromethane, cured at 80 °C",Chemical (polymerization),Dichloromethane,SCD,,,0.064,,,,,,Macroporous (particulate),0.03,Transient,Hot wire,,
391,SCD,Not specific,Monolith,Polyisocyanurate,,,H,,,cp,or,"Isocyanurate monomers + catalyst (RC = 90) in dichloromethane, cured at 80 °C",Chemical (polymerization),Dichloromethane,SCD,,,0.054,,,,,,Macroporous (particulate),0.029,Transient,Hot wire,,
392,SCD,Not specific,Monolith,Polyisocyanurate,,,H,,,cp,or,"Isocyanurate monomers + catalyst (RC = 50) in dichloromethane, cured at 100 °C",Chemical (polymerization),Dichloromethane,SCD,,,0.06,,,,,,Macroporous (particulate),0.03,Transient,Hot wire,,
393,SCD,Not specific,Monolith,Polyisocyanurate,,,H,,,cp,or,"Isocyanurate monomers + catalyst (RC = 70) in dichloromethane, cured at 100 °C",Chemical (polymerization),Dichloromethane,SCD,,,0.057,,,,,,Macroporous (particulate),0.03,Transient,Hot wire,,
394,SCD,Not specific,Monolith,Polyisocyanurate,,,H,,,cp,or,"Isocyanurate monomers + catalyst (RC = 90) in dichloromethane, cured at 100 °C",Chemical (polymerization),Dichloromethane,SCD,,,0.047,,,,,,Macroporous (particulate),0.03,Transient,Hot wire,,
395,SCD,Not specific,Monolith,Polyisocyanurate,,,H,,,cp,or,"Isocyanurate monomers + catalyst (RC = 50) in dichloromethane, cured at 120 °C",Chemical (polymerization),Dichloromethane,SCD,,,0.052,,,,,,Macroporous (particulate),0.029,Transient,Hot wire,,
396,SCD,Not specific,Monolith,Polyisocyanurate,,,H,,,cp,or,"Isocyanurate monomers + catalyst (RC = 70) in dichloromethane, cured at 120 °C",Chemical (polymerization),Dichloromethane,SCD,,,0.042,,,,,,Macroporous (particulate),0.03,Transient,Hot wire,,
