Repository: paulagirones/Aerogels_thermal_conductivity

# Aerogels_thermal_conductivity
Machine learning prediction of thermal conductivity in aerogels.

File: 20250220_dataset.csv (part 3 of 95)
Entry,Drying,Purpose,Shape,First materials,Second materials,Modification,First material class,Second materials class,Modification class,Gelation class,Solvent class,Process,Gelation mechanism,Final solvent,Drying details,Post drying treatment,Post-drying cross-linking,Envelope density g/cm3,Porosity,BET surface area m2/g,BJH pore size nm,BJH pore volume (total) cm3/g,compression elastic modulus MPa,SEM,Thermal conductivity W/(m K),Thermal method,Thermal method detail,,
397,SCD,Not specific,Monolith,Polyisocyanurate,,,H,,,cp,or,"Isocyanurate monomers + catalyst (RC = 90) in dichloromethane, cured at 120 °C",Chemical (polymerization),Dichloromethane,SCD,,,0.034,,,,,,Macroporous (particulate),0.03,Transient,Hot wire,,
398,SCD,Catalysis,Beads,Chitosan,,,A,,,pp,al,Chitosan solution + NaOH solution,Physical (pH),Ethanol,SCD,,,,,110,,,,Mesoporous (nanofibrous),,,,,
399,FD,Biomedical,Monolith,Carboxymethyl chitin,,,A,,,ng,wa,Carboxymethyl chitin solution (frozen),No gelation,Water,FD,"Post-vaccum heat treatment at 120 to 160 °C, washing, gamma irradiation",,,,,,,,Macroporous (flakes),,,,,
400,FD,Scaffold,Microbeads,Chitosan,,,A,,,pc,wa,Chitosan solution + protein solution + HCO-60 (n-octanol) + tripolyphosphate solution,Physical (phosphate),Water,FD,,,,,,,,,Microparticles,,,,,
401,FD,Scaffold,Monolith,Chitosan,,,A,,,ng,wa,Chitosan solution (frozen),No gelation,Water,FD,"Post immersion into NaOH-ethanol solution, chitosan-drug microbeads loading","Physical (antisolvent, pH)",,,,,,,Macroporous (cellular),,,,,
402,SCD,Not specific,Monolith,RF,,,I,,,cp,ow,Resorcinol-formaldehyde solution + Na2CO3 (1.45 mM) solution,Chemical (polymerization),Acetone,SCD (acetone),,,0.068,,280,,,,Mesoporous (nanoparticulate),,,,,
403,SCD,Not specific,Monolith,RF,,,I,,,cp,ow,Resorcinol-formaldehyde solution + Na2CO3 (2.9 mM) solution,Chemical (polymerization),Acetone,SCD (acetone),,,0.07,,393,,,,Mesoporous (nanoparticulate),,,,,
404,SCD,Not specific,Monolith,RF,,,I,,,cp,ow,Resorcinol-formaldehyde solution + Na2CO3 (5.9 mM) solution,Chemical (polymerization),Acetone,SCD (acetone),,,0.083,,525,,,,Mesoporous (nanoparticulate),,,,,
405,SCD,Not specific,Monolith,RF,,,I,,,cp,ow,Resorcinol-formaldehyde solution + Na2CO3 (11.6 mM) solution,Chemical (polymerization),Acetone,SCD (acetone),,,0.199,,677,,,,Mesoporous (nanoparticulate),,,,,
406,SCD,Not specific,Monolith,RF,,,I,,,cp,ow,Resorcinol-formaldehyde solution + Na2CO3 (1.45 mM) solution,Chemical (polymerization),Acetone,SCD,,,0.058,,545,,,,Mesoporous (nanoparticulate),,,,,
407,SCD,Not specific,Monolith,RF,,,I,,,cp,ow,Resorcinol-formaldehyde solution + Na2CO3 (11.6 mM) solution,Chemical (polymerization),Acetone,SCD,,,0.162,,718,,,,Mesoporous (nanoparticulate),,,,,
408,FD,Scaffold,Monolith,Chitosan,,,A,,,ng,wa,Chitosan solution + drug solution (frozen),No gelation,Water,FD,,,,,,,,,Macroporous (cellular),,,,,
409,FD,Scaffold,Monolith,Chitosan,Alginate,,A,A,,ng,wa,Chitosan solution + alginate solution (chitosan:alginate = 3:1) + drug solution (frozen),No gelation,Water,FD,,,,,,,,,Macroporous (cellular),,,,,
410,FD,Scaffold,Monolith,Chitosan,Alginate,,A,A,,ng,wa,Chitosan solution + alginate solution (chitosan:alginate = 1:1) + drug solution (frozen),No gelation,Water,FD,,,,,,,,,Macroporous (cellular),,,,,
411,FD,Scaffold,Monolith,Alginate,Chitosan,,A,A,,ng,wa,Chitosan solution + alginate solution (chitosan:alginate = 1:3) + drug solution (frozen),No gelation,Water,FD,,,,,,,,,Macroporous (cellular),,,,,
412,FD,Scaffold,Monolith,Chitosan,Gelatin,,A,C,,ng,wa,Chitosan solution + gelatin solution (frozen),No gelation,Water,FD,Post-immersion into EDC-NHS-MES solution,,,,,,,,Macroporous (cellular),,,,,
413,FD,Scaffold,Monolith,Chitosan,"Gelatin, hyaluronic acid",,A,"A, A",,ng,wa,Chitosan solution + gelatin solution + hyaluronic acid solution (frozen),No gelation,Water,FD,Post-immersion into EDC-NHS-MES solution,,,,,,,,Macroporous (cellular),,,,,
414,FD,Wound dressing,Monolith,Chitosan,Collagen,,A,C,,ng,wa,Collagen solution + chitosan solution (frozen),No gelation,Water,FD,,,,,,,,,Macroporous (cellular),,,,,
415,FD,Wound dressing,Monolith,Chitosan,Collagen,,A,C,,ng,wa,Collagen solution + chitosan solution (frozen),No gelation,Water,FD,Post-glutaraldehyde treatment,Chemical (aldehyde),,,,,,,Macroporous (cellular),,,,,
416,FD,Scaffold,Monolith,Chitosan,Gelatin,,A,C,,cc,wa,Chitosan-gelatin solution (0.8 wt%) + glutaraldehyde solution (frozen),Chemical (aldehyde),Water,FD,Post-immersion into NaBH4 solution,,0.12,,,,,,Macroporous (cellular and fibrous),,,,,
417,FD,Scaffold,Monolith,Chitosan,Gelatin,,A,C,,cc,wa,Chitosan-gelatin solution (1.7 wt%) + glutaraldehyde solution (frozen),Chemical (aldehyde),Water,FD,Post-immersion into NaBH4 solution,,0.17,,,,,,Macroporous (cellular and fibrous),,,,,
418,FD,Scaffold,Monolith,Chitosan,Gelatin,,A,C,,cc,wa,Chitosan-gelatin solution (3.5 wt%) + glutaraldehyde solution (frozen),Chemical (aldehyde),Water,FD,Post-immersion into NaBH4 solution,,0.23,,,,,,Macroporous (cellular and fibrous),,,,,
419,FD,Scaffold,Monolith,Chitosan,Gelatin,,A,C,,cc,wa,Chitosan-gelatin solution (7 wt%) + glutaraldehyde solution (frozen),Chemical (aldehyde),Water,FD,Post-immersion into NaBH4 solution,,0.42,,,,,,Macroporous (cellular and fibrous),,,,,
420,SCD,Not specific,Monolith,RF,,,I,,,cp,al,"Resocinol-formaldehyde-HCl (1%) solution (RF 26.2%, gelation at 20 °C, aging at 75 °C for 72 h)",Chemical (polymerization),Isopropanol,SCD (isopropanol),,,0.73,,,,,,Mesoporous (nanoparticulate),,,,,
421,SCD,Not specific,Monolith,RF,,,I,,,cp,al,"Resocinol-formaldehyde-HCl (0.2%) solution (RF 26.2%, gelation at 20 °C, aging at 70 °C for 90 h)",Chemical (polymerization),Isopropanol,SCD (isopropanol),,,0.89,,,,,,Mesoporous (nanoparticulate),,,,,
422,SCD,Not specific,Monolith,RF,,,I,,,cp,al,"Resocinol-formaldehyde-HCl (1%) solution (RF 16.7%, gelation at 20 °C, aging at 70 °C for 90 h)",Chemical (polymerization),Isopropanol,SCD (isopropanol),,,0.88,,,,,,Mesoporous (nanoparticulate),,,,,
423,SCD,Not specific,Monolith,RF,,,I,,,cp,al,"Resocinol-formaldehyde-HCl (1%) solution (RF 26.2%, gelation at 20 °C, aging at 70 °C for 90 h)",Chemical (polymerization),Isopropanol,SCD,,,0.53,,,,,,Mesoporous (nanoparticulate),,,,,
424,SCD,Not specific,Monolith,RF,,,I,,,cp,al,"Resocinol-formaldehyde-HCl (1%) solution (RF 16.7%, gelation at 40 °C, aging at 75 °C for 69 h)",Chemical (polymerization),Isopropanol,SCD (isopropanol),,,0.48,,,,,,Mesoporous (nanoparticulate),,,,,
425,SCD,Not specific,Monolith,RF,,,I,,,cp,al,"Resocinol-formaldehyde-HCl (1%) solution (RF 16.7%, gelation at 50 °C, aging at 75 °C for 69 h)",Chemical (polymerization),Isopropanol,SCD (isopropanol),,,0.45,,,,,,Mesoporous (nanoparticulate),,,,,
426,SCD,Not specific,Monolith,RF,,,I,,,cp,al,"Resocinol-formaldehyde-HCl (1%) solution (RF 16.7%, gelation at 50 °C, aging at 75 °C for 69 h)",Chemical (polymerization),Isopropanol,SCD (isopropanol),,,0.45,,,,,,Mesoporous (nanoparticulate),,,,,
427,SCD,Not specific,Monolith,RF,,,I,,,cp,al,"Resocinol-formaldehyde-HCl (1%) solution (RF 16.7%, gelation at 60 °C, aging at 75 °C for 69 h)",Chemical (polymerization),Isopropanol,SCD (isopropanol),,,0.44,,,,,,Mesoporous (nanoparticulate),,,,,
428,SCD,Not specific,Monolith,RF,,,I,,,cp,al,"Resocinol-formaldehyde-HCl (1%) solution (RF 16.7%, gelation at 70 °C, aging at 75 °C for 69 h)",Chemical (polymerization),Isopropanol,SCD (isopropanol),,,0.41,,,,,,Mesoporous (nanoparticulate),,,,,
429,SCD,Not specific,Monolith,RF,,,I,,,cp,al,"Resocinol-formaldehyde-HCl (1%) solution (RF 26.2%, gelation at 60 °C, aging at 75 °C for 50 h)",Chemical (polymerization),Isopropanol,SCD (isopropanol),,,0.57,,,,,,Mesoporous (nanoparticulate),,,,,
430,SCD,Not specific,Monolith,RF,,,I,,,cp,al,"Resocinol-formaldehyde-HCl (1%) solution (RF 11.5%, gelation at 60 °C, aging at 75 °C for 50 h)",Chemical (polymerization),Isopropanol,SCD (isopropanol),,,0.31,,,,,,Mesoporous (nanoparticulate),,,,,
431,SCD,Not specific,Monolith,RF,,,I,,,cp,al,"Resocinol-formaldehyde-HCl (1%) solution (RF 5.9%, gelation at 60 °C, aging at 75 °C for 50 h)",Chemical (polymerization),Isopropanol,SCD (isopropanol),,,0.17,,,,,,Mesoporous (nanoparticulate),,,,,
432,SCD,Not specific,Monolith,RF,,,I,,,cp,al,"Resocinol-formaldehyde-HCl (1%) solution (RF 26.2%, gelation at 70 °C, aging at 75 °C for 50 h)",Chemical (polymerization),Isopropanol,SCD (isopropanol),,,0.34,,,,,,Mesoporous (nanoparticulate),,,,,
433,SCD,Not specific,Monolith,RF,,,I,,,cp,al,"Resocinol-formaldehyde-HCl (1%) solution (RF 11.5%, gelation at 60 °C, aging at 75 °C for 50 h)",Chemical (polymerization),Isopropanol,SCD (isopropanol),,,0.28,,,,,,Mesoporous (nanoparticulate),,,,,
434,SCD,Not specific,Monolith,RF,,,I,,,cp,al,"Resocinol-formaldehyde-HCl (1%) solution (RF 5.9%, gelation at 60 °C, aging at 75 °C for 50 h)",Chemical (polymerization),Isopropanol,SCD (isopropanol),,,0.13,,,,,,Mesoporous (nanoparticulate),,,,,
435,SCD,Not specific,Monolith,RF,,Carbonized,I,,Ca,cp,al,"Resocinol-formaldehyde-HCl (1%) solution (RF 26.2%, gelation at 20 °C, aging at 75 °C for 72 h)",Chemical (polymerization),Isopropanol,SCD (isopropanol),Post-calcination at 800 °C,,0.88,,,,,,Mesoporous (nanoparticulate),,,,,
436,SCD,Not specific,Monolith,RF,,Carbonized,I,,Ca,cp,al,"Resocinol-formaldehyde-HCl (1%) solution (RF 16.7%, gelation at 40 °C, aging at 75 °C for 69 h)",Chemical (polymerization),Isopropanol,SCD (isopropanol),Post-calcination at 800 °C,,0.66,,,,,,Mesoporous (nanoparticulate),,,,,
437,SCD,Not specific,Monolith,RF,,Carbonized,I,,Ca,cp,al,"Resocinol-formaldehyde-HCl (1%) solution (RF 16.7%, gelation at 50 °C, aging at 75 °C for 69 h)",Chemical (polymerization),Isopropanol,SCD (isopropanol),Post-calcination at 800 °C,,0.61,,,,,,Mesoporous (nanoparticulate),,,,,
438,SCD,Not specific,Monolith,RF,,Carbonized,I,,Ca,cp,al,"Resocinol-formaldehyde-HCl (1%) solution (RF 16.7%, gelation at 60 °C, aging at 75 °C for 69 h)",Chemical (polymerization),Isopropanol,SCD (isopropanol),Post-calcination at 800 °C,,0.57,,,,,,Mesoporous (nanoparticulate),,,,,
439,SCD,Not specific,Monolith,RF,,Carbonized,I,,Ca,cp,al,"Resocinol-formaldehyde-HCl (1%) solution (RF 16.7%, gelation at 70 °C, aging at 75 °C for 69 h)",Chemical (polymerization),Isopropanol,SCD (isopropanol),Post-calcination at 800 °C,,0.48,,557,,,,Mesoporous (nanoparticulate),,,,,
440,SCD,Not specific,Monolith,RF,,Carbonized,I,,Ca,cp,al,"Resocinol-formaldehyde-HCl (1%) solution (RF 26.2%, gelation at 60 °C, aging at 75 °C for 50 h)",Chemical (polymerization),Isopropanol,SCD (isopropanol),Post-calcination at 800 °C,,0.75,,,,,,Mesoporous (nanoparticulate),,,,,
441,SCD,Not specific,Monolith,RF,,Carbonized,I,,Ca,cp,al,"Resocinol-formaldehyde-HCl (1%) solution (RF 11.5%, gelation at 60 °C, aging at 75 °C for 50 h)",Chemical (polymerization),Isopropanol,SCD (isopropanol),Post-calcination at 800 °C,,0.42,,615,,,,Mesoporous (nanoparticulate),,,,,
442,SCD,Not specific,Monolith,RF,,Carbonized,I,,Ca,cp,al,"Resocinol-formaldehyde-HCl (1%) solution (RF 5.9%, gelation at 60 °C, aging at 75 °C for 50 h)",Chemical (polymerization),Isopropanol,SCD (isopropanol),Post-calcination at 800 °C,,0.23,,630,,,,Mesoporous (nanoparticulate),,,,,
443,SCD,Not specific,Monolith,RF,,Carbonized,I,,Ca,cp,al,"Resocinol-formaldehyde-HCl (1%) solution (RF 11.5%, gelation at 60 °C, aging at 75 °C for 50 h)",Chemical (polymerization),Isopropanol,SCD (isopropanol),Post-calcination at 800 °C,,0.32,,584,,,,Mesoporous (nanoparticulate),,,,,
444,SCD,Not specific,Monolith,RF,,Carbonized,I,,Ca,cp,al,"Resocinol-formaldehyde-HCl (1%) solution (RF 5.9%, gelation at 60 °C, aging at 75 °C for 50 h)",Chemical (polymerization),Isopropanol,SCD (isopropanol),Post-calcination at 800 °C,,0.15,,656,,,,Mesoporous (nanoparticulate),,,,,
445,SCD,Not specific,Monolith,Poly(vinylidene fluoride),,,M,,,cc,ow,"Poly(vinyl chloride) solution in DMF + 1,8-diazabicyclo[5,4,0]undec-7-ene (DBU/Cl = 1, PVA 2.5 wt%, Mn = 47000)",Chemical,DMF,SCD,,,0.21,,345,,,,,,,,,
446,SCD,Not specific,Monolith,Poly(vinylidene fluoride),,,M,,,cc,ow,"Poly(vinyl chloride) solution in DMF + 1,8-diazabicyclo[5,4,0]undec-7-ene (DBU/Cl = 1, PVA 2.5 wt%, Mn = 82000)",Chemical,DMF,SCD,,,0.25,,389,,,,,,,,,
447,SCD,Not specific,Monolith,Poly(vinylidene fluoride),,,M,,,cc,ow,"Poly(vinyl chloride) solution in DMF + 1,8-diazabicyclo[5,4,0]undec-7-ene (DBU/Cl = 1, PVA 5 wt%, Mn = 22000)",Chemical,DMF,SCD,,,0.28,,436,,,,,,,,,
448,SCD,Not specific,Monolith,Poly(vinylidene fluoride),,,M,,,cc,ow,"Poly(vinyl chloride) solution in DMF + 1,8-diazabicyclo[5,4,0]undec-7-ene (DBU/Cl = 1, PVA 5 wt%, Mn = 47000)",Chemical,DMF,SCD,,,0.42,,418,,,,,,,,,
449,SCD,Not specific,Monolith,Poly(vinylidene fluoride),,,M,,,cc,ow,"Poly(vinyl chloride) solution in DMF + 1,8-diazabicyclo[5,4,0]undec-7-ene (DBU/Cl = 1, PVA 5 wt%, Mn = 82000)",Chemical,DMF,SCD,,,0.45,,364,,,,,,,,,
450,SCD,Not specific,Monolith,Poly(vinylidene fluoride),,,M,,,cc,ow,"Poly(vinyl chloride) solution in DMF + 1,8-diazabicyclo[5,4,0]undec-7-ene (DBU/Cl = 1, PVA 10 wt%, Mn = 22000)",Chemical,DMF,SCD,,,0.44,,443,,,,,,,,,
451,SCD,Not specific,Monolith,Poly(vinylidene fluoride),,,M,,,cc,ow,"Poly(vinyl chloride) solution in DMF + 1,8-diazabicyclo[5,4,0]undec-7-ene (DBU/Cl = 1, PVA 10 wt%, Mn = 47000)",Chemical,DMF,SCD,,,0.51,,392,,,,,,,,,
452,SCD,Not specific,Monolith,Poly(vinylidene fluoride),,,M,,,cc,ow,"Poly(vinyl chloride) solution in DMF + 1,8-diazabicyclo[5,4,0]undec-7-ene (DBU/Cl = 1, PVA 10 wt%, Mn = 82000)",Chemical,DMF,SCD,,,0.52,,393,,,,,,,,,
453,SCD,Not specific,Monolith,Poly(vinylidene fluoride),,,M,,,cc,ow,"Poly(vinyl chloride) solution in DMF + 1,8-diazabicyclo[5,4,0]undec-7-ene (DBU/Cl = 1, PVA 15 wt%, Mn = 22000)",Chemical,DMF,SCD,,,0.5,,465,,,,,,,,,
454,SCD,Not specific,Monolith,Poly(vinylidene fluoride),,,M,,,cc,ow,"Poly(vinyl chloride) solution in DMF + 1,8-diazabicyclo[5,4,0]undec-7-ene (DBU/Cl = 2, PVA 2.5 wt%, Mn = 22000)",Chemical,DMF,SCD,,,0.08,,404,,,,,,,,,
455,SCD,Not specific,Monolith,Poly(vinylidene fluoride),,,M,,,cc,ow,"Poly(vinyl chloride) solution in DMF + 1,8-diazabicyclo[5,4,0]undec-7-ene (DBU/Cl = 2, PVA 2.5 wt%, Mn = 47000)",Chemical,DMF,SCD,,,0.19,,358,,,,,,,,,
456,SCD,Not specific,Monolith,Poly(vinylidene fluoride),,,M,,,cc,ow,"Poly(vinyl chloride) solution in DMF + 1,8-diazabicyclo[5,4,0]undec-7-ene (DBU/Cl = 2, PVA 2.5 wt%, Mn = 82000)",Chemical,DMF,SCD,,,0.21,,447,,,,,,,,,
457,SCD,Not specific,Monolith,Poly(vinylidene fluoride),,,M,,,cc,ow,"Poly(vinyl chloride) solution in DMF + 1,8-diazabicyclo[5,4,0]undec-7-ene (DBU/Cl = 2, PVA 5 wt%, Mn = 22000)",Chemical,DMF,SCD,,,0.26,,478,,,,,,,,,
458,SCD,Not specific,Monolith,Poly(vinylidene fluoride),,,M,,,cc,ow,"Poly(vinyl chloride) solution in DMF + 1,8-diazabicyclo[5,4,0]undec-7-ene (DBU/Cl = 2, PVA 5 wt%, Mn = 47000)",Chemical,DMF,SCD,,,0.34,,432,,,,,,,,,
459,SCD,Not specific,Monolith,Poly(vinylidene fluoride),,,M,,,cc,ow,"Poly(vinyl chloride) solution in DMF + 1,8-diazabicyclo[5,4,0]undec-7-ene (DBU/Cl = 2, PVA 5 wt%, Mn = 82000)",Chemical,DMF,SCD,,,0.34,,459,,,,,,,,,
460,SCD,Not specific,Monolith,Poly(vinylidene fluoride),,,M,,,cc,ow,"Poly(vinyl chloride) solution in DMF + 1,8-diazabicyclo[5,4,0]undec-7-ene (DBU/Cl = 2, PVA 10 wt%, Mn = 22000)",Chemical,DMF,SCD,,,0.43,,571,,,,,,,,,
461,SCD,Not specific,Monolith,Poly(vinylidene fluoride),,,M,,,cc,ow,"Poly(vinyl chloride) solution in DMF + 1,8-diazabicyclo[5,4,0]undec-7-ene (DBU/Cl = 2, PVA 10 wt%, Mn = 47000)",Chemical,DMF,SCD,,,0.44,,621,,,,,,,,,
462,SCD,Not specific,Monolith,Poly(vinylidene fluoride),,Carbonized,M,,Ca,cc,ow,"Poly(vinyl chloride) solution in DMF + 1,8-diazabicyclo[5,4,0]undec-7-ene (DBU/Cl = 1, PVA 2.5 wt%, Mn = 47000)",Chemical,DMF,SCD,Post-calcination at 1300 °C,,0.57,,340,,,,,,,,,
463,SCD,Not specific,Monolith,Poly(vinylidene fluoride),,Carbonized,M,,Ca,cc,ow,"Poly(vinyl chloride) solution in DMF + 1,8-diazabicyclo[5,4,0]undec-7-ene (DBU/Cl = 1, PVA 2.5 wt%, Mn = 82000)",Chemical,DMF,SCD,Post-calcination at 1300 °C,,0.69,,312,,,,,,,,,
464,SCD,Not specific,Monolith,Poly(vinylidene fluoride),,Carbonized,M,,Ca,cc,ow,"Poly(vinyl chloride) solution in DMF + 1,8-diazabicyclo[5,4,0]undec-7-ene (DBU/Cl = 1, PVA 5 wt%, Mn = 22000)",Chemical,DMF,SCD,Post-calcination at 1300 °C,,0.89,,317,,,,,,,,,
465,SCD,Not specific,Monolith,Poly(vinylidene fluoride),,Carbonized,M,,Ca,cc,ow,"Poly(vinyl chloride) solution in DMF + 1,8-diazabicyclo[5,4,0]undec-7-ene (DBU/Cl = 1, PVA 5 wt%, Mn = 47000)",Chemical,DMF,SCD,Post-calcination at 1300 °C,,1.14,,,,,,,,,,,
466,SCD,Not specific,Monolith,Poly(vinylidene fluoride),,Carbonized,M,,Ca,cc,ow,"Poly(vinyl chloride) solution in DMF + 1,8-diazabicyclo[5,4,0]undec-7-ene (DBU/Cl = 1, PVA 5 wt%, Mn = 82000)",Chemical,DMF,SCD,Post-calcination at 1300 °C,,1.16,,,,,,,,,,,
467,SCD,Not specific,Monolith,Poly(vinylidene fluoride),,Carbonized,M,,Ca,cc,ow,"Poly(vinyl chloride) solution in DMF + 1,8-diazabicyclo[5,4,0]undec-7-ene (DBU/Cl = 2, PVA 2.5 wt%, Mn = 22000)",Chemical,DMF,SCD,Post-calcination at 1300 °C,,0.31,,323,,,,,,,,,
468,SCD,Not specific,Monolith,Poly(vinylidene fluoride),,Carbonized,M,,Ca,cc,ow,"Poly(vinyl chloride) solution in DMF + 1,8-diazabicyclo[5,4,0]undec-7-ene (DBU/Cl = 2, PVA 2.5 wt%, Mn = 47000)",Chemical,DMF,SCD,Post-calcination at 1300 °C,,0.69,,267,,,,,,,,,
469,SCD,Not specific,Monolith,Poly(vinylidene fluoride),,Carbonized,M,,Ca,cc,ow,"Poly(vinyl chloride) solution in DMF + 1,8-diazabicyclo[5,4,0]undec-7-ene (DBU/Cl = 2, PVA 2.5 wt%, Mn = 82000)",Chemical,DMF,SCD,Post-calcination at 1300 °C,,0.74,,272,,,,,,,,,
470,SCD,Not specific,Monolith,Poly(vinylidene fluoride),,Carbonized,M,,Ca,cc,ow,"Poly(vinyl chloride) solution in DMF + 1,8-diazabicyclo[5,4,0]undec-7-ene (DBU/Cl = 2, PVA 5 wt%, Mn = 22000)",Chemical,DMF,SCD,Post-calcination at 1300 °C,,0.98,,221,,,,,,,,,
471,SCD,Not specific,Monolith,Poly(vinylidene fluoride),,Carbonized,M,,Ca,cc,ow,"Poly(vinyl chloride) solution in DMF + 1,8-diazabicyclo[5,4,0]undec-7-ene (DBU/Cl = 2, PVA 5 wt%, Mn = 47000)",Chemical,DMF,SCD,Post-calcination at 1300 °C,,1.29,,,,,,,,,,,
472,SCD,Not specific,Monolith,Poly(vinylidene fluoride),,Carbonized,M,,Ca,cc,ow,"Poly(vinyl chloride) solution in DMF + 1,8-diazabicyclo[5,4,0]undec-7-ene (DBU/Cl = 2, PVA 5 wt%, Mn = 82000)",Chemical,DMF,SCD,Post-calcination at 1300 °C,,1.18,,79,,,,,,,,,
473,SCD,Not specific,Monolith,Melamin-cresol,,,I,,,cp,ow,Melamin-cresol (2.5 g/100 mL)-formaldehyde-NaCO3 solution,Chemical (polymerization),Acetone,SCD,,,,,120.3,,,,,,,,,
474,SCD,Not specific,Monolith,Melamin-cresol,,,I,,,cp,ow,Melamin-cresol (5 g/100 mL)-formaldehyde-NaCO3 solution,Chemical (polymerization),Acetone,SCD,,,,,110.7,,,,,,,,,
475,SCD,Not specific,Monolith,Melamin-cresol,,,I,,,cp,ow,Melamin-cresol (7.5 g/100 mL)-formaldehyde-NaCO3 solution,Chemical (polymerization),Acetone,SCD,,,,,451.6,,,,,,,,,
476,SCD,Not specific,Monolith,Melamin-cresol,,,I,,,cp,ow,Melamin-cresol (10 g/100 mL)-formaldehyde-NaCO3 solution,Chemical (polymerization),Acetone,SCD,,,,,317.5,,,,,,,,,
477,SCD,Not specific,Monolith,Melamin-cresol,,,I,,,cp,ow,Melamin-cresol (12.5 g/100 mL)-formaldehyde-NaCO3 solution,Chemical (polymerization),Acetone,SCD,,,,,261.3,,,,,,,,,
478,SCD,Not specific,Monolith,Melamin-cresol,,Carbonized,I,,Ca,cp,ow,Melamin-cresol (2.5 g/100 mL)-formaldehyde-NaCO3 solution,Chemical (polymerization),Acetone,SCD,Post-calcination at 800 °C,,,,495.2,,,,,,,,,
479,SCD,Not specific,Monolith,Melamin-cresol,,Carbonized,I,,Ca,cp,ow,Melamin-cresol (5 g/100 mL)-formaldehyde-NaCO3 solution,Chemical (polymerization),Acetone,SCD,Post-calcination at 800 °C,,,,511.8,,,,,,,,,
480,SCD,Not specific,Monolith,Melamin-cresol,,Carbonized,I,,Ca,cp,ow,Melamin-cresol (7.5 g/100 mL)-formaldehyde-NaCO3 solution,Chemical (polymerization),Acetone,SCD,Post-calcination at 800 °C,,,,704.2,,,,,,,,,
481,SCD,Not specific,Monolith,Melamin-cresol,,Carbonized,I,,Ca,cp,ow,Melamin-cresol (10 g/100 mL)-formaldehyde-NaCO3 solution,Chemical (polymerization),Acetone,SCD,Post-calcination at 800 °C,,,,643.8,,,,,,,,,
482,SCD,Not specific,Monolith,Melamin-cresol,,Carbonized,I,,Ca,cp,ow,Melamin-cresol (12.5 g/100 mL)-formaldehyde-NaCO3 solution,Chemical (polymerization),Acetone,SCD,Post-calcination at 800 °C,,,,593.4,,,,,,,,,
483,SCD,Thermal insulation,Monolith,Polyurethane,,,H,,,cp,or,"Saccharose + 4,4'-methylenebis(phenylisocyanate) in DMSO-EtAc (dm < 10) + Dabco TMR (catalyst)",Chemical (polymerization),Ethyl acetate,SCD,,,0.12,,,,,,Mesoporous (nanoparticulate),0.032,Transient,Hot wire,,
484,SCD,Thermal insulation,Monolith,Polyurethane,,,H,,,cp,or,"Saccharose + 4,4'-methylenebis(phenylisocyanate) in DMSO-EtAc (dm > 10) + Dabco TMR (catalyst)",Chemical (polymerization),Ethyl acetate,SCD,,,0.2,,,,,,Mesoporous (nanoparticulate),0.022,Transient,Hot wire,,
485,SCD,Thermal insulation,Monolith,Polyurethane,,,H,,,cp,or,"Pentaerythritol + 4,4'-methylenebis(phenylisocyanate) in DMSO-EtAc (dm < 10) + Dabco TMR (catalyst)",Chemical (polymerization),Ethyl acetate,SCD,,,0.2,,,,,,Mesoporous (nanoparticulate),,,,,
486,SCD,Thermal insulation,Monolith,Polyurethane,,,H,,,cp,or,"Pentaerythritol + 4,4'-methylenebis(phenylisocyanate) in DMSO-EtAc (dm > 10) + Dabco TMR (catalyst)",Chemical (polymerization),Ethyl acetate,SCD,,,0.22,,,,,,Mesoporous (nanoparticulate),,,,,
487,APD,Thermal insulation,Monolith,Polyurethane,,,H,,,cp,or,"Pentaerythritol + 4,4'-methylenebis(phenylisocyanate) in DMSO-EtAc (dm < 10) + Dabco TMR (catalyst)",Chemical (polymerization),Ethyl acetate,APD,,,0.18,,,,,,Mesoporous (nanoparticulate),,,,,
488,APD,Thermal insulation,Monolith,Polyurethane,,,H,,,cp,or,"Pentaerythritol + 4,4'-methylenebis(phenylisocyanate) in DMSO-EtAc (dm > 10) + Dabco TMR (catalyst)",Chemical (polymerization),Ethyl acetate,APD,,,0.23,,,,,,Mesoporous (nanoparticulate),,,,,
489,FD,Thermal insulation,Monolith,Polyurethane,,,H,,,cp,or,"Pentaerythritol + 4,4'-methylenebis(phenylisocyanate) in DMSO-EtAc + Dabco TMR (catalyst)",Chemical (polymerization),Cyclohexane,FD,,,0.2,,,,,,Mesoporous (nanoparticulate),0.024,Transient,Hot wire,,
490,FD,Not specific,Sheet,Cellulose,,,B,,,pp,wa,Cellulose (0.5%)-Ca(SCN)2 solution (frozen),Physical (temperature),Water,FD,,,0.022,,70,,,,Macroporous (fibrous),,,,,
491,FD,Not specific,Sheet,Cellulose,,,B,,,pp,wa,Cellulose (0.8%)-Ca(SCN)2 solution (frozen),Physical (temperature),Water,FD,,,0.025,,71,,,,Macroporous (fibrous),,,,,
492,FD,Not specific,Sheet,Cellulose,,,B,,,pp,wa,Cellulose (1%)-Ca(SCN)2 solution (frozen),Physical (temperature),Water,FD,,,0.027,,75,,,,Macroporous (fibrous),,,,,
493,FD,Not specific,Sheet,Cellulose,,,B,,,pp,wa,Cellulose (2%)-Ca(SCN)2 solution (frozen),Physical (temperature),Water,FD,,,0.057,,102,,,,Macroporous (fibrous),,,,,
494,FD,Not specific,Sheet,Cellulose,,,B,,,pp,wa,Cellulose (3%)-Ca(SCN)2 solution (frozen),Physical (temperature),Water,FD,,,0.101,,119,,,,Macroporous (fibrous),,,,,
495,FD,Not specific,Sheet,Cellulose,,,B,,,pp,al,Cellulose (0.5%)-Ca(SCN)2 solution (frozen),Physical (temperature),t-Butanol,FD,,,,,160,,,,Macroporous (fibrous),,,,,
496,FD,Not specific,Sheet,Cellulose,,,B,,,pp,al,Cellulose (0.8%)-Ca(SCN)2 solution (frozen),Physical (temperature),t-Butanol,FD,,,,,172,,,,Macroporous (fibrous),,,,,
497,FD,Not specific,Sheet,Cellulose,,,B,,,pp,al,Cellulose (1%)-Ca(SCN)2 solution (frozen),Physical (temperature),t-Butanol,FD,,,,,183,,,,Macroporous (fibrous),,,,,
498,FD,Not specific,Sheet,Cellulose,,,B,,,pp,al,Cellulose (2%)-Ca(SCN)2 solution (frozen),Physical (temperature),t-Butanol,FD,,,,,191,,,,Macroporous (fibrous),,,,,
499,FD,Not specific,Sheet,Cellulose,,,B,,,pp,al,Cellulose (3%)-Ca(SCN)2 solution (frozen),Physical (temperature),t-Butanol,FD,,,,,195,,,,Macroporous (fibrous),,,,,
500,FD,Scaffold,Monolith,Chitosan,,,A,,,ng,wa,Chitosan solution (frozen),No gelation,Water,FD,,,,,,,,,Macroporous (cellular),,,,,
501,FD,Scaffold,Monolith,Chitosan,,,A,,,ng,wa,Chitosan solution (frozen),No gelation,Water,FD,"Post-heat treatment, immersion into NaOH-ethanol solution","Physical (antisolvent, pH)",,,,,,,Macroporous (cellular),,,,,
502,SCD,Not specific,Monolith,MF,"Cresol-formaldehyde, phenolic resin",,I,"I, I",,cp,ow,Melamin-formaldehyde solution + Na2CO3 solution + cresol-formaldehyde solution + phenolic resole suspension,Chemical (polymerization),Acetone,SCD,,,,,,,,,,,,,,
503,FD,Scaffold,Monolith,Chitosan,Polypyrrole,,A,M,,pp,wa,Chitosan solution + polypyrrole suspension + NaOH solution (frozen),Physical (pH),Water,FD,,,,32.80%,,,,,Macroporous (flakes),,,,,
504,FD,Scaffold,Monolith,Chitosan,Polypyrrole,,A,M,,pp,wa,Chitosan solution + polypyrrole suspension + NaOH solution (1.0 wt%),Physical (pH),Water,FD,,,,48.20%,,,,,Macroporous (flakes),,,,,
505,FD,Scaffold,Monolith,Chitosan,Polypyrrole,,A,M,,pp,wa,Chitosan solution + polypyrrole suspension + NaOH solution (1.5 wt%),Physical (pH),Water,FD,,,,53.70%,,,,,Macroporous (flakes),,,,,
506,FD,Scaffold,Monolith,Chitosan,Polypyrrole,,A,M,,pp,wa,Chitosan solution + polypyrrole suspension + NaOH solution (2.0 wt%),Physical (pH),Water,FD,,,,59.30%,,,,,Macroporous (flakes),,,,,
507,FD,Scaffold,Monolith,Chitosan,Polypyrrole,,A,M,,pp,wa,Chitosan solution + polypyrrole suspension + NaOH solution (2.5 wt%),Physical (pH),Water,FD,,,,65.90%,,,,,Macroporous (flakes),,,,,
508,SCD,Electrochemical devices,Monolith,RF,,,I,,,cp,ow,Resorcinol-formaldehyde-Na2CO3 (R/C = 200) solution,Chemical (polymerization),Acetone,SCD,,,0.127,,518,,0.99,,Mesoporous (nanoparticulate),,,,,
509,SCD,Electrochemical devices,Monolith,RF,,,I,,,cp,ow,Resorcinol-formaldehyde-Na2CO3 (R/C = 200) solution + 3-thiophenecarboxaldehyde + phthaloyl Cl,Chemical (polymerization),Acetone,SCD,,,0.11,,581,,0.97,,Mesoporous (nanoparticulate),,,,,
510,SCD,Electrochemical devices,Monolith,RF,,,I,,,cp,ow,Resorcinol-formaldehyde-Na2CO3 (R/C = 500) solution + 3-thiophenecarboxaldehyde + phthaloyl Cl,Chemical (polymerization),Acetone,SCD,,,0.068,,300,,0.54,,Mesoporous (nanoparticulate),,,,,
511,SCD,Electrochemical devices,Monolith,RF,,,I,,,cp,ow,Resorcinol-formaldehyde-Na2CO3 (R/C = 1000) solution + 3-thiophenecarboxaldehyde + phthaloyl Cl,Chemical (polymerization),Acetone,SCD,,,0.053,,223,,0.36,,Mesoporous (nanoparticulate),,,,,
512,SCD,Electrochemical devices,Monolith,RF,,Carbonized,I,,Ca,cp,ow,Resorcinol-formaldehyde-Na2CO3 (R/C = 200) solution,Chemical (polymerization),Acetone,SCD,Post-calcination at 1000 °C,,0.132,,996,,1.13,,Mesoporous (nanoparticulate),,,,,
513,SCD,Electrochemical devices,Monolith,RF,,Carbonized,I,,Ca,cp,ow,Resorcinol-formaldehyde-Na2CO3 (R/C = 200) solution + 3-thiophenecarboxaldehyde + phthaloyl Cl,Chemical (polymerization),Acetone,SCD,Post-calcination at 1000 °C,,0.131,,903,,1,,Mesoporous (nanoparticulate),,,,,
514,SCD,Electrochemical devices,Monolith,RF,,Carbonized,I,,Ca,cp,ow,Resorcinol-formaldehyde-Na2CO3 (R/C = 500) solution + 3-thiophenecarboxaldehyde + phthaloyl Cl,Chemical (polymerization),Acetone,SCD,Post-calcination at 1000 °C,,0.104,,742,,0.76,,Mesoporous (nanoparticulate),,,,,
515,SCD,Electrochemical devices,Monolith,RF,,Carbonized,I,,Ca,cp,ow,Resorcinol-formaldehyde-Na2CO3 (R/C = 1000) solution + 3-thiophenecarboxaldehyde + phthaloyl Cl,Chemical (polymerization),Acetone,SCD,Post-calcination at 1000 °C,,0.05,,705,,0.42,,Mesoporous (nanoparticulate),,,,,
516,SCD,Not specific,Monolith,RF,,,I,,,cp,ow,Resorcinol-formaldehyde-Na2CO3 solution in PS inverse opal template,Chemical (polymerization),Acetone,SCD,,,,,,,,,Macroporous (cellular),,,,,
517,SCD,Not specific,Monolith,RF,,Carbonized,I,,Ca,cp,ow,Resorcinol-formaldehyde-Na2CO3 solution in PS inverse opal template,Chemical (polymerization),Acetone,SCD,Post-calcination at 1050 °C,,,,,,,,Macroporous (cellular),,,,,
518,APD,Not specific,Monolith,RF,,,I,,,cp,ow,"Resorcinol-formaldehyde-Na2CO3 (R/C = 1500, mass ratio 30%) solution (aging at 90 °C for 1.5 h)",Chemical (polymerization),Acetone,APD,,,0.918,,,,,,,,,,,
519,APD,Not specific,Monolith,RF,,,I,,,cp,ow,"Resorcinol-formaldehyde-Na2CO3 (R/C = 1500, mass ratio 30%) solution (aging at 90 °C for 3 h)",Chemical (polymerization),Acetone,APD,,,0.497,,,,,,,,,,,
520,APD,Not specific,Monolith,RF,,,I,,,cp,ow,"Resorcinol-formaldehyde-Na2CO3 (R/C = 1500, mass ratio 30%) solution (aging at 90 °C for 6 h)",Chemical (polymerization),Acetone,APD,,,0.439,,,,,,,,,,,
521,APD,Not specific,Monolith,RF,,,I,,,cp,ow,"Resorcinol-formaldehyde-Na2CO3 (R/C = 1500, mass ratio 30%) solution (aging at 90 °C for 22.5 h)",Chemical (polymerization),Acetone,APD,,,0.388,,,,,,,,,,,
522,APD,Not specific,Monolith,RF,,,I,,,cp,ow,"Resorcinol-formaldehyde-Na2CO3 (R/C = 1500, mass ratio 30%) solution (aging at 90 °C for 48 h)",Chemical (polymerization),Acetone,APD,,,0.38,,,,,,,,,,,
523,APD,Not specific,Monolith,RF,,,I,,,cp,ow,"Resorcinol-formaldehyde-Na2CO3 (R/C = 1500, mass ratio 30%) solution (aging at 90 °C for 24 h)",Chemical (polymerization),Acetone,APD,,,0.368,,,,,,,,,,,
524,APD,Not specific,Monolith,RF,,,I,,,cp,ow,"Resorcinol-formaldehyde-Na2CO3 (R/C = 1500, mass ratio 30%) solution (aging at 50 °C for 24 h, 90 °C for 24 h)",Chemical (polymerization),Acetone,APD,,,0.365,,,,,,,,,,,
525,APD,Not specific,Monolith,RF,,,I,,,cp,ow,"Resorcinol-formaldehyde-Na2CO3 (R/C = 1500, mass ratio 30%) solution (aging at 22 °C for 24 h, 90 °C for 24 h)",Chemical (polymerization),Acetone,APD,,,0.339,,,,,,,,,,,
526,APD,Not specific,Monolith,RF,,,I,,,cp,ow,"Resorcinol-formaldehyde-Na2CO3 (R/C = 1500, mass ratio 30%) solution (aging at 22 °C for 24 h, 50 °C for 24 h, 90 °C for 24 h)",Chemical (polymerization),Acetone,APD,,,0.341,,,,,,,,,,,
527,APD,Not specific,Monolith,RF,,,I,,,cp,ow,"Resorcinol-formaldehyde-Na2CO3 (R/C = 1500, mass ratio 30%) solution (aging at 90 °C for 24 h, without solvent exchange)",Chemical (polymerization),Acetone,APD,,,0.44,,,,,,,,,,,
528,APD,Not specific,Monolith,RF,,,I,,,cp,ow,"Resorcinol-formaldehyde-Na2CO3 (R/C = 1500, mass ratio 30%) solution (aging at 50 °C for 24 h, 90 °C for 24 h, without solvent exchange)",Chemical (polymerization),Acetone,APD,,,0.443,,,,,,,,,,,
529,APD,Not specific,Monolith,RF,,,I,,,cp,ow,"Resorcinol-formaldehyde-Na2CO3 (R/C = 1500, mass ratio 30%) solution (aging at 22 °C for 24 h, 90 °C for 24 h, without solvent exchange)",Chemical (polymerization),Acetone,APD,,,0.414,,,,,,,,,,,
530,APD,Not specific,Monolith,RF,,,I,,,cp,ow,"Resorcinol-formaldehyde-Na2CO3 (R/C = 1500, mass ratio 30%) solution (aging at 22 °C for 24 h, 50 °C for 24 h, 90 °C for 24 h, without solvent exchange)",Chemical (polymerization),Acetone,APD,,,0.412,,,,,,,,,,,
531,APD,Not specific,Monolith,RF,,,I,,,cp,ow,"Resorcinol-formaldehyde-Na2CO3 (R/C = 1000, mass ratio 35%) solution (aging at 22 °C for 24 h, 50 °C for 24 h, 90 °C for 24 h)",Chemical (polymerization),Acetone,APD,,,0.365,,,,,,,,,,,
532,APD,Not specific,Monolith,RF,,,I,,,cp,ow,"Resorcinol-formaldehyde-Na2CO3 (R/C = 1500, mass ratio 35%) solution (aging at 22 °C for 24 h, 50 °C for 24 h, 90 °C for 24 h)",Chemical (polymerization),Acetone,APD,,,0.375,,,,,,,,,,,
533,APD,Not specific,Monolith,RF,,,I,,,cp,ow,"Resorcinol-formaldehyde-Na2CO3 (R/C = 3000, mass ratio 30%) solution (aging at 22 °C for 24 h, 50 °C for 24 h, 90 °C for 24 h)",Chemical (polymerization),Acetone,APD,,,0.316,,,,,,,,,,,
534,APD,Not specific,Monolith,RF,,,I,,,cp,ow,"Resorcinol-formaldehyde-Na2CO3 (R/C = 2000, mass ratio 30%) solution (aging at 90 °C for 24 h)",Chemical (polymerization),Acetone,APD,,,0.346,,,,,,,,,,,
535,APD,Capacitors,Monolith,RF,,,I,,,cp,ow,Resorcinol-formaldehyde-Na2CO3 solution (pH 3.0),Chemical (polymerization),Acetone,APD,,,0.49,,,,,,Mesoporous (nanoparticulate),,,,,
536,APD,Capacitors,Monolith,RF,,,I,,,cp,ow,Resorcinol-formaldehyde-Na2CO3 solution (pH 3.5),Chemical (polymerization),Acetone,APD,,,0.48,,,,,,Mesoporous (nanoparticulate),,,,,
537,APD,Capacitors,Monolith,RF,,,I,,,cp,ow,Resorcinol-formaldehyde-Na2CO3 solution (pH 4.0),Chemical (polymerization),Acetone,APD,,,0.48,,,,,,Mesoporous (nanoparticulate),,,,,
538,APD,Capacitors,Monolith,RF,,,I,,,cp,ow,Resorcinol-formaldehyde-Na2CO3 solution (pH 4.5),Chemical (polymerization),Acetone,APD,,,0.43,,,,,,Mesoporous (nanoparticulate),,,,,
539,APD,Capacitors,Monolith,RF,,,I,,,cp,ow,Resorcinol-formaldehyde-Na2CO3 solution (pH 5.0),Chemical (polymerization),Acetone,APD,,,0.46,,,,,,Mesoporous (nanoparticulate),,,,,
540,APD,Capacitors,Monolith,RF,,,I,,,cp,ow,Resorcinol-formaldehyde-Na2CO3 solution (pH 5.5),Chemical (polymerization),Acetone,APD,,,0.44,,,,,,Mesoporous (nanoparticulate),,,,,
541,APD,Capacitors,Monolith,RF,,,I,,,cp,ow,Resorcinol-formaldehyde-Na2CO3 solution (pH 6.0),Chemical (polymerization),Acetone,APD,,,0.44,,,,,,Mesoporous (nanoparticulate),,,,,
542,APD,Capacitors,Monolith,RF,,,I,,,cp,ow,Resorcinol-formaldehyde-Na2CO3 solution (pH 6.5),Chemical (polymerization),Acetone,APD,,,0.44,,,,,,Mesoporous (nanoparticulate),,,,,
543,APD,Capacitors,Monolith,RF,,,I,,,cp,ow,Resorcinol-formaldehyde-Na2CO3 solution (pH 7.0),Chemical (polymerization),Acetone,APD,,,0.85,,,,,,Mesoporous (nanoparticulate),,,,,
544,APD,Capacitors,Monolith,RF,,,I,,,cp,ow,Resorcinol-formaldehyde-Na2CO3 solution (pH 7.5),Chemical (polymerization),Acetone,APD,,,0.86,,,,,,Mesoporous (nanoparticulate),,,,,
545,APD,Capacitors,Monolith,RF,,Carbonized,I,,Ca,cp,ow,Resorcinol-formaldehyde-Na2CO3 solution (pH 3.0),Chemical (polymerization),Acetone,APD,Post-calcination at 800 °C,,0.44,,478.75,,,,Mesoporous (nanoparticulate),,,,,
546,APD,Capacitors,Monolith,RF,,Carbonized,I,,Ca,cp,ow,Resorcinol-formaldehyde-Na2CO3 solution (pH 3.5),Chemical (polymerization),Acetone,APD,Post-calcination at 800 °C,,0.51,,502.31,,,,Mesoporous (nanoparticulate),,,,,
547,APD,Capacitors,Monolith,RF,,Carbonized,I,,Ca,cp,ow,Resorcinol-formaldehyde-Na2CO3 solution (pH 4.0),Chemical (polymerization),Acetone,APD,Post-calcination at 800 °C,,0.49,,518.6,,,,Mesoporous (nanoparticulate),,,,,
548,APD,Capacitors,Monolith,RF,,Carbonized,I,,Ca,cp,ow,Resorcinol-formaldehyde-Na2CO3 solution (pH 4.5),Chemical (polymerization),Acetone,APD,Post-calcination at 800 °C,,0.46,,506.38,,,,Mesoporous (nanoparticulate),,,,,
549,APD,Capacitors,Monolith,RF,,Carbonized,I,,Ca,cp,ow,Resorcinol-formaldehyde-Na2CO3 solution (pH 5.0),Chemical (polymerization),Acetone,APD,Post-calcination at 800 °C,,0.49,,517.9,,,,Mesoporous (nanoparticulate),,,,,
550,APD,Capacitors,Monolith,RF,,Carbonized,I,,Ca,cp,ow,Resorcinol-formaldehyde-Na2CO3 solution (pH 5.5),Chemical (polymerization),Acetone,APD,Post-calcination at 800 °C,,0.5,,610.14,,,,Mesoporous (nanoparticulate),,,,,
551,APD,Capacitors,Monolith,RF,,Carbonized,I,,Ca,cp,ow,Resorcinol-formaldehyde-Na2CO3 solution (pH 6.0),Chemical (polymerization),Acetone,APD,Post-calcination at 800 °C,,0.46,,592,,,,Mesoporous (nanoparticulate),,,,,
552,APD,Capacitors,Monolith,RF,,Carbonized,I,,Ca,cp,ow,Resorcinol-formaldehyde-Na2CO3 solution (pH 6.5),Chemical (polymerization),Acetone,APD,Post-calcination at 800 °C,,0.46,,538.97,,,,Mesoporous (nanoparticulate),,,,,
553,APD,Capacitors,Monolith,RF,,Carbonized,I,,Ca,cp,ow,Resorcinol-formaldehyde-Na2CO3 solution (pH 7.0),Chemical (polymerization),Acetone,APD,Post-calcination at 800 °C,,1.07,,34.22,,,,Mesoporous (nanoparticulate),,,,,
554,APD,Capacitors,Monolith,RF,,Carbonized,I,,Ca,cp,ow,Resorcinol-formaldehyde-Na2CO3 solution (pH 7.5),Chemical (polymerization),Acetone,APD,Post-calcination at 800 °C,,1.16,,,,,,Mesoporous (nanoparticulate),,,,,
555,SCD,Not specific,Monolith,Resorcinol-furfural,,,I,,,cp,al,"Resorcinol-furfural-catalyst-isopropanol solution (R/F = 0.5, R/isopropanol = 0.06 g/mL, R/C = 100) ",Chemical (polymerization),Isopropanol,SCD (isopropanol),,,0.146,,,,,,Mesoporous (nanoparticulate),,,,,
556,SCD,Not specific,Monolith,Resorcinol-furfural,,,I,,,cp,al,"Resorcinol-furfural-catalyst-isopropanol solution (R/F = 0.5, R/isopropanol = 0.10 g/mL, R/C = 100) ",Chemical (polymerization),Isopropanol,SCD (isopropanol),,,0.227,,,,,,Mesoporous (nanoparticulate),,,,,
557,SCD,Not specific,Monolith,Resorcinol-furfural,,,I,,,cp,al,"Resorcinol-furfural-catalyst-isopropanol solution (R/F = 0.5, R/isopropanol = 0.14 g/mL, R/C = 100) ",Chemical (polymerization),Isopropanol,SCD (isopropanol),,,0.311,,,,,,Mesoporous (nanoparticulate),,,,,
558,SCD,Not specific,Monolith,Resorcinol-furfural,,,I,,,cp,al,"Resorcinol-furfural-catalyst-isopropanol solution (R/F = 0.4, R/isopropanol = 0.08 g/mL, R/C = 100) ",Chemical (polymerization),Isopropanol,SCD (isopropanol),,,0.246,,,,,,Mesoporous (nanoparticulate),,,,,
559,SCD,Not specific,Monolith,Resorcinol-furfural,,,I,,,cp,al,"Resorcinol-furfural-catalyst-isopropanol solution (R/F = 0.6, R/isopropanol = 0.08 g/mL, R/C = 100) ",Chemical (polymerization),Isopropanol,SCD (isopropanol),,,0.201,,,,,,Mesoporous (nanoparticulate),,,,,
560,SCD,Not specific,Monolith,Resorcinol-furfural,,,I,,,cp,al,"Resorcinol-furfural-catalyst-isopropanol solution (R/F = 0.7, R/isopropanol = 0.08 g/mL, R/C = 100) ",Chemical (polymerization),Isopropanol,SCD (isopropanol),,,0.179,,,,,,Mesoporous (nanoparticulate),,,,,
561,SCD,Not specific,Monolith,Resorcinol-furfural,,,I,,,cp,al,"Resorcinol-furfural-catalyst-isopropanol solution (R/F = 0.8, R/isopropanol = 0.08 g/mL, R/C = 100) ",Chemical (polymerization),Isopropanol,SCD (isopropanol),,,0.22,,,,,,Mesoporous (nanoparticulate),,,,,
562,SCD,Not specific,Monolith,Resorcinol-furfural,,,I,,,cp,al,"Resorcinol-furfural-catalyst-isopropanol solution (R/F = 0.5, R/isopropanol = 0.08 g/mL, R/C = 50) ",Chemical (polymerization),Isopropanol,SCD (isopropanol),,,0.187,,,,,,Mesoporous (nanoparticulate),,,,,
563,SCD,Not specific,Monolith,Resorcinol-furfural,,,I,,,cp,al,"Resorcinol-furfural-catalyst-isopropanol solution (R/F = 0.5, R/isopropanol = 0.08 g/mL, R/C = 100) ",Chemical (polymerization),Isopropanol,SCD (isopropanol),,,0.219,,,,,,Mesoporous (nanoparticulate),,,,,
564,SCD,Not specific,Monolith,Resorcinol-furfural,,,I,,,cp,al,"Resorcinol-furfural-catalyst-isopropanol solution (R/F = 0.5, R/isopropanol = 0.08 g/mL, R/C = 150) ",Chemical (polymerization),Isopropanol,SCD (isopropanol),,,0.28,,,,,,Mesoporous (nanoparticulate),,,,,
565,SCD,Not specific,Monolith,Resorcinol-furfural,,,I,,,cp,al,"Resorcinol-furfural-catalyst-isopropanol solution (R/F = 0.5, R/isopropanol = 0.08 g/mL, R/C = 200) ",Chemical (polymerization),Isopropanol,SCD (isopropanol),,,0.3,,,,,,Mesoporous (nanoparticulate),,,,,
566,SCD,Not specific,Monolith,Resorcinol-furfural,,,I,,,cp,al,"Resorcinol-furfural-catalyst-isopropanol solution (R/F = 0.5, R/isopropanol = 0.08 g/mL, R/C = 250) ",Chemical (polymerization),Isopropanol,SCD (isopropanol),,,0.33,,,,,,Mesoporous (nanoparticulate),,,,,
567,SCD,Not specific,Monolith,Resorcinol-furfural,,,I,,,cp,al,"Resorcinol-furfural-catalyst-isopropanol solution (R/F = 0.5, R/isopropanol = 0.08 g/mL, R/C = 300) ",Chemical (polymerization),Isopropanol,SCD (isopropanol),,,0.41,,,,,,Mesoporous (nanoparticulate),,,,,
568,SCD,Not specific,Monolith,Resorcinol-furfural,,Carbonized,I,,Ca,cp,al,"Resorcinol-furfural-catalyst-isopropanol solution (R/F = 0.5, R/isopropanol = 0.06 g/mL, R/C = 100) ",Chemical (polymerization),Isopropanol,SCD (isopropanol),Post-calcination at 900 °C,,0.138,,,,,,Mesoporous (nanoparticulate),,,,,
569,SCD,Not specific,Monolith,Resorcinol-furfural,,Carbonized,I,,Ca,cp,al,"Resorcinol-furfural-catalyst-isopropanol solution (R/F = 0.5, R/isopropanol = 0.10 g/mL, R/C = 100) ",Chemical (polymerization),Isopropanol,SCD (isopropanol),Post-calcination at 900 °C,,0.206,,,,,,Mesoporous (nanoparticulate),,,,,
570,SCD,Not specific,Monolith,Resorcinol-furfural,,Carbonized,I,,Ca,cp,al,"Resorcinol-furfural-catalyst-isopropanol solution (R/F = 0.5, R/isopropanol = 0.14 g/mL, R/C = 100) ",Chemical (polymerization),Isopropanol,SCD (isopropanol),Post-calcination at 900 °C,,0.257,,,,,,Mesoporous (nanoparticulate),,,,,
571,SCD,Not specific,Monolith,Resorcinol-furfural,,Carbonized,I,,Ca,cp,al,"Resorcinol-furfural-catalyst-isopropanol solution (R/F = 0.4, R/isopropanol = 0.08 g/mL, R/C = 100) ",Chemical (polymerization),Isopropanol,SCD (isopropanol),Post-calcination at 900 °C,,0.234,,,,,,Mesoporous (nanoparticulate),,,,,
572,SCD,Not specific,Monolith,Resorcinol-furfural,,Carbonized,I,,Ca,cp,al,"Resorcinol-furfural-catalyst-isopropanol solution (R/F = 0.6, R/isopropanol = 0.08 g/mL, R/C = 100) ",Chemical (polymerization),Isopropanol,SCD (isopropanol),Post-calcination at 900 °C,,0.23,,,,,,Mesoporous (nanoparticulate),,,,,
