Repository: paulagirones/Aerogels_thermal_conductivity

# Aerogels_thermal_conductivity
Machine learning prediction of thermal conductivity in aerogels.

File: 20250220_dataset.csv (part 4 of 95)
Entry,Drying,Purpose,Shape,First materials,Second materials,Modification,First material class,Second materials class,Modification class,Gelation class,Solvent class,Process,Gelation mechanism,Final solvent,Drying details,Post drying treatment,Post-drying cross-linking,Envelope density g/cm3,Porosity,BET surface area m2/g,BJH pore size nm,BJH pore volume (total) cm3/g,compression elastic modulus MPa,SEM,Thermal conductivity W/(m K),Thermal method,Thermal method detail,,
573,SCD,Not specific,Monolith,Resorcinol-furfural,,Carbonized,I,,Ca,cp,al,"Resorcinol-furfural-catalyst-isopropanol solution (R/F = 0.7, R/isopropanol = 0.08 g/mL, R/C = 100) ",Chemical (polymerization),Isopropanol,SCD (isopropanol),Post-calcination at 900 °C,,0.224,,,,,,Mesoporous (nanoparticulate),,,,,
574,SCD,Not specific,Monolith,Resorcinol-furfural,,Carbonized,I,,Ca,cp,al,"Resorcinol-furfural-catalyst-isopropanol solution (R/F = 0.8, R/isopropanol = 0.08 g/mL, R/C = 100) ",Chemical (polymerization),Isopropanol,SCD (isopropanol),Post-calcination at 900 °C,,0.21,,,,,,Mesoporous (nanoparticulate),,,,,
575,SCD,Not specific,Monolith,Resorcinol-furfural,,Carbonized,I,,Ca,cp,al,"Resorcinol-furfural-catalyst-isopropanol solution (R/F = 0.5, R/isopropanol = 0.08 g/mL, R/C = 50) ",Chemical (polymerization),Isopropanol,SCD (isopropanol),Post-calcination at 900 °C,,0.182,,,,,,Mesoporous (nanoparticulate),,,,,
576,SCD,Not specific,Monolith,Resorcinol-furfural,,Carbonized,I,,Ca,cp,al,"Resorcinol-furfural-catalyst-isopropanol solution (R/F = 0.5, R/isopropanol = 0.08 g/mL, R/C = 100) ",Chemical (polymerization),Isopropanol,SCD (isopropanol),Post-calcination at 900 °C,,0.2,,,,,,Mesoporous (nanoparticulate),,,,,
577,SCD,Not specific,Monolith,Resorcinol-furfural,,Carbonized,I,,Ca,cp,al,"Resorcinol-furfural-catalyst-isopropanol solution (R/F = 0.5, R/isopropanol = 0.08 g/mL, R/C = 150) ",Chemical (polymerization),Isopropanol,SCD (isopropanol),Post-calcination at 900 °C,,0.233,,,,,,Mesoporous (nanoparticulate),,,,,
578,SCD,Not specific,Monolith,Resorcinol-furfural,,Carbonized,I,,Ca,cp,al,"Resorcinol-furfural-catalyst-isopropanol solution (R/F = 0.5, R/isopropanol = 0.08 g/mL, R/C = 200) ",Chemical (polymerization),Isopropanol,SCD (isopropanol),Post-calcination at 900 °C,,0.245,,,,,,Mesoporous (nanoparticulate),,,,,
579,SCD,Not specific,Monolith,Resorcinol-furfural,,Carbonized,I,,Ca,cp,al,"Resorcinol-furfural-catalyst-isopropanol solution (R/F = 0.5, R/isopropanol = 0.08 g/mL, R/C = 250) ",Chemical (polymerization),Isopropanol,SCD (isopropanol),Post-calcination at 900 °C,,0.27,,,,,,Mesoporous (nanoparticulate),,,,,
580,SCD,Not specific,Monolith,Resorcinol-furfural,,Carbonized,I,,Ca,cp,al,"Resorcinol-furfural-catalyst-isopropanol solution (R/F = 0.5, R/isopropanol = 0.08 g/mL, R/C = 300) ",Chemical (polymerization),Isopropanol,SCD (isopropanol),Post-calcination at 900 °C,,0.358,,,,,,Mesoporous (nanoparticulate),,,,,
581,APD,Not specific,Monolith,Resorcinol-furfural,,,I,,,cp,al,"Resorcinol-furfural-hexamethylenetetramine-isopropanol solution (R/solvent = 0.1 g/mL, R/H = 25, gelation time 7 days) ",Chemical (polymerization),Isopropanol,APD,,,0.218,,25,,,,Mesoporous (nanoparticulate),,,,,
582,APD,Not specific,Monolith,Resorcinol-furfural,,,I,,,cp,al,"Resorcinol-furfural-hexamethylenetetramine-isopropanol solution (R/solvent = 0.1 g/mL, R/H = 35, gelation time 7 days) ",Chemical (polymerization),Isopropanol,APD,,,0.237,,80,,,,Mesoporous (nanoparticulate),,,,,
583,APD,Not specific,Monolith,Resorcinol-furfural,,,I,,,cp,al,"Resorcinol-furfural-hexamethylenetetramine-isopropanol solution (R/solvent = 0.1 g/mL, R/H = 45, gelation time 7 days) ",Chemical (polymerization),Isopropanol,APD,,,0.248,,135,,,,Mesoporous (nanoparticulate),,,,,
584,APD,Not specific,Monolith,Resorcinol-furfural,,,I,,,cp,al,"Resorcinol-furfural-hexamethylenetetramine-isopropanol solution (R/solvent = 0.1 g/mL, R/H = 100, gelation time 7 days) ",Chemical (polymerization),Isopropanol,APD,,,0.9,,,,,,Mesoporous (nanoparticulate),,,,,
585,APD,Not specific,Monolith,Resorcinol-furfural,,,I,,,cp,al,"Resorcinol-furfural-hexamethylenetetramine-isopropanol solution (R/solvent = 0.1 g/mL, R/H = 150, gelation time 7 days) ",Chemical (polymerization),Isopropanol,APD,,,0.9,,,,,,Mesoporous (nanoparticulate),,,,,
586,APD,Not specific,Monolith,Resorcinol-furfural,,,I,,,cp,al,"Resorcinol-furfural-hexamethylenetetramine-isopropanol solution (R/solvent = 0.2 g/mL, R/H = 35, gelation time 7 days) ",Chemical (polymerization),Isopropanol,APD,,,0.416,,,,,,Mesoporous (nanoparticulate),,,,,
587,APD,Not specific,Monolith,Resorcinol-furfural,,,I,,,cp,al,"Resorcinol-furfural-hexamethylenetetramine-isopropanol solution (R/solvent = 0.1 g/mL, R/H = 35, gelation time 7 days) ",Chemical (polymerization),Isopropanol,APD,,,0.237,,,,,,Mesoporous (nanoparticulate),,,,,
588,APD,Not specific,Monolith,Resorcinol-furfural,,,I,,,cp,al,"Resorcinol-furfural-hexamethylenetetramine-isopropanol solution (R/solvent = 0.07 g/mL, R/H = 35, gelation time 7 days) ",Chemical (polymerization),Isopropanol,APD,,,0.18,,,,,,Mesoporous (nanoparticulate),,,,,
589,APD,Not specific,Monolith,Resorcinol-furfural,,,I,,,cp,al,"Resorcinol-furfural-hexamethylenetetramine-isopropanol solution (R/solvent = 0.03 g/mL, R/H = 35, gelation time 7 days) ",Chemical (polymerization),Isopropanol,APD,,,,,,,,,Mesoporous (nanoparticulate),,,,,
590,APD,Not specific,Monolith,Resorcinol-furfural,,,I,,,cp,al,"Resorcinol-furfural-hexamethylenetetramine-isopropanol solution (R/solvent = 0.1 g/mL, R/H = 35, gelation time 3 days) ",Chemical (polymerization),Isopropanol,APD,,,0.358,,,,,,Mesoporous (nanoparticulate),,,,,
591,APD,Not specific,Monolith,Resorcinol-furfural,,,I,,,cp,al,"Resorcinol-furfural-hexamethylenetetramine-isopropanol solution (R/solvent = 0.1 g/mL, R/H = 35, gelation time 4 days) ",Chemical (polymerization),Isopropanol,APD,,,0.26,,,,,,Mesoporous (nanoparticulate),,,,,
592,APD,Not specific,Monolith,Resorcinol-furfural,,,I,,,cp,al,"Resorcinol-furfural-hexamethylenetetramine-isopropanol solution (R/solvent = 0.1 g/mL, R/H = 35, gelation time 3 days) ",Chemical (polymerization),Isopropanol,APD,,,0.255,,,,,,Mesoporous (nanoparticulate),,,,,
593,APD,Not specific,Monolith,Resorcinol-furfural,,,I,,,cp,al,"Resorcinol-furfural-hexamethylenetetramine-isopropanol solution (R/solvent = 0.1 g/mL, R/H = 35, gelation time 6 days) ",Chemical (polymerization),Isopropanol,APD,,,0.253,,,,,,Mesoporous (nanoparticulate),,,,,
594,APD,Not specific,Monolith,Resorcinol-furfural,,,I,,,cp,al,"Resorcinol-furfural-hexamethylenetetramine-isopropanol solution (R/solvent = 0.1 g/mL, R/H = 35, gelation time 7 days) ",Chemical (polymerization),Isopropanol,APD,,,0.237,,,,,,Mesoporous (nanoparticulate),,,,,
595,APD,Not specific,Monolith,Resorcinol-furfural,,,I,,,cp,al,"Resorcinol-furfural-hexamethylenetetramine-ethanol solution (R/solvent = 0.15 g/mL, R/H = 25, gelation time 7 days) ",Chemical (polymerization),Ethanol,APD,,,0.262,,,,,,Mesoporous (nanoparticulate),,,,,
596,APD,Not specific,Monolith,Resorcinol-furfural,,,I,,,cp,al,"Resorcinol-furfural-hexamethylenetetramine-ethanol solution (R/solvent = 0.20 g/mL, R/H = 25, gelation time 7 days) ",Chemical (polymerization),Ethanol,APD,,,0.413,,,,,,Mesoporous (nanoparticulate),,,,,
597,APD,Not specific,Monolith,Resorcinol-furfural,,,I,,,cp,al,"Resorcinol-furfural-hexamethylenetetramine-ethanol solution (R/solvent = 0.15 g/mL, R/H = 35, gelation time 7 days) ",Chemical (polymerization),Ethanol,APD,,,0.307,,,,,,Mesoporous (nanoparticulate),,,,,
598,APD,Not specific,Monolith,Resorcinol-furfural,,Carbonized,I,,Ca,cp,al,"Resorcinol-furfural-hexamethylenetetramine-isopropanol solution (R/solvent = 0.1 g/mL, R/H = 25, gelation time 7 days) ",Chemical (polymerization),Isopropanol,APD,Post-calcination at 900 °C,,0.212,,550,,,,Mesoporous (nanoparticulate),,,,,
599,APD,Not specific,Monolith,Resorcinol-furfural,,Carbonized,I,,Ca,cp,al,"Resorcinol-furfural-hexamethylenetetramine-isopropanol solution (R/solvent = 0.1 g/mL, R/H = 35, gelation time 7 days) ",Chemical (polymerization),Isopropanol,APD,Post-calcination at 900 °C,,0.23,,680,,,,Mesoporous (nanoparticulate),,,,,
600,APD,Not specific,Monolith,Resorcinol-furfural,,Carbonized,I,,Ca,cp,al,"Resorcinol-furfural-hexamethylenetetramine-isopropanol solution (R/solvent = 0.1 g/mL, R/H = 45, gelation time 7 days) ",Chemical (polymerization),Isopropanol,APD,Post-calcination at 900 °C,,0.241,,660,,,,Mesoporous (nanoparticulate),,,,,
601,APD,Not specific,Monolith,Resorcinol-furfural,,Carbonized,I,,Ca,cp,al,"Resorcinol-furfural-hexamethylenetetramine-isopropanol solution (R/solvent = 0.1 g/mL, R/H = 100, gelation time 7 days) ",Chemical (polymerization),Isopropanol,APD,Post-calcination at 900 °C,,,,,,,,Mesoporous (nanoparticulate),,,,,
602,APD,Not specific,Monolith,Resorcinol-furfural,,Carbonized,I,,Ca,cp,al,"Resorcinol-furfural-hexamethylenetetramine-isopropanol solution (R/solvent = 0.1 g/mL, R/H = 150, gelation time 7 days) ",Chemical (polymerization),Isopropanol,APD,Post-calcination at 900 °C,,,,,,,,Mesoporous (nanoparticulate),,,,,
603,APD,Not specific,Monolith,Resorcinol-furfural,,Carbonized,I,,Ca,cp,al,"Resorcinol-furfural-hexamethylenetetramine-isopropanol solution (R/solvent = 0.2 g/mL, R/H = 35, gelation time 7 days) ",Chemical (polymerization),Isopropanol,APD,Post-calcination at 900 °C,,0.394,,,,,,Mesoporous (nanoparticulate),,,,,
604,APD,Not specific,Monolith,Resorcinol-furfural,,Carbonized,I,,Ca,cp,al,"Resorcinol-furfural-hexamethylenetetramine-isopropanol solution (R/solvent = 0.1 g/mL, R/H = 35, gelation time 7 days) ",Chemical (polymerization),Isopropanol,APD,Post-calcination at 900 °C,,0.23,,,,,,Mesoporous (nanoparticulate),,,,,
605,APD,Not specific,Monolith,Resorcinol-furfural,,Carbonized,I,,Ca,cp,al,"Resorcinol-furfural-hexamethylenetetramine-isopropanol solution (R/solvent = 0.07 g/mL, R/H = 35, gelation time 7 days) ",Chemical (polymerization),Isopropanol,APD,Post-calcination at 900 °C,,0.26,,,,,,Mesoporous (nanoparticulate),,,,,
606,APD,Not specific,Monolith,Resorcinol-furfural,,Carbonized,I,,Ca,cp,al,"Resorcinol-furfural-hexamethylenetetramine-isopropanol solution (R/solvent = 0.03 g/mL, R/H = 35, gelation time 7 days) ",Chemical (polymerization),Isopropanol,APD,Post-calcination at 900 °C,,,,,,,,Mesoporous (nanoparticulate),,,,,
607,APD,Not specific,Monolith,Resorcinol-furfural,,Carbonized,I,,Ca,cp,al,"Resorcinol-furfural-hexamethylenetetramine-isopropanol solution (R/solvent = 0.1 g/mL, R/H = 35, gelation time 3 days) ",Chemical (polymerization),Isopropanol,APD,Post-calcination at 900 °C,,0.334,,,,,,Mesoporous (nanoparticulate),,,,,
608,APD,Not specific,Monolith,Resorcinol-furfural,,Carbonized,I,,Ca,cp,al,"Resorcinol-furfural-hexamethylenetetramine-isopropanol solution (R/solvent = 0.1 g/mL, R/H = 35, gelation time 4 days) ",Chemical (polymerization),Isopropanol,APD,Post-calcination at 900 °C,,0.27,,,,,,Mesoporous (nanoparticulate),,,,,
609,APD,Not specific,Monolith,Resorcinol-furfural,,Carbonized,I,,Ca,cp,al,"Resorcinol-furfural-hexamethylenetetramine-isopropanol solution (R/solvent = 0.1 g/mL, R/H = 35, gelation time 3 days) ",Chemical (polymerization),Isopropanol,APD,Post-calcination at 900 °C,,0.269,,,,,,Mesoporous (nanoparticulate),,,,,
610,APD,Not specific,Monolith,Resorcinol-furfural,,Carbonized,I,,Ca,cp,al,"Resorcinol-furfural-hexamethylenetetramine-isopropanol solution (R/solvent = 0.1 g/mL, R/H = 35, gelation time 6 days) ",Chemical (polymerization),Isopropanol,APD,Post-calcination at 900 °C,,0.268,,,,,,Mesoporous (nanoparticulate),,,,,
611,APD,Not specific,Monolith,Resorcinol-furfural,,Carbonized,I,,Ca,cp,al,"Resorcinol-furfural-hexamethylenetetramine-isopropanol solution (R/solvent = 0.1 g/mL, R/H = 35, gelation time 7 days) ",Chemical (polymerization),Isopropanol,APD,Post-calcination at 900 °C,,0.23,,,,,,Mesoporous (nanoparticulate),,,,,
612,APD,Not specific,Monolith,Resorcinol-furfural,,Carbonized,I,,Ca,cp,al,"Resorcinol-furfural-hexamethylenetetramine-ethanol solution (R/solvent = 0.15 g/mL, R/H = 25, gelation time 7 days) ",Chemical (polymerization),Ethanol,APD,Post-calcination at 900 °C,,0.244,,,,,,Mesoporous (nanoparticulate),,,,,
613,APD,Not specific,Monolith,Resorcinol-furfural,,Carbonized,I,,Ca,cp,al,"Resorcinol-furfural-hexamethylenetetramine-ethanol solution (R/solvent = 0.20 g/mL, R/H = 25, gelation time 7 days) ",Chemical (polymerization),Ethanol,APD,Post-calcination at 900 °C,,0.444,,,,,,Mesoporous (nanoparticulate),,,,,
614,APD,Not specific,Monolith,Resorcinol-furfural,,Carbonized,I,,Ca,cp,al,"Resorcinol-furfural-hexamethylenetetramine-ethanol solution (R/solvent = 0.15 g/mL, R/H = 35, gelation time 7 days) ",Chemical (polymerization),Ethanol,APD,Post-calcination at 900 °C,,0.302,,,,,,Mesoporous (nanoparticulate),,,,,
615,SCD,Not specific,Monolith,RF,,,I,,,cp,ow,Resorcinol-formaldehyde-Na2CO3 solution,Chemical (polymerization),Acetone,SCD,,,0.081,,440,,,,Mesoporous (nanoparticulate),,,,,
616,SCD,Not specific,Monolith,RF,,Carbonized,I,,Ca,cp,ow,Resorcinol-formaldehyde-Na2CO3 solution,Chemical (polymerization),Acetone,SCD,Post-calcination at 750 °C,,0.107,,833,,,,Mesoporous (nanoparticulate),,,,,
617,SCD,Not specific,Monolith,RF,Polypyrrole,Carbonized,I,M,Ca,cp,ow,Resorcinol-formaldehyde-Na2CO3 solution,Chemical (polymerization),Acetone,SCD,"Post-calcination at 750 °C, compositing with polypyrrole",,0.122,,699,,,,Mesoporous (nanoparticulate),,,,,
618,SCD,Not specific,Monolith,RF,Polypyrrole,Carbonized,I,M,Ca,cp,ow,Resorcinol-formaldehyde-Na2CO3 solution,Chemical (polymerization),Acetone,SCD,"Post-calcination at 750 °C, compositing with polypyrrole",,0.172,,654,,,,Mesoporous (nanoparticulate),,,,,
619,SCD,Not specific,Monolith,RF,Polypyrrole,Carbonized,I,M,Ca,cp,ow,Resorcinol-formaldehyde-Na2CO3 solution,Chemical (polymerization),Acetone,SCD,"Post-calcination at 750 °C, compositing with polypyrrole",,0.176,,583,,,,Mesoporous (nanoparticulate),,,,,
620,SCD,Not specific,Monolith,RF,Polypyrrole,Carbonized,I,M,Ca,cp,ow,Resorcinol-formaldehyde-Na2CO3 solution,Chemical (polymerization),Acetone,SCD,"Post-calcination at 750 °C, compositing with polypyrrole",,0.292,,407,,,,Mesoporous (nanoparticulate),,,,,
621,SCD,Not specific,Monolith,RF,,,I,,,cp,ow,Resorcinol + formaldehyde + NaCO3 solution (R/C = 50) + trifluoroacetic acid solution,Chemical (polymerization),Acetone,SCD,,,,,660,,2.2,,,,,,,
622,SCD,Not specific,Monolith,RF,,,I,,,cp,ow,Resorcinol + formaldehyde + NaCO3 solution (R/C = 100) + trifluoroacetic acid solution,Chemical (polymerization),Acetone,SCD,,,,,586,,1.6,,,,,,,
623,SCD,Not specific,Monolith,RF,,,I,,,cp,ow,Resorcinol + formaldehyde + NaCO3 solution (R/C = 200) + trifluoroacetic acid solution,Chemical (polymerization),Acetone,SCD,,,,,507,,3.3,,,,,,,
624,SCD,Not specific,Monolith,RF,,,I,,,cp,ow,Resorcinol + formaldehyde + NaCO3 solution (R/C = 300) + trifluoroacetic acid solution,Chemical (polymerization),Acetone,SCD,,,,,487,,3.5,,,,,,,
625,SCD,Not specific,Monolith,RF,,,I,,,cp,ow,Resorcinol + formaldehyde + NaCO3 solution (R/C = 500) + trifluoroacetic acid solution,Chemical (polymerization),Acetone,SCD,,,,,339,,3.4,,,,,,,
626,SCD,Not specific,Microbeads,Alginate,,,A,,,pc,al,"Alginate (20% guluronic, Mw 200000) solution + CaCl2 solution",Physical (Mn+),Ethanol,SCD,,,,,342,,,,Mesoporous (nanofibrous and nanoparticulate),,,,,
627,SCD,Not specific,Microbeads,Alginate,,,A,,,pc,al,"Alginate (45% guluronic, Mw 400000) solution + CaCl2 solution",Physical (Mn+),Ethanol,SCD,,,,,339,,,,Mesoporous (nanofibrous and nanoparticulate),,,,,
628,SCD,Not specific,Microbeads,Alginate,,,A,,,pc,al,"Alginate (76% guluronic, Mw 400000) solution + CaCl2 solution",Physical (Mn+),Ethanol,SCD,,,,,507,,,,Mesoporous (nanofibrous and nanoparticulate),,,,,
629,SCD,Not specific,Monolith,Polystyrene,,,J,,,pp,or,"Polystyrene in 1,2-dichloroethane (cooling)",Physical (temperature),"1,2-Dichloroethane",SCD,,,,,,,,,,,,,,
630,SCD,Not specific,Monolith,Polystyrene,,,J,,,pp,or,Polystyrene in 1-chlorotetradecane (cooling),Physical (temperature),1-Chlorotetradecane,SCD,,,,,,,,,,,,,,
631,SCD,Not specific,Monolith,Polystyrene,,,J,,,pp,or,Polystyrene in 1-chlorotetradecane (cooling),Physical (temperature),1-Chlorotetradecane,SCD,,,,,,,,,Macroporous (flakes),,,,,
632,SCD,Not specific,Monolith,Polystyrene,,,J,,,pp,or,Polystyrene in chloroform (cooling),Physical (temperature),Chloroform,SCD,,,0.015,98.50%,,,,,Mesoporous (nanofibrous),,,,,
633,SCD,Not specific,Monolith,Alginate,,,A,,,pc,al,Alginate solution + Ca(NO3)2 solution,Physical (Mn+),Ethanol,SCD,,,,,374,,,,,,,,,
634,SCD,Not specific,Monolith,Alginate,,,A,,,pc,al,Alginate solution + Co(NO3)2 solution,Physical (Mn+),Ethanol,SCD,,,,,298,,,,,,,,,
635,SCD,Not specific,Monolith,Alginate,,,A,,,pc,al,Alginate solution + Cu(NO3)2 solution,Physical (Mn+),Ethanol,SCD,,,,,356,,,,,,,,,
636,SCD,Not specific,Monolith,Alginate,,,A,,,pp,al,Alginate solution + maleic anhydride,Physical (pH),Ethanol,SCD,,,,,391,,,,,,,,,
637,FD,Scaffold,Monolith,Chitosan,Polypyrrole,,A,M,,pp,wa,Chitosan solution + polypyrrole suspension (3 wt%) + NaOH solution (1.0 wt%) (frozen),Physical (pH),Water,FD,,,,47.10%,,,,,Macroporous (flakes),,,,,
638,FD,Scaffold,Monolith,Chitosan,Polypyrrole,,A,M,,pp,wa,Chitosan solution + polypyrrole suspension (3 wt%) + NaOH solution (1.5 wt%) (frozen),Physical (pH),Water,FD,,,,55.70%,,,,,Macroporous (flakes),,,,,
639,FD,Scaffold,Monolith,Chitosan,Polypyrrole,,A,M,,pp,wa,Chitosan solution + polypyrrole suspension (3 wt%) + NaOH solution (2.0 wt%) (frozen),Physical (pH),Water,FD,,,,61.40%,,,,,Macroporous (flakes),,,,,
640,FD,Scaffold,Monolith,Chitosan,Polypyrrole,,A,M,,pp,wa,Chitosan solution + polypyrrole suspension (6 wt%) + NaOH solution (1.0 wt%) (frozen),Physical (pH),Water,FD,,,,48.90%,,,,,Macroporous (flakes),,,,,
641,FD,Scaffold,Monolith,Chitosan,Polypyrrole,,A,M,,pp,wa,Chitosan solution + polypyrrole suspension (6 wt%) + NaOH solution (1.5 wt%) (frozen),Physical (pH),Water,FD,,,,54.30%,,,,,Macroporous (flakes),,,,,
642,FD,Scaffold,Monolith,Chitosan,Polypyrrole,,A,M,,pp,wa,Chitosan solution + polypyrrole suspension (6 wt%) + NaOH solution (2.0 wt%) (frozen),Physical (pH),Water,FD,,,,62.80%,,,,,Macroporous (flakes),,,,,
643,FD,Scaffold,Monolith,Chitosan,Alginate,,A,A,,ng,wa,Chitosan solution (frozen),No gelation,Water,FD,Post-immersion into CaCl2 solution,Physical (Mn+),,,,,,,Macroporous (cellular),,,,,
644,FD,Scaffold,Monolith,Chitosan,Alginate,,A,A,,ng,wa,Chitosan solution + alginate solution (frozen),No gelation,Water,FD,Post-immersion into CaCl2 solution,Physical (Mn+),,,,,,,Macroporous (cellular),,,,,
645,SCD,Not specific,Monolith,RF,,,I,,,cp,ow,Resorcinol-formaldehyde-Na2CO3 solution (R/C = 50),Chemical (polymerization),Acetone,SCD,,,,,660,,,,,,,,,
646,SCD,Not specific,Monolith,RF,,,I,,,cp,ow,Resorcinol-formaldehyde-Na2CO3 solution (R/C = 100),Chemical (polymerization),Acetone,SCD,,,,,586,,,,,,,,,
647,SCD,Not specific,Monolith,RF,,,I,,,cp,ow,Resorcinol-formaldehyde-Na2CO3 solution (R/C = 200),Chemical (polymerization),Acetone,SCD,,,,,507,,,,,,,,,
648,SCD,Not specific,Monolith,RF,,,I,,,cp,ow,Resorcinol-formaldehyde-Na2CO3 solution (R/C = 300),Chemical (polymerization),Acetone,SCD,,,,,487,,,,,,,,,
649,SCD,Not specific,Monolith,RF,,,I,,,cp,ow,Resorcinol-formaldehyde-Na2CO3 solution (R/C = 500),Chemical (polymerization),Acetone,SCD,,,,,,,,,,,,,,
650,SCD,Other (template),Monolith,RF,,Template for zeolite NaA,I,,Ot,cp,ow,Resorcinol-formaldehyde-Na2CO3 solution (R/C = 200),Chemical (polymerization),Acetone,SCD,,,,,,,,,Mesoporous (nanoparticulate),,,,,
651,SCD,Not specific,Monolith,Phenolic resin,,,I,,,cp,ow,"Phenol-furfural (1:2, 40 wt%)-HCl (HCl/P 3.0 wt%) solution (gelation at 80 °C)",Chemical (polymerization),Acetone,SCD,,,0.22,,,,,,Mesoporous (nanoparticulate),,,,,
652,SCD,Not specific,Monolith,Phenolic resin,,,I,,,cp,ow,"Phenol-furfural (1:2, 50 wt%)-HCl (HCl/P 3.0 wt%) solution (gelation at 80 °C)",Chemical (polymerization),Acetone,SCD,,,0.29,,,,,,Mesoporous (nanoparticulate),,,,,
653,SCD,Not specific,Monolith,Phenolic resin,,,I,,,cp,ow,"Phenol-furfural (1:2, 60 wt%)-HCl (HCl/P 3.0 wt%) solution (gelation at 80 °C)",Chemical (polymerization),Acetone,SCD,,,0.47,,267,,,,Mesoporous (nanoparticulate),,,,,
654,SCD,Not specific,Monolith,Phenolic resin,,,I,,,cp,ow,"Phenol-furfural (1:2, 70 wt%)-HCl (HCl/P 3.0 wt%) solution (gelation at 80 °C)",Chemical (polymerization),Acetone,SCD,,,0.62,,,,,,Mesoporous (nanoparticulate),,,,,
655,SCD,Not specific,Monolith,Phenolic resin,,,I,,,cp,ow,"Phenol-furfural (1:2, 50 wt%)-HCl (HCl/P 1.5 wt%) solution (gelation at 90 °C)",Chemical (polymerization),Acetone,SCD,,,0.25,,503,,,,Mesoporous (nanoparticulate),,,,,
656,SCD,Not specific,Monolith,Phenolic resin,,,I,,,cp,ow,"Phenol-furfural (1:2, 50 wt%)-HCl (HCl/P 3.0 wt%) solution (gelation at 90 °C)",Chemical (polymerization),Acetone,SCD,,,,,,,,,Mesoporous (nanoparticulate),,,,,
657,SCD,Not specific,Monolith,Phenolic resin,,,I,,,cp,ow,"Phenol-furfural (1:2, 50 wt%)-HCl (HCl/P 4.5 wt%) solution (gelation at 90 °C)",Chemical (polymerization),Acetone,SCD,,,0.33,,,,,,Mesoporous (nanoparticulate),,,,,
658,SCD,Not specific,Monolith,Phenolic resin,,,I,,,cp,ow,"Phenol-furfural (1:2, 50 wt%)-HCl (HCl/P 6.0 wt%) solution (gelation at 90 °C)",Chemical (polymerization),Acetone,SCD,,,0.37,,,,,,Mesoporous (nanoparticulate),,,,,
659,SCD,Not specific,Monolith,Phenolic resin,,,I,,,cp,ow,"Phenol-furfural (1:1.5, 50 wt%)-HCl (HCl/P 3.0 wt%) solution (gelation at 80 °C)",Chemical (polymerization),Acetone,SCD,,,0.34,,,,,,Mesoporous (nanoparticulate),,,,,
660,SCD,Not specific,Monolith,Phenolic resin,,,I,,,cp,ow,"Phenol-furfural (1:2, 50 wt%)-HCl (HCl/P 3.0 wt%) solution (gelation at 80 °C)",Chemical (polymerization),Acetone,SCD,,,0.29,,,,,,Mesoporous (nanoparticulate),,,,,
661,SCD,Not specific,Monolith,Phenolic resin,,,I,,,cp,ow,"Phenol-furfural (1:2.5, 50 wt%)-HCl (HCl/P 3.0 wt%) solution (gelation at 80 °C)",Chemical (polymerization),Acetone,SCD,,,0.31,,,,,,Mesoporous (nanoparticulate),,,,,
662,SCD,Not specific,Monolith,Phenolic resin,,,I,,,cp,ow,"Phenol-furfural (1:3, 50 wt%)-HCl (HCl/P 3.0 wt%) solution (gelation at 80 °C)",Chemical (polymerization),Acetone,SCD,,,0.27,,328,,,,Mesoporous (nanoparticulate),,,,,
663,SCD,Not specific,Monolith,Phenolic resin,,,I,,,cp,ow,"Phenol-furfural (1:2, 70 wt%)-HCl (HCl/P 3.0 wt%) solution (gelation at 50 °C)",Chemical (polymerization),Acetone,SCD,,,0.59,,,,,,Mesoporous (nanoparticulate),,,,,
664,SCD,Not specific,Monolith,Phenolic resin,,,I,,,cp,ow,"Phenol-furfural (1:2, 70 wt%)-HCl (HCl/P 3.0 wt%) solution (gelation at 70 °C)",Chemical (polymerization),Acetone,SCD,,,0.6,,,,,,Mesoporous (nanoparticulate),,,,,
665,SCD,Not specific,Monolith,Phenolic resin,,,I,,,cp,ow,"Phenol-furfural (1:2, 40 wt%)-HCl (HCl/P 3.0 wt%) solution (gelation at 80 °C)",Chemical (polymerization),Acetone,SCD,,,0.59,,,,,,Mesoporous (nanoparticulate),,,,,
666,SCD,Not specific,Monolith,Phenolic resin,,Carbonized,I,,Ca,cp,ow,"Phenol-furfural (1:2, 50 wt%)-HCl (HCl/P 3.0 wt%) solution (gelation at 80 °C)",Chemical (polymerization),Acetone,SCD,Post-calcination at 900 °C,,0.23,,,,,,Mesoporous (nanoparticulate),,,,,
667,SCD,Not specific,Monolith,Phenolic resin,,Carbonized,I,,Ca,cp,ow,"Phenol-furfural (1:2, 60 wt%)-HCl (HCl/P 3.0 wt%) solution (gelation at 80 °C)",Chemical (polymerization),Acetone,SCD,Post-calcination at 900 °C,,0.34,,,,,,Mesoporous (nanoparticulate),,,,,
668,SCD,Not specific,Monolith,Phenolic resin,,Carbonized,I,,Ca,cp,ow,"Phenol-furfural (1:2, 70 wt%)-HCl (HCl/P 3.0 wt%) solution (gelation at 80 °C)",Chemical (polymerization),Acetone,SCD,Post-calcination at 900 °C,,0.51,,561,,,,Mesoporous (nanoparticulate),,,,,
669,SCD,Not specific,Monolith,Phenolic resin,,Carbonized,I,,Ca,cp,ow,"Phenol-furfural (1:2, 50 wt%)-HCl (HCl/P 1.5 wt%) solution (gelation at 90 °C)",Chemical (polymerization),Acetone,SCD,Post-calcination at 900 °C,,0.63,,,,,,Mesoporous (nanoparticulate),,,,,
670,SCD,Not specific,Monolith,Phenolic resin,,Carbonized,I,,Ca,cp,ow,"Phenol-furfural (1:2, 50 wt%)-HCl (HCl/P 3.0 wt%) solution (gelation at 90 °C)",Chemical (polymerization),Acetone,SCD,Post-calcination at 900 °C,,0.32,,509,,,,Mesoporous (nanoparticulate),,,,,
671,SCD,Not specific,Monolith,Phenolic resin,,Carbonized,I,,Ca,cp,ow,"Phenol-furfural (1:2, 50 wt%)-HCl (HCl/P 4.5 wt%) solution (gelation at 90 °C)",Chemical (polymerization),Acetone,SCD,Post-calcination at 900 °C,,,,,,,,Mesoporous (nanoparticulate),,,,,
672,SCD,Not specific,Monolith,Phenolic resin,,Carbonized,I,,Ca,cp,ow,"Phenol-furfural (1:2, 50 wt%)-HCl (HCl/P 6.0 wt%) solution (gelation at 90 °C)",Chemical (polymerization),Acetone,SCD,Post-calcination at 900 °C,,0.36,,,,,,Mesoporous (nanoparticulate),,,,,
673,SCD,Not specific,Monolith,Phenolic resin,,Carbonized,I,,Ca,cp,ow,"Phenol-furfural (1:1.5, 50 wt%)-HCl (HCl/P 3.0 wt%) solution (gelation at 80 °C)",Chemical (polymerization),Acetone,SCD,Post-calcination at 900 °C,,0.4,,,,,,Mesoporous (nanoparticulate),,,,,
674,SCD,Not specific,Monolith,Phenolic resin,,Carbonized,I,,Ca,cp,ow,"Phenol-furfural (1:2, 50 wt%)-HCl (HCl/P 3.0 wt%) solution (gelation at 80 °C)",Chemical (polymerization),Acetone,SCD,Post-calcination at 900 °C,,0.36,,,,,,Mesoporous (nanoparticulate),,,,,
675,SCD,Not specific,Monolith,Phenolic resin,,Carbonized,I,,Ca,cp,ow,"Phenol-furfural (1:2.5, 50 wt%)-HCl (HCl/P 3.0 wt%) solution (gelation at 80 °C)",Chemical (polymerization),Acetone,SCD,Post-calcination at 900 °C,,0.34,,,,,,Mesoporous (nanoparticulate),,,,,
676,SCD,Not specific,Monolith,Phenolic resin,,Carbonized,I,,Ca,cp,ow,"Phenol-furfural (1:3, 50 wt%)-HCl (HCl/P 3.0 wt%) solution (gelation at 80 °C)",Chemical (polymerization),Acetone,SCD,Post-calcination at 900 °C,,0.33,,,,,,Mesoporous (nanoparticulate),,,,,
677,SCD,Not specific,Monolith,Phenolic resin,,Carbonized,I,,Ca,cp,ow,"Phenol-furfural (1:2, 70 wt%)-HCl (HCl/P 3.0 wt%) solution (gelation at 50 °C)",Chemical (polymerization),Acetone,SCD,Post-calcination at 900 °C,,0.28,,507,,,,Mesoporous (nanoparticulate),,,,,
678,SCD,Not specific,Monolith,Phenolic resin,,Carbonized,I,,Ca,cp,ow,"Phenol-furfural (1:2, 70 wt%)-HCl (HCl/P 3.0 wt%) solution (gelation at 70 °C)",Chemical (polymerization),Acetone,SCD,Post-calcination at 900 °C,,0.68,,,,,,Mesoporous (nanoparticulate),,,,,
679,SCD,Not specific,Monolith,Phenolic resin,,Carbonized,I,,Ca,cp,ow,"Phenol-furfural (1:2, 70 wt%)-HCl (HCl/P 3.0 wt%) solution (gelation at 90 °C)",Chemical (polymerization),Acetone,SCD,Post-calcination at 900 °C,,0.66,,,,,,Mesoporous (nanoparticulate),,,,,
680,SCD,Not specific,Monolith,Phenolic resin,,Carbonized,I,,Ca,cp,ow,"Phenol-furfural (1:2, 70 wt%)-HCl (HCl/P 3.0 wt%) solution (gelation at 90 °C)",Chemical (polymerization),Acetone,SCD,Post-calcination at 900 °C,,0.64,,,,,,Mesoporous (nanoparticulate),,,,,
681,APD,Not specific,Monolith,Phenolic resin,,,I,,,cp,ow,"Phenol-furfural (1:2, 40 wt%)-HCl (HCl/P 3.0 wt%) solution (gelation at 80 °C)",Chemical (polymerization),Acetone,APD,,,0.3,,,,,,Mesoporous (nanoparticulate),,,,,
682,APD,Not specific,Monolith,Phenolic resin,,,I,,,cp,ow,"Phenol-furfural (1:2, 60 wt%)-HCl (HCl/P 3.0 wt%) solution (gelation at 80 °C)",Chemical (polymerization),Acetone,APD,,,0.59,,,,,,Mesoporous (nanoparticulate),,,,,
683,APD,Not specific,Monolith,Phenolic resin,,,I,,,cp,ow,"Phenol-furfural (1:2, 70 wt%)-HCl (HCl/P 3.0 wt%) solution (gelation at 80 °C)",Chemical (polymerization),Acetone,APD,,,0.74,,,,,,Mesoporous (nanoparticulate),,,,,
684,APD,Not specific,Monolith,Phenolic resin,,,I,,,cp,ow,"Phenol-furfural (1:2, 50 wt%)-HCl (HCl/P 1.5 wt%) solution (gelation at 90 °C)",Chemical (polymerization),Acetone,APD,,,1.19,,,,,,Mesoporous (nanoparticulate),,,,,
685,APD,Not specific,Monolith,Phenolic resin,,,I,,,cp,ow,"Phenol-furfural (1:2, 50 wt%)-HCl (HCl/P 6.0 wt%) solution (gelation at 90 °C)",Chemical (polymerization),Acetone,APD,,,0.39,,,,,,Mesoporous (nanoparticulate),,,,,
686,APD,Not specific,Monolith,Phenolic resin,,,I,,,cp,ow,"Phenol-furfural (1:1.5, 50 wt%)-HCl (HCl/P 3.0 wt%) solution (gelation at 80 °C)",Chemical (polymerization),Acetone,APD,,,0.45,,,,,,Mesoporous (nanoparticulate),,,,,
687,APD,Not specific,Monolith,Phenolic resin,,,I,,,cp,ow,"Phenol-furfural (1:2, 70 wt%)-HCl (HCl/P 3.0 wt%) solution (gelation at 50 °C)",Chemical (polymerization),Acetone,APD,,,0.68,,,,,,Mesoporous (nanoparticulate),,,,,
688,APD,Not specific,Monolith,Phenolic resin,,Carbonized,I,,Ca,cp,ow,"Phenol-furfural (1:2, 40 wt%)-HCl (HCl/P 3.0 wt%) solution (gelation at 80 °C)",Chemical (polymerization),Acetone,APD,Post-calcination at 900 °C,,0.29,,,,,,Mesoporous (nanoparticulate),,,,,
689,APD,Not specific,Monolith,Phenolic resin,,Carbonized,I,,Ca,cp,ow,"Phenol-furfural (1:2, 60 wt%)-HCl (HCl/P 3.0 wt%) solution (gelation at 80 °C)",Chemical (polymerization),Acetone,APD,Post-calcination at 900 °C,,0.58,,,,,,Mesoporous (nanoparticulate),,,,,
690,APD,Not specific,Monolith,Phenolic resin,,Carbonized,I,,Ca,cp,ow,"Phenol-furfural (1:2, 70 wt%)-HCl (HCl/P 3.0 wt%) solution (gelation at 80 °C)",Chemical (polymerization),Acetone,APD,Post-calcination at 900 °C,,0.79,,,,,,Mesoporous (nanoparticulate),,,,,
691,APD,Not specific,Monolith,Phenolic resin,,Carbonized,I,,Ca,cp,ow,"Phenol-furfural (1:2, 50 wt%)-HCl (HCl/P 1.5 wt%) solution (gelation at 90 °C)",Chemical (polymerization),Acetone,APD,Post-calcination at 900 °C,,1.3,,,,,,Mesoporous (nanoparticulate),,,,,
692,APD,Not specific,Monolith,Phenolic resin,,Carbonized,I,,Ca,cp,ow,"Phenol-furfural (1:2, 50 wt%)-HCl (HCl/P 6.0 wt%) solution (gelation at 90 °C)",Chemical (polymerization),Acetone,APD,Post-calcination at 900 °C,,0.41,,,,,,Mesoporous (nanoparticulate),,,,,
693,APD,Not specific,Monolith,Phenolic resin,,Carbonized,I,,Ca,cp,ow,"Phenol-furfural (1:1.5, 50 wt%)-HCl (HCl/P 3.0 wt%) solution (gelation at 80 °C)",Chemical (polymerization),Acetone,APD,Post-calcination at 900 °C,,0.43,,,,,,Mesoporous (nanoparticulate),,,,,
694,APD,Not specific,Monolith,Phenolic resin,,Carbonized,I,,Ca,cp,ow,"Phenol-furfural (1:2, 70 wt%)-HCl (HCl/P 3.0 wt%) solution (gelation at 50 °C)",Chemical (polymerization),Acetone,APD,Post-calcination at 900 °C,,0.72,,,,,,Mesoporous (nanoparticulate),,,,,
695,SCD,Not specific,Monolith,RF,,,I,,,cp,ow,"Resorcinol-formaldehyde-NaOH solution (R/F = 1/2.5, R/NaOH = 50, RF 30 wt%)",Chemical (polymerization),Acetone,SCD,,,0.26,,753,,,,Mesoporous (nanoparticulate),,,,,
696,SCD,Not specific,Monolith,RF,,,I,,,cp,ow,"Resorcinol-formaldehyde-NaOH solution (R/F = 1/2.5, R/NaOH = 50, RF 40 wt%)",Chemical (polymerization),Acetone,SCD,,,0.44,,719,,,,Mesoporous (nanoparticulate),,,,,
697,SCD,Not specific,Monolith,RF,,,I,,,cp,ow,"Resorcinol-formaldehyde-NaOH solution (R/F = 1/2.5, R/NaOH = 50, RF 50 wt%)",Chemical (polymerization),Acetone,SCD,,,,,,,,,Mesoporous (nanoparticulate),,,,,
698,SCD,Not specific,Monolith,RF,,,I,,,cp,ow,"Resorcinol-formaldehyde-NaOH solution (R/F = 1/2.5, R/NaOH = 50, RF 70 wt%)",Chemical (polymerization),Acetone,SCD,,,,,,,,,Mesoporous (nanoparticulate),,,,,
699,SCD,Not specific,Monolith,RF,,,I,,,cp,ow,"Resorcinol-formaldehyde-NaOH solution (R/F = 1/2, R/NaOH = 25, RF 40 wt%)",Chemical (polymerization),Acetone,SCD,,,0.61,,,,,,Mesoporous (nanoparticulate),,,,,
700,SCD,Not specific,Monolith,RF,,,I,,,cp,ow,"Resorcinol-formaldehyde-NaOH solution (R/F = 1/2, R/NaOH = 50, RF 40 wt%)",Chemical (polymerization),Acetone,SCD,,,0.55,,,,,,Mesoporous (nanoparticulate),,,,,
701,SCD,Not specific,Monolith,RF,,,I,,,cp,ow,"Resorcinol-formaldehyde-NaOH solution (R/F = 1/2, R/NaOH = 100, RF 40 wt%)",Chemical (polymerization),Acetone,SCD,,,0.55,,,,,,Mesoporous (nanoparticulate),,,,,
702,SCD,Not specific,Monolith,RF,,,I,,,cp,ow,"Resorcinol-formaldehyde-NaOH solution (R/F = 1/2, R/NaOH = 200, RF 40 wt%)",Chemical (polymerization),Acetone,SCD,,,0.4,,,,,,Mesoporous (nanoparticulate),,,,,
703,SCD,Not specific,Monolith,RF,,,I,,,cp,ow,"Resorcinol-formaldehyde-NaOH solution (R/F = 1/2, R/NaOH = 300, RF 40 wt%)",Chemical (polymerization),Acetone,SCD,,,,,,,,,Mesoporous (nanoparticulate),,,,,
704,SCD,Not specific,Monolith,RF,,,I,,,cp,ow,"Resorcinol-formaldehyde-NaOH solution (R/F = 1/1.5, R/NaOH = 50, RF 40 wt%)",Chemical (polymerization),Acetone,SCD,,,0.68,,,,,,Mesoporous (nanoparticulate),,,,,
705,SCD,Not specific,Monolith,RF,,,I,,,cp,ow,"Resorcinol-formaldehyde-NaOH solution (R/F = 1/2, R/NaOH = 50, RF 40 wt%)",Chemical (polymerization),Acetone,SCD,,,0.55,,,,,,Mesoporous (nanoparticulate),,,,,
706,SCD,Not specific,Monolith,RF,,,I,,,cp,ow,"Resorcinol-formaldehyde-NaOH solution (R/F = 1/2.5, R/NaOH = 50, RF 40 wt%)",Chemical (polymerization),Acetone,SCD,,,0.44,,,,,,Mesoporous (nanoparticulate),,,,,
707,SCD,Not specific,Monolith,RF,,,I,,,cp,ow,"Resorcinol-formaldehyde-NaOH solution (R/F = 1/3, R/NaOH = 50, RF 40 wt%)",Chemical (polymerization),Acetone,SCD,,,0.4,,,,,,Mesoporous (nanoparticulate),,,,,
708,SCD,Not specific,Monolith,RF,,Carbonized,I,,Ca,cp,ow,"Resorcinol-formaldehyde-NaOH solution (R/F = 1/2.5, R/NaOH = 50, RF 30 wt%)",Chemical (polymerization),Acetone,SCD,Post-calcination at 900 °C,,0.33,,752,,,,Mesoporous (nanoparticulate),,,,,
709,SCD,Not specific,Monolith,RF,,Carbonized,I,,Ca,cp,ow,"Resorcinol-formaldehyde-NaOH solution (R/F = 1/2.5, R/NaOH = 50, RF 40 wt%)",Chemical (polymerization),Acetone,SCD,Post-calcination at 900 °C,,0.57,,698,,,,Mesoporous (nanoparticulate),,,,,
710,SCD,Not specific,Monolith,RF,,Carbonized,I,,Ca,cp,ow,"Resorcinol-formaldehyde-NaOH solution (R/F = 1/2.5, R/NaOH = 50, RF 50 wt%)",Chemical (polymerization),Acetone,SCD,Post-calcination at 900 °C,,,,,,,,Mesoporous (nanoparticulate),,,,,
711,SCD,Not specific,Monolith,RF,,Carbonized,I,,Ca,cp,ow,"Resorcinol-formaldehyde-NaOH solution (R/F = 1/2.5, R/NaOH = 50, RF 70 wt%)",Chemical (polymerization),Acetone,SCD,Post-calcination at 900 °C,,,,,,,,Mesoporous (nanoparticulate),,,,,
712,SCD,Not specific,Monolith,RF,,Carbonized,I,,Ca,cp,ow,"Resorcinol-formaldehyde-NaOH solution (R/F = 1/2, R/NaOH = 25, RF 40 wt%)",Chemical (polymerization),Acetone,SCD,Post-calcination at 900 °C,,0.77,,,,,,Mesoporous (nanoparticulate),,,,,
713,SCD,Not specific,Monolith,RF,,Carbonized,I,,Ca,cp,ow,"Resorcinol-formaldehyde-NaOH solution (R/F = 1/2, R/NaOH = 50, RF 40 wt%)",Chemical (polymerization),Acetone,SCD,Post-calcination at 900 °C,,0.72,,,,,,Mesoporous (nanoparticulate),,,,,
714,SCD,Not specific,Monolith,RF,,Carbonized,I,,Ca,cp,ow,"Resorcinol-formaldehyde-NaOH solution (R/F = 1/2, R/NaOH = 100, RF 40 wt%)",Chemical (polymerization),Acetone,SCD,Post-calcination at 900 °C,,0.66,,,,,,Mesoporous (nanoparticulate),,,,,
715,SCD,Not specific,Monolith,RF,,Carbonized,I,,Ca,cp,ow,"Resorcinol-formaldehyde-NaOH solution (R/F = 1/2, R/NaOH = 200, RF 40 wt%)",Chemical (polymerization),Acetone,SCD,Post-calcination at 900 °C,,,,,,,,Mesoporous (nanoparticulate),,,,,
716,SCD,Not specific,Monolith,RF,,Carbonized,I,,Ca,cp,ow,"Resorcinol-formaldehyde-NaOH solution (R/F = 1/2, R/NaOH = 300, RF 40 wt%)",Chemical (polymerization),Acetone,SCD,Post-calcination at 900 °C,,,,,,,,Mesoporous (nanoparticulate),,,,,
717,SCD,Not specific,Monolith,RF,,Carbonized,I,,Ca,cp,ow,"Resorcinol-formaldehyde-NaOH solution (R/F = 1/1.5, R/NaOH = 50, RF 40 wt%)",Chemical (polymerization),Acetone,SCD,Post-calcination at 900 °C,,0.82,,,,,,Mesoporous (nanoparticulate),,,,,
718,SCD,Not specific,Monolith,RF,,Carbonized,I,,Ca,cp,ow,"Resorcinol-formaldehyde-NaOH solution (R/F = 1/2, R/NaOH = 50, RF 40 wt%)",Chemical (polymerization),Acetone,SCD,Post-calcination at 900 °C,,0.72,,,,,,Mesoporous (nanoparticulate),,,,,
719,SCD,Not specific,Monolith,RF,,Carbonized,I,,Ca,cp,ow,"Resorcinol-formaldehyde-NaOH solution (R/F = 1/2.5, R/NaOH = 50, RF 40 wt%)",Chemical (polymerization),Acetone,SCD,Post-calcination at 900 °C,,0.57,,,,,,Mesoporous (nanoparticulate),,,,,
720,SCD,Not specific,Monolith,RF,,Carbonized,I,,Ca,cp,ow,"Resorcinol-formaldehyde-NaOH solution (R/F = 1/3, R/NaOH = 50, RF 40 wt%)",Chemical (polymerization),Acetone,SCD,Post-calcination at 900 °C,,0.5,,,,,,Mesoporous (nanoparticulate),,,,,
721,SCD,Not specific,Monolith,RF,,,I,,,cp,al,"Resorcinol-formaldehyde-Na2CO3 solution (R/C = 1000, water/ingredient = 5.7)",Chemical (polymerization),Ethanol,SCD,,,0.36,,230,,,,Mesoporous (nanoparticulate),,,,,
722,FD,Not specific,Monolith,RF,,,I,,,cp,wa,"Resorcinol-formaldehyde-Na2CO3 solution (R/C = 1000, water/ingredient = 5.7)",Chemical (polymerization),Water,FD,,,0.35,,355,,,,Mesoporous (nanoparticulate),,,,,
723,APD,Not specific,Monolith,RF,,,I,,,cp,wa,"Resorcinol-formaldehyde-Na2CO3 solution (R/C = 1000, water/ingredient = 5.7)",Chemical (polymerization),Water,APD,,,0.52,,250,,,,Mesoporous (nanoparticulate),,,,,
724,SCD,Not specific,Monolith,RF,,,I,,,cp,al,"Resorcinol-formaldehyde-Na2CO3 solution (R/C = 500, water/ingredient = 5.7)",Chemical (polymerization),Ethanol,SCD,,,0.36,,325,,,,Mesoporous (nanoparticulate),,,,,
725,FD,Not specific,Monolith,RF,,,I,,,cp,wa,"Resorcinol-formaldehyde-Na2CO3 solution (R/C = 500, water/ingredient = 5.7)",Chemical (polymerization),Water,FD,,,0.37,,400,,,,Mesoporous (nanoparticulate),,,,,
726,APD,Not specific,Monolith,RF,,,I,,,cp,wa,"Resorcinol-formaldehyde-Na2CO3 solution (R/C = 500, water/ingredient = 5.7)",Chemical (polymerization),Water,APD,,,0.73,,375,,,,Mesoporous (nanoparticulate),,,,,
727,SCD,Not specific,Monolith,RF,,,I,,,cp,al,"Resorcinol-formaldehyde-Na2CO3 solution (R/C = 50, water/ingredient = 5.7)",Chemical (polymerization),Ethanol,SCD,,,0.44,,674,,,,Mesoporous (nanoparticulate),,,,,
728,FD,Not specific,Monolith,RF,,,I,,,cp,wa,"Resorcinol-formaldehyde-Na2CO3 solution (R/C = 50, water/ingredient = 5.7)",Chemical (polymerization),Water,FD,,,0.79,,495,,,,Mesoporous (nanoparticulate),,,,,
729,APD,Not specific,Monolith,RF,,,I,,,cp,wa,"Resorcinol-formaldehyde-Na2CO3 solution (R/C = 50, water/ingredient = 5.7)",Chemical (polymerization),Water,APD,,,1.09,,460,,,,Mesoporous (nanoparticulate),,,,,
730,SCD,Not specific,Monolith,RF,,,I,,,cp,al,"Resorcinol-formaldehyde-Na2CO3 solution (R/C = 500, water/ingredient = 20)",Chemical (polymerization),Ethanol,SCD,,,0.19,,320,,,,Mesoporous (nanoparticulate),,,,,
731,FD,Not specific,Monolith,RF,,,I,,,cp,wa,"Resorcinol-formaldehyde-Na2CO3 solution (R/C = 500, water/ingredient = 20)",Chemical (polymerization),Water,FD,,,0.18,,350,,,,Mesoporous (nanoparticulate),,,,,
732,APD,Not specific,Monolith,RF,,,I,,,cp,wa,"Resorcinol-formaldehyde-Na2CO3 solution (R/C = 500, water/ingredient = 20)",Chemical (polymerization),Water,APD,,,0.71,,290,,,,Mesoporous (nanoparticulate),,,,,
733,SCD,Not specific,Monolith,RF,,,I,,,cp,al,"Resorcinol-formaldehyde-Na2CO3 solution (R/C = 50, water/ingredient = 20)",Chemical (polymerization),Ethanol,SCD,,,0.25,,695,,,,Mesoporous (nanoparticulate),,,,,
734,FD,Not specific,Monolith,RF,,,I,,,cp,wa,"Resorcinol-formaldehyde-Na2CO3 solution (R/C = 50, water/ingredient = 20)",Chemical (polymerization),Water,FD,,,0.26,,420,,,,Mesoporous (nanoparticulate),,,,,
735,APD,Not specific,Monolith,RF,,,I,,,cp,wa,"Resorcinol-formaldehyde-Na2CO3 solution (R/C = 50, water/ingredient = 20)",Chemical (polymerization),Water,APD,,,1.14,,370,,,,Mesoporous (nanoparticulate),,,,,
736,SCD,Not specific,Monolith,RF,,Carbonized,I,,Ca,cp,al,"Resorcinol-formaldehyde-Na2CO3 solution (R/C = 1000, water/ingredient = 5.7)",Chemical (polymerization),Ethanol,SCD,Post-calcination at 1050 °C,,0.38,,500,,,,Mesoporous (nanoparticulate),,,,,
737,FD,Not specific,Monolith,RF,,Carbonized,I,,Ca,cp,wa,"Resorcinol-formaldehyde-Na2CO3 solution (R/C = 1000, water/ingredient = 5.7)",Chemical (polymerization),Water,FD,Post-calcination at 1050 °C,,0.36,,740,,,,Mesoporous (nanoparticulate),,,,,
738,APD,Not specific,Monolith,RF,,Carbonized,I,,Ca,cp,wa,"Resorcinol-formaldehyde-Na2CO3 solution (R/C = 1000, water/ingredient = 5.7)",Chemical (polymerization),Water,APD,Post-calcination at 1050 °C,,0.54,,615,,,,Mesoporous (nanoparticulate),,,,,
739,SCD,Not specific,Monolith,RF,,Carbonized,I,,Ca,cp,al,"Resorcinol-formaldehyde-Na2CO3 solution (R/C = 500, water/ingredient = 5.7)",Chemical (polymerization),Ethanol,SCD,Post-calcination at 1050 °C,,0.41,,575,,,,Mesoporous (nanoparticulate),,,,,
740,FD,Not specific,Monolith,RF,,Carbonized,I,,Ca,cp,wa,"Resorcinol-formaldehyde-Na2CO3 solution (R/C = 500, water/ingredient = 5.7)",Chemical (polymerization),Water,FD,Post-calcination at 1050 °C,,0.42,,730,,,,Mesoporous (nanoparticulate),,,,,
