Repository: paulagirones/Aerogels_thermal_conductivity

# Aerogels_thermal_conductivity
Machine learning prediction of thermal conductivity in aerogels.

File: 20250220_dataset.csv (part 5 of 95)
Entry,Drying,Purpose,Shape,First materials,Second materials,Modification,First material class,Second materials class,Modification class,Gelation class,Solvent class,Process,Gelation mechanism,Final solvent,Drying details,Post drying treatment,Post-drying cross-linking,Envelope density g/cm3,Porosity,BET surface area m2/g,BJH pore size nm,BJH pore volume (total) cm3/g,compression elastic modulus MPa,SEM,Thermal conductivity W/(m K),Thermal method,Thermal method detail,,
741,APD,Not specific,Monolith,RF,,Carbonized,I,,Ca,cp,wa,"Resorcinol-formaldehyde-Na2CO3 solution (R/C = 500, water/ingredient = 5.7)",Chemical (polymerization),Water,APD,Post-calcination at 1050 °C,,0.78,,590,,,,Mesoporous (nanoparticulate),,,,,
742,SCD,Not specific,Monolith,RF,,Carbonized,I,,Ca,cp,al,"Resorcinol-formaldehyde-Na2CO3 solution (R/C = 50, water/ingredient = 5.7)",Chemical (polymerization),Ethanol,SCD,Post-calcination at 1050 °C,,0.95,,535,,,,Mesoporous (nanoparticulate),,,,,
743,FD,Not specific,Monolith,RF,,Carbonized,I,,Ca,cp,wa,"Resorcinol-formaldehyde-Na2CO3 solution (R/C = 50, water/ingredient = 5.7)",Chemical (polymerization),Water,FD,Post-calcination at 1050 °C,,1.02,,275,,,,Mesoporous (nanoparticulate),,,,,
744,APD,Not specific,Monolith,RF,,Carbonized,I,,Ca,cp,wa,"Resorcinol-formaldehyde-Na2CO3 solution (R/C = 50, water/ingredient = 5.7)",Chemical (polymerization),Water,APD,Post-calcination at 1050 °C,,1.26,,40,,,,Mesoporous (nanoparticulate),,,,,
745,SCD,Not specific,Monolith,RF,,Carbonized,I,,Ca,cp,al,"Resorcinol-formaldehyde-Na2CO3 solution (R/C = 500, water/ingredient = 20)",Chemical (polymerization),Ethanol,SCD,Post-calcination at 1050 °C,,0.18,,545,,,,Mesoporous (nanoparticulate),,,,,
746,FD,Not specific,Monolith,RF,,Carbonized,I,,Ca,cp,wa,"Resorcinol-formaldehyde-Na2CO3 solution (R/C = 500, water/ingredient = 20)",Chemical (polymerization),Water,FD,Post-calcination at 1050 °C,,0.15,,715,,,,Mesoporous (nanoparticulate),,,,,
747,APD,Not specific,Monolith,RF,,Carbonized,I,,Ca,cp,wa,"Resorcinol-formaldehyde-Na2CO3 solution (R/C = 500, water/ingredient = 20)",Chemical (polymerization),Water,APD,Post-calcination at 1050 °C,,0.74,,590,,,,Mesoporous (nanoparticulate),,,,,
748,SCD,Not specific,Monolith,RF,,Carbonized,I,,Ca,cp,al,"Resorcinol-formaldehyde-Na2CO3 solution (R/C = 50, water/ingredient = 20)",Chemical (polymerization),Ethanol,SCD,Post-calcination at 1050 °C,,0.43,,580,,,,Mesoporous (nanoparticulate),,,,,
749,FD,Not specific,Monolith,RF,,Carbonized,I,,Ca,cp,wa,"Resorcinol-formaldehyde-Na2CO3 solution (R/C = 50, water/ingredient = 20)",Chemical (polymerization),Water,FD,Post-calcination at 1050 °C,,0.21,,575,,,,Mesoporous (nanoparticulate),,,,,
750,APD,Not specific,Monolith,RF,,Carbonized,I,,Ca,cp,wa,"Resorcinol-formaldehyde-Na2CO3 solution (R/C = 50, water/ingredient = 20)",Chemical (polymerization),Water,APD,Post-calcination at 1050 °C,,1.36,,40,,,,Mesoporous (nanoparticulate),,,,,
751,SCD,Not specific,Monolith,Phenolic resin,,,I,,,cp,al,"Phenol-formaldehyde-NaOH solution (P/C = 10.5, P:F = 1:3, PF 20 wt%, gelation at 90 °C)",Chemical (polymerization),Ethanol,SCD (ethanol),,,0.222,,,,,,Mesoporous (nanoparticulate),,,,,
752,SCD,Not specific,Monolith,Phenolic resin,,,I,,,cp,al,"Phenol-formaldehyde-NaOH solution (P/C = 8.5, P:F = 1:3, PF 20 wt%, gelation at 90 °C)",Chemical (polymerization),Ethanol,SCD (ethanol),,,0.286,,,,,,Mesoporous (nanoparticulate),,,,,
753,SCD,Not specific,Monolith,Phenolic resin,,,I,,,cp,al,"Phenol-formaldehyde-NaOH solution (P/C = 10.5, P:F = 1:3, PF 20 wt%, gelation at 80 °C)",Chemical (polymerization),Ethanol,SCD (ethanol),,,0.261,,522,,,,Mesoporous (nanoparticulate),,,,,
754,SCD,Not specific,Monolith,Phenolic resin,,,I,,,cp,al,"Phenol-formaldehyde-NaOH solution (P/C = 10.5, P:F = 1:2, PF 20 wt%, gelation at 90 °C)",Chemical (polymerization),Ethanol,SCD (ethanol),,,0.374,,,,,,Mesoporous (nanoparticulate),,,,,
755,SCD,Not specific,Monolith,Phenolic resin,,,I,,,cp,al,"Phenol-formaldehyde-NaOH solution (P/C = 8.5, P:F = 1:3, PF 15 wt%, gelation at 90 °C)",Chemical (polymerization),Ethanol,SCD (ethanol),,,0.227,,,,,,Mesoporous (nanoparticulate),,,,,
756,SCD,Not specific,Monolith,Phenolic resin,,Carbonized,I,,Ca,cp,al,"Phenol-formaldehyde-NaOH solution (P/C = 10.5, P:F = 1:3, PF 20 wt%, gelation at 90 °C)",Chemical (polymerization),Ethanol,SCD (ethanol),Posto-calcination at 900 °C,,0.294,,689,,,,Mesoporous (nanoparticulate),,,,,
757,SCD,Not specific,Monolith,Phenolic resin,,Carbonized,I,,Ca,cp,al,"Phenol-formaldehyde-NaOH solution (P/C = 8.5, P:F = 1:3, PF 20 wt%, gelation at 90 °C)",Chemical (polymerization),Ethanol,SCD (ethanol),Posto-calcination at 900 °C,,0.442,,714,,,,Mesoporous (nanoparticulate),,,,,
758,SCD,Not specific,Monolith,Phenolic resin,,Carbonized,I,,Ca,cp,al,"Phenol-formaldehyde-NaOH solution (P/C = 10.5, P:F = 1:3, PF 20 wt%, gelation at 80 °C)",Chemical (polymerization),Ethanol,SCD (ethanol),Posto-calcination at 900 °C,,0.404,,610,,,,Mesoporous (nanoparticulate),,,,,
759,SCD,Not specific,Monolith,Phenolic resin,,Carbonized,I,,Ca,cp,al,"Phenol-formaldehyde-NaOH solution (P/C = 10.5, P:F = 1:2, PF 20 wt%, gelation at 90 °C)",Chemical (polymerization),Ethanol,SCD (ethanol),Posto-calcination at 900 °C,,0.623,,,,,,Mesoporous (nanoparticulate),,,,,
760,SCD,Not specific,Monolith,Phenolic resin,,Carbonized,I,,Ca,cp,al,"Phenol-formaldehyde-NaOH solution (P/C = 8.5, P:F = 1:3, PF 15 wt%, gelation at 90 °C)",Chemical (polymerization),Ethanol,SCD (ethanol),Posto-calcination at 900 °C,,0.331,,,,,,Mesoporous (nanoparticulate),,,,,
761,APD,Not specific,Monolith,RF,,,I,,,cp,ow,"Resorcinol-formaldehyde-Na2CO3 solution (R/C = 500, RF 30 wt%)",Chemical (polymerization),Acetone,APD,,,0.315,,188.6,,,,Mesoporous (nanoparticulate),,,,,
762,APD,Not specific,Monolith,RF,,,I,,,cp,ow,"Resorcinol-formaldehyde-Na2CO3 solution (R/C = 1000, RF 30 wt%)",Chemical (polymerization),Acetone,APD,,,0.433,,165.1,,,,Mesoporous (nanoparticulate),,,,,
763,APD,Not specific,Monolith,RF,,,I,,,cp,ow,"Resorcinol-formaldehyde-Na2CO3 solution (R/C = 1500, RF 30 wt%)",Chemical (polymerization),Acetone,APD,,,0.321,,160.4,,,,Mesoporous (nanoparticulate),,,,,
764,APD,Not specific,Monolith,RF,,,I,,,cp,ow,"Resorcinol-formaldehyde-Na2CO3 solution (R/C = 1500, RF 40 wt%)",Chemical (polymerization),Acetone,APD,,,0.515,,159.2,,,,Mesoporous (nanoparticulate),,,,,
765,APD,Not specific,Monolith,RF,,Carbonized,I,,Ca,cp,ow,"Resorcinol-formaldehyde-Na2CO3 solution (R/C = 500, RF 30 wt%)",Chemical (polymerization),Acetone,APD,Post-calcination at 1050 °C,,0.32,,303.7,,,,Mesoporous (nanoparticulate),,,,,
766,APD,Not specific,Monolith,RF,,Carbonized,I,,Ca,cp,ow,"Resorcinol-formaldehyde-Na2CO3 solution (R/C = 1000, RF 30 wt%)",Chemical (polymerization),Acetone,APD,Post-calcination at 1050 °C,,0.5142,,487.5,,,,Mesoporous (nanoparticulate),,,,,
767,APD,Not specific,Monolith,RF,,Carbonized,I,,Ca,cp,ow,"Resorcinol-formaldehyde-Na2CO3 solution (R/C = 1500, RF 30 wt%)",Chemical (polymerization),Acetone,APD,Post-calcination at 1050 °C,,0.3405,,521.9,,,,Mesoporous (nanoparticulate),,,,,
768,APD,Not specific,Monolith,RF,,Carbonized,I,,Ca,cp,ow,"Resorcinol-formaldehyde-Na2CO3 solution (R/C = 1500, RF 40 wt%)",Chemical (polymerization),Acetone,APD,Post-calcination at 1050 °C,,0.576,,606.1,,,,Mesoporous (nanoparticulate),,,,,
769,SCD,Other (template),Monolith,RF,,,I,,,cp,ow,Resorcinol-formaldehyde-Na2CO3 solution (R/F = 1),Chemical (polymerization),Acetone,SCD,,,,,889,,,,Mesoporous (nanoparticulate),,,,,
770,SCD,Other (template),Monolith,RF,,,I,,,cp,ow,Resorcinol-formaldehyde-Na2CO3 solution (R/F = 2),Chemical (polymerization),Acetone,SCD,,,,,800,,,,Mesoporous (nanoparticulate),,,,,
771,SCD,Other (template),Monolith,RF,,Carbonized,I,,Ca,cp,ow,Resorcinol-formaldehyde-Na2CO3 solution (R/F = 1),Chemical (polymerization),Acetone,SCD,Post-calcination at 1050 °C,,,,1330,,,,Mesoporous (nanoparticulate),,,,,
772,SCD,Other (template),Monolith,RF,,Carbonized,I,,Ca,cp,ow,Resorcinol-formaldehyde-Na2CO3 solution (R/F = 2),Chemical (polymerization),Acetone,SCD,Post-calcination at 1050 °C,,,,1034,,,,Mesoporous (nanoparticulate),,,,,
773,SCD,Not specific,Monolith,RF,,,I,,,cp,ow,Resorcinol-formaldehyde-Na2CO3 solution,Chemical (polymerization),Acetone,SCD,,,,,270,,0.36,,Mesoporous (nanoparticulate),,,,,
774,APD,Not specific,Monolith,RF,,,I,,,cp,ow,Resorcinol-formaldehyde-Na2CO3 solution,Chemical (polymerization),Acetone,APD,,,,,110,,0.13,,Mesoporous (nanoparticulate),,,,,
775,FD,Not specific,Monolith,RF,,,I,,,cp,al,Resorcinol-formaldehyde-Na2CO3 solution (frozen),Chemical (polymerization),t-Butanol,FD,,,,,570,,0.76,,Mesoporous (nanoparticulate),,,,,
776,SCD,Not specific,Monolith,RF,,Carbonized,I,,Ca,cp,ow,Resorcinol-formaldehyde-Na2CO3 solution,Chemical (polymerization),Acetone,SCD,Post-calcination at 900 °C,,,,1010,,0.79,,Mesoporous (nanoparticulate),,,,,
777,APD,Not specific,Monolith,RF,,Carbonized,I,,Ca,cp,ow,Resorcinol-formaldehyde-Na2CO3 solution,Chemical (polymerization),Acetone,APD,Post-calcination at 900 °C,,,,891,,0.44,,Mesoporous (nanoparticulate),,,,,
778,FD,Not specific,Monolith,RF,,Carbonized,I,,Ca,cp,al,Resorcinol-formaldehyde-Na2CO3 solution (frozen),Chemical (polymerization),t-Butanol,FD,Post-calcination at 900 °C,,,,2650,,2.05,,Mesoporous (nanoparticulate),,,,,
779,SCD,Not specific,Monolith,Cellulose,,,B,,,pp,ow,Cellulose in N-methyl-morpholine-N-oxide + gallic acid propyl ester + water,Physical (antisolvent),Acetone,SCD,,,0.085,,188,,,,Mesoporous (nanofibrous),,,,,
780,SCD,Not specific,Monolith,Cellulose,,,B,,,pp,ow,Cellulose in N-methyl-morpholine-N-oxide + gallic acid propyl ester + water,Physical (antisolvent),Acetone,SCD,,,0.082,,187,,,,Mesoporous (nanofibrous),,,,,
781,SCD,Not specific,Monolith,Cellulose,,,B,,,pp,ow,Cellulose in N-methyl-morpholine-N-oxide + gallic acid propyl ester + water,Physical (antisolvent),Acetone,SCD,,,0.088,,179,,,,Mesoporous (nanofibrous),,,,,
782,SCD,Not specific,Monolith,Cellulose,,,B,,,pp,ow,Cellulose in N-methyl-morpholine-N-oxide + gallic acid propyl ester + water,Physical (antisolvent),Acetone,SCD,,,0.098,,169,,,,Mesoporous (nanofibrous),,,,,
783,SCD,Not specific,Monolith,Cellulose,,,B,,,pp,ow,Cellulose in N-methyl-morpholine-N-oxide + gallic acid propyl ester + water,Physical (antisolvent),Acetone,SCD,,,0.083,,208,,,,Mesoporous (nanofibrous),,,,,
784,SCD,Not specific,Monolith,Cellulose,,,B,,,pp,ow,Cellulose in N-methyl-morpholine-N-oxide + gallic acid propyl ester + water,Physical (antisolvent),Acetone,SCD,,,0.082,,193,,,,Mesoporous (nanofibrous),,,,,
785,SCD,Not specific,Monolith,Cellulose,,,B,,,pp,ow,Cellulose in N-methyl-morpholine-N-oxide + gallic acid propyl ester + water,Physical (antisolvent),Acetone,SCD,,,0.067,,193,,,,Mesoporous (nanofibrous),,,,,
786,SCD,Not specific,Monolith,Cellulose,,,B,,,pp,ow,Cellulose in N-methyl-morpholine-N-oxide + gallic acid propyl ester + water,Physical (antisolvent),Acetone,SCD,,,0.069,,209,,,,Mesoporous (nanofibrous),,,,,
787,SCD,Not specific,Monolith,Alginate,,,A,,,pc,al,Alginate solution + Ba(NO3)2 solution,Physical (Mn+),Ethanol,SCD,,,,98.50%,301,,,,,,,,,
788,SCD,Not specific,Monolith,Alginate,,,A,,,pc,al,Alginate solution + Co(NO3)2 solution,Physical (Mn+),Ethanol,SCD,,,,97.80%,298,,,,,,,,,
789,SCD,Not specific,Monolith,Alginate,,,A,,,pc,al,Alginate solution + Ni(NO3)2 solution,Physical (Mn+),Ethanol,SCD,,,,98.60%,187,,,,,,,,,
790,SCD,Not specific,Monolith,Alginate,,,A,,,pc,al,Alginate solution + Cu(NO3)2 solution,Physical (Mn+),Ethanol,SCD,,,,98.20%,356,,,,,,,,,
791,SCD,Not specific,Monolith,Alginate,,,A,,,pp,al,Alginate solution + maleic anhydride,Physical (pH),Ethanol,SCD,,,,83%,391,,,,,,,,,
792,SCD,Not specific,Monolith,Cellulose acetate,,,B,,,cc,ow,"Cellulose acetate (DPn = 190, 10%) + dibutyltin dilaurate + polymethylene polyphenylpolyisocyanate (cellulose/isocyanate = 1%) in acetone",Chemical (isocyanate),Acetone,SCD,,,0.75,,230,,0.65,203,Mesoporous (nanofibrous),,,,,
793,SCD,Not specific,Monolith,Cellulose acetate,,,B,,,cc,ow,"Cellulose acetate (DPn = 190, 10%) + dibutyltin dilaurate + polymethylene polyphenylpolyisocyanate (cellulose/isocyanate = 5%) in acetone",Chemical (isocyanate),Acetone,SCD,,,0.7,,160,,0.75,85,Mesoporous (nanofibrous),,,,,
794,SCD,Not specific,Monolith,Cellulose acetate,,,B,,,cc,ow,"Cellulose acetate (DPn = 190, 10%) + dibutyltin dilaurate) + polymethylene polyphenylpolyisocyanate (cellulose/isocyanate = 9%) in acetone",Chemical (isocyanate),Acetone,SCD,,,0.4,,140,,1.8,8,Mesoporous (nanofibrous),,,,,
795,SCD,Not specific,Monolith,Cellulose acetate,,,B,,,cc,ow,"Cellulose acetate (DPn = 115, 5%) + dibutyltin dilaurate + polymethylene polyphenylpolyisocyanate (cellulose/isocyanate = 1%) in acetone",Chemical (isocyanate),Acetone,SCD,,,0.85,,210,,0.5,283,Mesoporous (nanofibrous),,,,,
796,SCD,Not specific,Monolith,Cellulose acetate,,,B,,,cc,ow,"Cellulose acetate (DPn = 115, 5%) + dibutyltin dilaurate + polymethylene polyphenylpolyisocyanate (cellulose/isocyanate = 11%) in acetone",Chemical (isocyanate),Acetone,SCD,,,0.25,,250,,3.3,7,Mesoporous (nanofibrous),,,,,
797,SCD,Not specific,Monolith,Bacterial cellulose,,,K,,,pp,al,"Bacterial cellulose gel from Gluconacetobacter xylinus + NaOH solution, treated in 1 wt% NaClO solution",Physical (aggregation),Ethanol,SCD (ethanol),,,0.006,,,,,,Mesoporous (nanofibrous),,,,,
798,FD,Not specific,Monolith,Chitosan,,,A,,,pp,wa,Chitosan solution + NaOH-ethanol solution (frozen),"Physical (antisolvent, pH)",Water,FD,,,,,,,,,Macroporous (cellular),,,,,
799,VD,Not specific,Monolith,Chitosan,,,A,,,pp,wa,Chitosan solution + NaOH-ethanol solution,"Physical (antisolvent, pH)",Water,VD,,,,,,,,,Macroporous (cellular),,,,,
800,VD,Not specific,Monolith,Chitosan,,,A,,,pp,ow,Chitosan solution (frozen at -15 °C) + NH3-methanol solution,"Physical (antisolvent, pH)",Acetone,VD (FG),,,0.199,86.00%,,,,,Macroporous (cellular),,,,,
801,VD,Not specific,Monolith,Chitosan,,,A,,,pp,ow,Chitosan solution (frozen in liquid N2) + NH3-methanol solution,"Physical (antisolvent, pH)",Acetone,VD (FG),,,0.114,92.00%,,,,,Macroporous (cellular),,,,,
802,VD,Not specific,Monolith,Chitosan,Starch,,A,A,,pp,al,Chitosan-starch solution (frozen) + NH3-ethanol solution,"Physical (antisolvent, pH)",Ethanol,VD (FG),,,0.296,79.90%,,,,,Macroporous (cellular),,,,,
803,APD,Scaffold,Monolith,Chitosan,,,A,,,pp,"al, wa",Chitosan solution (frozen) + NaOH-ethanol solution,"Physical (antisolvent, pH)",Ethanol-water,APD? (FG),,,,,,,,,Macroporous (cellular and flakes),,,,,
804,APD,Scaffold,Monolith,Chitosan,Poly(glutamic acid),,A,C,,pp,"al, wa",Chitosan-glutamic acid solution (frozen) + NaOH-ethanol solution,"Physical (antisolvent, pH)",Ethanol-water,APD? (FG),,,,,,,,,Macroporous (cellular and flakes),,,,,
805,FD,Scaffold,Monolith,Chitosan,,,A,,,ng,wa,Chitosan solution (frozen),No gelation,Water,FD,,,,,,,,,Macroporous (cellular and flakes),,,,,
806,FD,Scaffold,Monolith,Chitosan,Poly(glutamic acid),,A,C,,ng,wa,Chitosan-glutamic acid solution (frozen),No gelation,Water,FD,,,,,,,,,Macroporous (cellular and flakes),,,,,
807,FD,Scaffold,Monolith,Chitosan,Collagen,DNA loading,A,C,Lo,ng,wa,Chitosan-collagen solution (frozen),No gelation,Water,FD,Post-immersion into NaOH-ethanol solution,"Physical (antisolvent, pH)",,80%,,,,,Macroporous (cellular),,,,,
808,FD,Scaffold,Monolith,Chitosan,Collagen,DNA loading,A,C,Lo,ng,wa,Chitosan-collagen solution (frozen),No gelation,Water,FD,"Post-immersion into NaOH-ethanol solution, post loading of pEGFP-TGF-b1","Physical (antisolvent, pH)",,80%,,,,,Macroporous (cellular),,,,,
809,FD,Scaffold,Monolith,Chitosan,Collagen,DNA loading,A,C,Lo,ng,wa,Chitosan-collagen solution (frozen),No gelation,Water,FD,"Post-immersion into NaOH-ethanol solution, post loading of Ad TGF-b1","Physical (antisolvent, pH)",,80%,,,,,Macroporous (cellular),,,,,
810,Unknown,Optoelectronic devices,Monolith,RF,,,I,,,uk,uk,Unknown,Unknown,Unknown,Unknown,,,,,,,,,,,,,,
811,SCD,Not specific,Monolith,Phenolic resin,,,I,,,cc,al,Phenol-furfural-NaOH solution (aging 3 days),Chemical,Ethanol,SCD (ethanol),,,0.16,,331,,,,Mesoporous (nanoparticulate),,,,,
812,SCD,Not specific,Monolith,Phenolic resin,,,I,,,cc,al,Phenol-furfural-NaOH solution (aging 5 days),Chemical,Ethanol,SCD (ethanol),,,0.2,,,,,,Mesoporous (nanoparticulate),,,,,
813,SCD,Not specific,Monolith,Phenolic resin,,,I,,,cc,al,Phenol-furfural-NaOH solution (aging 10 days),Chemical,Ethanol,SCD (ethanol),,,0.22,,,,,,Mesoporous (nanoparticulate),,,,,
814,SCD,Not specific,Monolith,Phenolic resin,,,I,,,cc,al,"Phenol-furfural-NaOH solution (NaOH treatment 1 day, aging 3 days)",Chemical,Ethanol,SCD (ethanol),,,0.25,,440,,,,Mesoporous (nanoparticulate),,,,,
815,SCD,Not specific,Monolith,Phenolic resin,,,I,,,cc,al,"Phenol-furfural-NaOH solution (NaOH treatment 2 days, aging 3 days)",Chemical,Ethanol,SCD (ethanol),,,0.34,,,,,,Mesoporous (nanoparticulate),,,,,
816,SCD,Not specific,Monolith,Phenolic resin,,,I,,,cc,al,"Phenol-furfural-NaOH solution (NaOH treatment 3 days, aging 3 days)",Chemical,Ethanol,SCD (ethanol),,,0.4,,550,,,,Mesoporous (nanoparticulate),,,,,
817,SCD,Not specific,Monolith,Phenolic resin,,,I,,,cc,al,"Phenol-furfural-NaOH solution (NaOH treatment 5 days, aging 3 days)",Chemical,Ethanol,SCD (ethanol),,,0.4,,,,,,Mesoporous (nanoparticulate),,,,,
818,SCD,Not specific,Monolith,Phenolic resin,,,I,,,cc,al,"Phenol-furfural-NaOH solution (NaOH treatment 7 days, aging 3 days)",Chemical,Ethanol,SCD (ethanol),,,0.43,,576,,,,Mesoporous (nanoparticulate),,,,,
819,SCD,Not specific,Monolith,Phenolic resin,,Carbonized,I,,Ca,cc,al,Phenol-furfural-NaOH solution (aging 3 days),Chemical,Ethanol,SCD (ethanol),Post-calcination at 900 °C,,0.18,,,,,,Mesoporous (nanoparticulate),,,,,
820,SCD,Not specific,Monolith,Phenolic resin,,Carbonized,I,,Ca,cc,al,Phenol-furfural-NaOH solution (aging 5 days),Chemical,Ethanol,SCD (ethanol),Post-calcination at 900 °C,,0.21,,,,,,Mesoporous (nanoparticulate),,,,,
821,SCD,Not specific,Monolith,Phenolic resin,,Carbonized,I,,Ca,cc,al,Phenol-furfural-NaOH solution (aging 10 days),Chemical,Ethanol,SCD (ethanol),Post-calcination at 900 °C,,0.23,,,,,,Mesoporous (nanoparticulate),,,,,
822,SCD,Not specific,Monolith,Phenolic resin,,Carbonized,I,,Ca,cc,al,"Phenol-furfural-NaOH solution (NaOH treatment 1 day, aging 3 days)",Chemical,Ethanol,SCD (ethanol),Post-calcination at 900 °C,,0.31,,592,,,,Mesoporous (nanoparticulate),,,,,
823,SCD,Not specific,Monolith,Phenolic resin,,Carbonized,I,,Ca,cc,al,"Phenol-furfural-NaOH solution (NaOH treatment 2 days, aging 3 days)",Chemical,Ethanol,SCD (ethanol),Post-calcination at 900 °C,,0.43,,,,,,Mesoporous (nanoparticulate),,,,,
824,SCD,Not specific,Monolith,Phenolic resin,,Carbonized,I,,Ca,cc,al,"Phenol-furfural-NaOH solution (NaOH treatment 3 days, aging 3 days)",Chemical,Ethanol,SCD (ethanol),Post-calcination at 900 °C,,0.53,,687,,,,Mesoporous (nanoparticulate),,,,,
825,SCD,Not specific,Monolith,Phenolic resin,,Carbonized,I,,Ca,cc,al,"Phenol-furfural-NaOH solution (NaOH treatment 5 days, aging 3 days)",Chemical,Ethanol,SCD (ethanol),Post-calcination at 900 °C,,0.54,,,,,,Mesoporous (nanoparticulate),,,,,
826,SCD,Not specific,Monolith,Phenolic resin,,Carbonized,I,,Ca,cc,al,"Phenol-furfural-NaOH solution (NaOH treatment 7 days, aging 3 days)",Chemical,Ethanol,SCD (ethanol),Post-calcination at 900 °C,,0.59,,587,,,,Mesoporous (nanoparticulate),,,,,
827,APD,Capacitors,Monolith,Cresol-formaldehyde,,,I,,,cp,al,Cresol-formaldehyde-NaOH solution,Chemical (polymerization),Ethanol,APD,,,,,245,,0.17,,,,,,,
828,APD,Capacitors,Monolith,Cresol-formaldehyde,,Carbonized,I,,Ca,cp,al,Cresol-formaldehyde-NaOH solution,Chemical (polymerization),Ethanol,APD,Post-calcination at 800 °C for 1 h,,,,401,,0.22,,,,,,,
829,APD,Capacitors,Monolith,Cresol-formaldehyde,,Carbonized,I,,Ca,cp,al,Cresol-formaldehyde-NaOH solution,Chemical (polymerization),Ethanol,APD,Post-calcination at 850 °C for 1 h,,,,499,,0.27,,,,,,,
830,APD,Capacitors,Monolith,Cresol-formaldehyde,,Carbonized,I,,Ca,cp,al,Cresol-formaldehyde-NaOH solution,Chemical (polymerization),Ethanol,APD,Post-calcination at 900 °C for 1 h,,,,908,,0.43,,,,,,,
831,APD,Capacitors,Monolith,Cresol-formaldehyde,,Carbonized,I,,Ca,cp,al,Cresol-formaldehyde-NaOH solution,Chemical (polymerization),Ethanol,APD,Post-calcination at 900 °C for 2 h,,,,1418,,0.69,,,,,,,
832,APD,Capacitors,Monolith,Cresol-formaldehyde,,Carbonized,I,,Ca,cp,al,Cresol-formaldehyde-NaOH solution,Chemical (polymerization),Ethanol,APD,Post-calcination at 900 °C for 3 h,,,,1390,,0.67,,,,,,,
833,APD,Not specific,Monolith,RF,,,I,,,cp,wa,Resorcinol-formaldehyde solution,Chemical (polymerization),Water?,APD,,,0.43,,,,,,Mesoporous (nanoparticulate),,,,,
834,APD,Not specific,Monolith,RF,,,I,,,cp,wa,Resorcinol-formaldehyde-CTAB (CTAB/R = 0.0005) solution,Chemical (polymerization),Water?,APD,,,0.44,,,,,,Mesoporous (nanoparticulate),,,,,
835,APD,Not specific,Monolith,RF,,,I,,,cp,wa,Resorcinol-formaldehyde-CTAB (CTAB/R = 0.001) solution,Chemical (polymerization),Water?,APD,,,0.43,,,,,,Mesoporous (nanoparticulate),,,,,
836,APD,Not specific,Monolith,RF,,,I,,,cp,wa,Resorcinol-formaldehyde-CTAB (CTAB/R = 0.002) solution,Chemical (polymerization),Water?,APD,,,0.42,,,,,,Mesoporous (nanoparticulate),,,,,
837,APD,Not specific,Monolith,RF,,,I,,,cp,wa,Resorcinol-formaldehyde-CTAB (CTAB/R = 0.005) solution,Chemical (polymerization),Water?,APD,,,0.44,,,,,,Mesoporous (nanoparticulate),,,,,
838,APD,Not specific,Monolith,RF,,,I,,,cp,wa,Resorcinol-formaldehyde-CTAB (CTAB/R = 0.008) solution,Chemical (polymerization),Water?,APD,,,0.48,,,,,,Mesoporous (nanoparticulate),,,,,
839,APD,Not specific,Monolith,RF,,,I,,,cp,wa,Resorcinol-formaldehyde-CTAB (CTAB/R = 0.01) solution,Chemical (polymerization),Water?,APD,,,0.58,,,,,,Mesoporous (nanoparticulate),,,,,
840,APD,Not specific,Monolith,RF,,,I,,,cp,wa,Resorcinol-formaldehyde-CTAB (CTAB/R = 0.02) solution,Chemical (polymerization),Water?,APD,,,0.72,,,,,,Mesoporous (nanoparticulate),,,,,
841,APD,Not specific,Monolith,RF,,Carbonized,I,,Ca,cp,wa,Resorcinol-formaldehyde solution,Chemical (polymerization),Water?,APD,Post-calcination at 900 °C,,0.43,,,,,,Mesoporous (nanoparticulate),,,,,
842,APD,Not specific,Monolith,RF,,Carbonized,I,,Ca,cp,wa,Resorcinol-formaldehyde-CTAB (CTAB/R = 0.0005) solution,Chemical (polymerization),Water?,APD,Post-calcination at 900 °C,,0.44,,,,,,Mesoporous (nanoparticulate),,,,,
843,APD,Not specific,Monolith,RF,,Carbonized,I,,Ca,cp,wa,Resorcinol-formaldehyde-CTAB (CTAB/R = 0.001) solution,Chemical (polymerization),Water?,APD,Post-calcination at 900 °C,,0.43,,,,,,Mesoporous (nanoparticulate),,,,,
844,APD,Not specific,Monolith,RF,,Carbonized,I,,Ca,cp,wa,Resorcinol-formaldehyde-CTAB (CTAB/R = 0.002) solution,Chemical (polymerization),Water?,APD,Post-calcination at 900 °C,,0.46,,,,,,Mesoporous (nanoparticulate),,,,,
845,APD,Not specific,Monolith,RF,,Carbonized,I,,Ca,cp,wa,Resorcinol-formaldehyde-CTAB (CTAB/R = 0.005) solution,Chemical (polymerization),Water?,APD,Post-calcination at 900 °C,,0.49,,,,,,Mesoporous (nanoparticulate),,,,,
846,APD,Not specific,Monolith,RF,,Carbonized,I,,Ca,cp,wa,Resorcinol-formaldehyde-CTAB (CTAB/R = 0.008) solution,Chemical (polymerization),Water?,APD,Post-calcination at 900 °C,,0.57,,,,,,Mesoporous (nanoparticulate),,,,,
847,APD,Not specific,Monolith,RF,,Carbonized,I,,Ca,cp,wa,Resorcinol-formaldehyde-CTAB (CTAB/R = 0.01) solution,Chemical (polymerization),Water?,APD,Post-calcination at 900 °C,,0.69,,,,,,Mesoporous (nanoparticulate),,,,,
848,APD,Not specific,Monolith,RF,,Carbonized,I,,Ca,cp,wa,Resorcinol-formaldehyde-CTAB (CTAB/R = 0.02) solution,Chemical (polymerization),Water?,APD,Post-calcination at 900 °C,,0.98,,,,,,Mesoporous (nanoparticulate),,,,,
849,SCD,Not specific,Monolith,RF,,,I,,,cp,ow,Resorcinol-formaldehyde-Na2CO3 solution (R/C = 100),Chemical (polymerization),Acetone,SCD,,,,,3.691,,,,,,,,,
850,SCD,Not specific,Monolith,RF,,,I,,,cp,ow,Resorcinol-formaldehyde-Na2CO3 solution (R/C = 50),Chemical (polymerization),Acetone,SCD,,,,,57.87,,,,,,,,,
851,SCD,Not specific,Monolith,RF,,,I,,,cp,ow,Resorcinol-formaldehyde-Na2CO3 solution (R/C = 40),Chemical (polymerization),Acetone,SCD,,,,,330.3,,,,,,,,,
852,SCD,Not specific,Monolith,RF,,Carbonized,I,,Ca,cp,ow,Resorcinol-formaldehyde-Na2CO3 solution (R/C = 50),Chemical (polymerization),Acetone,SCD,Post-calcination at 700 °C,,,,438.3,,,,,,,,,
853,SCD,Not specific,Monolith,RF,,Carbonized,I,,Ca,cp,ow,Resorcinol-formaldehyde-Na2CO3 solution (R/C = 40),Chemical (polymerization),Acetone,SCD,Post-calcination at 700 °C,,,,140.6,,,,,,,,,
854,SCD,Thermal insulation,Monolith,Polydicyclopentadiene,,,M,,,cp,ow,"Dicyclopentadiene in toluene + Ru (catalyst/DCPD = 0.0025 wt fr, target density = 0.06 g/cm3)",Chemical (polymerization),Acetone,SCD,,,0.0693,93.50%,,,,,Mesoporous (nanofibrous and nanoparticulate),0.0249,Steady state,HFM,,
855,SCD,Thermal insulation,Monolith,Polydicyclopentadiene,,,M,,,cp,ow,"Dicyclopentadiene in toluene + Ru (catalyst/DCPD = 0.005 wt fr, target density = 0.06 g/cm3)",Chemical (polymerization),Acetone,SCD,,,0.0894,91.60%,,,,,Mesoporous (nanofibrous and nanoparticulate),0.0248,Steady state,HFM,,
856,SCD,Thermal insulation,Monolith,Polydicyclopentadiene,,,M,,,cp,ow,"Dicyclopentadiene in toluene + Ru (catalyst/DCPD = 0.01 wt fr, target density = 0.06 g/cm3)",Chemical (polymerization),Acetone,SCD,,,0.0829,92.20%,,,,,Mesoporous (nanofibrous and nanoparticulate),0.0215,Steady state,HFM,,
857,SCD,Thermal insulation,Monolith,Polydicyclopentadiene,,,M,,,cp,ow,"Dicyclopentadiene in toluene + Ru (catalyst/DCPD = 0.025 wt fr, target density = 0.06 g/cm3)",Chemical (polymerization),Acetone,SCD,,,0.0855,92.00%,,,,,Mesoporous (nanofibrous and nanoparticulate),0.0212,Steady state,HFM,,
858,SCD,Thermal insulation,Monolith,Polydicyclopentadiene,,,M,,,cp,ow,"Dicyclopentadiene in toluene + Ru (catalyst/DCPD = 0.05 wt fr, target density = 0.06 g/cm3)",Chemical (polymerization),Acetone,SCD,,,0.0939,91.00%,,,,,Mesoporous (nanofibrous and nanoparticulate),0.0229,Steady state,HFM,,
859,SCD,Thermal insulation,Monolith,Polydicyclopentadiene,,,M,,,cp,ow,"Dicyclopentadiene in toluene + Ru (catalyst/DCPD = 0.003 wt fr, target density = 0.04 g/cm3)",Chemical (polymerization),Acetone,SCD,,,,93.91%,,,,,Mesoporous (nanofibrous and nanoparticulate),0.0283,Steady state,HFM,,
860,SCD,Thermal insulation,Monolith,Polydicyclopentadiene,,,M,,,cp,ow,"Dicyclopentadiene in toluene + Ru (catalyst/DCPD = 0.003 wt fr, target density = 0.07 g/cm3)",Chemical (polymerization),Acetone,SCD,,,,91.97%,,,,,Mesoporous (nanofibrous and nanoparticulate),0.0237,Steady state,HFM,,
861,SCD,Thermal insulation,Monolith,Polydicyclopentadiene,,,M,,,cp,ow,"Dicyclopentadiene in toluene + Ru (catalyst/DCPD = 0.003 wt fr, target density = 0.085 g/cm3)",Chemical (polymerization),Acetone,SCD,,,,89%,,,,,Mesoporous (nanofibrous and nanoparticulate),0.0202,Steady state,HFM,,
862,SCD,Thermal insulation,Monolith,Polydicyclopentadiene,,,M,,,cp,ow,"Dicyclopentadiene in toluene + Ru (catalyst/DCPD = 0.003 wt fr, target density = 0.010 g/cm3)",Chemical (polymerization),Acetone,SCD,,,,85.90%,,,,,Mesoporous (nanofibrous and nanoparticulate),0.0197,Steady state,HFM,,
863,SCD,Thermal insulation,Monolith,Polydicyclopentadiene,,,M,,,cp,ow,"Dicyclopentadiene in toluene + Ru (catalyst/DCPD = 0.003 wt fr, target density = 0.0125 g/cm3)",Chemical (polymerization),Acetone,SCD,,,,79.91%,,,,,Mesoporous (nanofibrous and nanoparticulate),0.0179,Steady state,HFM,,
864,SCD,Thermal insulation,Monolith,Polydicyclopentadiene,,,M,,,cp,ow,"Dicyclopentadiene in toluene + Ru (catalyst/DCPD = 0.003 wt fr, target density = 0.015 g/cm3)",Chemical (polymerization),Acetone,SCD,,,,73.36%,,,,,Mesoporous (nanofibrous and nanoparticulate),0.0166,Steady state,HFM,,
865,SCD,Thermal insulation,Monolith,Polydicyclopentadiene,,,M,,,cp,ow,"Dicyclopentadiene in toluene + Ru (catalyst/DCPD = 0.003 wt fr, target density = 0.04 g/cm3)",Chemical (polymerization),Acetone,SCD,,,,93.50%,,,,,Mesoporous (nanofibrous and nanoparticulate),0.0271,Steady state,HFM,,
866,SCD,Thermal insulation,Monolith,Polydicyclopentadiene,,,M,,,cp,ow,"Dicyclopentadiene in toluene + Ru (catalyst/DCPD = 0.0065 wt fr, target density = 0.04 g/cm3)",Chemical (polymerization),Acetone,SCD,,,0.0656,93.80%,235,15.1,0.89,,Mesoporous (nanofibrous and nanoparticulate),0.0229,Steady state,HFM,,
867,SCD,Thermal insulation,Monolith,Polydicyclopentadiene,,,M,,,cp,ow,"Dicyclopentadiene in toluene + Ru (catalyst/DCPD = 0.01 wt fr, target density = 0.04 g/cm3)",Chemical (polymerization),Acetone,SCD,,,,93.80%,,,,,Mesoporous (nanofibrous and nanoparticulate),0.0234,Steady state,HFM,,
868,SCD,Thermal insulation,Monolith,Polydicyclopentadiene,,,M,,,cp,ow,"Dicyclopentadiene in toluene + Ru (catalyst/DCPD = 0.003 wt fr, target density = 0.07 g/cm3)",Chemical (polymerization),Acetone,SCD,,,,91.30%,,,,,Mesoporous (nanofibrous and nanoparticulate),0.0205,Steady state,HFM,,
869,SCD,Thermal insulation,Monolith,Polydicyclopentadiene,,,M,,,cp,ow,"Dicyclopentadiene in toluene + Ru (catalyst/DCPD = 0.0065 wt fr, target density = 0.07 g/cm3)",Chemical (polymerization),Acetone,SCD,,,0.1117,89.50%,245,17.4,1.07,,Mesoporous (nanofibrous and nanoparticulate),0.0209,Steady state,HFM,,
870,SCD,Thermal insulation,Monolith,Polydicyclopentadiene,,,M,,,cp,ow,"Dicyclopentadiene in toluene + Ru (catalyst/DCPD = 0.01 wt fr, target density = 0.07 g/cm3)",Chemical (polymerization),Acetone,SCD,,,,90.70%,,,,,Mesoporous (nanofibrous and nanoparticulate),0.0208,Steady state,HFM,,
871,SCD,Thermal insulation,Monolith,Polydicyclopentadiene,,,M,,,cp,ow,"Dicyclopentadiene in toluene + Ru (catalyst/DCPD = 0.003 wt fr, target density = 0.1 g/cm3)",Chemical (polymerization),Acetone,SCD,,,,85%,,,,,Mesoporous (nanofibrous and nanoparticulate),0.0175,Steady state,HFM,,
872,SCD,Thermal insulation,Monolith,Polydicyclopentadiene,,,M,,,cp,ow,"Dicyclopentadiene in toluene + Ru (catalyst/DCPD = 0.0065 wt fr, target density = 0.1 g/cm3)",Chemical (polymerization),Acetone,SCD,,,0.1379,87.00%,221,18,1,,Mesoporous (nanofibrous and nanoparticulate),0.0154,Steady state,HFM,,
873,SCD,Thermal insulation,Monolith,Polydicyclopentadiene,,,M,,,cp,ow,"Dicyclopentadiene in toluene + Ru (catalyst/DCPD = 0.01 wt fr, target density = 0.1 g/cm3)",Chemical (polymerization),Acetone,SCD,,,,85.80%,,,,,Mesoporous (nanofibrous and nanoparticulate),0.0143,Steady state,HFM,,
874,SCD,Not specific,Sheet,Chitosan,,,A,,,pp,al,Chitosan solution + NaOH solution,Physical (pH),Ethanol,SCD,,,,,175,,,,Mesoporous (nanofibrous),,,,,
875,FD,Not specific,Sheet,Chitosan,,,A,,,pp,wa,Chitosan solution + NaOH solution (frozen),Physical (pH),Water,FD,,,,,5,,,,,,,,,
876,SCD,Not specific,Monolith,Cellulose,,,B,,,pp,al,Cellulose in N-methyl-morpholine-N-oxide + ethanol or DMSO or water,Physical (antisolvent),Ethanol,SCD,,,,,,,,,Macroporous (fibrous),,,,,
877,SCD,Other (template),Beads,Alginate,,Template for oxide aerogels,A,,Ot,pc,al,Alginate solution + Ca2+ solution,Physical (Mn+),Ethanol,SCD,Post-calcination to prepare MnOx,,,97.40%,374,,,,Macroporous (fibrous),,,,,
878,SCD,Other (template),Beads,Alginate,,Template for oxide aerogels,A,,Ot,pc,al,Alginate solution + Cu2+ solution,Physical (Mn+),Ethanol,SCD,Post-calcination to prepare MnOx,,,98.20%,356,,,,Mesoporous (nanofibrous),,,,,
879,SCD,Other (template),Beads,Alginate,,Template for oxide aerogels,A,,Ot,pc,al,Alginate solution + Ni2+ solution,Physical (Mn+),Ethanol,SCD,Post-calcination to prepare MnOx,,,99%,187,,,,Mesoporous (nanofibrous),,,,,
880,SCD,Other (template),Beads,Alginate,,Template for oxide aerogels,A,,Ot,pc,al,Alginate solution + Co2+ solution,Physical (Mn+),Ethanol,SCD,Post-calcination to prepare MnOx,,,97.80%,298,,,,Mesoporous (nanofibrous),,,,,
881,SCD,Adsorbent,Beads,Alginate,,,A,,,pc,al,Alginate solution + Ca2+ solution,Physical (Mn+),Ethanol,SCD,,,,,508,,,,,,,,,
882,SCD,Adsorbent,Beads,Alginate,,,A,,,pc,al,Alginate solution + Co2+ solution,Physical (Mn+),Ethanol,SCD,,,,,324,,,,,,,,,
883,FD,Scaffold,Monolith,Chitosan,,,A,,,ng,wa,Chitosan solution 2% (frozen),No gelation,Water,FD,Post-immersion into ethanol,Physical (antisolvent),,,,,,0.0572,Macroporous (cellular),,,,,
884,FD,Scaffold,Monolith,Chitosan,,,A,,,ng,wa,Chitosan solution 3% (frozen),No gelation,Water,FD,Post-immersion into ethanol,Physical (antisolvent),,,,,,0.0983,Macroporous (cellular),,,,,
885,FD,Scaffold,Monolith,Chitosan,,,A,,,ng,wa,Chitosan solution 2% (frozen),No gelation,Water,FD,Post-immersion into ethanol,Physical (antisolvent),,,,,,0.0917,Macroporous (cellular),,,,,
886,FD,Scaffold,Monolith,Chitosan,,,A,,,ng,wa,Chitosan solution 3% (frozen),No gelation,Water,FD,Post-immersion into ethanol,Physical (antisolvent),,,,,,0.1662,Macroporous (cellular),,,,,
887,FD,Not specific,Beads,Chitosan,,,A,,,uk,wa,Chitosan granules (frozen),Unknown,Water,FD,,,,,,,0.028,,Macroporous (cellular),,,,,
888,FD,Not specific,Beads,Chitosan,,,A,,,uk,wa,Chitosan granules (frozen),Unknown,Water,FD (atomospheric),,,,,,,0.006,,Macroporous (cellular),,,,,
889,FD,Not specific,Monolith,Chitosan,,,A,,,pp,wa,Chitosan solution (frozen) + NaOH-ethanol solution,"Physical (antisolvent, pH)",Water,"FG, FD for SEM",,,,,,,,,Macroporous (cellular),,,,,
890,FD,Not specific,Monolith,Chitosan,,,A,,,cc,wa,Chitosan solution + glutaraldehyde solution (frozen) + ethanol solution,Chemical (aldehyde),Water,"FG, FD for SEM",,,,,,,,,Macroporous (cellular),,,,,
891,FD,Not specific,Monolith,Chitosan,,,A,,,cc,wa,Chitosan solution + EDC solution (frozen) + ethanol solution,Chemical (EDC),Water,"FG, FD for SEM",,,,,,,,,Macroporous (cellular),,,,,
892,FD,Not specific,Monolith,Chitosan,,,A,,,pc,wa,Chitosan solution + tripolyphosphate solution (frozen) + ethanol solution,Physical (phosphate),Water,"FG, FD for SEM",,,,,,,,,Macroporous (cellular),,,,,
893,FD,Scaffold,Monolith,Chitosan,,,A,,,ng,wa,Chitosan solution (frozen),No gelation,Water,FD,Post-treatment with tripolyphosphate solution,Physical (TPP),,,,,,,Macroporous (fibrous and flakes),,,,,
894,FD,DDS,Monolith,Chitosan,,Drug loading,A,,Lo,ng,wa,Chitosan-drug solution (frozen),No gelation,Water,FD,Post-compositing with ethylcellulose-dibutylphthalate layer,,,,,,,,Macroporous (cellular),,,,,
895,SCD,Not specific,Monolith,Polyimide,,,G,,,cp,ow,"Pyromellitic dianhydride + p-phenylenediamine (oligomer Mw 200) in N-methylpyrrolidone + 1,3,5-tris(4-aminophenyl)benzene",Chemical (polymerization), N-Methyl-2-pyrrolidone?,SCD,,,,60%,,,,,Macroporous (nanoparticulate),,,,,
896,SCD,Not specific,Monolith,Polyimide,,,G,,,cp,ow,"Pyromellitic dianhydride + p-phenylenediamine (oligomer Mw 600) in N-methylpyrrolidone + 1,3,5-tris(4-aminophenyl)benzene",Chemical (polymerization), N-Methyl-2-pyrrolidone?,SCD,,,,70%,,,,,Macroporous (nanoparticulate),,,,,
897,SCD,Not specific,Monolith,Polyimide,,,G,,,cp,ow,"Pyromellitic dianhydride + p-phenylenediamine (oligomer Mw 800) in N-methylpyrrolidone + 1,3,5-tris(4-aminophenyl)benzene",Chemical (polymerization), N-Methyl-2-pyrrolidone?,SCD,,,,90%,,,,,Macroporous (nanoparticulate),,,,,
898,SCD,Not specific,Monolith,Polyimide,,,G,,,cp,ow,"Pyromellitic dianhydride + p-phenylenediamine (oligomer Mw 1200) in N-methylpyrrolidone + 1,3,5-tris(4-aminophenyl)benzene",Chemical (polymerization), N-Methyl-2-pyrrolidone?,SCD,,,,95%,,,,,Macroporous (nanoparticulate),,,,,
899,SCD,Not specific,Monolith,Polyimide,,,G,,,cp,ow,"Pyromellitic dianhydride + 4,4'-oxydianiline (oligomer Mw 600) in N-methylpyrrolidone + 1,3,5-tris(4-aminophenyl)benzene",Chemical (polymerization), N-Methyl-2-pyrrolidone?,SCD,,,,55%,,,,,Macroporous (nanoparticulate),,,,,
900,SCD,Not specific,Monolith,Polyimide,,,G,,,cp,ow,"Pyromellitic dianhydride + 4,4'-oxydianiline (oligomer Mw 1000) in N-methylpyrrolidone + 1,3,5-tris(4-aminophenyl)benzene",Chemical (polymerization), N-Methyl-2-pyrrolidone?,SCD,,,,65%,,,,,Macroporous (nanoparticulate),,,,,
901,SCD,Not specific,Monolith,Polyimide,,,G,,,cp,ow,"Pyromellitic dianhydride + 4,4'-oxydianiline (oligomer Mw 1400) in N-methylpyrrolidone + 1,3,5-tris(4-aminophenyl)benzene",Chemical (polymerization), N-Methyl-2-pyrrolidone?,SCD,,,,70%,,,,,Macroporous (nanoparticulate),,,,,
902,SCD,Not specific,Monolith,RF,Carbon nanohorn,,I,N,,cp,al,Resorcinol-formaldehyde solution + catalyst,Chemical (polymerization),Ethanol?,SCD,Post-compositing with SWCNH (RF 5),,,,207,,0.23,,Mesoporous (nanoparticulate),,,,,
903,SCD,Not specific,Monolith,RF,Carbon nanohorn,,I,N,,cp,al,Resorcinol-formaldehyde solution + catalyst,Chemical (polymerization),Ethanol?,SCD,Post-compositing with SWCNH (RF 2),,,,382,,0.38,,Mesoporous (nanoparticulate),,,,,
904,SCD,Not specific,Monolith,RF,Carbon nanohorn,,I,N,,cp,al,Resorcinol-formaldehyde solution + catalyst,Chemical (polymerization),Ethanol?,SCD,Post-compositing with SWCNH (RF 0.5),,,,419,,0.43,,Mesoporous (nanoparticulate),,,,,
905,SCD,Not specific,Monolith,RF,Carbon nanohorn,,I,N,,cp,al,Resorcinol-formaldehyde solution + catalyst,Chemical (polymerization),Ethanol?,SCD,Post-compositing with SWCNH (RF 0.1),,,,515,,0.53,,Mesoporous (nanoparticulate),,,,,
906,SCD,Not specific,Monolith,RF,,,I,,,cp,al,Resorcinol-formaldehyde solution + catalyst,Chemical (polymerization),Ethanol?,SCD,,,,,863,,4.37,,Mesoporous (nanoparticulate),,,,,
907,FD,Adsorbent,Monolith,Chitosan,,Estrogen-templated polymer particles loading,A,,Lo,cc,wa,Chitosan solution + vinylpyridine-ethylene glycol dimethacrylate polymer particles + glutaraldehyde solution (freeze-thaw) + NaBH4 solution,Chemical (aldehyde),Water,APD? (FG),,,,,,,,,,,,,,
908,FD,Scaffold,Monolith,Hyaluronic acid,Chitosan,,A,A,,cc,wa,Chitosan solution + hyaluronate-NaCl solution (hyaluronic acid:chitosan = 1:0.2) + EDC-NHS solution + TEMED (frozen),Chemical (EDC),Water,FD,,,,,,,,,Macroporous (flakes),,,,,
909,FD,Scaffold,Monolith,Hyaluronic acid,Chitosan,,A,A,,cc,wa,Chitosan solution + hyaluronate-NaCl solution (hyaluronic acid:chitosan = 1:0.8) + EDC-NHS solution + TEMED (frozen),Chemical (EDC),Water,FD,,,,,,,,,Macroporous (flakes),,,,,
910,FD,Scaffold,Monolith,Chitosan,Hyaluronic acid,,A,A,,cc,wa,Chitosan solution + hyaluronate-NaCl solution (hyaluronic acid:chitosan = 1:1.4) + EDC-NHS solution + TEMED (frozen),Chemical (EDC),Water,FD,,,,,,,,,Macroporous (flakes),,,,,
911,APD,Scaffold,Monolith,Chitosan,,Amino acids loading,A,,Lo,"cc, pp",wa,Chitosan solution + EDC-NHS solution (frozen) + NaOH solution,Chemical (EDC) and physical (pH),Water?,APD? (FG),,,,,,,,,Macroporous (cellular),,,,,
912,FD,Scaffold,Monolith,Chitosan,Collagen,Amino acids loading,A,C,Lo,"cc, pp",wa,Chitosan solution + collagen-EDC-NHS solution (frozen) + NaOH solution,Chemical (EDC) and physical (pH),Water?,FD (FG),,,,,,,,,Macroporous (cellular),,,,,
913,APD,Scaffold,Monolith,Chitosan,Collagen,Amino acids loading,A,C,Lo,"cc, pp",wa,Chitosan solution + collagen-EDC-NHS-alanine solution (frozen) + NaOH solution,Chemical (EDC) and physical (pH),Water?,APD? (FG),,,,,,,,,Macroporous (cellular),,,,,
914,FD,Scaffold,Monolith,Chitosan,Collagen,Amino acids loading,A,C,Lo,"cc, pp",wa,Chitosan solution + collagen-EDC-NHS-glycine solution (frozen) + NaOH solution,Chemical (EDC) and physical (pH),Water?,FD (FG),,,,,,,,,Macroporous (cellular),,,,,
915,SCD,Scaffold,Monolith,Chitosan,Collagen,Amino acids loading,A,C,Lo,"cc, pp",wa,Chitosan solution + collagen-EDC-NHS-glutamic acid solution (frozen) + NaOH solution,Chemical (EDC) and physical (pH),Water?,SCD for SEM,,,,,,,,,Macroporous (cellular),,,,,
916,FD,Scaffold,Monolith,Chitosan,Gelatin,Drug loading,A,C,Lo,ng,wa,Chitosan solution + gelatin solution (frozen),No gelation,Water,FD,"Post-treatment in EDC-NHS-MES solution, bFGF loading",Chemical (EDC),,,,,,,Macroporous (flakes),,,,,
917,FD,Scaffold,Monolith,Polycaprolactone,Chitosan,,F,A,,pp,wa,Polycaprolactone-chitosan solution (chitosan 5%) + NaOH solution,Physical (pH),Water,APD?,,,,60%,,,,,Macroporous (cellular),,,,,
918,FD,Scaffold,Monolith,Polycaprolactone,Chitosan,,F,A,,pp,wa,Polycaprolactone-chitosan solution (chitosan 10%) + NaOH solution,Physical (pH),Water,APD?,,,,80%,,,,,Macroporous (cellular),,,,,
919,FD,Scaffold,Monolith,Polycaprolactone,Chitosan,,F,A,,pp,wa,Polycaprolactone-chitosan solution (chitosan 15%) + NaOH solution,Physical (pH),Water,APD?,,,,85%,,,,,Macroporous (cellular),,,,,
920,FD,Scaffold,Monolith,Polycaprolactone,Chitosan,,F,A,,pp,wa,Polycaprolactone-chitosan solution (chitosan 20%) + NaOH solution,Physical (pH),Water,APD?,,,,90%,,,,,Macroporous (cellular),,,,,
