Repository: paulagirones/Aerogels_thermal_conductivity

# Aerogels_thermal_conductivity
Machine learning prediction of thermal conductivity in aerogels.

File: 20250220_dataset.csv (part 6 of 95)
Entry,Drying,Purpose,Shape,First materials,Second materials,Modification,First material class,Second materials class,Modification class,Gelation class,Solvent class,Process,Gelation mechanism,Final solvent,Drying details,Post drying treatment,Post-drying cross-linking,Envelope density g/cm3,Porosity,BET surface area m2/g,BJH pore size nm,BJH pore volume (total) cm3/g,compression elastic modulus MPa,SEM,Thermal conductivity W/(m K),Thermal method,Thermal method detail,,
921,FD,Scaffold,Monolith,Chitosan,"Gelatin, hyaluronic acid",Drug loading,A,"A, A",Lo,cc,wa,Gelatin-hyaluronic acid solution + chitosan solution + EDC solution (frozen),Chemical (EDC),Water,FD,Post-treatment in EDC solution,,,90%,,,,,Macroporous (cellular),,,,,
922,FD,Scaffold,Monolith,Chitosan,"Gelatin, hyaluronic acid",Drug loading,A,"A, A",Lo,cc,wa,Gelatin-hyaluronic acid solution + chitosan solution + EDC solution (frozen),Chemical (EDC),Water,FD,Post-treatment in EDC-heparin solution,,,90%,,,,,Macroporous (cellular),,,,,
923,APD,Scaffold,Monolith,Chitosan,,,A,,,pp,wa,Chitosan solution (frozen) + NaOH-ethanol solution,"Physical (antisolvent, pH)",Water,APD (FG),,,,,,,,,Macroporous (particulate),,,,,
924,FD,Scaffold,Monolith,Chitosan,Polycaprolactone,,A,F,,ng,wa,Chitosan-polycaprolactone (25%) solution (frozen),No gelation,Water,FD,,,,,,,,,Macroporous (cellular and fibrous),,,,,
925,FD,Scaffold,Monolith,Chitosan,Polycaprolactone,,A,F,,ng,wa,Chitosan-polycaprolactone (50%) solution (frozen),No gelation,Water,FD,,,,,,,,,Macroporous (cellular and fibrous),,,,,
926,FD,Scaffold,Monolith,Chitosan,Polycaprolactone,,A,F,,ng,wa,Chitosan-polycaprolactone (75%) solution (frozen),No gelation,Water,FD,,,,,,,,,Macroporous (cellular and fibrous),,,,,
927,FD,Scaffold,Monolith,Chitosan,PLA,,A,F,,pp,wa,Chitosan solution (20%) + acetone + poly-DL-lactide-acetone solution + NaOH-ethanol solution (frozen),"Physical (antisolvent, pH)",Water,FD,,,,54.70%,,,,4.9,Macroporous (cellular and flakes),,,,,
928,FD,Scaffold,Monolith,Chitosan,PLA,,A,F,,pp,wa,Chitosan solution (40%) + acetone + poly-DL-lactide-acetone solution + NaOH-ethanol solution (frozen),"Physical (antisolvent, pH)",Water,FD,,,,65.80%,,,,4.1,Macroporous (cellular and flakes),,,,,
929,FD,Scaffold,Monolith,Chitosan,PLA,,A,F,,pp,wa,Chitosan solution (60%) + acetone + poly-DL-lactide-acetone solution + NaOH-ethanol solution (frozen),"Physical (antisolvent, pH)",Water,FD,,,,76.20%,,,,3.4,Macroporous (cellular and flakes),,,,,
930,FD,Scaffold,Monolith,Chitosan,PLA,,A,F,,pp,wa,Chitosan solution (80%) + acetone + poly-DL-lactide-acetone solution + NaOH-ethanol solution (frozen),"Physical (antisolvent, pH)",Water,FD,,,,82.50%,,,,2.6,Macroporous (cellular and flakes),,,,,
931,FD,Scaffold,Monolith,Chitosan,PLA,,A,F,,pp,wa,Chitosan solution (20%) + acetone + poly-L-lactide-acetone solution + NaOH-ethanol solution (frozen),"Physical (antisolvent, pH)",Water,FD,,,,50.90%,,,,4.6,Macroporous (cellular and flakes),,,,,
932,FD,Scaffold,Monolith,Chitosan,PLA,,A,F,,pp,wa,Chitosan solution (40%) + acetone + poly-L-lactide-acetone solution + NaOH-ethanol solution (frozen),"Physical (antisolvent, pH)",Water,FD,,,,61.10%,,,,3.9,Macroporous (cellular and flakes),,,,,
933,FD,Scaffold,Monolith,Chitosan,PLA,,A,F,,pp,wa,Chitosan solution (60%) + acetone + poly-L-lactide-acetone solution + NaOH-ethanol solution (frozen),"Physical (antisolvent, pH)",Water,FD,,,,74.90%,,,,3.1,Macroporous (cellular and flakes),,,,,
934,FD,Scaffold,Monolith,Chitosan,PLA,,A,F,,pp,wa,Chitosan solution (80%) + acetone + poly-L-lactide-acetone solution + NaOH-ethanol solution (frozen),"Physical (antisolvent, pH)",Water,FD,,,,81.30%,,,,2.4,Macroporous (cellular and flakes),,,,,
935,FD,Scaffold,Monolith,PLA,Chitosan,,F,A,,ng,wa,PLA foam + chitosan solution (0.5 wt%) (frozen),No gelation,Water,FD,,,,92.10%,,,,2.986,Macroporous (flakes),,,,,
936,FD,Scaffold,Monolith,PLA,Chitosan,,F,A,,ng,wa,PLA foam + chitosan solution (1.0 wt%) (frozen),No gelation,Water,FD,,,,89.30%,,,,3.564,Macroporous (flakes),,,,,
937,FD,Scaffold,Monolith,PLA,Chitosan,,F,A,,ng,wa,PLA foam + chitosan solution (1.5 wt%) (frozen),No gelation,Water,FD,,,,87.80%,,,,4.365,Macroporous (flakes),,,,,
938,SCD,Not specific,Monolith,RF,,,I,,,cp,ow,Resorcinol-formaldehyde (1:2) solution + HCl-acetonitrile solution,Chemical (polymerization),Acetone,SCD,,,0.101,93.20%,314,,,,Mesoporous (nanoparticulate),,,,,
939,SCD,Not specific,Monolith,RF,,,I,,,cp,ow,Resorcinol-formaldehyde (1:2) solution + HCl-acetonitrile solution (aging 1 day),Chemical (polymerization),Acetone,SCD,,,0.136,90.00%,318,,,,Mesoporous (nanoparticulate),,,,,
940,SCD,Not specific,Monolith,RF,,,I,,,cp,ow,Resorcinol-formaldehyde (1:2) solution + HCl-acetonitrile solution (aging 5 day),Chemical (polymerization),Acetone,SCD,,,0.157,89.20%,512,,,,Mesoporous (nanoparticulate),,,,,
941,SCD,Not specific,Monolith,RF,,,I,,,cp,ow,Resorcinol-formaldehyde (1:3) solution + HCl-acetonitrile solution (aging 1 day),Chemical (polymerization),Acetone,SCD,,,0.175,87.40%,437,,,,Mesoporous (nanoparticulate),,,,,
942,SCD,Not specific,Monolith,RF,,,I,,,cp,ow,Resorcinol-formaldehyde (1:5) solution + HCl-acetonitrile solution (aging 1 day),Chemical (polymerization),Acetone,SCD,,,0.159,88.40%,363,,,,Mesoporous (nanoparticulate),,,,,
943,SCD,Not specific,Monolith,RF,,,I,,,cp,ow,Resorcinol-formaldehyde (1:10) solution + HCl-acetonitrile solution (aging 1 day),Chemical (polymerization),Acetone,SCD,,,0.164,90.20%,351,,,,Mesoporous (nanoparticulate),,,,,
944,SCD,Not specific,Monolith,RF,,,I,,,cp,ow,Resorcinol-formaldehyde (1:3) solution + Na2CO3 solution (aging 3 day),Chemical (polymerization),Acetone,SCD,,,,,818,,,,Mesoporous (nanoparticulate),,,,,
945,SCD,Not specific,Monolith,RF,,,I,,,cp,ow,Resorcinol-formaldehyde (1:3) solution + Na2CO3 solution (aging 3 day in Ch3COOH solution),Chemical (polymerization),Acetone,SCD,,,0.173,88.10%,744,,,,Mesoporous (nanoparticulate),,,,,
946,APD,Adsorbent,Monolith,RF,,,I,,,cp,wa,Resorcinol-formaldehyde-CTAB solution,Chemical (polymerization),Water,APD,,,,,296.1,,,,,,,,,
947,APD,Adsorbent,Monolith,RF,,Carbonized,I,,Ca,cp,wa,Resorcinol-formaldehyde-CTAB solution,Chemical (polymerization),Water,APD,Post-calcination at 900 °C,,,,582.7,,,,,,,,,
948,SCD,Adsorbent,Monolith,Chitosan,,,A,,,cc,al,Chitosan solution (1.4 wt%) + glutaraldehyde solution (1:70 in vol),Chemical (aldehyde),Ethanol,SCD,,,0.57,,504,5.4,0.9,,Mesoporous (nanofibrous),,,,,
949,SCD,Adsorbent,Monolith,Chitosan,,,A,,,cc,al,Chitosan solution (1.4 wt%) + glutaraldehyde solution (1:35 in vol),Chemical (aldehyde),Ethanol,SCD,,,0.78,,392,3.62,0.4,,Mesoporous (nanofibrous),,,,,
950,SCD,Adsorbent,Monolith,Chitosan,,,A,,,cc,al,Chitosan solution (1.4 wt%) + glutaraldehyde solution (1:14 in vol),Chemical (aldehyde),Ethanol,SCD,,,0.92,,66,3.29,0.06,,Mesoporous (nanofibrous),,,,,
951,SCD,Adsorbent,Monolith,Chitosan,,,A,,,cc,al,Chitosan solution (1.8 wt%) + glutaraldehyde solution (1:70 in vol),Chemical (aldehyde),Ethanol,SCD,,,0.51,,569,4.59,0.78,,Mesoporous (nanofibrous),,,,,
952,SCD,Adsorbent,Monolith,Chitosan,,,A,,,cc,al,Chitosan solution (2.1 wt%) + glutaraldehyde solution (1:70 in vol),Chemical (aldehyde),Ethanol,SCD,,,0.49,,566,4.37,0.74,,Mesoporous (nanofibrous),,,,,
953,SCD,Adsorbent,Monolith,Chitosan,,,A,,,cc,al,Chitosan solution (1.4 wt%) + glyoxal solution (1:35 in vol),Chemical (aldehyde),Ethanol,SCD,,,0.53,,612,6.4,0.99,,Mesoporous (nanofibrous),,,,,
954,SCD,Adsorbent,Monolith,Chitosan,,,A,,,cc,al,Chitosan solution (1.4 wt%) + glyoxal solution (1:14 in vol),Chemical (aldehyde),Ethanol,SCD,,,0.62,,574,4.2,0.64,,Mesoporous (nanofibrous),,,,,
955,SCD,Adsorbent,Monolith,Chitosan,,,A,,,cc,al,Chitosan solution (1.4 wt%) + glyoxal solution (1:7 in vol),Chemical (aldehyde),Ethanol,SCD,,,0.78,,420,3.89,0.48,,Mesoporous (nanofibrous),,,,,
956,SCD,Adsorbent,Monolith,Chitosan,,,A,,,cc,al,Chitosan solution (1.8 wt%) + glyoxal solution (1:35 in vol),Chemical (aldehyde),Ethanol,SCD,,,0.47,,707,5.38,1.11,,Mesoporous (nanofibrous),,,,,
957,SCD,Adsorbent,Monolith,Chitosan,,,A,,,cc,al,Chitosan solution (2.1 wt%) + glyoxal solution (1:35 in vol),Chemical (aldehyde),Ethanol,SCD,,,0.49,,686,4.37,0.85,,Mesoporous (nanofibrous),,,,,
958,SCD,Adsorbent,Monolith,Chitosan,,,A,,,cc,al,Chitosan solution (1.4 wt%) + formaldehyde solution (1:35 in vol),Chemical (aldehyde),Ethanol,SCD,,,0.48,,747,8.5,2.89,,Mesoporous (nanofibrous),,,,,
959,SCD,Adsorbent,Monolith,Chitosan,,,A,,,cc,al,Chitosan solution (1.4 wt%) + formaldehyde solution (1:14 in vol),Chemical (aldehyde),Ethanol,SCD,,,0.52,,716,6.87,1.48,,Mesoporous (nanofibrous),,,,,
960,SCD,Adsorbent,Monolith,Chitosan,,,A,,,cc,al,Chitosan solution (1.4 wt%) + formaldehyde solution (1:7 in vol),Chemical (aldehyde),Ethanol,SCD,,,0.59,,525,8.5,1.24,,Mesoporous (nanofibrous),,,,,
961,SCD,Adsorbent,Monolith,Chitosan,,,A,,,cc,al,Chitosan solution (1.8 wt%) + formaldehyde solution (1:35 in vol),Chemical (aldehyde),Ethanol,SCD,,,0.38,,821,10.16,3.46,,Mesoporous (nanofibrous),,,,,
962,SCD,Adsorbent,Monolith,Chitosan,,,A,,,cc,al,Chitosan solution (2.1 wt%) + formaldehyde solution (1:35 in vol),Chemical (aldehyde),Ethanol,SCD,,,0.43,,845,9.28,2.65,,Mesoporous (nanofibrous),,,,,
963,SCD,Not specific,Monolith,Cellulose,,,B,,,pp,ow,Cellulose (5 g Avcel DP = 170) + NaOH solution (-6 °C) (heating at 50 °C for 2 h),Physical (temperature),Acetone,SCD,,,0.14,96%,240,,,,Macroporous (fibrous),,,,,
964,SCD,Not specific,Monolith,Cellulose,,,B,,,pp,ow,"Cellulose (5 g Avcel DP = 170) + NaOH solution (-6 °C) (heating at 50 °C for 2 h), water bath 50 °C",Physical (temperature),Acetone,SCD,,,0.11,95%,300,,,,Macroporous (fibrous),,,,,
965,SCD,Not specific,Monolith,Cellulose,,,B,,,pp,ow,Cellulose (5 g Avcel DP = 170) + NaOH solution (-6 °C) (heating at 25 °C for 24 h),Physical (temperature),Acetone,SCD,,,0.13,95%,220,,,,Macroporous (fibrous),,,,,
966,SCD,Not specific,Monolith,Cellulose,,,B,,,pp,ow,Cellulose (6 g Avcel DP = 170) + NaOH solution (-6 °C) (heating at 50 °C for 2 h),Physical (temperature),Acetone,SCD,,,,,220,,,,Macroporous (fibrous),,,,,
967,SCD,Not specific,Monolith,Cellulose,,,B,,,pp,ow,Cellulose (7 g Avcel DP = 170) + NaOH solution (-6 °C) (heating at 50 °C for 2 h),Physical (temperature),Acetone,SCD,,,,,200,,,,Macroporous (fibrous),,,,,
968,SCD,Not specific,Monolith,Cellulose,,,B,,,pp,ow,Cellulose (Solucell DP = 310) + NaOH solution (-6 °C) (heating),Physical (temperature),Acetone,SCD,,,0.12,91%,260,,,,Macroporous (fibrous),,,,,
969,SCD,Not specific,Monolith,Cellulose,,,B,,,pp,ow,Cellulose (Borregaaed DP = 500) + NaOH solution (-6 °C) (heating),Physical (temperature),Acetone,SCD,,,0.13,95%,280,,,,Macroporous (fibrous),,,,,
970,SCD,Not specific,Monolith,Cellulose,,,B,,,pp,ow,Cellulose + NaOH solution + N-methyl-morpholine-N-oxide + water,Physical (antisolvent),Acetone,SCD,,,,,,,,,Macroporous (fibrous and particulate),,,,,
971,SCD,Not specific,Monolith,Cellulose,,,B,,,pp,al,Cellulose (0.5%)-Ca(SCN)2 solution (cooling),Physical (temperature),Ethanol-isopropanol,SCD,,,0.01,,210,,,,Macroporous (fibrous),,,,,
972,SCD,Not specific,Monolith,Cellulose,,,B,,,pp,al,Cellulose (1%)-Ca(SCN)2 solution (cooling),Physical (temperature),Ethanol-isopropanol,SCD,,,0.02,,220,,,,Macroporous (fibrous),,,,,
973,SCD,Not specific,Monolith,Cellulose,,,B,,,pp,al,Cellulose (2%)-Ca(SCN)2 solution (cooling),Physical (temperature),Ethanol-isopropanol,SCD,,,0.042,,210,,,,Macroporous (fibrous),,,,,
974,SCD,Not specific,Monolith,Cellulose,,,B,,,pp,al,Cellulose (3%)-Ca(SCN)2 solution (cooling),Physical (temperature),Ethanol-isopropanol,SCD,,,0.056,,200,,,,Macroporous (fibrous),,,,,
975,FD,Not specific,Monolith,Cellulose,,,B,,,pp,wa,Cellulose (0.5-3%)-Ca(SCN)2 solution (frozen),Physical (temperature),Water,FD,,,,,,,,,,,,,,
976,SCD,Not specific,Monolith,Cellulose,,,B,,,pp,al,"Cellulose in N-methyl-morpholine-N-oxide-N-benzyl-morpholine-N-oxide + water, ethanol. DMSO",Physical (antisolvent),Ethanol,SCD,,,,,,,,,Macroporous (fibrous),,,,,
977,FD,Not specific,Monolith,Cellulose nanofibers,,,K,,,pp,wa,Nanofibrillated cellulose gel (frozen),Physical?,Water,FD,,,0.02,98%,66,,,,Macroporous (fibrous),,,,,
978,VD,Not specific,Monolith,Cellulose nanofibers,,,K,,,pp,wa,Nanofibrillated cellulose gel,Physical?,Water,VD,,,0.03,96.50%,20,,,,Macroporous (fibrous),,,,,
979,VD,Not specific,Monolith,Cellulose nanofibers,,,K,,,pp,wa,Nanofibrillated cellulose gel,Physical?,Water,VD,Post-dipping in polyaniline?dodecyl benzene sulfonic acid in toluene,,,,,,,,Macroporous (fibrous),,,,,
980,SCD,DDS,Microbeads,PLA,,Drug loading,F,,Lo,pp,"or, wa",PLGA + drug in water-ethyl acetate emulsion + PVA,Physical (antisolvent),Ethyl acetate emulsion,SCD,,,,,,,,,Microparticles,,,,,
981,SCD,Not specific,Beads,Alginate,,,A,,,pc,al,Alginate solution + CaCl2 solution,Physical (Mn+),Ethanol,SCD,,,,,385,,,,Mesoporous (nanofibrous),,,,,
982,SCD,Not specific,Beads,Alginate,,,A,,,pc,al,Alginate solution + CaCl2 solution,Physical (Mn+),Ethanol,SCD,,,,,385,,,,Mesoporous (nanofibrous),,,,,
983,SCD,Other (template),Monolith,Starch,,Template for oxide aerogels,A,,Ot,pp,al,Starch (25 wt%) solution (cooling),Physical (temperature),Ethanol,SCD,,,,,55,,,,Mesoporous (nanoparticulate),,,,,
984,SCD,Other (template),Monolith,Starch,,Template for oxide aerogels,A,,Ot,pp,al,Starch (20 wt%) solution (cooling),Physical (temperature),Ethanol,SCD,,,,,99,,,,Mesoporous (nanoparticulate),,,,,
985,SCD,Other (template),Monolith,Starch,,Template for oxide aerogels,A,,Ot,pp,al,Starch (15 wt%) solution (cooling),Physical (temperature),Ethanol,SCD,,,,,119,,,,Mesoporous (nanoparticulate),,,,,
986,SCD,Other (template),Monolith,Starch,TiO2,Template for oxide aerogels,A,S,Ot,pp,al,Starch (15 wt%) solution (cooling),Physical (temperature),Ethanol,SCD,Post-hydrothermal synthesis of TiO2 and calcination,,,,106,,,,Mesoporous (nanoparticulate),,,,,
987,SCD,Adsorbent,Monolith,Polystyrene,,,J,,,pp,or,Polystyrene solution in toluene,Physical (temperature),Toluene,SCD,,,,98.50%,260,,,,,,,,,
988,SCD,Adsorbent,Monolith,Polystyrene,,,J,,,pp,or,Polystyrene solution in toluene,Physical (temperature),Toluene,SCD,,,,91%,157,,,,,,,,,
989,SCD,Adsorbent,Monolith,Polystyrene,,,J,,,pp,or,"Polystyrene solution in 1,2-dichloroethane",Physical (temperature),"1,2-Dichloroethane",SCD,,,,91%,70,,,,,,,,,
990,SCD,Scaffold,Monolith,PLA,,Fructose particles loading,F,,Lo,pp,al,"PLLA in dioxane (10%, 0.44 g) + ethanol (freeze-thaw) + fructose particles (250-500 mm)",Physical (antisolvent),Ethanol,SCD,,,,97.20%,,,,,Macroporous (fibrous),,,,,
991,SCD,Scaffold,Monolith,PLA,,Fructose particles loading,F,,Lo,pp,al,"PLLA in dioxane (12%, 0.45 g) + ethanol (freeze-thaw) + fructose particles (250-500 mm)",Physical (antisolvent),Ethanol,SCD,,,,96.70%,,,,0.05,Macroporous (fibrous),,,,,
992,SCD,Scaffold,Monolith,PLA,,Fructose particles loading,F,,Lo,pp,al,"PLLA in dioxane (15%, 0.43 g) + ethanol (freeze-thaw) + fructose particles (250-500 mm)",Physical (antisolvent),Ethanol,SCD,,,,96.00%,,,,0.065,Macroporous (fibrous),,,,,
993,SCD,Scaffold,Monolith,PLA,,Fructose particles loading,F,,Lo,pp,al,"PLLA in dioxane (10%, 0.4 g) + ethanol (freeze-thaw) + fructose particles (500-700 mm)",Physical (antisolvent),Ethanol,SCD,,,,97.60%,,,,,Macroporous (fibrous),,,,,
994,SCD,Scaffold,Monolith,PLA,,Fructose particles loading,F,,Lo,pp,al,"PLLA in dioxane (12%, 0.41 g) + ethanol (freeze-thaw) + fructose particles (500-700 mm)",Physical (antisolvent),Ethanol,SCD,,,,96.90%,,,,0.068,Macroporous (fibrous),,,,,
995,SCD,Scaffold,Monolith,PLA,,Fructose particles loading,F,,Lo,pp,al,"PLLA in dioxane (15%, 0.45 g) + ethanol (freeze-thaw) + fructose particles (500-700 mm)",Physical (antisolvent),Ethanol,SCD,,,,96.30%,,,,0.081,Macroporous (fibrous),,,,,
996,SCD,Not specific,Monolith,Cellulose,,,B,,,pp,al,"Cellulose (6%) in NaOH-urea-water, regenerated in 5% H2SO4 aq at 0 °C",Physical (antisolvent),Ethanol,SCD,,,0.22,85.50%,399,,,,Mesoporous (nanofibrous),,,,,
997,SCD,Not specific,Monolith,Cellulose,,,B,,,pp,al,"Cellulose (6%) in NaOH-urea-water, regenerated in 5% H2SO4 aq at 10 °C",Physical (antisolvent),Ethanol,SCD,,,0.24,84.10%,375,,,,Mesoporous (nanofibrous),,,,,
998,SCD,Not specific,Monolith,Cellulose,,,B,,,pp,al,"Cellulose (6%) in NaOH-urea-water, regenerated in 5% H2SO4 aq at 20 °C",Physical (antisolvent),Ethanol,SCD,,,0.26,83.70%,364,,,,Mesoporous (nanofibrous),,,,,
999,SCD,Not specific,Monolith,Cellulose,,,B,,,pp,al,"Cellulose (6%) in NaOH-urea-water, regenerated in 5% H2SO4 aq at 30 °C",Physical (antisolvent),Ethanol,SCD,,,0.21,85.70%,406,,,,Mesoporous (nanofibrous),,,,,
1000,SCD,Not specific,Monolith,Cellulose,,,B,,,pp,al,"Cellulose (6%) in NaOH-urea-water, regenerated in 5% H2SO4 aq at 40 °C",Physical (antisolvent),Ethanol,SCD,,,0.22,86.00%,405,,,,Mesoporous (nanofibrous),,,,,
1001,SCD,Not specific,Monolith,Cellulose,,,B,,,pp,al,"Cellulose (6%) in NaOH-urea-water, regenerated in 5% H2SO4 aq at 50 °C",Physical (antisolvent),Ethanol,SCD,,,0.18,87.90%,395,,,,Mesoporous (nanofibrous),,,,,
1002,SCD,Not specific,Monolith,Cellulose,,,B,,,pp,al,"Cellulose (6%) in NaOH-urea-water, regenerated in 5% H2SO4 aq at 60 °C",Physical (antisolvent),Ethanol,SCD,,,0.17,88.70%,341,,,,Mesoporous (nanofibrous),,,,,
1003,SCD,Not specific,Monolith,Cellulose,,,B,,,pp,al,"Cellulose (4%) in NaOH-urea-water, regenerated in methanol at 20 °C",Physical (antisolvent),Ethanol,SCD,,,0.13,91.50%,319,,,,Mesoporous (nanofibrous),,,,,
1004,SCD,Not specific,Monolith,Cellulose,,,B,,,pp,al,"Cellulose (4%) in NaOH-urea-water, regenerated in ethanol at 20 °C",Physical (antisolvent),Ethanol,SCD,,,0.14,90.70%,260,,,,Mesoporous (nanofibrous),,,,,
1005,SCD,Not specific,Monolith,Cellulose,,,B,,,pp,al,"Cellulose (4%) in NaOH-urea-water, regenerated in acetone at 20 °C",Physical (antisolvent),Ethanol,SCD,,,0.27,82.70%,324,,,,Mesoporous (nanofibrous),,,,,
1006,SCD,Not specific,Monolith,Cellulose,,,B,,,pp,al,"Cellulose (6%) in LiOH-urea-water, regenerated in water 20 °C",Physical (antisolvent),Ethanol,SCD,,,0.16,89.90%,406,,,,Mesoporous (nanofibrous),,,,,
1007,SCD,Not specific,Monolith,Cellulose,,,B,,,pp,al,"Cellulose (6%) in LiOH-urea-water, regenerated in ethanol (10%) 20 °C",Physical (antisolvent),Ethanol,SCD,,,0.19,87.40%,377,,,,Mesoporous (nanofibrous),,,,,
1008,SCD,Not specific,Monolith,Cellulose,,,B,,,pp,al,"Cellulose (6%) in LiOH-urea-water, regenerated in ethanol (30%) 20 °C",Physical (antisolvent),Ethanol,SCD,,,0.24,84.00%,374,,,,Mesoporous (nanofibrous),,,,,
1009,SCD,Not specific,Monolith,Cellulose,,,B,,,pp,al,"Cellulose (6%) in LiOH-urea-water, regenerated in ethanol (50%) 20 °C",Physical (antisolvent),Ethanol,SCD,,,0.13,91.50%,291,,,,Mesoporous (nanofibrous),,,,,
1010,SCD,Not specific,Monolith,Cellulose,,,B,,,pp,al,"Cellulose (6%) in LiOH-urea-water, regenerated in ethanol (70%) 20 °C",Physical (antisolvent),Ethanol,SCD,,,0.15,90.00%,373,,,,Mesoporous (nanofibrous),,,,,
1011,SCD,Not specific,Monolith,Cellulose,,,B,,,pp,al,"Cellulose (6%) in LiOH-urea-water, regenerated in ethanol (90%) 20 °C",Physical (antisolvent),Ethanol,SCD,,,0.13,90.40%,389,,,,Mesoporous (nanofibrous),,,,,
1012,SCD,Not specific,Monolith,Cellulose,,,B,,,pp,al,"Cellulose (6%) in LiOH-urea-water, regenerated in ethanol 20 °C",Physical (antisolvent),Ethanol,SCD,,,0.19,88.70%,410,,,,Mesoporous (nanofibrous),,,,,
1013,SCD,Not specific,Monolith,Cellulose,,,B,,,pp,al,"Cellulose (1%) in LiOH-urea-water, regenerated in ethanol (90%) 20 °C",Physical (antisolvent),Ethanol,SCD,,,0.03,97.00%,375,,,,Mesoporous (nanofibrous),,,,,
1014,SCD,Not specific,Monolith,Cellulose,,,B,,,pp,al,"Cellulose (2%) in LiOH-urea-water, regenerated in ethanol (90%) 20 °C",Physical (antisolvent),Ethanol,SCD,,,0.05,96.50%,402,,,,Mesoporous (nanofibrous),,,,,
1015,SCD,Not specific,Monolith,Cellulose,,,B,,,pp,al,"Cellulose (3%) in LiOH-urea-water, regenerated in ethanol (90%) 20 °C",Physical (antisolvent),Ethanol,SCD,,,0.08,94.60%,430,,,,Mesoporous (nanofibrous),,,,,
1016,SCD,Not specific,Monolith,Cellulose,,,B,,,pp,al,"Cellulose (4%) in LiOH-urea-water, regenerated in ethanol (90%) 20 °C",Physical (antisolvent),Ethanol,SCD,,,0.1,93.40%,416,,,,Mesoporous (nanofibrous),,,,,
1017,SCD,Not specific,Monolith,Cellulose,,,B,,,pp,al,"Cellulose (5%) in LiOH-urea-water, regenerated in ethanol (90%) 20 °C",Physical (antisolvent),Ethanol,SCD,,,0.12,92.10%,396,,,,Mesoporous (nanofibrous),,,,,
1018,SCD,Not specific,Monolith,Cellulose,,,B,,,pp,al,"Cellulose (6%) in LiOH-urea-water, regenerated in ethanol (90%) 20 °C",Physical (antisolvent),Ethanol,SCD,,,0.13,90.40%,389,,,,Mesoporous (nanofibrous),,,,,
1019,SCD,Not specific,Monolith,Cellulose,,,B,,,pp,al,"Cellulose (7%) in LiOH-urea-water, regenerated in ethanol (90%) 20 °C",Physical (antisolvent),Ethanol,SCD,,,0.14,89.70%,329,,,,Mesoporous (nanofibrous),,,,,
1020,SCD,Not specific,Monolith,Cellulose,,,B,,,pp,al,"Cellulose (6%) in LiOH-urea-water, regenerated in 5% H2SO4 aq at 20 °C",Physical (antisolvent),Ethanol,SCD,,,0.26,84.70%,381,,,,Mesoporous (nanofibrous),,,,,
1021,SCD,Not specific,Monolith,Cellulose,,,B,,,pp,al,"Cellulose (6%) in LiOH-urea-water, regenerated in methanol at 20 °C",Physical (antisolvent),Ethanol,SCD,,,0.16,89.80%,369,,,,Mesoporous (nanofibrous),,,,,
1022,SCD,Not specific,Monolith,Cellulose,,,B,,,pp,al,"Cellulose (6%) in LiOH-urea-water, regenerated in acetone at 20 °C",Physical (antisolvent),Ethanol,SCD,,,0.58,61.80%,308,,,,Mesoporous (nanofibrous),,,,,
1023,SCD,Not specific,Monolith,Cellulose,,,B,,,pp,al,"Cellulose (4%) in LiOH-urea-water, regenerated in methanol at 20 °C",Physical (antisolvent),Ethanol,SCD,,,0.14,90.60%,399,,,,Mesoporous (nanofibrous),,,,,
1024,SCD,Not specific,Monolith,Cellulose,,,B,,,pp,al,"Cellulose (4%) in LiOH-urea-water, regenerated in ethanol at 20 °C",Physical (antisolvent),Ethanol,SCD,,,0.12,88.20%,406,,,,Mesoporous (nanofibrous),,,,,
1025,SCD,Not specific,Monolith,Cellulose,,,B,,,pp,al,"Cellulose (4%) in LiOH-urea-water, regenerated in isopropanol at 20 °C",Physical (antisolvent),Ethanol,SCD,,,0.33,78.70%,328,,,,Mesoporous (nanofibrous),,,,,
1026,SCD,Not specific,Monolith,Cellulose,,,B,,,pp,al,"Cellulose (4%) in LiOH-urea-water, regenerated in n-butanol at 20 °C",Physical (antisolvent),Ethanol,SCD,,,0.4,73.90%,304,,,,Mesoporous (nanofibrous),,,,,
1027,SCD,Not specific,Monolith,Cellulose,,,B,,,pp,al,"Cellulose CF11 (6%) in LiOH-urea-water, regenerated in methanol at 20 °C",Physical (antisolvent),Ethanol,SCD,,,0.11,92.70%,452,,,,Mesoporous (nanofibrous),,,,,
1028,SCD,Not specific,Monolith,Cellulose,,,B,,,pp,al,"Cellulose CF31 (6%) in LiOH-urea-water, regenerated in methanol at 20 °C",Physical (antisolvent),Ethanol,SCD,,,0.12,92%,439,,,,Mesoporous (nanofibrous),,,,,
1029,SCD,Not specific,Monolith,Cellulose,,,B,,,pp,al,"Cellulose CP (6%) in LiOH-urea-water, regenerated in methanol at 20 °C",Physical (antisolvent),Ethanol,SCD,,,0.13,91.30%,485,,,,Mesoporous (nanofibrous),,,,,
1030,SCD,Not specific,Monolith,Cellulose,,,B,,,pp,al,"Cellulose TC (6%) in LiOH-urea-water, regenerated in methanol at 20 °C",Physical (antisolvent),Ethanol,SCD,,,0.01,98.00%,481,,,,Mesoporous (nanofibrous),,,,,
1031,SCD,Batteries,Monolith,RF,,,I,,,cp,ow,Resorcinol-formaldehyde solution + CH3CN-HCl solution,Chemical (polymerization),Acetone,SCD,,,0.136,90.00%,318,,,,Mesoporous (nanoparticulate),,,,,
1032,SCD,Batteries,Monolith,RF,,Carbonized,I,,Ca,cp,ow,Resorcinol-formaldehyde solution + CH3CN-HCl solution,Chemical (polymerization),Acetone,SCD,Post-calcination at 800 °C,,0.138,93%,626,,,,Mesoporous (nanoparticulate),,,,,
1033,SCD,Batteries,Monolith,RF,Polyurea,,I,I,,cp,ow,"Resorcinol-formaldehyde solution + CH3CN-HCl solution, post immersion in isocyanate (N3200) solution",Chemical (polymerization),Acetone,SCD,,,0.135,90%,363,,,,Mesoporous (nanoparticulate),,,,,
1034,SCD,Batteries,Monolith,RF,Polyurea,,I,I,,cp,ow,"Resorcinol-formaldehyde solution + CH3CN-HCl solution, post immersion in isocyanate (N3200)-TEA solution",Chemical (polymerization),Acetone,SCD,,,0.126,90%,396,,,,Mesoporous (nanoparticulate),,,,,
1035,SCD,Batteries,Monolith,RF,Polyurea,Carbonized,I,I,Ca,cp,ow,"Resorcinol-formaldehyde solution + CH3CN-HCl solution, post immersion in isocyanate (N3200)-TEA solution",Chemical (polymerization),Acetone,SCD,Post-calcination at 800 °C,,0.218,88%,2,,,,Macroporous (flakes),,,,,
1036,SCD,Batteries,Monolith,RF,Polyurea,,I,I,,cp,ow,"Resorcinol-formaldehyde solution + CH3CN-HCl solution, post immersion in isocyanate (N3300) solution",Chemical (polymerization),Acetone,SCD,,,0.125,91%,387,,,,Mesoporous (nanoparticulate),,,,,
1037,SCD,Batteries,Monolith,RF,Polyurea,,I,I,,cp,ow,"Resorcinol-formaldehyde solution + CH3CN-HCl solution, post immersion in isocyanate (N3300)-TEA solution",Chemical (polymerization),Acetone,SCD,,,0.12,90%,396,,,,Mesoporous (nanoparticulate),,,,,
1038,SCD,Batteries,Monolith,RF,Polyurea,Carbonized,I,I,Ca,cp,ow,"Resorcinol-formaldehyde solution + CH3CN-HCl solution, post immersion in isocyanate (N3300)-TEA solution",Chemical (polymerization),Acetone,SCD,Post-calcination at 800 °C,,0.254,86%,17,,,,Macroporous (flakes),,,,,
1039,SCD,Batteries,Monolith,Polyurea,,,I,,,cp,ow,Isocyanate (N3300) + acetonitrile or acetone + TEA,Chemical (polymerization),Acetone,SCD,,,0.144,88%,189,,,,Mesoporous (nanoparticulate),,,,,
1040,SCD,Not specific,Monolith,Polystyrene,,,J,,,pp,or,"Polystyrene solution in 1,2-dichloroethane (scCO2 process at 40 °C)",Physical (temperature),"1,2-Dichloroethane",SCD,,,,93%,,,,,Macroporous (fibrous),,,,,
1041,SCD,Not specific,Monolith,Polystyrene,,,J,,,pp,or,"Polystyrene solution in 1,2-dichloroethane (scCO2 process at 130 °C)",Physical (temperature),"1,2-Dichloroethane",SCD,,,,92%,,,,,Macroporous (fibrous),,,,,
1042,SCD,Not specific,Monolith,Polystyrene,,,J,,,pp,or,"Polystyrene solution in 1,2-dichloroethane (scCO2 process at 150 °C)",Physical (temperature),"1,2-Dichloroethane",SCD,,,,91%,,,,,Macroporous (fibrous),,,,,
1043,SCD,Not specific,Monolith,Polystyrene,,,J,,,pp,or,Polystyrene solution in toluene (scCO2 process at 40 °C),Physical (temperature),Toluene,SCD,,,,94%,,,,,Macroporous (fibrous),,,,,
1044,SCD,Not specific,Monolith,Polystyrene,,,J,,,pp,or,Polystyrene solution in toluene (scCO2 process at 130 °C),Physical (temperature),Toluene,SCD,,,,93%,,,,,Macroporous (fibrous),,,,,
1045,SCD,Adsorbent,Granules,Chitosan,,,A,,,pp,al,Chitosan solution + NH3 gas,Physical (pH),Methanol,SCD,,,,,,,,,,,,,,
1046,FD,Scaffold,Fibers,Chitosan,Collagen,,A,C,,ng,wa,Wet spun chitosan fibers + Bovine tropocollagen solution + EDC (frozen),No gelation,Water,FD,,,,,,,,,Macroporous (fibrous),,,,,
1047,FD,Adsorbent,Beads,Chitosan,,,A,,,pp,wa,Chitosan solution + NaOH solution (blot-dry) + (NH4)2SO4 solution (frozen),Physical (pH),Water,"FD for SEM, BET",,,,63.20%,53,,,,Macroporous (fibrous),,,,,
1048,FD,Batteries,Monolith,Chitosan,,,A,,,ng,wa,"Chitosan solution (1 wt%, 0.05 M acetic acid) (frozen)",No gelation,Water,FD,,,,,,,,,Macroporous (cellular),,,,,
1049,FD,Batteries,Monolith,Chitosan,,,A,,,ng,wa,"Chitosan solution (1 wt%, 0.1 M acetic acid) (frozen)",No gelation,Water,FD,,,,,,,,,Macroporous (cellular),,,,,
1050,FD,Batteries,Monolith,Chitosan,,,A,,,ng,wa,"Chitosan solution (1 wt%, 0.2 M acetic acid) (frozen)",No gelation,Water,FD,,,,,,,,,Macroporous (cellular),,,,,
1051,FD,Batteries,Monolith,Chitosan,,,A,,,ng,wa,"Chitosan solution (0.5 wt%, 0.2 M acetic acid) (frozen)",No gelation,Water,FD,,,,,,,,,Macroporous (cellular),,,,,
1052,FD,Batteries,Monolith,Chitosan,,,A,,,ng,wa,"Chitosan solution (3 wt%, 0.2 M acetic acid) (frozen)",No gelation,Water,FD,,,,,,,,,Macroporous (cellular),,,,,
1053,FD,Batteries,Monolith,Chitosan,,,A,,,ng,wa,"Chitosan solution (1 wt%, 0.4 M acetic acid) (frozen)",No gelation,Water,FD,,,,,,,,,Macroporous (cellular),,,,,
1054,FD,Batteries,Monolith,Chitosan,,,A,,,ng,wa,"Chitosan solution (1 wt%, 0.6 M acetic acid) (frozen)",No gelation,Water,FD,,,,,,,,,Macroporous (cellular),,,,,
1055,FD,Batteries,Monolith,Chitosan,,,A,,,ng,wa,"Chitosan solution (1 wt%, 0.8 M acetic acid) (frozen)",No gelation,Water,FD,,,,,,,,,Macroporous (cellular),,,,,
1056,FD,Batteries,Monolith,Chitosan,,,A,,,ng,wa,"Chitosan solution (1 wt%, 1 M acetic acid) (frozen)",No gelation,Water,FD,,,,,,,,,Macroporous (cellular),,,,,
1057,FD,Batteries,Monolith,Chitosan,,,A,,,ng,wa,"Chitosan solution (1 wt%, 2 M acetic acid) (frozen)",No gelation,Water,FD,,,,,,,,,Macroporous (cellular),,,,,
1058,FD,DDS,Monolith,Chitosan,,Drug loading,A,,Lo,ng,wa,Chitosan solution (4 wt%) (frozen),No gelation,Water,FD,,,,,,,,,Macroporous (cellular),,,,,
1059,FD,DDS,Monolith,Chitosan,,Drug loading,A,,Lo,ng,wa,Chitosan solution (7 wt%) (frozen),No gelation,Water,FD,,,,,,,,,Macroporous (cellular),,,,,
1060,FD,DDS,Monolith,Chitosan,,Drug loading,A,,Lo,ng,wa,Chitosan solution (10 wt%) (frozen),No gelation,Water,FD,,,,,,,,,Macroporous (cellular),,,,,
1061,FD,DDS,Monolith,Chitosan,,Drug loading,A,,Lo,ng,wa,Chitosan solution (10 wt%) (frozen)?,No gelation,Water,FD,Post-glutaraldehyde treatment,Chemical (aldehyde),,,,,,,Macroporous (cellular),,,,,
1062,FD,DDS,Monolith,Chitosan,,Drug loading,A,,Lo,ng,wa,Chitosan solution (10 wt%) (frozen)?,No gelation,Water,FD,Post-tripolyphosphate treatment,Physical (TPP),,,,,,,Macroporous (cellular),,,,,
1063,FD,Antibacterial,Monolith,Chitosan,,Drug loading,A,,Lo,ng,wa,Chitosan-vitamin C solution (frozen),No gelation,Water,FD,,,,,,,,,Macroporous (cellular),,,,,
1064,FD,Antibacterial,Monolith,Chitosan,,Drug loading,A,,Lo,ng,wa,Chitosan-vitamin C solution + drug solution (frozen),No gelation,Water,FD,,,,,,,,,Macroporous (cellular),,,,,
1065,FD,Antibacterial,Monolith,Chitosan,,Drug loading,A,,Lo,ng,wa,Chitosan-vitamin C solution (frozen),No gelation,Water,FD,Post-tripolyphosphate treatment,Physical (TPP),,,,,,,Macroporous (flakes),,,,,
1066,FD,Antibacterial,Monolith,Chitosan,,Drug loading,A,,Lo,ng,wa,Chitosan-vitamin C solution + drug solution (frozen),No gelation,Water,FD,Post-tripolyphosphate treatment,Physical (TPP),,,,,,,Macroporous (flakes),,,,,
1067,SCD,Catalysis,Beads,Alginate,,,A,,,pc,al,Alginate solution + CaCl2 solution,Physical (Mn+),Ethanol,SCD,,,,,570,38,,,,,,,,
1068,SCD,Catalysis,Beads,Alginate,,,A,,,pc,al,Alginate solution + CuCl2 solution,Physical (Mn+),Ethanol,SCD,,,,,,,,,Mesoporous (nanofibrous),,,,,
1069,SCD,Catalysis,Beads,Carrageenan,,,A,,,pc,al,Carrageenan solution + KCl solution (cooled),Physical (Mn+),Ethanol,SCD,,,,,200,19,,,Mesoporous (nanoparticulate),,,,,
1070,SCD,Catalysis,Beads,Chitosan,,,A,,,pp,al,Chitosan solution + NaOH solution,Physical (pH),Ethanol,SCD,,,,,330,11,,,Mesoporous (nanofibrous),,,,,
1071,SCD,Catalysis,Beads,Chitosan,,,A,,,pp,al,Chitosan solution + NaOH solution,Physical (pH),Ethanol,SCD,,,,,120,50,,,,,,,,
1072,SCD,Catalysis,Beads,Chitosan,,,A,,,cc,al,"Chitosan solution + 1,1,3,3-tetramethoxypropane solution",Chemical (aldehyde),Ethanol,SCD,,,,,95,16,,,,,,,,
1073,APD,Not specific,Sheet,Chitosan,,,A,,,pp,wa,Chitosan solution in acetic acid (frozen) + NaOH-ethanol solution,"Physical (antisolvent, pH)",Water,APD? (FG),,,,94.29%,,,,,Macroporous (cellular),,,,,
1074,APD,Not specific,Sheet,Chitosan,,,A,,,pp,wa,Chitosan solution in glycolic acid (frozen) + NaOH-ethanol solution,"Physical (antisolvent, pH)",Water,APD? (FG),,,,94.92%,,,,,Macroporous (cellular),,,,,
1075,APD,Not specific,Sheet,Chitosan,,,A,,,pp,wa,Chitosan solution in oxalic acid (frozen) + NaOH-ethanol solution,"Physical (antisolvent, pH)",Water,APD? (FG),,,,94.90%,,,,,Macroporous (cellular),,,,,
1076,APD,Not specific,Sheet,Chitosan,,,A,,,pp,wa,Chitosan solution in succinic acid (frozen) + NaOH-ethanol solution,"Physical (antisolvent, pH)",Water,APD? (FG),,,,95.22%,,,,,Macroporous (cellular),,,,,
1077,APD,Not specific,Sheet,Chitosan,,,A,,,pp,wa,Chitosan solution in malic acid (frozen) + NaOH-ethanol solution,"Physical (antisolvent, pH)",Water,APD? (FG),,,,95.38%,,,,,Macroporous (cellular),,,,,
1078,APD,Not specific,Sheet,Chitosan,,,A,,,pp,wa,Chitosan solution in adipic acid (frozen) + NaOH-ethanol solution,"Physical (antisolvent, pH)",Water,APD? (FG),,,,95.66%,,,,,Macroporous (cellular),,,,,
1079,SCD,Scaffold,Monolith,Chitosan,,Egg albumin loading,A,,Lo,cc,al,Chitosan solution + albumin solution (albumin/chitosan = 11 w/w) + glutaraldehyde solution (0.0039 v/w%) (freeze-thaw) + NaCNBH3 solution,Chemical (aldehyde),Ethanol,SCD for SEM,,,,,,,,,Macroporous (cellular),,,,,
1080,SCD,Scaffold,Monolith,Chitosan,,Egg albumin loading,A,,Lo,cc,al,Chitosan solution + albumin solution (albumin/chitosan = 14 w/w) + glutaraldehyde solution (0.0039 v/w%) (freeze-thaw) + NaCNBH3 solution,Chemical (aldehyde),Ethanol,SCD for SEM,,,,,,,,,Macroporous (cellular),,,,,
1081,SCD,Scaffold,Monolith,Chitosan,,Egg albumin loading,A,,Lo,cc,al,Chitosan solution + albumin solution (albumin/chitosan = 19 w/w) + glutaraldehyde solution (0.0039 v/w%) (freeze-thaw) + NaCNBH3 solution,Chemical (aldehyde),Ethanol,SCD for SEM,,,,,,,,,Macroporous (cellular),,,,,
1082,SCD,Scaffold,Monolith,Chitosan,,Egg albumin loading,A,,Lo,cc,al,Chitosan solution + albumin solution (albumin/chitosan = 26 w/w) + glutaraldehyde solution (0.0039 v/w%) (freeze-thaw) + NaCNBH3 solution,Chemical (aldehyde),Ethanol,SCD for SEM,,,,,,,,,Macroporous (cellular),,,,,
1083,SCD,Scaffold,Monolith,Chitosan,,Egg albumin loading,A,,Lo,cc,al,Chitosan solution + albumin solution (albumin/chitosan = 11 w/w) + glutaraldehyde solution (0.0054 v/w%) (freeze-thaw) + NaCNBH3 solution,Chemical (aldehyde),Ethanol,SCD for SEM,,,,,,,,,Macroporous (cellular),,,,,
1084,SCD,Scaffold,Monolith,Chitosan,,Egg albumin loading,A,,Lo,cc,al,Chitosan solution + albumin solution (albumin/chitosan = 14 w/w) + glutaraldehyde solution (0.0054 v/w%) (freeze-thaw) + NaCNBH3 solution,Chemical (aldehyde),Ethanol,SCD for SEM,,,,,,,,,Macroporous (cellular),,,,,
1085,SCD,Scaffold,Monolith,Chitosan,,Egg albumin loading,A,,Lo,cc,al,Chitosan solution + albumin solution (albumin/chitosan = 19 w/w) + glutaraldehyde solution (0.0054 v/w%) (freeze-thaw) + NaCNBH3 solution,Chemical (aldehyde),Ethanol,SCD for SEM,,,,,,,,,Macroporous (cellular),,,,,
1086,SCD,Scaffold,Monolith,Chitosan,,Egg albumin loading,A,,Lo,cc,al,Chitosan solution + albumin solution (albumin/chitosan = 26 w/w) + glutaraldehyde solution (0.0054 v/w%) (freeze-thaw) + NaCNBH3 solution,Chemical (aldehyde),Ethanol,SCD for SEM,,,,,,,,,Macroporous (cellular),,,,,
1087,FD,Scaffold,Monolith,Chitosan,,,A,,,ng,wa,Chitosan solution (frozen),No gelation,Water,FD,,,0.0353,97.49%,,,,,Macroporous (cellular and fibrous),,,,,
1088,FD,Scaffold,Monolith,Chitosan,CNT,,A,N,,ng,wa,MWCNT-dispersed chitosan solution (frozen),No gelation,Water,FD,,,0.0632,97.19%,,,,,Macroporous (cellular and fibrous),,,,,
1089,FD,Scaffold,Monolith,Chitosan,Silk fibroin,,A,D,,cc,wa,Chitosan solution + silk fibroin solution (chitosan:silk = 80:20) + genipin solution,Chemical (genipin),Water,FD,,,,81.20%,,,,,Macroporous (cellular),,,,,
1090,FD,Scaffold,Monolith,Chitosan,Silk fibroin,,A,D,,cc,wa,Chitosan solution + silk fibroin solution (chitosan:silk = 50:50) + genipin solution,Chemical (genipin),Water,FD,,,,83.30%,,,,,Macroporous (cellular),,,,,
1091,FD,Scaffold,Monolith,Silk fibroin,Chitosan,,D,A,,cc,wa,Chitosan solution + silk fibroin solution (chitosan:silk = 20:80) + genipin solution,Chemical (genipin),Water,FD,,,,80.30%,,,,,Macroporous (cellular),,,,,
1092,FD,Scaffold,Monolith,Chitosan,"Chitin, PEG",,A,"B, E",,cc,wa,Chitosan solution + chitin dispersion + PEG solution + genipin solution,Chemical (genipin),Water,FD,,,,,,,,,Macroporous (cellular),,,,,
1093,FD,Scaffold,Monolith,Chitosan,,,A,,,ng,wa,Chitosan solution (2.0%) (frozen),No gelation,Water,FD,,,0.0344,,,,,0.346,Macroporous (cellular and flakes),,,,,
1094,FD,Scaffold,Monolith,Chitosan,,,A,,,ng,wa,Chitosan solution (1.0%) (frozen),No gelation,Water,FD,,,0.0182,,,,,0.327,Macroporous (cellular and flakes),,,,,
1095,FD,Scaffold,Monolith,Chitosan,CNT,,A,N,,ng,wa,Chitosan solution (2.0%)-SWCNT dispersion (0.25%) (frozen),No gelation,Water,FD,,,0.0255,,,,,0.333,Macroporous (cellular and flakes),,,,,
1096,FD,Scaffold,Monolith,Chitosan,CNT,,A,N,,ng,wa,Chitosan solution (2.0%)-SWCNT dispersion (0.75%) (frozen),No gelation,Water,FD,,,0.0291,,,,,0.63,Macroporous (cellular and flakes),,,,,
1097,FD,Scaffold,Monolith,Chitosan,CNT,,A,N,,ng,wa,Chitosan solution (1.0%)-SWCNT dispersion (0.25%) (frozen),No gelation,Water,FD,,,0.0254,,,,,0.375,Macroporous (cellular and flakes),,,,,
1098,FD,Scaffold,Monolith,Chitosan,CNT,,A,N,,ng,wa,Chitosan solution (1.0%)-SWCNT dispersion (0.75%) (frozen),No gelation,Water,FD,,,0.0244,,,,,0.108,Macroporous (cellular and flakes),,,,,
1099,FD,Scaffold,Monolith,Chitosan,,,A,,,pp,wa,Chitosan solution + NaOH solution (frozen),Physical (pH),Water,FD,,,,,,,,,Macroporous (fibrous and flakes),,,,,
1100,FD,Scaffold,Monolith,Chitosan,Chitin,,A,B,,pp,wa,β-Chitin dispersion + chitosan solution (chitin:chitosan = 1:3) + NaOH solution (frozen),Physical (pH),Water,FD,,,,,,,,,Macroporous (fibrous and flakes),,,,,
1101,FD,Scaffold,Monolith,Chitosan,Chitin,,A,B,,pp,wa,β-Chitin dispersion + chitosan solution (chitin:chitosan = 1:1) + NaOH solution (frozen),Physical (pH),Water,FD,,,,,,,,,Macroporous (fibrous and flakes),,,,,
1102,FD,Scaffold,Monolith,Chitosan,Chitin,,A,B,,pp,wa,β-Chitin dispersion + chitosan solution (chitin:chitosan = 3:1) + NaOH solution (frozen),Physical (pH),Water,FD,,,,,,,,,Macroporous (fibrous and flakes),,,,,
1103,FD,Scaffold,Monolith,Chitosan,PVA,,A,E,,cc,wa,Chitosan-PVA solution (4 mL) + formaldehyde solution (frozen),Chemical (aldehyde),Water,FD,,,,,,,,,Macroporous (cellular),,,,,
1104,FD,Scaffold,Monolith,Chitosan,PVA,,A,E,,cc,wa,Chitosan-PVA solution (4 mL) + formaldehyde-NaHCO3 (2 g) solution (frozen),Chemical (aldehyde),Water,FD,,,,,,,,,Macroporous (cellular),,,,,
1105,FD,Scaffold,Monolith,Chitosan,PVA,,A,E,,cc,wa,Chitosan-PVA solution (4 mL) + formaldehyde-NaHCO3 (4 g) solution (frozen),Chemical (aldehyde),Water,FD,,,,,,,,,Macroporous (cellular),,,,,
1106,FD,Scaffold,Monolith,Chitosan,PVA,,A,E,,cc,wa,Chitosan-PVA solution (4 mL) + formaldehyde-NaHCO3 (8 g) solution (frozen),Chemical (aldehyde),Water,FD,,,,,,,,,Macroporous (cellular),,,,,
1107,FD,Scaffold,Monolith,Chitosan,PVA,,A,E,,cc,wa,Chitosan-PVA solution (4 mL) + formaldehyde-NaHCO3 (12 g) solution (frozen),Chemical (aldehyde),Water,FD,,,,,,,,,Macroporous (cellular),,,,,
1108,FD,Scaffold,Monolith,Chitosan,PVA,,A,E,,cc,wa,Chitosan-PVA solution (8 mL) + formaldehyde-NaHCO3 (4 g) solution (frozen),Chemical (aldehyde),Water,FD,,,,,,,,,Macroporous (cellular),,,,,
1109,FD,Scaffold,Monolith,Chitosan,PVA,,A,E,,cc,wa,Chitosan-PVA solution (12 mL) + formaldehyde-NaHCO3 (4 g) solution (frozen),Chemical (aldehyde),Water,FD,,,,,,,,,Macroporous (cellular),,,,,
1110,FD,Scaffold,Monolith,Chitosan,PVA,,A,E,,cc,wa,Chitosan-PVA solution (16 mL) + formaldehyde-NaHCO3 (4 g) solution (frozen),Chemical (aldehyde),Water,FD,,,,,,,,,Macroporous (cellular),,,,,
1111,FD,Scaffold,Monolith,Chitosan,Silk fibroin,,A,D,,ng,wa,Chitosan solution (2 wt%) + silk fibroin (3.72 wt%) (frozen),No gelation,Water,FD,,,,95.43%,,,,12,Macroporous (cellular),,,,,
1112,FD,Scaffold,Monolith,Chitosan,Silk fibroin,,A,D,,ng,wa,Chitosan solution (1.5 wt%) + silk fibroin (3.72 wt%) (frozen),No gelation,Water,FD,,,,,,,,,Macroporous (cellular),,,,,
1113,FD,Scaffold,Monolith,Chitosan,Silk fibroin,,A,D,,ng,wa,Chitosan solution (2 wt%) + silk fibroin (2 wt%) (frozen),No gelation,Water,FD,,,,96.50%,,,,5,Macroporous (cellular),,,,,
1114,FD,Scaffold,Monolith,Chitosan,Silk fibroin,,A,D,,ng,wa,Chitosan solution (1.5 wt%) + silk fibroin (2 wt%) (frozen),No gelation,Water,FD,,,,,,,,,Macroporous (cellular),,,,,
1115,FD,Scaffold,Monolith,Chitosan,Silk fibroin,,A,D,,ng,wa,Chitosan solution (2 wt%) + silk fibroin (1.5 wt%) (frozen),No gelation,Water,FD,,,,,,,,,Macroporous (cellular),,,,,
1116,FD,Scaffold,Monolith,Chitosan,Silk fibroin,,A,D,,ng,wa,Chitosan solution (1.5 wt%) + silk fibroin (1.5 wt%) (frozen),No gelation,Water,FD,,,,97.77%,,,,,Macroporous (cellular),,,,,
1117,FD,Scaffold,Monolith,Chitosan,,,A,,,ng,wa,Chitosan solution (frozen),No gelation,Water,FD,Post-ethanol treatment,Physical (antisolvent),,,,,,,Macroporous (cellular),,,,,
1118,FD,Scaffold,Monolith,Chitosan,,Peptides loading,A,,Lo,ng,wa,Chitosan solution (frozen),No gelation,Water,FD,"Post-ethanol treatment, conjugation with peptides",Physical (antisolvent),,,,,,,Macroporous (cellular),,,,,
