Repository: paulagirones/Aerogels_thermal_conductivity

# Aerogels_thermal_conductivity
Machine learning prediction of thermal conductivity in aerogels.

File: 20250220_dataset.csv (part 7 of 95)
Entry,Drying,Purpose,Shape,First materials,Second materials,Modification,First material class,Second materials class,Modification class,Gelation class,Solvent class,Process,Gelation mechanism,Final solvent,Drying details,Post drying treatment,Post-drying cross-linking,Envelope density g/cm3,Porosity,BET surface area m2/g,BJH pore size nm,BJH pore volume (total) cm3/g,compression elastic modulus MPa,SEM,Thermal conductivity W/(m K),Thermal method,Thermal method detail,,
1119,FD,Scaffold,Monolith,Chitosan,Silk fibroin,,A,D,,ng,wa,Chitosan solution (2 wt%) + silk fibroin (3.72 wt%) (frozen),No gelation,Water,FD,,,,95.40%,,,,,Macroporous (cellular),,,,,
1120,FD,Scaffold,Monolith,Chitosan,Silk fibroin,,A,D,,ng,wa,Chitosan solution (1 wt%) + silk fibroin (3 wt%) (frozen),No gelation,Water,FD,,,,96.40%,,,,3,Macroporous (cellular),,,,,
1121,FD,Scaffold,Monolith,Chitosan,Silk fibroin,,A,D,,ng,wa,Chitosan solution (2 wt%) + silk fibroin (2 wt%) (frozen),No gelation,Water,FD,,,,96.50%,,,,5,Macroporous (cellular),,,,,
1122,FD,Scaffold,Monolith,Chitosan,Silk fibroin,,A,D,,ng,wa,Chitosan solution (1.5 wt%) + silk fibroin (1.5 wt%) (frozen),No gelation,Water,FD,,,,97.80%,,,,6,Macroporous (cellular),,,,,
1123,FD,Scaffold,Monolith,Chitosan,PLA,,A,F,,pp,wa,Chitosan solution + acetone + polylactide-acetone solution (chitosan 10%) + NaOH-ethanol solution (frozen),"Physical (antisolvent, pH)",Water,FD,,,,84.20%,,,,,Macroporous (cellular and flakes),,,,,
1124,FD,Scaffold,Monolith,Chitosan,PLA,,A,F,,pp,wa,Chitosan solution + acetone + polylactide-acetone solution (chitosan 30%) + NaOH-ethanol solution (frozen),"Physical (antisolvent, pH)",Water,FD,,,,83.70%,,,,,Macroporous (cellular and flakes),,,,,
1125,FD,Scaffold,Monolith,Chitosan,PLA,,A,F,,pp,wa,Chitosan solution + acetone + polylactide-acetone solution (chitosan 50%) + NaOH-ethanol solution (frozen),"Physical (antisolvent, pH)",Water,FD,,,,85.30%,,,,,Macroporous (cellular and flakes),,,,,
1126,FD,Scaffold,Monolith,Chitosan,,,A,,,pp,wa,Chitosan solution + acetone + NaOH-ethanol solution (frozen),"Physical (antisolvent, pH)",Water,FD,,,,83.20%,,,,,Macroporous (cellular and flakes),,,,,
1127,FD,Scaffold,Monolith,Chitosan,Gelatin,,A,C,,cc,wa,Chitosan-gelatin solution + glutaraldehyde solution (frozen),Chemical (aldehyde),Water,FD,,,,93.23%,,,,0.3208,Macroporous (cellular),,,,,
1128,FD,Scaffold,Monolith,Chitosan,Gelatin,,A,C,,cc,wa,Chitosan-gelatin solution + glutaraldehyde solution + tetrandrine (0.21 wt%) (frozen),Chemical (aldehyde),Water,FD,,,,93.24%,,,,,Macroporous (cellular),,,,,
1129,FD,Scaffold,Monolith,Chitosan,Gelatin,,A,C,,cc,wa,Chitosan-gelatin solution + glutaraldehyde solution + tetrandrine (1.23 wt%) (frozen),Chemical (aldehyde),Water,FD,,,,93.04%,,,,,Macroporous (cellular),,,,,
1130,FD,Scaffold,Monolith,Chitosan,Gelatin,,A,C,,cc,wa,Chitosan-gelatin solution + glutaraldehyde solution + tetrandrine (1.93 wt%) (frozen),Chemical (aldehyde),Water,FD,,,,93.32%,,,,,Macroporous (cellular),,,,,
1131,FD,Scaffold,Monolith,Chitosan,Gelatin,Copolymer nanoparticles of methoxy poly(ethylene glycol) and lactide loaded with drug,A,C,Lo,cc,wa,Chitosan-gelatin solution + glutaraldehyde solution + polymer nanoparticle dispersion (2.44 wt%) (frozen),Chemical (aldehyde),Water,FD,,,,95.41%,,,,0.2261,Macroporous (cellular),,,,,
1132,FD,Scaffold,Monolith,Chitosan,Gelatin,Copolymer nanoparticles of methoxy poly(ethylene glycol) and lactide loaded with drug,A,C,Lo,cc,wa,Chitosan-gelatin solution + glutaraldehyde solution + polymer nanoparticle dispersion (4.92 wt%) (frozen),Chemical (aldehyde),Water,FD,,,,96.05%,,,,0.2248,Macroporous (cellular),,,,,
1133,FD,Scaffold,Monolith,Chitosan,Gelatin,Copolymer nanoparticles of methoxy poly(ethylene glycol) and lactide loaded with drug,A,C,Lo,cc,wa,Chitosan-gelatin solution + glutaraldehyde solution + polymer nanoparticle dispersion (6.97 wt%) (frozen),Chemical (aldehyde),Water,FD,,,,96.68%,,,,0.2194,Macroporous (cellular),,,,,
1134,FD,Scaffold,Monolith,Chitosan,Gelatin,Copolymer nanoparticles of methoxy poly(ethylene glycol) and lactide loaded with drug,A,C,Lo,cc,wa,Chitosan-gelatin solution + glutaraldehyde solution + polymer nanoparticle dispersion (9.09 wt%) (frozen),Chemical (aldehyde),Water,FD,,,,97.25%,,,,0.1743,Macroporous (cellular),,,,,
1135,FD,Scaffold,Monolith,Chitosan,Gelatin,Copolymer nanoparticles of methoxy poly(ethylene glycol) and lactide loaded with drug,A,C,Lo,cc,wa,Chitosan-gelatin solution + glutaraldehyde solution + tetrandrine (0.20 wt%)-polymer nanoparticle dispersion (4.92 wt%) (frozen),Chemical (aldehyde),Water,FD,,,,96.35%,,,,,Macroporous (cellular),,,,,
1136,FD,Scaffold,Monolith,Chitosan,Gelatin,Copolymer nanoparticles of methoxy poly(ethylene glycol) and lactide loaded with drug,A,C,Lo,cc,wa,Chitosan-gelatin solution + glutaraldehyde solution + tetrandrine (1.23 wt%)-polymer nanoparticle dispersion (4.92 wt%) (frozen),Chemical (aldehyde),Water,FD,,,,96.04%,,,,,Macroporous (cellular),,,,,
1137,FD,Scaffold,Monolith,Chitosan,Gelatin,Copolymer nanoparticles of methoxy poly(ethylene glycol) and lactide loaded with drug,A,C,Lo,cc,wa,Chitosan-gelatin solution + glutaraldehyde solution + tetrandrine (1.92 wt%)-polymer nanoparticle dispersion (4.92 wt%) (frozen),Chemical (aldehyde),Water,FD,,,,96.11%,,,,,Macroporous (cellular),,,,,
1138,FD,Adsorbent,Beads,Chitosan,,Perfluorooctane sulfonate modification,A,,Al,"cc, pp",wa,"Chitosan solution + NaOH solution + epichlorohydrin solution, post-treatment with perfluorooctane sulfonate + epichlorohydrin/glutaraldehyde solution (frozen)","Chemical (aldehyde, epoxy) and physical (pH)",Water,FD,,,,,,,,,Macroporous (cellular and fibrous),,,,,
1139,Unknown,Thermal insulation,Beads?,RF,"PVA, poly(acrylic acid)",,I,"E, R",,uk,uk,Unknown,Unknown,Unknown,Unknown,,,,,,,,,,,,,,
1140,SCD,Not specific,Monolith,Phenolic resin,,,I,,,cp,al,Phenol-cresol (1/10)-formaldehyde solution in 1-propanol,Chemical (polymerization),1-Propanol,SCD,,,0.128,,,,,,Mesoporous (nanoparticulate),,,,,
1141,SCD,Not specific,Monolith,Phenolic resin,,,I,,,cp,al,Phenol-cresol (1/5)-formaldehyde solution in 1-propanol,Chemical (polymerization),1-Propanol,SCD,,,0.164,,,,,,Mesoporous (nanoparticulate),,,,,
1142,SCD,Not specific,Monolith,Phenolic resin,,,I,,,cp,al,Phenol-cresol (1/3)-formaldehyde solution in 1-propanol,Chemical (polymerization),1-Propanol,SCD,,,0.217,,,,,,Mesoporous (nanoparticulate),,,,,
1143,SCD,Not specific,Monolith,Phenolic resin,,,I,,,cp,al,Phenol-cresol (1/2)-formaldehyde solution in 1-propanol,Chemical (polymerization),1-Propanol,SCD,,,0.278,,,,,,Mesoporous (nanoparticulate),,,,,
1144,SCD,Not specific,Monolith,Phenolic resin,,,I,,,cp,al,Phenol-cresol (2/3)-formaldehyde solution in 1-propanol,Chemical (polymerization),1-Propanol,SCD,,,0.378,,,,,,Mesoporous (nanoparticulate),,,,,
1145,SCD,Not specific,Monolith,Cresol-formaldehyde,,,I,,,cp,al,Cresol-formaldehyde solution in 1-propanol,Chemical (polymerization),1-Propanol,SCD,,,0.478,,,,,,Mesoporous (nanoparticulate),,,,,
1146,SCD,Not specific,Monolith,Phenolic resin,,Carbonized,I,,Ca,cp,al,Phenol-cresol (1/10)-formaldehyde solution in 1-propanol,Chemical (polymerization),1-Propanol,SCD,Post-calcination at 800 °C,,0.131,,,,,,Mesoporous (nanoparticulate),,,,,
1147,SCD,Not specific,Monolith,Phenolic resin,,Carbonized,I,,Ca,cp,al,Phenol-cresol (1/5)-formaldehyde solution in 1-propanol,Chemical (polymerization),1-Propanol,SCD,Post-calcination at 800 °C,,0.187,,,,,,Mesoporous (nanoparticulate),,,,,
1148,SCD,Not specific,Monolith,Phenolic resin,,Carbonized,I,,Ca,cp,al,Phenol-cresol (1/3)-formaldehyde solution in 1-propanol,Chemical (polymerization),1-Propanol,SCD,Post-calcination at 800 °C,,0.278,,,,,,Mesoporous (nanoparticulate),,,,,
1149,SCD,Not specific,Monolith,Phenolic resin,,Carbonized,I,,Ca,cp,al,Phenol-cresol (1/2)-formaldehyde solution in 1-propanol,Chemical (polymerization),1-Propanol,SCD,Post-calcination at 800 °C,,0.329,,,,,,Mesoporous (nanoparticulate),,,,,
1150,SCD,Not specific,Monolith,Phenolic resin,,Carbonized,I,,Ca,cp,al,Phenol-cresol (2/3)-formaldehyde solution in 1-propanol,Chemical (polymerization),1-Propanol,SCD,Post-calcination at 800 °C,,0.508,,,,,,Mesoporous (nanoparticulate),,,,,
1151,SCD,Not specific,Monolith,Cresol-formaldehyde,,Carbonized,I,,Ca,cp,al,Cresol-formaldehyde solution in 1-propanol,Chemical (polymerization),1-Propanol,SCD,Post-calcination at 800 °C,,0.623,,,,,,Mesoporous (nanoparticulate),,,,,
1152,APD,Not specific,Monolith,RF,,,I,,,cp,wa,"Resorcinol-formaldehyde-HCl solution (R/HCl = 0.55, water: 53.8 wt%)",Chemical (polymerization),Water?,APD,,,0.41,,14.19,,,,Mesoporous (nanoparticulate),,,,,
1153,APD,Not specific,Monolith,RF,,,I,,,cp,wa,"Resorcinol-formaldehyde-HCl solution (R/HCl = 0.55, water: 58.3 wt%)",Chemical (polymerization),Water?,APD,,,0.362,,,,,,Mesoporous (nanoparticulate),,,,,
1154,APD,Not specific,Monolith,RF,,,I,,,cp,wa,"Resorcinol-formaldehyde-HCl solution (R/HCl = 0.55, water: 62.0 wt%)",Chemical (polymerization),Water?,APD,,,0.354,,,,,,Mesoporous (nanoparticulate),,,,,
1155,APD,Not specific,Monolith,RF,,,I,,,cp,wa,"Resorcinol-formaldehyde-HCl solution (R/HCl = 0.55, water: 65.1 wt%)",Chemical (polymerization),Water?,APD,,,0.323,,,,,,Mesoporous (nanoparticulate),,,,,
1156,APD,Not specific,Monolith,RF,,,I,,,cp,wa,"Resorcinol-formaldehyde-HCl solution (R/HCl = 0.55, water: 67.7 wt%)",Chemical (polymerization),Water?,APD,,,0.298,,5.14,,,,Mesoporous (nanoparticulate),,,,,
1157,APD,Not specific,Monolith,RF,,,I,,,cp,wa,"Resorcinol-formaldehyde-HCl solution (R/HCl = 0.55, water: 72.0 wt%)",Chemical (polymerization),Water?,APD,,,0.279,,,,,,Mesoporous (nanoparticulate),,,,,
1158,APD,Not specific,Monolith,RF,,,I,,,cp,wa,"Resorcinol-formaldehyde-HCl solution (R/HCl = 0.55, water: 77.8 wt%)",Chemical (polymerization),Water?,APD,,,0.218,,4.16,,,,Mesoporous (nanoparticulate),,,,,
1159,SCD,Not specific,Monolith,RF,,,I,,,cp,ow,Resorcinol-formaldehyde-Na2CO3 solution (pH 7.3),Chemical (polymerization),Acetone?,SCD,,,0.27,,655.1,,2.674,,,,,,,
1160,SCD,Not specific,Monolith,RF,,,I,,,cp,ow,Resorcinol-formaldehyde-Na2CO3 solution (pH 8.0),Chemical (polymerization),Acetone?,SCD,,,0.54,,418.2,,1.378,,,,,,,
1161,SCD,Not specific,Monolith,RF,,,I,,,cp,ow,Resorcinol-formaldehyde-Na2CO3 solution + acid (pH 4.6),Chemical (polymerization),Acetone?,SCD,,,0.38,,360.6,,1.118,,,,,,,
1162,SCD,Not specific,Monolith,RF,,Carbonized,I,,Ca,cp,ow,Resorcinol-formaldehyde-Na2CO3 solution (pH 7.3),Chemical (polymerization),Acetone?,SCD,Post-calcination at 700 °C,,0.19,,915.3,,2.437,,,,,,,
1163,SCD,Not specific,Monolith,RF,,Carbonized,I,,Ca,cp,ow,Resorcinol-formaldehyde-Na2CO3 solution (pH 8.0),Chemical (polymerization),Acetone?,SCD,Post-calcination at 700 °C,,0.39,,476.5,,2.009,,,,,,,
1164,SCD,Not specific,Monolith,RF,,Carbonized,I,,Ca,cp,ow,Resorcinol-formaldehyde-Na2CO3 solution + acid (pH 4.6),Chemical (polymerization),Acetone?,SCD,Post-calcination at 700 °C,,0.24,,563.9,,1.373,,,,,,,
1165,APD,Not specific,Monolith,Pitch-furfural,,,I,,,cp,or,"Pitch-furfural-catalyst solution (toluene/A = 4, P/F = 0.5, P/C = 5)",Chemical (polymerization),Toluene?,APD,,,1.11,,,,,,Mesoporous (nanoparticulate),,,,,
1166,APD,Not specific,Monolith,Pitch-furfural,,,I,,,cp,or,"Pitch-furfural-catalyst solution (toluene/A = 2.33, P/F = 0.5, P/C = 5)",Chemical (polymerization),Toluene?,APD,,,0.73,,,,,,Mesoporous (nanoparticulate),,,,,
1167,APD,Not specific,Monolith,Pitch-furfural,,,I,,,cp,or,"Pitch-furfural-catalyst solution (toluene/A = 1.25, P/F = 0.5, P/C = 5)",Chemical (polymerization),Toluene?,APD,,,0.36,,,,,,Mesoporous (nanoparticulate),,,,,
1168,APD,Not specific,Monolith,Pitch-furfural,,,I,,,cp,or,"Pitch-furfural-catalyst solution (toluene/A = 1, P/F = 0.5, P/C = 5)",Chemical (polymerization),Toluene?,APD,,,0.33,,,,,,Mesoporous (nanoparticulate),,,,,
1169,APD,Not specific,Monolith,Pitch-furfural,,,I,,,cp,or,"Pitch-furfural-catalyst solution (toluene/A = 1, P/F = 1, P/C = 5)",Chemical (polymerization),Toluene?,APD,,,0.3,,,,,,Mesoporous (nanoparticulate),,,,,
1170,APD,Not specific,Monolith,Pitch-furfural,,,I,,,cp,or,"Pitch-furfural-catalyst solution (toluene/A = 1, P/F = 0.67, P/C = 5)",Chemical (polymerization),Toluene?,APD,,,0.3,,,,,,Mesoporous (nanoparticulate),,,,,
1171,APD,Not specific,Monolith,Pitch-furfural,,,I,,,cp,or,"Pitch-furfural-catalyst solution (toluene/A = 1, P/F = 0.33, P/C = 5)",Chemical (polymerization),Toluene?,APD,,,0.41,,,,,,Mesoporous (nanoparticulate),,,,,
1172,APD,Not specific,Monolith,Pitch-furfural,,,I,,,cp,or,"Pitch-furfural-catalyst solution (toluene/A = 1, P/F = 0.5, P/C = 1)",Chemical (polymerization),Toluene?,APD,,,0.65,,,,,,Mesoporous (nanoparticulate),,,,,
1173,APD,Not specific,Monolith,Pitch-furfural,,,I,,,cp,or,"Pitch-furfural-catalyst solution (toluene/A = 1, P/F = 0.5, P/C = 2.5)",Chemical (polymerization),Toluene?,APD,,,0.38,,,,,,Mesoporous (nanoparticulate),,,,,
1174,APD,Not specific,Monolith,Pitch-furfural,,,I,,,cp,or,"Pitch-furfural-catalyst solution (toluene/A = 1, P/F = 0.5, P/C = 10)",Chemical (polymerization),Toluene?,APD,,,0.27,,,,,,Mesoporous (nanoparticulate),,,,,
1175,APD,Not specific,Monolith,Pitch-furfural,,,I,,,cp,or,"Pitch-furfural-catalyst solution (toluene/A = 1, P/F = 0.5, P/C = 5, P/(T + A) = 0.005)",Chemical (polymerization),Toluene?,APD,,,0.43,,,,,,Mesoporous (nanoparticulate),,,,,
1176,APD,Not specific,Monolith,Pitch-furfural,,,I,,,cp,or,"Pitch-furfural-catalyst solution (toluene/A = 1, P/F = 0.5, P/C = 5, P/(T + A) = 0.015)",Chemical (polymerization),Toluene?,APD,,,0.42,,,,,,Mesoporous (nanoparticulate),,,,,
1177,APD,Not specific,Monolith,Pitch-furfural,,,I,,,cp,or,"Pitch-furfural-catalyst solution (toluene/A = 1, P/F = 0.5, P/C = 5, P/(T + A) = 0.02)",Chemical (polymerization),Toluene?,APD,,,0.5,,,,,,Mesoporous (nanoparticulate),,,,,
1178,APD,Not specific,Monolith,Pitch-furfural,,Carbonized,I,,Ca,cp,or,"Pitch-furfural-catalyst solution (toluene/A = 1.25, P/F = 0.5, P/C = 5)",Chemical (polymerization),Toluene?,APD,Post-calcination at 800 °C,,0.32,,,,,,Mesoporous (nanoparticulate),,,,,
1179,APD,Not specific,Monolith,Pitch-furfural,,Carbonized,I,,Ca,cp,or,"Pitch-furfural-catalyst solution (toluene/A = 1, P/F = 0.5, P/C = 5)",Chemical (polymerization),Toluene?,APD,Post-calcination at 800 °C,,0.3,,,,,,Mesoporous (nanoparticulate),,,,,
1180,APD,Not specific,Monolith,Pitch-furfural,,Carbonized,I,,Ca,cp,or,"Pitch-furfural-catalyst solution (toluene/A = 1, P/F = 0.67, P/C = 5)",Chemical (polymerization),Toluene?,APD,Post-calcination at 800 °C,,0.21,,,,,,Mesoporous (nanoparticulate),,,,,
1181,APD,Not specific,Monolith,Pitch-furfural,,Carbonized,I,,Ca,cp,or,"Pitch-furfural-catalyst solution (toluene/A = 1, P/F = 0.33, P/C = 5)",Chemical (polymerization),Toluene?,APD,Post-calcination at 800 °C,,0.33,,,,,,Mesoporous (nanoparticulate),,,,,
1182,APD,Not specific,Monolith,Pitch-furfural,,Carbonized,I,,Ca,cp,or,"Pitch-furfural-catalyst solution (toluene/A = 1, P/F = 0.5, P/C = 2.5)",Chemical (polymerization),Toluene?,APD,Post-calcination at 800 °C,,0.3,,,,,,Mesoporous (nanoparticulate),,,,,
1183,APD,Not specific,Monolith,Pitch-furfural,,Carbonized,I,,Ca,cp,or,"Pitch-furfural-catalyst solution (toluene/A = 1, P/F = 0.5, P/C = 10)",Chemical (polymerization),Toluene?,APD,Post-calcination at 800 °C,,0.21,,,,,,Mesoporous (nanoparticulate),,,,,
1184,APD,Not specific,Monolith,Pitch-furfural,,Carbonized,I,,Ca,cp,or,"Pitch-furfural-catalyst solution (toluene/A = 1, P/F = 0.5, P/C = 5, P/(T + A) = 0.015)",Chemical (polymerization),Toluene?,APD,Post-calcination at 800 °C,,0.4,,,,,,Mesoporous (nanoparticulate),,,,,
1185,APD,Not specific,Monolith,Pitch-furfural,,Carbonized,I,,Ca,cp,or,"Pitch-furfural-catalyst solution (toluene/A = 1, P/F = 0.5, P/C = 5, P/(T + A) = 0.02)",Chemical (polymerization),Toluene?,APD,Post-calcination at 800 °C,,0.45,,,,,,Mesoporous (nanoparticulate),,,,,
1186,SCD,Thermal insulation,Monolith,Poly(urea-urethane),,,H,,,cp,ow,Methylene diphenyl diisocyanate (amin/isocyanate = 0.1) + Jeffamine-T3000 in acetone + TEA,Chemical (polymerization),Acetone,SCD,,,,,,,,,Mesoporous (nanoparticulate),0.0182,Steady state,HFM,,
1187,SCD,Thermal insulation,Monolith,Poly(urea-urethane),,,H,,,cp,ow,Methylene diphenyl diisocyanate (amin/isocyanate = 0.3) + Jeffamine-T3000 in acetone + TEA,Chemical (polymerization),Acetone,SCD,,,,,,,,,Mesoporous (nanoparticulate),0.0253,Steady state,HFM,,
1188,SCD,Thermal insulation,Monolith,Poly(urea-urethane),,,H,,,cp,ow,Polymeric methane diphenyl diisocyanate (amin/isocyanate = 0.1) + Jeffamine-T3000 in acetone + TEA,Chemical (polymerization),Acetone,SCD,,,,,,,,,Mesoporous (nanoparticulate),0.0192,Steady state,HFM,,
1189,SCD,Thermal insulation,Monolith,Poly(urea-urethane),,,H,,,cp,ow,Polymeric methane diphenyl diisocyanate (amin/isocyanate = 0.3) + Jeffamine-T3000 in acetone + TEA,Chemical (polymerization),Acetone,SCD,,,,,,,,,Mesoporous (nanoparticulate),0.0285,Steady state,HFM,,
1190,SCD,Thermal insulation,Monolith,Poly(urea-urethane),,,H,,,cp,ow,Methylene diphenyl diisocyanate (amin/isocyanate = 0.1) + Jeffamine-T5000 in acetone + TEA,Chemical (polymerization),Acetone,SCD,,,,,,,,,Mesoporous (nanoparticulate),0.0295,Steady state,HFM,,
1191,SCD,Thermal insulation,Monolith,Poly(urea-urethane),,,H,,,cp,ow,Methylene diphenyl diisocyanate (amin/isocyanate = 0.3) + Jeffamine-T5000 in acetone + TEA,Chemical (polymerization),Acetone,SCD,,,,,,,,,Mesoporous (nanoparticulate),0.0363,Steady state,HFM,,
1192,SCD,Thermal insulation,Monolith,Poly(urea-urethane),,,H,,,cp,ow,Polymeric methane diphenyl diisocyanate (amin/isocyanate = 0.1) + Jeffamine-T5000 in acetone + TEA,Chemical (polymerization),Acetone,SCD,,,,,,,,,Mesoporous (nanoparticulate),0.0267,Steady state,HFM,,
1193,SCD,Thermal insulation,Monolith,Poly(urea-urethane),,,H,,,cp,ow,Polymeric methane diphenyl diisocyanate (amin/isocyanate = 0.3) + Jeffamine-T5000 in acetone + TEA,Chemical (polymerization),Acetone,SCD,,,,,,,,,Mesoporous (nanoparticulate),0.0356,Steady state,HFM,,
1194,SCD,Thermal insulation,Monolith,Poly(urea-urethane),,,H,,,cp,ow,Methylene diphenyl diisocyanate (amin/isocyanate unknown) + Jeffamine-T3000 in acetone + TEA,Chemical (polymerization),Acetone,SCD,,,0.0986,91.80%,,,,,Mesoporous (nanoparticulate),0.01897,Steady state,HFM,,
1195,SCD,Thermal insulation,Monolith,Poly(urea-urethane),,,H,,,cp,ow,Methylene diphenyl diisocyanate (amin/isocyanate unknown) + Jeffamine-T3000 in acetone + TEA,Chemical (polymerization),Acetone,SCD,,,0.1182,90.20%,189,,,,Mesoporous (nanoparticulate),0.01922,Steady state,HFM,,
1196,SCD,Thermal insulation,Monolith,Poly(urea-urethane),,,H,,,cp,ow,Methylene diphenyl diisocyanate (amin/isocyanate unknown) + Jeffamine-T5000 in acetone + TEA,Chemical (polymerization),Acetone,SCD,,,0.1073,91.10%,,,,,Mesoporous (nanoparticulate),0.02122,Steady state,HFM,,
1197,SCD,Thermal insulation,Monolith,Poly(urea-urethane),,,H,,,cp,ow,Methylene diphenyl diisocyanate (amin/isocyanate unknown) + Jeffamine-T5000 in acetone + TEA,Chemical (polymerization),Acetone,SCD,,,0.1163,90.30%,192,,,,Mesoporous (nanoparticulate),0.02037,Steady state,HFM,,
1198,SCD,Thermal insulation,Monolith,Poly(urea-urethane),,,H,,,cp,ow,Methylene diphenyl diisocyanate + polyol (Multranol 9185) in acetone +TEA,Chemical (polymerization),Acetone,SCD,,,0.0956,92.00%,,,,,Mesoporous (nanoparticulate),0.02853,Steady state,HFM,,
1199,SCD,Thermal insulation,Monolith,Poly(urea-urethane),,,H,,,cp,ow,Methylene diphenyl diisocyanate + polyol (Multranol 9185) in acetone +TEA,Chemical (polymerization),Acetone,SCD,,,0.1152,90.40%,47,,,,Mesoporous (nanoparticulate),0.02681,Steady state,HFM,,
1200,SCD,Not specific,Monolith,Chitin,,,B,,,pp,al,Chitin in DMA-LiCl solution + water,Physical (antisolvent),1-Propanol,SCD (100 bar 40 °C),,,0.226,84.50%,220,,,,,,,,,
1201,SCD,Not specific,Monolith,Chitin,,,B,,,pp,al,Chitin in DMA-LiCl solution + water,Physical (antisolvent),1-Propanol,SCD (200 bar 40 °C),,,0.174,88%,275,,,,,,,,,
1202,SCD,Not specific,Monolith,Chitin,,,B,,,pp,al,Chitin in DMA-LiCl solution + water,Physical (antisolvent),1-Propanol,SCD (300 bar 40 °C),,,0.171,88%,308,,,,,,,,,
1203,SCD,Not specific,Monolith,Chitin,,,B,,,pp,al,Chitin in DMA-LiCl solution + water,Physical (antisolvent),1-Propanol,SCD (200 bar 80 °C),,,0.175,88%,259,,,,,,,,,
1204,SCD,Not specific,Monolith,Chitin,,,B,,,pp,al,Chitin in DMA-LiCl solution + water,Physical (antisolvent),1-Propanol,"SCD (300 bar 40 °C, methanol)",,,0.124,91.50%,363,,,,,,,,,
1205,SCD,Not specific,Monolith,Chitin,,,B,,,pp,al,Chitin in DMA-LiCl solution + water,Physical (antisolvent),1-Propanol,"SCD (300 bar 40 °C, isopropanol)",,,0.125,91.50%,327,,,,,,,,,
1206,SCD,Not specific,Monolith,Chitin,,Carbonized,B,,Ca,pp,al,Chitin in DMA-LiCl solution + water,Physical (antisolvent),1-Propanol,"SCD (300 bar 40 °C, methanol)",Post-calcination at 800 °C for 2.5 h,,,,463,,,,,,,,,
1207,SCD,Not specific,Monolith,Lignocellulose,,,B,,,pp,al,Cellulose 1.5 g in methylimidazolium chloride + 90% ethanol,Physical (antisolvent),Ethanol,SCD,,,0.048,,539,55,,,Mesoporous (nanofibrous),,,,,
1208,SCD,Not specific,Monolith,Lignocellulose,,,B,,,pp,al,Cellulose 2.0 g + lignin 1.0 g in methylimidazolium chloride + 90% ethanol,Physical (antisolvent),Ethanol,SCD,,,0.031,,210,25,,,Mesoporous (nanofibrous),,,,,
1209,SCD,Not specific,Monolith,Lignocellulose,,,B,,,pp,al,Cellulose 2.0 g + lignin 1.0 g in methylimidazolium chloride + 90% ethanol,Physical (antisolvent),Ethanol,SCD,,,0.025,,217,42,,,Mesoporous (nanofibrous),,,,,
1210,SCD,Not specific,Monolith,Lignocellulose,,,B,,,pp,al,Cellulose 2.0 g + lignin 0.7 g + xylan 1.0 g in methylimidazolium chloride + 50% ethanol,Physical (antisolvent),Ethanol,SCD,,,0.114,,213,27,,,Mesoporous (nanofibrous),,,,,
1211,SCD,Not specific,Monolith,Lignocellulose,,,B,,,pp,al,Wood 1.5 g in methylimidazolium chloride + 10% ethanol,Physical (antisolvent),Ethanol,SCD,,,0.05,,122,32,,,Mesoporous (nanofibrous),,,,,
1212,SCD,Not specific,Monolith,Lignocellulose,,,B,,,pp,al,Wood 1.5 g in methylimidazolium chloride + 90% ethanol,Physical (antisolvent),Ethanol,SCD,,,0.037,,,,,,Mesoporous (nanofibrous),,,,,
1213,SCD,Not specific,Monolith,Lignocellulose,,,B,,,pp,al,Wood 2.0 g in methylimidazolium chloride + 90% ethanol,Physical (antisolvent),Ethanol,SCD,,,0.054,,108,25,,,Mesoporous (nanofibrous),,,,,
1214,SCD,Not specific,Monolith,Lignocellulose,,,B,,,pp,al,Wood 2.0 g in methylimidazolium chloride + 10% ethanol,Physical (antisolvent),Ethanol,SCD,,,0.055,,108,25,,,Mesoporous (nanofibrous),,,,,
1215,SCD,Not specific,Monolith,Cellulose,,,B,,,pp,al,Cellulose (hwSP-a 3%) in N-methyl-morpholine-N-oxide + N-benzyl-morpholine-N-oxide + ethanol,Physical (antisolvent),Ethanol,SCD,,,0.056,,190,8.9,0.44,9.1,Mesoporous (nanofibrous),,,,,
1216,SCD,Not specific,Monolith,Cellulose,,,B,,,pp,al,Cellulose (swSP-a 3%) in N-methyl-morpholine-N-oxide + N-benzyl-morpholine-N-oxide + ethanol,Physical (antisolvent),Ethanol,SCD,,,0.057,,195,11.7,0.57,9.1,Mesoporous (nanofibrous),,,,,
1217,SCD,Not specific,Monolith,Cellulose,,,B,,,pp,al,Cellulose (swSP-a 6%) in N-methyl-morpholine-N-oxide + N-benzyl-morpholine-N-oxide + ethanol,Physical (antisolvent),Ethanol,SCD,,,0.057,,,,,61.5,Mesoporous (nanofibrous),,,,,
1218,SCD,Not specific,Monolith,Cellulose,,,B,,,pp,al,Cellulose (cotton 3%) in N-methyl-morpholine-N-oxide + N-benzyl-morpholine-N-oxide + ethanol,Physical (antisolvent),Ethanol,SCD,,,0.07,,250,10,0.65,9.9,Mesoporous (nanofibrous),,,,,
1219,SCD,Not specific,Monolith,Cellulose,,,B,,,pp,al,Cellulose (cotton 6%) in N-methyl-morpholine-N-oxide + N-benzyl-morpholine-N-oxide + ethanol,Physical (antisolvent),Ethanol,SCD,,,0.07,,290,11.4,0.83,42.9,Mesoporous (nanofibrous),,,,,
1220,SCD,Not specific,Monolith,Cellulose,,,B,,,pp,al,Cellulose (hwSP-b 3%) in N-methyl-morpholine-N-oxide + N-benzyl-morpholine-N-oxide + ethanol,Physical (antisolvent),Ethanol,SCD,,,0.057,,290,10.6,0.8,,Mesoporous (nanofibrous),,,,,
1221,SCD,Not specific,Monolith,Cellulose,,,B,,,pp,al,Cellulose (hwPHK 3%) in N-methyl-morpholine-N-oxide + N-benzyl-morpholine-N-oxide + ethanol,Physical (antisolvent),Ethanol,SCD,,,0.054,,310,10.2,0.83,,Mesoporous (nanofibrous),,,,,
1222,SCD,Not specific,Monolith,Cellulose,,,B,,,pp,al,Cellulose (hwK 3%) in N-methyl-morpholine-N-oxide + N-benzyl-morpholine-N-oxide + ethanol,Physical (antisolvent),Ethanol,SCD,,,0.055,,270,11,0.63,,Mesoporous (nanofibrous),,,,,
1223,SCD,Not specific,Monolith,Cellulose,,,B,,,pp,al,Cellulose (swSP-b 3%) in N-methyl-morpholine-N-oxide + N-benzyl-morpholine-N-oxide + ethanol,Physical (antisolvent),Ethanol,SCD,,,0.058,,260,9.4,0.63,5.1,Mesoporous (nanofibrous),,,,,
1224,SCD,Not specific,Monolith,Cellulose,,,B,,,pp,al,Cellulose (TMP 3%) in N-methyl-morpholine-N-oxide + N-benzyl-morpholine-N-oxide + ethanol,Physical (antisolvent),Ethanol,SCD,,,0.048,,55,9.6,0.14,0.8,Mesoporous (nanofibrous),,,,,
1225,SCD,Adsorbent,Beads,Alginate,,,A,,,pc,al,Alginate solution + CaCl2 solution,Physical (Mn+),Ethanol,SCD,,,,,387,,,,Mesoporous (nanofibrous),,,,,
1226,SCD,Adsorbent,Beads,Alginate,,,A,,,pc,al,Alginate solution + BaCl2 solution,Physical (Mn+),Ethanol,SCD,,,,,251,,,,Mesoporous (nanofibrous),,,,,
1227,SCD,Adsorbent,Beads,Alginate,,,A,,,pc,al,Alginate solution + CoCl2 solution,Physical (Mn+),Ethanol,SCD,,,,,327,,,,Mesoporous (nanofibrous),,,,,
1228,SCD,Adsorbent,Beads,Alginate,,,A,,,pc,al,Alginate solution + CuCl2 solution,Physical (Mn+),Ethanol,SCD,,,,,481,,,,Mesoporous (nanofibrous),,,,,
1229,SCD,Adsorbent,Beads,Alginate,,,A,,,pc,al,Alginate solution + NiCl2 solution,Physical (Mn+),Ethanol,SCD,,,,,350,,,,Mesoporous (nanofibrous),,,,,
1230,SCD,Adsorbent,Beads,Alginate,,,A,,,pp,al,Alginate solution + HCl solution,Physical (pH),Ethanol,SCD,,,,,220,,,,Mesoporous (nanofibrous),,,,,
1231,SCD,Scaffold,Sheet,Chitosan,,,A,,,pp,"al, or",Chitosan solution + ethanol-CO2 flow,Physical (antisolvent),CO2-ethanol,SCD,,,,,,,,,Macroporous (cellular and flakes),,,,,
1232,SCD,Not specific,Monolith,Polystyrene,,,J,,,pp,or,"Polystyrene solution in 1,2-dichloroethane (scCO2 process at 40 °C)",Physical (antisolvent),"1,2-Dichloroethane",SCD,,,0.07,93%,290,,,,Mesoporous (nanofibrous),,,,,
1233,SCD,Not specific,Monolith,Polystyrene,,,J,,,pp,or,Polystyrene solution in toluene (scCO2 process at 40 °C),Physical (antisolvent),Toluene,SCD,,,0.05,94%,,,,,Mesoporous (nanofibrous),,,,,
1234,SCD,Not specific,Monolith,Polystyrene,,,J,,,pp,or,"Polystyrene solution in 1,2-dichloroethane (scCO2 process at 40 °C)",Physical (antisolvent),"1,2-Dichloroethane",SCD,Post-annealing at 130 °C,,0.36,65%,,,,,Mesoporous (nanofibrous),,,,,
1235,SCD,Not specific,Monolith,Polystyrene,,,J,,,pp,or,Polystyrene solution in toluene (scCO2 process at 40 °C),Physical (antisolvent),Toluene,SCD,Post-annealing at 130 °C,,0.87,17%,,,,,Mesoporous (nanofibrous),,,,,
1236,SCD,Not specific,Monolith,Polystyrene,,,J,,,pp,or,"Polystyrene solution in 1,2-dichloroethane (scCO2 process at 40 °C)",Physical (antisolvent),"1,2-Dichloroethane",SCD,Post-annealing at 220 °C,,0.4,61%,,,,,Mesoporous (nanofibrous),,,,,
1237,SCD,Not specific,Monolith,Polystyrene,,,J,,,pp,or,Polystyrene solution in toluene (scCO2 process at 40 °C),Physical (antisolvent),Toluene,SCD,Post-annealing at 220 °C,,0.88,15%,,,,,Mesoporous (nanofibrous),,,,,
1238,SCD,Not specific,Monolith,Polystyrene,,,J,,,pp,or,"Polystyrene solution in 1,2-dichloroethane (scCO2 process at 130 °C)",Physical (antisolvent),"1,2-Dichloroethane",SCD,,,0.09,92%,,,,,Mesoporous (nanofibrous),,,,,
1239,SCD,Not specific,Monolith,Polystyrene,,,J,,,pp,or,"Polystyrene solution in 1,2-dichloroethane (scCO2 process at 150 °C)",Physical (antisolvent),"1,2-Dichloroethane",SCD,,,0.08,92%,64,,,,Mesoporous (nanofibrous),,,,,
1240,SCD,Not specific,Monolith,Polystyrene,,,J,,,pp,or,"Polystyrene solution in 1,2-dichloroethane (scCO2 process at 130 °C)?",Physical (antisolvent),"1,2-Dichloroethane",SCD,Post-treatment with chloroform,,0.11,89%,230,,,,Mesoporous (nanofibrous),,,,,
1241,SCD,Not specific,Monolith,Polybenzoxazine,,,M,,,cp,or,Bisphenol A + aniline + paraformaldehyde (20 wt%) in xylene (heating),Chemical (polymerization),Xylene,APD,,,0.26,,,,,,Macroporous (particulate),,,,,
1242,SCD,Not specific,Monolith,Polybenzoxazine,,,M,,,cp,or,Bisphenol A + aniline + paraformaldehyde (40 wt%) in xylene (heating),Chemical (polymerization),Xylene,APD,,,0.59,,,,,,Macroporous (particulate),,,,,
1243,SCD,Not specific,Monolith,Polybenzoxazine,,Carbonized,M,,Ca,cp,or,Bisphenol A + aniline + paraformaldehyde (20 wt%) in xylene (heating),Chemical (polymerization),Xylene,APD,Post-calcination at 600 °C,,0.3,,384,,,,Macroporous (particulate),,,,,
1244,SCD,Not specific,Monolith,Polybenzoxazine,,Carbonized,M,,Ca,cp,or,Bisphenol A + aniline + paraformaldehyde (40 wt%) in xylene (heating),Chemical (polymerization),Xylene,APD,Post-calcination at 600 °C,,0.83,,391,,,,Macroporous (particulate),,,,,
1245,SCD,Scaffold,Monolith,Chitosan,,,A,,,cc,ow,Chitosan solution + formaldehyde solution,Chemical (aldehyde),Acetone,SCD,,,,,19,,0.0761,,Macroporous (flakes),,,,,
1246,FD,Antibacterial,Monolith,Chitosan,,Pyridinecarboxyl group (N),A,,Al,cc,wa,Chitosan solution + 4-pyridinecarboxaldehyde solution (frozen),Chemical (aldehyde)?,Water,FD,,,,,,,,,Macroporous (flakes),,,,,
1247,FD,Antibacterial,Monolith,Chitosan,,Pyridinecarboxyl group (N),A,,Al,cc,wa,"Chitosan solution + 2,6-pyridinedicarboxaldehyde-methanol solution (frozen)",Chemical (aldehyde)?,Water,FD,,,,,,,,,Macroporous (flakes),,,,,
1248,FD,DDS,Monolith,Chitosan,,Drug loading,A,,Lo,ng,wa,Chitosan solution (frozen),No gelation,Water,FD,"Post-immersion into NaOH solution, FD, drug loading in scCO2",Physical (pH),,87%,,,,,Macroporous (flakes),,,,,
1249,FD,Scaffold,Monolith,Chitosan,,,A,,,cc,wa,Chitosan solution (0.5%-2.5% range) + glutaraldehyde solution (0.5%) (frozen),Chemical (aldehyde),Water,FD,,,,98.50%,,,,,Macroporous (cellular),,,,,
1250,FD,Scaffold,Monolith,Chitosan,,,A,,,cc,wa,Chitosan solution (0.5%-2.5% range) + glutaraldehyde solution (1.5%) (frozen),Chemical (aldehyde),Water,FD,,,,97.50%,,,,,Macroporous (cellular),,,,,
1251,FD,Scaffold,Monolith,Chitosan,,,A,,,cc,wa,Chitosan solution (0.5%-2.5% range) + glutaraldehyde solution (2.5%) (frozen),Chemical (aldehyde),Water,FD,,,,96%,,,,,Macroporous (cellular),,,,,
1252,FD,Scaffold,Monolith,Chitosan,,,A,,,cc,wa,Chitosan solution (0.5%-2.5% range) + glutaraldehyde solution (3.5%) (frozen),Chemical (aldehyde),Water,FD,,,,96.50%,,,,,Macroporous (cellular),,,,,
1253,FD,Scaffold,Monolith,Chitosan,,,A,,,cc,wa,Chitosan solution (0.5%-2.5% range) + oxidized dextran (6.5% 24 h oxidation) solution (frozen),Chemical (aldehyde),Water,FD,,,,97%,,,,,Macroporous (cellular),,,,,
1254,FD,Scaffold,Monolith,Chitosan,,,A,,,cc,wa,Chitosan solution (0.5%-2.5% range) + oxidized dextran (6.5% 1 h oxidation) solution (frozen),Chemical (aldehyde),Water,FD,,,,95%,,,,,Macroporous (cellular),,,,,
1255,FD,Scaffold,Monolith,Chitosan,,,A,,,cc,wa,Chitosan solution (0.5%-2.5% range) + oxidized dextran (6.5% 0.5 h oxidation) solution (frozen),Chemical (aldehyde),Water,FD,,,,96.50%,,,,,Macroporous (cellular),,,,,
1256,FD,Biomedical,Monolith,Alginate,,,A,,,"pc, pp",al,"Alginate solution (frozen, -20 °C) + CaCl2-ethanol solution","Physical (antisolvent, Mn+)",Ethanol,SCD,,,,96%,,,,,Macroporous (cellular),,,,,
1257,FD,Biomedical,Monolith,Alginate,,,A,,,"pc, pp",al,"Alginate solution (frozen, -40 °C) + CaCl2-ethanol solution","Physical (antisolvent, Mn+)",Ethanol,SCD,,,,96%,,,,,Macroporous (cellular),,,,,
1258,FD,Biomedical,Monolith,Alginate,,,A,,,"pc, pp",al,"Alginate solution (frozen, -60 °C) + CaCl2-ethanol solution","Physical (antisolvent, Mn+)",Ethanol,SCD,,,,96%,,,,,Macroporous (cellular),,,,,
1259,FD,Biomedical,Monolith,Alginate,,,A,,,"pc, pp",al,"Alginate solution (frozen, -80 °C) + CaCl2-ethanol solution","Physical (antisolvent, Mn+)",Ethanol,SCD,,,,96%,,,,,Macroporous (cellular),,,,,
1260,FD,Biomedical,Monolith,Carboxymethyl cellulose,,,A,,,pp,al,"Carboxymethyl cellulose solution (frozen, -20 °C) + HCl-ethanol solution","Physical (antisolvent, pH)",Ethanol,SCD,,,,96%,,,,,Macroporous (cellular),,,,,
1261,FD,Biomedical,Monolith,Carboxymethyl cellulose,,,A,,,pp,al,"Carboxymethyl cellulose solution (frozen, -40 °C) + HCl-ethanol solution","Physical (antisolvent, pH)",Ethanol,SCD,,,,96%,,,,,Macroporous (cellular),,,,,
1262,FD,Biomedical,Monolith,Carboxymethyl cellulose,,,A,,,pp,al,"Carboxymethyl cellulose solution (frozen, -60 °C) + HCl-ethanol solution","Physical (antisolvent, pH)",Ethanol,SCD,,,,96%,,,,,Macroporous (cellular),,,,,
1263,FD,Biomedical,Monolith,Carboxymethyl cellulose,,,A,,,pp,al,"Carboxymethyl cellulose solution (frozen, -80 °C) + HCl-ethanol solution","Physical (antisolvent, pH)",Ethanol,SCD,,,,96%,,,,,Macroporous (cellular),,,,,
1264,FD,Biomedical,Monolith,Chitosan,,,A,,,pp,al,"Chitosan solution (frozen, -20 °C) + NaOH-ethanol solution","Physical (antisolvent, pH)",Ethanol,SCD,,,,96%,,,,,Macroporous (cellular),,,,,
1265,FD,Biomedical,Monolith,Chitosan,,,A,,,pp,al,"Chitosan solution (frozen, -40 °C) + NaOH-ethanol solution","Physical (antisolvent, pH)",Ethanol,SCD,,,,96%,,,,,Macroporous (cellular),,,,,
1266,FD,Biomedical,Monolith,Chitosan,,,A,,,pp,al,"Chitosan solution (frozen, -60 °C) + NaOH-ethanol solution","Physical (antisolvent, pH)",Ethanol,SCD,,,,96%,,,,,Macroporous (cellular),,,,,
1267,FD,Biomedical,Monolith,Chitosan,,,A,,,pp,al,"Chitosan solution (frozen, -80 °C) + NaOH-ethanol solution","Physical (antisolvent, pH)",Ethanol,SCD,,,,96%,,,,,Macroporous (cellular),,,,,
1268,FD,Scaffold,Monolith,Chitosan,,Lactic acid modification,A,,Al,ng,wa,Chitosan-lactic acid solution (dried membrane) + template sucrose (1%) + chitosan-lactic acid solution (frozen),No gelation,Water,FD,,,,,,,,,Macroporous (cellular),,,,,
1269,FD,Scaffold,Monolith,Chitosan,,Lactic acid modification,A,,Al,ng,wa,Chitosan-lactic acid solution (dried membrane) + template sucrose (2%) + chitosan-lactic acid solution (frozen),No gelation,Water,FD,,,,,,,,,Macroporous (cellular),,,,,
1270,FD,Scaffold,Monolith,Chitosan,,Lactic acid modification,A,,Al,ng,wa,Chitosan-lactic acid solution (dried membrane) + template sucrose (3%) + chitosan-lactic acid solution (frozen),No gelation,Water,FD,,,,,,,,,Macroporous (cellular),,,,,
1271,SCD,Scaffold,Granules,Chitosan (in situ),,,A,,,"ng, pp",al,ScCO2-treated chitin + NaOH solution,No gelation or physical (pH),Ethanol,SCD,,,,,207,,,,Macroporous (fibrous and flakes),,,,,
1272,SCD,Scaffold,Granules,Chitosan (in situ),,,A,,,"ng, pp",al,ScCO2-treated chitin + Na2CO3 solution,No gelation or physical (pH),Ethanol,SCD,,,,,194,,,,Macroporous (fibrous and flakes),,,,,
1273,FD,Scaffold,Monolith,Chitosan,,Drug loading,A,,Lo,pp,wa,Chitosan-drug solution + urea solution + urease solution (frozen),Physical (pH),Water,FD,,,,75%,,,,,Macroporous (cellular),,,,,
1274,SCD,Not specific,Sheet,Poly(vinylidene fluoride-co-hexafluoropropylene),,,M,,,pp,"al, ow",Poly(vinylidene fluoride)-hexafluoropropylene in acetone-ethanol (freeze-thaw),Physical (aggregation),Acetone-ethanol,SCD,,,,,,,,,Macroporous (fibrous),,,,,
1275,FD,Scaffold,Monolith,Chitosan,Gelatin,,A,C,,cc,wa,Chitosan solution (0.8%) + gelatin (3.2%) + glutaraldehyde solution (1.0%) (freeze-thaw),Chemical (aldehyde),Water,VD (FG),,,,95%,7,,,,Macroporous (cellular),,,,,
1276,FD,Scaffold,Monolith,Chitosan,Gelatin,,A,C,,cc,wa,Chitosan solution (1%) + gelatin (4.0%) + glutaraldehyde solution (0.5%) (freeze-thaw),Chemical (aldehyde),Water,VD (FG),,,,95.87%,5,,,,Macroporous (cellular),,,,,
1277,FD,Scaffold,Monolith,Chitosan,Gelatin,,A,C,,cc,wa,Chitosan solution (1.2%) + gelatin (4.8%) + glutaraldehyde solution (0.3%) (freeze-thaw),Chemical (aldehyde),Water,VD (FG),,,,97.06%,7,,,,Macroporous (cellular),,,,,
1278,FD,Scaffold,Monolith,Gelatin,,,C,,,cc,wa,Gelatin solution (4%) + glutaraldehyde solution (1%) (freeze-thaw),Chemical (aldehyde),Water,VD (FG),,,,95.54%,,,,,Macroporous (cellular),,,,,
1279,FD,Scaffold,Monolith,Chitosan,,,A,,,cc,wa,Chitosan solution (2%) + glutaraldehyde solution (0.8%) (freeze-thaw),Chemical (aldehyde),Water,VD (FG),,,,96.43%,,,,,Macroporous (cellular),,,,,
1280,SCD,DDS,Monolith,Starch,,,A,,,pp,al,Starch (potato) solution (cooling),Physical (temperature),Ethanol,SCD,Drug loading in solvent exchange or scCO2,,0.46,69%,73,,0.47,,Macroporous (particulate),,,,,
1281,SCD,DDS,Monolith,Starch,,,A,,,pp,al,Starch (eurylon7) solution (cooling),Physical (temperature),Ethanol,SCD,Drug loading in solvent exchange or scCO2,,0.34,78%,90,,0.37,,Macroporous (particulate),,,,,
1282,SCD,DDS,Monolith,Alginate,,,A,,,"pc, pp",al,Alginate solution + CaCO3 + Glucono-d-lactone,"Physical (Mn+, pH)",Ethanol,SCD,Drug loading in solvent exchange or scCO2,,0.13,94%,,,1.9,,,,,,,
1283,FD,Scaffold,Monolith,Alginate,,,A,,,ng,wa,Aalginate solution (0.5%) (frozen),No gelation,Water,FD,Post-immersion into ethanol and CaCl2 solution (4 h),Physical (Mn+),,71.00%,,,,,Macroporous (flakes),,,,,
1284,FD,Scaffold,Monolith,Alginate,,,A,,,ng,wa,Aalginate solution (0.5%) (frozen),No gelation,Water,FD,Post-immersion into ethanol and CaCl2 solution (24 h),Physical (Mn+),,73.40%,,,,,Macroporous (flakes),,,,,
1285,FD,Scaffold,Monolith,Alginate,,,A,,,ng,wa,Aalginate solution (1%) (frozen),No gelation,Water,FD,Post-immersion into ethanol and CaCl2 solution (4 h),Physical (Mn+),,72.30%,,,,,Macroporous (flakes),,,,,
1286,FD,Scaffold,Monolith,Alginate,,,A,,,ng,wa,Aalginate solution (1%) (frozen),No gelation,Water,FD,Post-immersion into ethanol and CaCl2 solution (24 h),Physical (Mn+),,71.30%,,,,,Macroporous (flakes),,,,,
1287,FD,Scaffold,Monolith,Alginate,,,A,,,ng,wa,Aalginate solution (3%) (frozen),No gelation,Water,FD,Post-immersion into ethanol and CaCl2 solution (4 h),Physical (Mn+),,71.50%,,,,,Macroporous (flakes),,,,,
1288,FD,Scaffold,Monolith,Alginate,,,A,,,ng,wa,Aalginate solution (3%) (frozen),No gelation,Water,FD,Post-immersion into ethanol and CaCl2 solution (24 h),Physical (Mn+),,71.90%,,,,,Macroporous (flakes),,,,,
1289,FD,Scaffold,Monolith,Alginate,Chitosan,,A,A,,ng,wa,Chitosan solution + alginate solution (chitosan:alginate = 3:7) (frozen),No gelation,Water,FD,Post-immersion into ethanol and CaCl2 solution,Physical (Mn+),,87%,,,,,Macroporous (flakes),,,,,
1290,FD,Scaffold,Monolith,Alginate,Chitosan,,A,A,,ng,wa,Chitosan solution + alginate solution (chitosan:alginate = 4:6) (frozen),No gelation,Water,FD,Post-immersion into ethanol and CaCl2 solution,Physical (Mn+),,87.70%,,,,,Macroporous (flakes),,,,,
1291,FD,Scaffold,Monolith,Alginate,Chitosan,,A,A,,ng,wa,Chitosan solution + alginate solution (chitosan:alginate = 5:5) (frozen),No gelation,Water,FD,Post-immersion into ethanol and CaCl2 solution,Physical (Mn+),,84.70%,,,,,Macroporous (flakes),,,,,
1292,FD,Scaffold,Monolith,Silk fibroin,Chitosan,,D,A,,ng,wa,Chitosan solution + silk fibroin solution (chitosan:silk = 3.72:2) (frozen),No gelation,Water,FD,Post-immersion into methanol,Physical (antisolvent),,95.40%,,,,,Macroporous (cellular),,,,,
1293,FD,Scaffold,Monolith,Silk fibroin,Chitosan,,D,A,,ng,wa,Chitosan solution + silk fibroin solution (chitosan:silk = 3:1) (frozen),No gelation,Water,FD,Post-immersion into methanol,Physical (antisolvent),,96.40%,,,,2.51,Macroporous (cellular),,,,,
1294,FD,Scaffold,Monolith,Silk fibroin,Chitosan,,D,A,,ng,wa,Chitosan solution + silk fibroin solution (chitosan:silk = 2:2) (frozen),No gelation,Water,FD,Post-immersion into methanol,Physical (antisolvent),,96.50%,,,,5.08,Macroporous (cellular),,,,,
1295,FD,Scaffold,Monolith,Silk fibroin,Chitosan,,D,A,,ng,wa,Chitosan solution + silk fibroin solution (chitosan:silk = 1:3) (frozen),No gelation,Water,FD,Post-immersion into methanol,Physical (antisolvent),,96.50%,,,,6.53,Macroporous (cellular),,,,,
1296,FD,Scaffold,Monolith,Silk fibroin,Chitosan,,D,A,,ng,wa,Chitosan solution + silk fibroin solution (chitosan:silk = 1.5:1.5) (frozen),No gelation,Water,FD,Post-immersion into methanol,Physical (antisolvent),,97.80%,,,,,Macroporous (cellular),,,,,
1297,FD,Scaffold,Monolith,Chitosan,Collagen,,A,C,,ng,wa,Chitosan solution + collagen solution (collagen:chitosan = 9:1) (frozen),No gelation,Water,FD,Post-EDC-NHS-MES treatment,Chemical (EDC),,91.71%,,,,,Macroporous (flakes),,,,,
1298,FD,Scaffold,Monolith,Chitosan,Collagen,,A,C,,ng,wa,Chitosan solution + collagen solution (collagen:chitosan = 7:3) (frozen),No gelation,Water,FD,Post-EDC-NHS-MES treatment,Chemical (EDC),,95.22%,,,,,Macroporous (flakes),,,,,
