Repository: paulagirones/Aerogels_thermal_conductivity

# Aerogels_thermal_conductivity
Machine learning prediction of thermal conductivity in aerogels.

File: 20250220_dataset.csv (part 8 of 95)
Entry,Drying,Purpose,Shape,First materials,Second materials,Modification,First material class,Second materials class,Modification class,Gelation class,Solvent class,Process,Gelation mechanism,Final solvent,Drying details,Post drying treatment,Post-drying cross-linking,Envelope density g/cm3,Porosity,BET surface area m2/g,BJH pore size nm,BJH pore volume (total) cm3/g,compression elastic modulus MPa,SEM,Thermal conductivity W/(m K),Thermal method,Thermal method detail,,
1299,FD,Scaffold,Monolith,Chitosan,Collagen,,A,C,,ng,wa,Chitosan solution + collagen solution (collagen:chitosan = 5:5) (frozen),No gelation,Water,FD,Post-EDC-NHS-MES treatment,Chemical (EDC),,93.33%,,,,,Macroporous (flakes),,,,,
1300,FD,Scaffold,Monolith,Collagen,Chitosan,,C,A,,ng,wa,Chitosan solution + collagen solution (collagen:chitosan = 3:7) (frozen),No gelation,Water,FD,Post-EDC-NHS-MES treatment,Chemical (EDC),,95.41%,,,,,Macroporous (flakes),,,,,
1301,FD,Scaffold,Monolith,Collagen,Chitosan,,C,A,,ng,wa,Chitosan solution + collagen solution (collagen:chitosan = 1:9) (frozen),No gelation,Water,FD,Post-EDC-NHS-MES treatment,Chemical (EDC),,94.12%,,,,,Macroporous (flakes),,,,,
1302,FD,Scaffold,Monolith,Chitosan,Collagen,,A,C,,cc,wa,Chitosan solution + collagen solution + glutaraldehyde solution (frozen),Chemical (aldehyde),Water,FD,,,,85%,,,,,Macroporous (cellular and flakes),,,,,
1303,FD,Scaffold,Monolith,Gelatin,"Chitosan, hyaluronic acid",,C,"A, A",,cc,wa,Gelatin-hyaluronic acid solution + chitosan solution + EDC solution (frozen),Chemical (EDC),Water,FD,Post-EDC treatment,Chemical (EDC),0.06,93%,,,,0.1,Macroporous (cellular and particulate),,,,,
1304,FD,Scaffold,Monolith,Gelatin,"Chitosan, hyaluronic acid, poly(glycoside-co-lactide)",,C,"A, A, F",,cc,wa,Gelatin-hyaluronic acid solution + chitosan solution + poly(glycoside-co-lactide) microspheres (30%) + EDC solution (frozen),Chemical (EDC),Water,FD,Post-EDC treatment,Chemical (EDC),0.08,91%,,,,0.2,Macroporous (cellular and particulate),,,,,
1305,FD,Scaffold,Monolith,Gelatin,"Chitosan, hyaluronic acid, poly(glycoside-co-lactide)",,C,"A, A, F",,cc,wa,Gelatin-hyaluronic acid solution + chitosan solution + poly(glycoside-co-lactide) microspheres (50%) + EDC solution (frozen),Chemical (EDC),Water,FD,Post-EDC treatment,Chemical (EDC),0.11,91%,,,,0.5,Macroporous (cellular and particulate),,,,,
1306,FD,Scaffold,Monolith,Gelatin,"Chitosan, hyaluronic acid, poly(glycoside-co-lactide)",,C,"A, A, F",,cc,wa,Gelatin-hyaluronic acid solution + chitosan solution + poly(glycoside-co-lactide) microspheres (70%) + EDC solution (frozen),Chemical (EDC),Water,FD,Post-EDC treatment,Chemical (EDC),0.17,83%,,,,0.7,Macroporous (cellular and particulate),,,,,
1307,FD,Scaffold,Monolith,Chitosan,Cyclodextrin,Drug loading,A,A,Lo,cc,wa,Cyclodextrin (1%)-grafted chitosan solution + glutaraldehyde solution (0.01M) (frozen),Chemical (aldehyde),Water,FD,"Post-immersion into NaOH solution, drug loading",Physical (pH),,75%,,,,,Macroporous (cellular),,,,,
1308,FD,Scaffold,Monolith,Chitosan,Cyclodextrin,Drug loading,A,A,Lo,cc,wa,Cyclodextrin (2%)-grafted chitosan solution + glutaraldehyde solution (0.01M) (frozen),Chemical (aldehyde),Water,FD,"Post-immersion into NaOH solution, drug loading",Physical (pH),,,,,,,Macroporous (cellular),,,,,
1309,FD,Scaffold,Monolith,Chitosan,Cyclodextrin,Drug loading,A,A,Lo,cc,wa,Cyclodextrin (3%)-grafted chitosan solution + glutaraldehyde solution (0.01M) (frozen),Chemical (aldehyde),Water,FD,"Post-immersion into NaOH solution, drug loading",Physical (pH),,,,,,,Macroporous (cellular),,,,,
1310,FD,Scaffold,Monolith,Chitosan,Cyclodextrin,Drug loading,A,A,Lo,cc,wa,Cyclodextrin (3%)-grafted chitosan solution + glutaraldehyde solution (0.025M) (frozen),Chemical (aldehyde),Water,FD,"Post-immersion into NaOH solution, drug loading",Physical (pH),,,,,,,Macroporous (cellular),,,,,
1311,FD,Scaffold,Monolith,Chitosan,Cyclodextrin,Drug loading,A,A,Lo,cc,wa,Cyclodextrin (3%)-grafted chitosan solution + glutaraldehyde solution (0.05M) (frozen),Chemical (aldehyde),Water,FD,"Post-immersion into NaOH solution, drug loading",Physical (pH),,,,,,,Macroporous (cellular),,,,,
1312,FD,Scaffold,Monolith,Chitosan,Gelatin,,A,C,,cc,wa,Chitosan solution (0.5 wt%) + gelatin solution (1.7 wt%) + glutaraldehyde solution,Chemical (aldehyde),Water,FD,Post-immersion into ethanol and Co-60 irradiation,Physical (antisolvent),,92.50%,,,,,Macroporous (cellular),,,,,
1313,FD,Scaffold,Monolith,Chitosan,Gelatin,,A,C,,cc,wa,Chitosan solution (1.0 wt%) + gelatin solution (3.3 wt%) + glutaraldehyde solution,Chemical (aldehyde),Water,FD,Post-immersion into ethanol and Co-60 irradiation,Physical (antisolvent),,92.50%,,,,,Macroporous (cellular),,,,,
1314,FD,Scaffold,Monolith,Chitosan,Gelatin,,A,C,,cc,wa,Chitosan solution (1.5 wt%) + gelatin solution (5.0 wt%) + glutaraldehyde solution,Chemical (aldehyde),Water,FD,Post-immersion into ethanol and Co-60 irradiation,Physical (antisolvent),,92.50%,,,,,Macroporous (cellular),,,,,
1315,FD,Scaffold,Monolith,Chitosan,Gelatin,,A,C,,cc,wa,Chitosan solution (2.0 wt%) + gelatin solution (6.7 wt%) + glutaraldehyde solution,Chemical (aldehyde),Water,FD,Post-immersion into ethanol and Co-60 irradiation,Physical (antisolvent),,92.50%,,,,,Macroporous (cellular),,,,,
1316,FD,Scaffold,Monolith,Chitosan,Gelatin,,A,C,,cc,wa,Chitosan solution (2.5 wt%) + gelatin solution (8.3 wt%) + glutaraldehyde solution,Chemical (aldehyde),Water,FD,Post-immersion into ethanol and Co-60 irradiation,Physical (antisolvent),,92.50%,,,,,Macroporous (cellular),,,,,
1317,FD,Scaffold,Monolith,Chitosan,Gelatin,,A,C,,cc,wa,Chitosan solution (3.0 wt%) + gelatin solution (10 wt%) + glutaraldehyde solution,Chemical (aldehyde),Water,FD,Post-immersion into ethanol and Co-60 irradiation,Physical (antisolvent),,92.50%,,,,,Macroporous (cellular),,,,,
1318,SCD,Not specific,Monolith,Chitosan,Alginate,,A,A,,pc,ow,Alginate solution + chitosan + glucono-d-lactone ,Physical (electrostatic),Acetone?,SCD,,,,,,,,,Mesoporous (nanoparticulate),,,,,
1319,SCD,Not specific,Monolith,Chitosan,Carrageenan,,A,A,,pc,ow,Carrageenan solution + chitosan + glucono-d-lactone ,Physical (electrostatic),Acetone?,SCD,,,,,,,,,,,,,,
1320,SCD,Not specific,Monolith,Chitosan,Xanthan,,A,A,,pc,ow,Xanthan solution + chitosan + glucono-d-lactone,Physical (electrostatic),Acetone?,SCD,,,,,,,,,Mesoporous (nanofibrous),,,,,
1321,SCD,Not specific,Monolith,Chitosan,Hyaluronic acid,,A,A,,pc,ow,Hyaluronate solution + chitosan + glucono-d-lactone,Physical (electrostatic),Acetone?,SCD,,,,,,,,,,,,,,
1322,SCD,Not specific,Monolith,Chitosan,Carboxymethyl cellulose,,A,A,,pc,ow,Carboxymethylcellulose solution + chitosan + glucono-d-lactone,Physical (electrostatic),Acetone?,SCD,,,,,,,,,,,,,,
1323,SCD,Not specific,Beads,RF,,,I,,,cp,al,Resorcinol-formaldehyde solution + triethylamine (3.9 wt%) in W/O emulsion,Chemical (polymerization),Isopropanol,SCD,,,,,,,,,Mesoporous (nanoparticulate),,,,,
1324,SCD,Not specific,Beads,RF,,,I,,,cp,al,Resorcinol-formaldehyde solution + triethylamine (0.39 wt%) in W/O emulsion,Chemical (polymerization),Isopropanol,SCD,,,0.177,,,,,,Mesoporous (nanoparticulate),,,,,
1325,SCD,Not specific,Beads,RF,,,I,,,cp,al,Resorcinol-formaldehyde solution + triethylamine (0.039 wt%) in W/O emulsion,Chemical (polymerization),Isopropanol,SCD,,,0.184,,,,,,Mesoporous (nanoparticulate),,,,,
1326,SCD,Not specific,Beads,RF,,,I,,,cp,al,Resorcinol-formaldehyde solution + tri-n-butylamine (3.9 wt%) in W/O emulsion,Chemical (polymerization),Isopropanol,SCD,,,,,,,,,Mesoporous (nanoparticulate),,,,,
1327,SCD,Not specific,Beads,RF,,,I,,,cp,al,Resorcinol-formaldehyde solution + tri-n-butylamine (0.39 wt%) in W/O emulsion,Chemical (polymerization),Isopropanol,SCD,,,0.104,,,,,,Mesoporous (nanoparticulate),,,,,
1328,SCD,Not specific,Beads,RF,,,I,,,cp,al,Resorcinol-formaldehyde solution + tri-n-butylamine (0.039 wt%) in W/O emulsion,Chemical (polymerization),Isopropanol,SCD,,,0.173,,,,,,Mesoporous (nanoparticulate),,,,,
1329,SCD,Not specific,Beads,RF,,,I,,,cp,al,Resorcinol-formaldehyde solution + dimethyl-n-hexylamine (0.39 wt%) in W/O emulsion,Chemical (polymerization),Isopropanol,SCD,,,,,,,,,Mesoporous (nanoparticulate),,,,,
1330,VD,Not specific,Monolith,RF,,,I,,,cp,ow,Resorcinol-formaldehyde-Na2CO3 solution (R/C = 100),Chemical (polymerization),Acetone,VD,,,,,278,,0.1791,,,,,,,
1331,VD,Not specific,Monolith,RF,,,I,,,cp,ow,Resorcinol-formaldehyde-Na2CO3 solution (R/C = 200),Chemical (polymerization),Acetone,VD,,,,,417,,0.5301,,,,,,,
1332,VD,Not specific,Monolith,RF,,,I,,,cp,ow,Resorcinol-formaldehyde-Na2CO3 solution (R/C = 500),Chemical (polymerization),Acetone,VD,,,,,149,,0.632,,,,,,,
1333,VD,Not specific,Monolith,RF,,,I,,,cp,ow,Resorcinol-formaldehyde-Na2CO3 solution (R/C = 600),Chemical (polymerization),Acetone,VD,,,,,182,,1.0631,,,,,,,
1334,VD,Not specific,Monolith,RF,,Carbonized,I,,Ca,cp,ow,Resorcinol-formaldehyde-Na2CO3 solution (R/C = 100),Chemical (polymerization),Acetone,VD,Post-calcination at 600 °C,,,,286,,0.187,,,,,,,
1335,VD,Not specific,Monolith,RF,,Carbonized,I,,Ca,cp,ow,Resorcinol-formaldehyde-Na2CO3 solution (R/C = 100),Chemical (polymerization),Acetone,VD,Post-calcination at 700 °C,,,,524,,0.2874,,,,,,,
1336,VD,Not specific,Monolith,RF,,Carbonized,I,,Ca,cp,ow,Resorcinol-formaldehyde-Na2CO3 solution (R/C = 100),Chemical (polymerization),Acetone,VD,Post-calcination at 800 °C,,,,669,,0.38,,,,,,,
1337,VD,Not specific,Monolith,RF,,Carbonized,I,,Ca,cp,ow,Resorcinol-formaldehyde-Na2CO3 solution (R/C = 100),Chemical (polymerization),Acetone,VD,Post-calcination at 1000 °C,,,,520,,0.2905,,,,,,,
1338,VD,Not specific,Monolith,RF,,Carbonized,I,,Ca,cp,ow,Resorcinol-formaldehyde-Na2CO3 solution (R/C = 200),Chemical (polymerization),Acetone,VD,Post-calcination at 800 °C,,,,702,,0.714,,,,,,,
1339,VD,Not specific,Monolith,RF,,Carbonized,I,,Ca,cp,ow,Resorcinol-formaldehyde-Na2CO3 solution (R/C = 500),Chemical (polymerization),Acetone,VD,Post-calcination at 800 °C,,,,647,,1.2245,,,,,,,
1340,VD,Not specific,Monolith,RF,,Carbonized,I,,Ca,cp,ow,Resorcinol-formaldehyde-Na2CO3 solution (R/C = 600),Chemical (polymerization),Acetone,VD,Post-calcination at 800 °C,,,,576,,1.2779,,,,,,,
1341,SCD,Not specific,Monolith,Phenolic resin,,,I,,,cp,al,Phenol-formaldehyde-NaOH solution,Chemical (polymerization),Methanol,SCD (petroleum ether),,,0.28,82%,635,,,,Mesoporous (nanoparticulate),,,,,
1342,SCD,Not specific,Monolith,Phenolic resin-MF,,,I,,,cp,al,Phenol-melamin-formaldehyde-NaOH solution (M/P = 0.05),Chemical (polymerization),Methanol,SCD (petroleum ether),,,0.39,75%,666,,,,Mesoporous (nanoparticulate),,,,,
1343,SCD,Not specific,Monolith,Phenolic resin-MF,,,I,,,cp,al,Phenol-melamin-formaldehyde-NaOH solution (M/P = 0.1),Chemical (polymerization),Methanol,SCD (petroleum ether),,,0.5,67%,654,,,,Mesoporous (nanoparticulate),,,,,
1344,SCD,Not specific,Monolith,Phenolic resin-MF,,,I,,,cp,al,Phenol-melamin-formaldehyde-NaOH solution (M/P = 0.2),Chemical (polymerization),Methanol,SCD (petroleum ether),,,0.45,70%,561,,,,Mesoporous (nanoparticulate),,,,,
1345,SCD,Not specific,Monolith,Phenolic resin-MF,,,I,,,cp,al,Phenol-melamin-formaldehyde-NaOH solution (M/P = 0.4),Chemical (polymerization),Methanol,SCD (petroleum ether),,,0.35,77%,502,,,,Mesoporous (nanoparticulate),,,,,
1346,SCD,Not specific,Monolith,Phenolic resin-MF,,,I,,,cp,al,Phenol-melamin-formaldehyde-NaOH solution (M/P = 0.6),Chemical (polymerization),Methanol,SCD (petroleum ether),,,0.33,79%,444,,,,Mesoporous (nanoparticulate),,,,,
1347,SCD,Not specific,Monolith,Phenolic resin-MF,,,I,,,cp,al,Phenol-melamin-formaldehyde-NaOH solution (M/P = 0.8),Chemical (polymerization),Methanol,SCD (petroleum ether),,,0.29,82%,416,,,,Mesoporous (nanoparticulate),,,,,
1348,SCD,Not specific,Monolith,Phenolic resin,,Carbonized,I,,Ca,cp,al,Phenol-formaldehyde-NaOH solution,Chemical (polymerization),Methanol,SCD (petroleum ether),Post-calcination at 800 °C,,0.45,79%,579,,,,Mesoporous (nanoparticulate),,,,,
1349,SCD,Not specific,Monolith,Phenolic resin-MF,,Carbonized,I,,Ca,cp,al,Phenol-melamin-formaldehyde-NaOH solution (M/P = 0.05),Chemical (polymerization),Methanol,SCD (petroleum ether),Post-calcination at 800 °C,,0.66,69%,647,,,,Mesoporous (nanoparticulate),,,,,
1350,SCD,Not specific,Monolith,Phenolic resin-MF,,Carbonized,I,,Ca,cp,al,Phenol-melamin-formaldehyde-NaOH solution (M/P = 0.1),Chemical (polymerization),Methanol,SCD (petroleum ether),Post-calcination at 800 °C,,0.88,59%,663,,,,Mesoporous (nanoparticulate),,,,,
1351,SCD,Not specific,Monolith,Phenolic resin-MF,,Carbonized,I,,Ca,cp,al,Phenol-melamin-formaldehyde-NaOH solution (M/P = 0.2),Chemical (polymerization),Methanol,SCD (petroleum ether),Post-calcination at 800 °C,,0.75,65%,629,,,,Mesoporous (nanoparticulate),,,,,
1352,SCD,Not specific,Monolith,Phenolic resin-MF,,Carbonized,I,,Ca,cp,al,Phenol-melamin-formaldehyde-NaOH solution (M/P = 0.4),Chemical (polymerization),Methanol,SCD (petroleum ether),Post-calcination at 800 °C,,0.56,74%,675,,,,Mesoporous (nanoparticulate),,,,,
1353,SCD,Not specific,Monolith,Phenolic resin-MF,,Carbonized,I,,Ca,cp,al,Phenol-melamin-formaldehyde-NaOH solution (M/P = 0.6),Chemical (polymerization),Methanol,SCD (petroleum ether),Post-calcination at 800 °C,,0.45,78%,617,,,,Mesoporous (nanoparticulate),,,,,
1354,SCD,Not specific,Monolith,Phenolic resin-MF,,Carbonized,I,,Ca,cp,al,Phenol-melamin-formaldehyde-NaOH solution (M/P = 0.8),Chemical (polymerization),Methanol,SCD (petroleum ether),Post-calcination at 800 °C,,0.39,82%,603,,,,Mesoporous (nanoparticulate),,,,,
1355,APD,Adsorbent,Monolith,RF,,,I,,,cp,wa,Resorcinol-formaldehyde-catalyst solution (R/C = 100),Chemical (polymerization),Water?,APD,,,,,270,,1.08,,,,,,,
1356,APD,Adsorbent,Monolith,RF,,,I,,,cp,wa,Resorcinol-formaldehyde-catalyst solution (R/C = 200),Chemical (polymerization),Water?,APD,,,,,222,,1.63,,,,,,,
1357,APD,Adsorbent,Monolith,RF,,,I,,,cp,wa,Resorcinol-formaldehyde-catalyst solution (R/C = 500),Chemical (polymerization),Water?,APD,,,,,145,,1.74,,,,,,,
1358,APD,Adsorbent,Monolith,RF,,,I,,,cp,wa,Resorcinol-formaldehyde-catalyst solution (R/C = 1000),Chemical (polymerization),Water?,APD,,,,,76,,1.68,,,,,,,
1359,APD,Adsorbent,Monolith,RF,,Carbonized,I,,Ca,cp,wa,Resorcinol-formaldehyde-catalyst solution (R/C = 100),Chemical (polymerization),Water?,APD,Post-calcination at 900 °C,,,,570,,0.99,,,,,,,
1360,APD,Adsorbent,Monolith,RF,,Carbonized,I,,Ca,cp,wa,Resorcinol-formaldehyde-catalyst solution (R/C = 200),Chemical (polymerization),Water?,APD,Post-calcination at 900 °C,,,,617,,1.58,,,,,,,
1361,APD,Adsorbent,Monolith,RF,,Carbonized,I,,Ca,cp,wa,Resorcinol-formaldehyde-catalyst solution (R/C = 500),Chemical (polymerization),Water?,APD,Post-calcination at 900 °C,,,,538,,1.72,,,,,,,
1362,APD,Adsorbent,Monolith,RF,,Carbonized,I,,Ca,cp,wa,Resorcinol-formaldehyde-catalyst solution (R/C = 1000),Chemical (polymerization),Water?,APD,Post-calcination at 900 °C,,,,634,,1.87,,,,,,,
1363,SCD,Catalysis,Beads,Chitosan,,,A,,,pp,al,Chitosan solution + NaOH solution,Physical (pH),Ethanol,SCD,,,,,329,,,,Mesoporous (nanofibrous),,,,,
1364,SCD,Catalysis,Beads,Chitosan,,,A,,,cc,al,Cu-chelating aldehyde 1-modified chitosan solution + NaOH solution,Chemical (aldehyde),Ethanol,SCD,,,,,234,,,,Mesoporous (nanofibrous),,,,,
1365,SCD,Catalysis,Beads,Chitosan,,,A,,,cc,al,Cu-chelating aldehyde 2-modified chitosan solution + NaOH solution,Chemical (aldehyde),Ethanol,SCD,,,,,258,,,,Mesoporous (nanofibrous),,,,,
1366,SCD,Catalysis,Beads,Chitosan,,,A,,,cc,al,Cu-chelating aldehyde 3-modified chitosan solution + NaOH solution,Chemical (aldehyde),Ethanol,SCD,,,,,285,,,,Mesoporous (nanofibrous),,,,,
1367,SCD,Catalysis,Beads,Chitosan,,,A,,,cc,al,Cu-chelating aldehyde 4-modified chitosan solution + NaOH solution,Chemical (aldehyde),Ethanol,SCD,,,,,208,,,,Mesoporous (nanofibrous),,,,,
1368,SCD,Catalysis,Beads,Chitosan,,,A,,,cc,al,Cu-chelating aldehyde 5-modified chitosan solution + NaOH solution,Chemical (aldehyde),Ethanol,SCD,,,,,407,,,,Mesoporous (nanofibrous),,,,,
1369,SCD,Catalysis,Beads,Chitosan,,,A,,,cc,al,Cu-chelating aldehyde 6-modified chitosan solution + NaOH solution,Chemical (aldehyde),Ethanol,SCD,,,,,387,,,,Mesoporous (nanofibrous),,,,,
1370,SCD,Catalysis,Beads,Chitosan,,,A,,,cc,al,Cu-chelating aldehyde 7-modified chitosan solution + NaOH solution,Chemical (aldehyde),Ethanol,SCD,,,,,283,,,,Mesoporous (nanofibrous),,,,,
1371,SCD,Catalysis,Beads,Chitosan,,,A,,,cc,al,Cu-chelating aldehyde 8-modified chitosan solution + NaOH solution,Chemical (aldehyde),Ethanol,SCD,,,,,387,,,,Mesoporous (nanofibrous),,,,,
1372,SCD,Catalysis,Beads,Chitosan,,,A,,,cc,al,Cu-chelating aldehyde 9-modified chitosan solution + NaOH solution,Chemical (aldehyde),Ethanol,SCD,,,,,426,,,,Mesoporous (nanofibrous),,,,,
1373,SCD,Catalysis,Beads,Chitosan,,,A,,,cc,al,Cu-chelating aldehyde 10-modified chitosan solution + NaOH solution,Chemical (aldehyde),Ethanol,SCD,,,,,220,,,,Mesoporous (nanofibrous),,,,,
1374,SCD,Catalysis,Beads,Chitosan,,,A,,,cc,al,Cu-chelating aldehyde 11-modified chitosan solution + NaOH solution,Chemical (aldehyde),Ethanol,SCD,,,,,166,,,,Mesoporous (nanofibrous),,,,,
1375,SCD,Catalysis,Beads,Chitosan,,,A,,,pp,al,Chitosan solution + NaOH solution,Physical (pH),Ethanol,SCD,,,0.9,,350,,,,,,,,,
1376,SCD,Biomedical,Granules,Chitosan,,Glutamic acid (N) modification,A,,Al,pp,al,Chitosan solution + L-glutamic acid solution + acetone,Physical (antisolvent),Ethanol,SCD,,,,,19,10.8,0.11,,Macroporous (flakes and particulate),,,,,
1377,FD,Scaffold,Monolith,Chitosan,,,A,,,cc,ow,Chitosan solution + formaldehyde solution (frozen),Chemical (aldehyde),Acetone,FD,,,,,2,0.47,,,Macroporous (flakes and particulate),,,,,
1378,SCD,Scaffold,Monolith,Chitosan,,,A,,,cc,ow,Chitosan solution + formaldehyde solution,Chemical (aldehyde),Acetone,SCD,,,,,135,10.8,0.51,,Macroporous (flakes and particulate),,,,,
1379,SCD,Scaffold,Monolith,Chitosan,,,A,,,"ng, pp",ow,Chitosan solution (frozen) + acetone (at rt),No gelation or physical (antisolvent),Acetone,SCD,,,,64%,,,,,Mesoporous (nanofibrous),,,,,
1380,SCD,Scaffold,Monolith,Chitosan,,,A,,,"ng, pp",ow,Chitosan solution (frozen) + acetone (at -20 °C),No gelation or physical (antisolvent),Acetone,SCD,,,,91%,,,,,Mesoporous (nanofibrous),,,,,
1381,SCD,Not specific,Monolith,Bacterial cellulose,,,K,,,pp,al,Bacterial cellulose gel from Gluconacetobacter xylinum + NaOH solution,"Physical (antisolvent, pH)",Ethanol,SCD,,,0.0083,,200,,0.5,,Macroporous (fibrous),,,,,
1382,VD,Adsorbent,Monolith,Alginate,,,A,,,pp,al,Alginic acid solution (cooling),Physical (temperature),Ethanol,VD,,,,,203,14,,,Mesoporous (nanofibrous and nanoparticulate),,,,,
1383,SCD,Adsorbent,Monolith,Alginate,,,A,,,pp,al,Alginic acid solution (cooling),Physical (temperature),Ethanol,SCD,,,,,320,28,,,Mesoporous (nanofibrous and nanoparticulate),,,,,
1384,SCD,Adsorbent,Monolith,Alginate,,Carbonized,A,,Ca,pp,al,Alginic acid solution (cooling),Physical (temperature),Ethanol,SCD,Post-calcination at 200 °C in Ar,,,,278,24.2,,,Mesoporous (nanofibrous and nanoparticulate),,,,,
1385,SCD,Adsorbent,Monolith,Alginate,,Carbonized,A,,Ca,pp,al,Alginic acid solution (cooling),Physical (temperature),Ethanol,SCD,Post-calcination at 250 °C in Ar,,,,283,18.5,,,Mesoporous (nanofibrous and nanoparticulate),,,,,
1386,SCD,Adsorbent,Monolith,Alginate,,Carbonized,A,,Ca,pp,al,Alginic acid solution (cooling),Physical (temperature),Ethanol,SCD,Post-calcination at 300 °C in Ar,,,,216,16.5,,,Mesoporous (nanofibrous and nanoparticulate),,,,,
1387,SCD,Adsorbent,Monolith,Alginate,,Carbonized,A,,Ca,pp,al,Alginic acid solution (cooling),Physical (temperature),Ethanol,SCD,Post-calcination at 350 °C in Ar,,,,236,16.7,,,Mesoporous (nanofibrous and nanoparticulate),,,,,
1388,SCD,Adsorbent,Monolith,Alginate,,Carbonized,A,,Ca,pp,al,Alginic acid solution (cooling),Physical (temperature),Ethanol,SCD,Post-calcination at 500 °C in Ar,,,,388,14.5,,,Mesoporous (nanofibrous and nanoparticulate),,,,,
1389,SCD,Adsorbent,Monolith,Alginate,,Carbonized,A,,Ca,pp,al,Alginic acid solution (cooling),Physical (temperature),Ethanol,SCD,Post-calcination at 600 °C in Ar,,,,360,18,,,Mesoporous (nanofibrous and nanoparticulate),,,,,
1390,SCD,Adsorbent,Monolith,Alginate,,Carbonized,A,,Ca,pp,al,Alginic acid solution (cooling),Physical (temperature),Ethanol,SCD,Post-calcination at 800 °C in Ar,,,,349,13,,,Mesoporous (nanofibrous and nanoparticulate),,,,,
1391,SCD,Adsorbent,Monolith,Alginate,,Carbonized,A,,Ca,pp,al,Alginic acid solution (cooling),Physical (temperature),Ethanol,SCD,Post-calcination at 1000 °C in Ar,,,,301,13,,,Mesoporous (nanofibrous and nanoparticulate),,,,,
1392,SCD,Not specific,Monolith,Pectin,,,A,,,pp,al,Pectin solution (cooling),Physical (temperature),Ethanol,SCD,,,,,485,27.5,4.2,,Macroporous (flakes),,,,,
1393,SCD,Not specific,Monolith,Pectin,,Carbonized,A,,Ca,pp,al,Pectin solution (cooling),Physical (temperature),Ethanol,SCD,Post-calcination at 200 °C in Ar,,,,247,16.5,1.42,,,,,,,
1394,SCD,Not specific,Monolith,Pectin,,Carbonized,A,,Ca,pp,al,Pectin solution (cooling),Physical (temperature),Ethanol,SCD,Post-calcination at 400 °C in Ar,,,,247,10.8,0.78,,Macroporous (flakes),,,,,
1395,SCD,Not specific,Monolith,Pectin,,Carbonized,A,,Ca,pp,al,Pectin solution (cooling),Physical (temperature),Ethanol,SCD,Post-calcination at 600 °C in Ar,,,,233,10.4,0.55,,Macroporous (flakes),,,,,
1396,SCD,Not specific,Monolith,Pectin,,,A,,,pp,al,Pectin solution + HCl solution,Physical (pH),Ethanol,SCD,,,,,200,7.3,0.39,,Mesoporous (nanofibrous),,,,,
1397,SCD,Not specific,Monolith,Pectin,,Carbonized,A,,Ca,pp,al,Pectin solution + HCl solution,Physical (pH),Ethanol,SCD,Post-calcination at 200 °C in Ar,,,,198,20.3,1.07,,,,,,,
1398,SCD,Not specific,Monolith,Pectin,,Carbonized,A,,Ca,pp,al,Pectin solution + HCl solution,Physical (pH),Ethanol,SCD,Post-calcination at 300 °C in Ar,,,,174,28.8,1.02,,Mesoporous (nanofibrous),,,,,
1399,SCD,Not specific,Monolith,Pectin,,Carbonized,A,,Ca,pp,al,Pectin solution + HCl solution,Physical (pH),Ethanol,SCD,Post-calcination at 450 °C in Ar,,,,377,27.1,1.23,,Mesoporous (nanofibrous),,,,,
1400,SCD,Not specific,Monolith,Pectin,,Carbonized,A,,Ca,pp,al,Pectin solution + HCl solution,Physical (pH),Ethanol,SCD,Post-calcination at 700 °C in Ar,,,,298,25,1.27,,Mesoporous (nanofibrous),,,,,
1401,SCD,Not specific,Monolith,Agar,,,A,,,pp,wa,Agar solution (cooling),Physical (temperature),Water,SCD,,,,7%,,,,,Macroporous,,,,,
1402,SCD,Not specific,Monolith,Agar,,,A,,,pp,wa,Agar-scrose (10%) solution (cooling),Physical (temperature),Water,SCD,,,,48%,,,,,Macroporous,,,,,
1403,SCD,Not specific,Monolith,Agar,,,A,,,pp,"al, or",Agar-scrose (10%) solution (cooling),Physical (temperature),CO2-ethanol,SCD,,,,68%,,,,,Macroporous,,,,,
1404,FD,Not specific,Monolith,Agar,,,A,,,pp,wa,Agar solution (cooling),Physical (temperature),Water,FD,,,,79%,,,,,Macroporous,,,,,
1405,FD,Not specific,Monolith,Agar,,,A,,,pp,wa,Agar-scrose (10%) solution (cooling),Physical (temperature),Water,FD,,,,76%,,,,,Macroporous,,,,,
1406,APD,Not specific,Monolith,Agar,,,A,,,pp,wa,Agar-scrose (10%) solution (cooling),Physical (temperature),Water,APD,,,,4%,,,,,Macroporous,,,,,
1407,FD,Not specific,Monolith,Cellulose nanofibers,,,K,,,ng,wa,Microfibrillated cellulose (0.7%) suspension (frozen),No gelation,Water,FD,,,0.007,99.50%,43,,,0.056,Macroporous (fibrous),,,,,
1408,FD,Not specific,Monolith,Cellulose nanofibers,,,K,,,ng,wa,Microfibrillated cellulose (1.2%) suspension (frozen),No gelation,Water,FD,,,0.012,99.20%,35,,,0.18,Macroporous (fibrous),,,,,
1409,FD,Not specific,Monolith,Cellulose nanofibers,,,K,,,ng,wa,Microfibrillated cellulose (1.9%) suspension (frozen),No gelation,Water,FD,,,0.019,98.70%,30,,,0.249,Macroporous (fibrous),,,,,
1410,FD,Not specific,Monolith,Cellulose nanofibers,,,K,,,ng,wa,Microfibrillated cellulose (2.2%) suspension (frozen),No gelation,Water,FD,,,0.022,98.50%,22,,,0.435,Macroporous (fibrous),,,,,
1411,FD,Not specific,Monolith,Cellulose nanofibers,,,K,,,ng,wa,Microfibrillated cellulose (2.8%) suspension (frozen),No gelation,Water,FD,,,0.028,98.10%,16,,,0.718,Macroporous (fibrous),,,,,
1412,FD,Not specific,Monolith,Cellulose nanofibers,,,K,,,ng,wa,Microfibrillated cellulose (3.5%) suspension (frozen),No gelation,Water,FD,,,0.035,97.70%,,,,1.36,Macroporous (fibrous),,,,,
1413,FD,Not specific,Monolith,Cellulose nanofibers,,,K,,,ng,wa,Microfibrillated cellulose (4.2%) suspension (frozen),No gelation,Water,FD,,,0.043,97.20%,,,,1.51,Macroporous (fibrous),,,,,
1414,FD,Not specific,Monolith,Cellulose nanofibers,,,K,,,ng,wa,Microfibrillated cellulose (6.0%) suspension (frozen),No gelation,Water,FD,,,0.061,95.90%,,,,4.65,Macroporous (fibrous),,,,,
1415,FD,Not specific,Monolith,Cellulose nanofibers,,,K,,,ng,wa,Microfibrillated cellulose (7.7%) suspension (frozen),No gelation,Water,FD,,,0.079,94.70%,15,,,4.45,Macroporous (fibrous),,,,,
1416,FD,Not specific,Monolith,Cellulose nanofibers,,,K,,,ng,wa,Microfibrillated cellulose (10.0%) suspension (frozen),No gelation,Water,FD,,,0.103,93.10%,,,,5.31,Macroporous (fibrous),,,,,
1417,FD,Not specific,Monolith,Cellulose nanofibers,,,K,,,ng,wa,Microfibrillated cellulose (2.2%) suspension + xyloglucan (cellulose/xyloglucan = 90/10) (frozen),No gelation,Water,FD,,,0.0198,,,,,0.72,Macroporous (fibrous),,,,,
1418,FD,Not specific,Monolith,Cellulose nanofibers,,,K,,,ng,wa,Microfibrillated cellulose (2.2%) suspension + xyloglucan (cellulose/xyloglucan = 80/20) (frozen),No gelation,Water,FD,,,0.0204,,,,,0.97,Macroporous (fibrous),,,,,
1419,FD,Not specific,Monolith,Cellulose nanofibers,,,K,,,ng,wa,Microfibrillated cellulose (2.2%) suspension + xyloglucan (cellulose/xyloglucan = 70/30) (frozen),No gelation,Water,FD,,,0.0202,,,,,1.47,Macroporous (fibrous),,,,,
1420,SCD,Not specific,Monolith,Polyurea,,,I,,,cp,ow,Isocyanate (Desmodur N3300A 0.0285 M) in aceton + water-Et3N,Chemical (polymerization),Acetone,SCD,,,0.016,98.60%,222,53.7,,,Mesoporous (nanofibrous),,,,,
1421,SCD,Not specific,Monolith,Polyurea,,,I,,,cp,ow,Isocyanate (Desmodur N3300A 0.0561 M) in aceton + water-Et3N,Chemical (polymerization),Acetone,SCD,,,0.034,97.50%,244,38.9,,3.868,Mesoporous (nanofibrous),,,,,
1422,SCD,Not specific,Monolith,Polyurea,,,I,,,cp,ow,Isocyanate (Desmodur N3300A 0.1097 M) in aceton + water-Et3N,Chemical (polymerization),Acetone,SCD,,,0.072,93.90%,235,32.3,,7.027,Mesoporous (nanofibrous),,,,,
1423,SCD,Not specific,Monolith,Polyurea,,,I,,,cp,ow,Isocyanate (Desmodur N3300A 0.2073 M) in aceton + water-Et3N,Chemical (polymerization),Acetone,SCD,,,0.126,90.30%,169,41.6,,20,Mesoporous (nanoparticulate),,,,,
1424,SCD,Not specific,Monolith,Polyurea,,,I,,,cp,ow,Isocyanate (Desmodur N3300A 0.2960 M) in aceton + water-Et3N,Chemical (polymerization),Acetone,SCD,,,0.19,84.20%,68,40.7,,33,Mesoporous (nanoparticulate),,,,,
1425,SCD,Not specific,Monolith,Polyurea,,,I,,,cp,ow,Isocyanate (Desmodur N3300A 0.5171 M) in aceton + water-Et3N,Chemical (polymerization),Acetone,SCD,,,0.55,54.10%,54,38.7,,300,Mesoporous (nanoparticulate),,,,,
1426,SCD,Not specific,Monolith,Polyurea,,,I,,,cp,ow,Isocyanate (Desmodur RE 0.0284 M) in aceton + water-Et3N,Chemical (polymerization),Acetone,SCD,,,0.023,98.10%,222,12,,,Macroporous (particulate),,,,,
1427,SCD,Not specific,Monolith,Polyurea,,,I,,,cp,ow,Isocyanate (Desmodur RE 0.0563 M) in aceton + water-Et3N,Chemical (polymerization),Acetone,SCD,,,0.037,97.10%,321,7.6,,,Macroporous (particulate),,,,,
1428,SCD,Not specific,Monolith,Polyurea,,,I,,,cp,ow,Isocyanate (Desmodur RE 0.1099 M) in aceton + water-Et3N,Chemical (polymerization),Acetone,SCD,,,0.062,95%,7,7.5,,,Macroporous (particulate),,,,,
1429,SCD,Not specific,Monolith,Polyurea,,,I,,,cp,ow,Isocyanate (Desmodur RE 0.2101 M) in aceton + water-Et3N,Chemical (polymerization),Acetone,SCD,,,0.15,87.80%,6,7.75,,,Macroporous (particulate),,,,,
1430,SCD,Not specific,Monolith,Polyurea,,,I,,,cp,ow,Isocyanate (Desmodur RE 0.3019 M) in aceton + water-Et3N,Chemical (polymerization),Acetone,SCD,,,0.18,85.70%,20,10.6,,,Macroporous (particulate),,,,,
1431,SCD,Not specific,Monolith,Polyurea,,,I,,,cp,ow,Isocyanate (Desmodur RE 0.5360 M) in aceton + water-Et3N,Chemical (polymerization),Acetone,SCD,,,0.25,79.80%,3,6.6,,,Macroporous (particulate),,,,,
1432,SCD,Not specific,Monolith,Polyurea,,,I,,,cp,ow,Isocyanate (Desmodur N3200 0.2066 M) in aceton + water-Et3N,Chemical (polymerization),Acetone,SCD,,,0.175,84.60%,4,7.4,,,Macroporous (particulate),,,,,
1433,SCD,Not specific,Monolith,Polyurea,,,I,,,cp,ow,Isocyanate (Desmodur N3200 0.2955 M) in aceton + water-Et3N,Chemical (polymerization),Acetone,SCD,,,0.37,68.50%,13,8.5,,,Macroporous (particulate),,,,,
1434,SCD,Not specific,Monolith,Polyurea,,,I,,,cp,ow,Isocyanate (Desmodur N3200 0.5166 M) in aceton + water-Et3N,Chemical (polymerization),Acetone,SCD,,,0.54,52.70%,24,12.05,,,Macroporous (particulate),,,,,
1435,SCD,Not specific,Monolith,Polyimide,,,G,,,cp,al,"Pyromellitic dianhydride + 4,4'-methylenedianiline (solid 2.5 w/w) in N-methyl-2-pyrrolidone, + (AcO)2O-pyridine, cured at 190 °C",Chemical (polymerization),Ethanol,SCD,,,0.09,94%,385,42.7,,,Mesoporous (nanoparticulate),,,,,
1436,SCD,Not specific,Monolith,Polyimide,,,G,,,cp,ow,"Pyromellitic dianhydride + 4,4'-methylene diphenyl diisocyanate (solid 2.5 w/w) in N-methyl-2-pyrrolidone-acetonitrile, cured at rt",Chemical (polymerization),Acetone,SCD,,,,,297,35.5,,,Mesoporous (nanoparticulate),,,,,
1437,SCD,Not specific,Monolith,Polyimide,,,G,,,cp,al,"Pyromellitic dianhydride + 4,4'-methylenedianiline (solid 5 w/w) in N-methyl-2-pyrrolidone, + (AcO)2O-pyridine, cured at 190 °C",Chemical (polymerization),Ethanol,SCD,,,0.142,90.00%,412,47,,,Mesoporous (nanoparticulate),,,,,
1438,SCD,Not specific,Monolith,Polyimide,,,G,,,cp,ow,"Pyromellitic dianhydride + 4,4'-methylene diphenyl diisocyanate (solid 5 w/w) in N-methyl-2-pyrrolidone-DMSO, cured at rt",Chemical (polymerization),Acetone,SCD,,,,,374,36.3,,,Mesoporous (nanoparticulate),,,,,
1439,SCD,Not specific,Monolith,Polyimide,,,G,,,cp,ow,"Pyromellitic dianhydride + 4,4'-methylene diphenyl diisocyanate (solid 5 w/w) in N-methyl-2-pyrrolidone-acetonitrile, cured at rt",Chemical (polymerization),Acetone,SCD,,,0.047,97%,333,36.3,,,Mesoporous (nanoparticulate),,,,,
1440,SCD,Not specific,Monolith,Polyimide,,,G,,,cp,al,"Pyromellitic dianhydride + 4,4'-methylenedianiline (solid 10 w/w) in N-methyl-2-pyrrolidone, + (AcO)2O-pyridine, cured at 190 °C",Chemical (polymerization),Ethanol,SCD,,,0.186,87%,431,40.7,,,Mesoporous (nanoparticulate),,,,,
1441,SCD,Not specific,Monolith,Polyimide,,,G,,,cp,ow,"Pyromellitic dianhydride + 4,4'-methylene diphenyl diisocyanate (solid 10 w/w) in N-methyl-2-pyrrolidone-DMSO, cured at rt",Chemical (polymerization),Acetone,SCD,,,0.112,93%,373,41.7,,,Mesoporous (nanoparticulate),,,,,
1442,SCD,Not specific,Monolith,Polyimide,,,G,,,cp,ow,"Pyromellitic dianhydride + 4,4'-methylene diphenyl diisocyanate (solid 10 w/w) in N-methyl-2-pyrrolidone-acetonitrile, cured at rt",Chemical (polymerization),Acetone,SCD,,,0.09,94%,316,39.8,,,Mesoporous (nanoparticulate),,,,,
1443,SCD,Not specific,Monolith,Polyimide,,,G,,,cp,al,"Pyromellitic dianhydride + 4,4'-methylenedianiline (solid 15 w/w) in N-methyl-2-pyrrolidone, + (AcO)2O-pyridine, cured at 190 °C",Chemical (polymerization),Ethanol,SCD,,,0.232,84%,413,31.6,,,Mesoporous (nanoparticulate),,,,,
1444,SCD,Not specific,Monolith,Polyimide,,,G,,,cp,al,"Pyromellitic dianhydride + 4,4'-methylenedianiline (solid 15 w/w) in N-methyl-2-pyrrolidone, + (AcO)2O-pyridine, cured at rt",Chemical (polymerization),Ethanol,SCD,,,0.376,74%,299,14.5,,,Mesoporous (nanoparticulate),,,,,
1445,SCD,Not specific,Monolith,Polyimide,,,G,,,cp,al,"Pyromellitic dianhydride + 4,4'-methylene diphenyl diisocyanate (solid 15 w/w) in N-methyl-2-pyrrolidone, cured at 90 °C",Chemical (polymerization),Ethanol,SCD,,,0.223,85%,244,39.8,,,Mesoporous (nanoparticulate),,,,,
1446,SCD,Not specific,Monolith,Polyimide,,,G,,,cp,ow,"Pyromellitic dianhydride + 4,4'-methylene diphenyl diisocyanate (solid 15 w/w) in N-methyl-2-pyrrolidone-DMSO, cured at rt",Chemical (polymerization),Acetone,SCD,,,0.167,88%,391,31.6,,,Mesoporous (nanoparticulate),,,,,
1447,SCD,Not specific,Monolith,Polyimide,,,G,,,cp,ow,"Pyromellitic dianhydride + 4,4'-methylene diphenyl diisocyanate (solid 15 w/w) in N-methyl-2-pyrrolidone-acetonitrile, cured at rt",Chemical (polymerization),Acetone,SCD,,,0.124,91%,315,52.5,,,Mesoporous (nanoparticulate),,,,,
1448,SCD,Not specific,Monolith,Polyimide,,,G,,,cp,al,"Pyromellitic dianhydride + 4,4'-methylenedianiline (solid 20 w/w) in N-methyl-2-pyrrolidone, + (AcO)2O-pyridine, cured at 190 °C",Chemical (polymerization),Ethanol,SCD,,,0.291,80%,378,24,,27.25,Mesoporous (nanoparticulate),,,,,
1449,SCD,Not specific,Monolith,Polyimide,,,G,,,cp,al,"Pyromellitic dianhydride + 4,4'-methylene diphenyl diisocyanate (solid 20 w/w) in N-methyl-2-pyrrolidone, cured at 90 °C",Chemical (polymerization),Ethanol,SCD,,,0.266,80%,246,24,,,Mesoporous (nanoparticulate),,,,,
1450,SCD,Not specific,Monolith,Polyimide,,,G,,,cp,ow,"Pyromellitic dianhydride + 4,4'-methylene diphenyl diisocyanate (solid 20 w/w) in N-methyl-2-pyrrolidone-DMSO, cured at rt",Chemical (polymerization),Acetone,SCD,,,0.208,85%,366,30.9,,,Mesoporous (nanoparticulate),,,,,
1451,SCD,Not specific,Monolith,Polyimide,,,G,,,cp,ow,"Pyromellitic dianhydride + 4,4'-methylene diphenyl diisocyanate (solid 20 w/w) in N-methyl-2-pyrrolidone-acetonitrile, cured at rt",Chemical (polymerization),Acetone,SCD,,,0.196,87%,352,39.8,,,Mesoporous (nanoparticulate),,,,,
1452,SCD,Not specific,Monolith,Polyimide,,,G,,,cp,al,"Pyromellitic dianhydride + 4,4'-methylene diphenyl diisocyanate (solid 30 w/w) in N-methyl-2-pyrrolidone, cured at 90 °C",Chemical (polymerization),Ethanol,SCD,,,0.382,74%,303,24.5,,,Mesoporous (nanoparticulate),,,,,
1453,SCD,Not specific,Monolith,Polyimide,,,G,,,cp,ow,"Pyromellitic dianhydride + 4,4'-methylene diphenyl diisocyanate (solid 30 w/w) in N-methyl-2-pyrrolidone-acetonitrile, cured at rt",Chemical (polymerization),Acetone,SCD,,,0.285,80%,339,40.7,,,Mesoporous (nanoparticulate),,,,,
1454,SCD,Not specific,Monolith,Polyimide,,,G,,,cp,al,"Pyromellitic dianhydride + 4,4'-methylene diphenyl diisocyanate (solid 40 w/w) in N-methyl-2-pyrrolidone, cured at 90 °C",Chemical (polymerization),Ethanol,SCD,,,0.513,64%,278,14.1,,,Mesoporous (nanoparticulate),,,,,
1455,SCD,Not specific,Monolith,Polyimide,,,G,,,cp,ow,"Pyromellitic dianhydride + 4,4'-methylene diphenyl diisocyanate (solid 40 w/w) in N-methyl-2-pyrrolidone-acetonitrile, cured at rt",Chemical (polymerization),Acetone,SCD,,,0.417,71%,171,39.8,,,Mesoporous (nanoparticulate),,,,,
1456,SCD,Not specific,Monolith,Polyimide,,,G,,,cp,al,"Pyromellitic dianhydride + 4,4'-methylene diphenyl diisocyanate (solid 50 w/w) in N-methyl-2-pyrrolidone, cured at 90 °C",Chemical (polymerization),Ethanol,SCD,,,0.679,53%,222,8.5,,,Mesoporous (nanoparticulate),,,,,
1457,SCD,Not specific,Monolith,Polyimide,,Carbonized,G,,Ca,cp,al,"Pyromellitic dianhydride + 4,4'-methylenedianiline (solid 15 w/w) in N-methyl-2-pyrrolidone, + (AcO)2O-pyridine, cured at 190 °C",Chemical (polymerization),Ethanol,SCD,Post-calcination at 800 °C in Ar,,1.018,46%,113,,,,Mesoporous (nanoparticulate),,,,,
1458,SCD,Not specific,Monolith,Polyimide,,Carbonized,G,,Ca,cp,ow,"Pyromellitic dianhydride + 4,4'-methylene diphenyl diisocyanate (solid 15 w/w) in N-methyl-2-pyrrolidone, cured at 90 °C",Chemical (polymerization),Acetone,SCD,Post-calcination at 800 °C in Ar,,0.665,67%,279,,,,Mesoporous (nanoparticulate),,,,,
1459,SCD,Not specific,Monolith,Polyimide,,Carbonized,G,,Ca,cp,ow,"Pyromellitic dianhydride + 4,4'-methylene diphenyl diisocyanate (solid 10 w/w) in N-methyl-2-pyrrolidone-DMSO, cured at rt",Chemical (polymerization),Acetone,SCD,Post-calcination at 800 °C in Ar,,1.012,46%,336,,,,Mesoporous (nanoparticulate),,,,,
1460,SCD,Not specific,Monolith,Polyimide,,Carbonized,G,,Ca,cp,al,"Pyromellitic dianhydride + 4,4'-methylene diphenyl diisocyanate (solid 10 w/w) in N-methyl-2-pyrrolidone-acetonitrile, cured at rt",Chemical (polymerization),Ethanol,SCD,Post-calcination at 800 °C in Ar,,0.967,44%,361,,,,Mesoporous (nanoparticulate),,,,,
1461,SCD,Not specific,Monolith,Polyimide,,Carbonized,G,,Ca,cp,ow,"Pyromellitic dianhydride + 4,4'-methylenedianiline (solid 15 w/w) in N-methyl-2-pyrrolidone, + (AcO)2O-pyridine, cured at 190 °C",Chemical (polymerization),Acetone,SCD,Post-calcination at 800 °C in Ar + additoinal calcination at 800 °C in CO2,,0.701,67%,417,,,,Mesoporous (nanoparticulate),,,,,
1462,SCD,Not specific,Monolith,Polyimide,,Carbonized,G,,Ca,cp,ow,"Pyromellitic dianhydride + 4,4'-methylene diphenyl diisocyanate (solid 10 w/w) in N-methyl-2-pyrrolidone-DMSO, cured at rt",Chemical (polymerization),Acetone,SCD,Post-calcination at 800 °C in Ar + additoinal calcination at 800 °C in CO2,,0.67,71%,1010,,,,Mesoporous (nanoparticulate),,,,,
1463,SCD,Not specific,Monolith,Cellulose nanofibers,,,K,,,pp,al,Cellulose nanowhisker (80 mg/mL) suspension (sonication-standing still),Physical (aggregation),Ethanol,SCD,,,0.078,95.00%,530,,,,Mesoporous (nanofibrous),,,,,
1464,SCD,Not specific,Monolith,Cellulose nanofibers,,,K,,,pp,al,Cellulose nanowhisker (90 mg/mL) suspension (sonication-standing still),Physical (aggregation),Ethanol,SCD,,,0.09,94%,260,,,,Mesoporous (nanofibrous),,,,,
1465,SCD,Not specific,Monolith,Cellulose nanofibers,,,K,,,pp,al,Cellulose nanowhisker (100 mg/mL) suspension (sonication-standing still),Physical (aggregation),Ethanol,SCD,,,0.11,93%,310,,,,Mesoporous (nanofibrous),,,,,
1466,SCD,Not specific,Monolith,Cellulose nanofibers,,,K,,,pp,al,Cellulose nanowhisker (120 mg/mL) suspension (sonication-standing still),Physical (aggregation),Ethanol,SCD,,,0.12,92%,400,,,,Mesoporous (nanofibrous),,,,,
1467,SCD,Not specific,Monolith,Cellulose nanofibers,,,K,,,pp,al,Cellulose nanowhisker (140 mg/mL) suspension (sonication-standing still),Physical (aggregation),Ethanol,SCD,,,0.14,91%,605,,,,Mesoporous (nanofibrous),,,,,
1468,SCD,Not specific,Monolith,Cellulose nanofibers,,,K,,,pp,al,Cellulose nanowhisker (160 mg/mL) suspension (sonication-standing still),Physical (aggregation),Ethanol,SCD,,,0.155,90%,450,,,,Mesoporous (nanofibrous),,,,,
1469,FD,Not specific,Monolith,Cellulose nanofibers,,"1H,1H,2H,2H-perfluorodecyltrichlorosilane modification",K,,Si,ng,wa,Nanofibrillated cellulose (0.003-2.6 wt%) suspension (frozen),No gelation,Water,FD,Post-modification with perfluoroalkylsilane vapor,,0.0415,,13,,,,Macroporous (cellular),,,,,
1470,SCD,Not specific,Monolith,PEDOT:PSS,,,M,,,cp,al,EDOT-PSS aqueous solution (PEDOT:PSS = 1:3) + Fe(NO3)3 solution,Chemical (polymerization),Ethanol,SCD,,,0.16,,178,,0.719,,Mesoporous (nanoparticulate),,,,,
1471,SCD,Not specific,Monolith,PEDOT:PSS,,,M,,,cp,al,EDOT-PSS aqueous solution (PEDOT:PSS = 1:2) + Fe(NO3)3 solution,Chemical (polymerization),Ethanol,SCD,,,0.138,,227,,0.844,,Mesoporous (nanoparticulate),,,,,
1472,SCD,Not specific,Monolith,PEDOT:PSS,,,M,,,cp,al,EDOT-PSS aqueous solution (PEDOT:PSS = 1:1) + Fe(NO3)3 solution,Chemical (polymerization),Ethanol,SCD,,,0.167,,303,,1.168,,Mesoporous (nanoparticulate),,,,,
1473,SCD,Not specific,Monolith,PEDOT:PSS,,,M,,,cp,al,EDOT-PSS aqueous solution (PEDOT:PSS = 2:1) + Fe(NO3)3 solution,Chemical (polymerization),Ethanol,SCD,,,0.143,,370,,1.154,,Mesoporous (nanoparticulate),,,,,
1474,SCD,Not specific,Monolith,PEDOT:PSS,,,M,,,cp,al,EDOT-PSS aqueous solution (PEDOT:PSS = 3:1) + Fe(NO3)3 solution,Chemical (polymerization),Ethanol,SCD,,,0.232,,333,,1.32,,Mesoporous (nanoparticulate),,,,,
1475,SCD,Adsorbent (gas),Monolith,Polystyrene,,,J,,,pp,or,Polystyrene solution in toluene (cooling),Physical (temperature),Toluene,SCD,,,0.02,98%,,,,,,,,,,
1476,SCD,Adsorbent (gas),Monolith,Polystyrene,,,J,,,pp,or,"Polystyrene solution in 1,2-dichloroethane (cooling)",Physical (temperature),"1,2-Dichloroethane",SCD,,,0.0825,91.50%,,,,,,,,,,
1477,SCD,Adsorbent (gas),Monolith,Polystyrene,,,J,,,pp,or,"Polystyrene solution in 1,2-dichloroethane (cooling)",Physical (temperature),"1,2-Dichloroethane",SCD,Post-treatment with chloroform,,,,,,,,,,,,,
1478,FD,Not specific,Monolith,Cellulose,,,B,,,ng,wa,Microcrystalline cellulose (solid 5.0%) suspension (frozen),No gelation,Water,FD,,,0.056,,,,,0.017,Macroporous (cellular),,,,,
1479,FD,Not specific,Monolith,Cellulose,,,B,,,ng,wa,Microcrystalline cellulose (solid 5.5%) suspension (frozen),No gelation,Water,FD,,,0.064,,,,,0.015,Macroporous (cellular),,,,,
