Repository: paulagirones/Aerogels_thermal_conductivity

# Aerogels_thermal_conductivity
Machine learning prediction of thermal conductivity in aerogels.

File: 20250220_dataset.csv (part 9 of 95)
Entry,Drying,Purpose,Shape,First materials,Second materials,Modification,First material class,Second materials class,Modification class,Gelation class,Solvent class,Process,Gelation mechanism,Final solvent,Drying details,Post drying treatment,Post-drying cross-linking,Envelope density g/cm3,Porosity,BET surface area m2/g,BJH pore size nm,BJH pore volume (total) cm3/g,compression elastic modulus MPa,SEM,Thermal conductivity W/(m K),Thermal method,Thermal method detail,,
1480,FD,Not specific,Monolith,Cellulose,,,B,,,ng,wa,Microcrystalline cellulose (solid 6.0%) suspension (frozen),No gelation,Water,FD,,,0.063,,,,,0.06,Macroporous (cellular),,,,,
1481,FD,Not specific,Monolith,Cellulose,,,B,,,ng,wa,Microcrystalline cellulose (solid 7.5%) suspension (frozen),No gelation,Water,FD,,,0.093,,,,,0.05,Macroporous (cellular),,,,,
1482,FD,Not specific,Monolith,Cellulose,,,B,,,ng,wa,Microcrystalline cellulose (solid 10.0%) suspension (frozen),No gelation,Water,FD,,,0.106,,,,,0.12,Macroporous (cellular),,,,,
1483,FD,Not specific,Monolith,Carboxymethyl cellulose,,,A,,,ng,wa,Carboxymethyl cellulose (solid 5.0%) solution (frozen),No gelation,Water,FD,,,0.062,,,,,0.83,Macroporous (cellular),,,,,
1484,FD,Not specific,Monolith,Carboxymethyl cellulose,,,A,,,ng,wa,Carboxymethyl cellulose (solid 6.0%) solution (frozen),No gelation,Water,FD,,,0.073,,,,,1.2,Macroporous (cellular),,,,,
1485,FD,Not specific,Monolith,Carboxymethyl cellulose,,,A,,,ng,wa,Carboxymethyl cellulose (solid 7.5%) solution (frozen),No gelation,Water,FD,,,0.09,,,,,1.033,Macroporous (cellular),,,,,
1486,FD,Not specific,Monolith,Carboxymethyl cellulose,,,A,,,ng,wa,Carboxymethyl cellulose (solid 10.0%) solution (frozen),No gelation,Water,FD,,,0.12,,,,,3.442,Macroporous (cellular),,,,,
1487,SCD,DDS,Monolith,Bacterial cellulose,,Drug loading,K,,Lo,pp,al,"Bacterial cellulose gel from Gluconacetobacter xylinum, post-drug loading in ethanol",Physical (antisolvent),Ethanol,SCD,,,0.0088,,,,,,Mesoporous (nanofibrous),,,,,
1488,APD,Adsorbent,Monolith,Polybenzoxazine,,,M,,,cp,ow,"Bisphenol A in 1,4-dioxane + paraformaldehyde + TEA (heating)",Chemical (polymerization),"1,4-Dioxane",APD,Post-curing at 140 °C for 2 h,,,,,,,,Mesoporous (nanoparticulate),,,,,
1489,APD,Adsorbent,Monolith,Polybenzoxazine,,,M,,,cp,ow,"Bisphenol A in 1,4-dioxane + paraformaldehyde + TEA (heating)",Chemical (polymerization),"1,4-Dioxane",APD,Post-curing at 160 °C for 2 h,,,,,,,,Mesoporous (nanoparticulate),,,,,
1490,APD,Adsorbent,Monolith,Polybenzoxazine,,,M,,,cp,ow,"Bisphenol A in 1,4-dioxane + paraformaldehyde + TEA (heating)",Chemical (polymerization),"1,4-Dioxane",APD,Post-curing at 180 °C for 2 h,,,,,,,,Mesoporous (nanoparticulate),,,,,
1491,APD,Adsorbent,Monolith,Polybenzoxazine,,,M,,,cp,ow,"Bisphenol A in 1,4-dioxane + paraformaldehyde + TEA (heating)",Chemical (polymerization),"1,4-Dioxane",APD,Post-curing at 200 °C for 3 h,,,,,,,,Mesoporous (nanoparticulate),,,,,
1492,SCD,Scaffold,Monolith,Chitosan,,,A,,,cc,ow,Chitosan solution + genipin solution,Chemical (genipin),Acetone,SCD,,,,,49,,,,Macroporous (flakes),,,,,
1493,FD,Not specific,Monolith,Chitosan,,,A,,,cc,wa,"Chitosan solution + glutaraldehyde solution (NH2:CHO = 2.5:1) (freeze-thaw, frozen)",Chemical (aldehyde),Water,FD,,,,,,,,,,,,,,
1494,FD,Not specific,Monolith,Chitosan,,,A,,,cc,wa,"Chitosan solution + glutaraldehyde solution (NH2:CHO = 10:1) (freeze-thaw, frozen)",Chemical (aldehyde),Water,FD,,,,,,,,,,,,,,
1495,FD,Not specific,Monolith,Chitosan,,,A,,,cc,wa,"Chitosan solution + glutaraldehyde solution (NH2:CHO = 2.5:1) (freeze-thaw, frozen)",Chemical (aldehyde),Water,FD,,,,,,,,,,,,,,
1496,SCD,DDS,Sheet,Chitosan,,Drug loading,A,,Lo,pp,al,Chitosan film + water-ethanol,Physical (antisolvent),Ethanol,SCD,Drug loading in scCO2,,,,134,,,,Mesoporous (nanofibrous),,,,,
1497,FD,Adsorbent,Monolith,Carboxymethyl chitosan,,,A,,,cc,wa,"Carboxymethyl chitosan solution + glutaraldehyde solution, post-treatment with vacuum evaporator (frozen)",Chemical (aldehyde),Water,FD,,,,,,,,,Macroporous (flakes),,,,,
1498,FD,Scaffold,Monolith,Chitosan,,Thiolated,A,,Al,ng,wa,Chitosan solution (frozen),No gelation,Water,FD,,,,,,,,,Macroporous (cellular),,,,,
1499,FD,Scaffold,Monolith,Chitosan,,Thiolated,A,,Al,ng,wa,Chitosan (70%)-thiolated chitosan (30%) solution (frozen),No gelation,Water,FD,,,,,,,,,Macroporous (cellular),,,,,
1500,FD,Scaffold,Monolith,Chitosan,,Thiolated,A,,Al,ng,wa,Chitosan (50%)-thiolated chitosan (50%) solution (frozen),No gelation,Water,FD,,,,,,,,,Macroporous (cellular),,,,,
1501,FD,Scaffold,Monolith,Chitosan,,Thiolated,A,,Al,ng,wa,Chitosan (30%)-thiolated chitosan (70%) solution (frozen),No gelation,Water,FD,,,,,,,,,Macroporous (cellular),,,,,
1502,FD,Scaffold,Monolith,Chitosan,,Thiolated,A,,Al,ng,wa,Thiolated chitosan (30%) solution (frozen),No gelation,Water,FD,,,,,,,,,Macroporous (cellular),,,,,
1503,FD,Scaffold,Monolith,Chitosan,,,A,,,ng,wa,Chitosan solution + ice template (frozen),No gelation,Water,FD,Post-ethanol treatment,Physical (antisolvent),,,,,,,Macroporous (cellular),,,,,
1504,FD,Scaffold,Monolith,Chitosan,,,A,,,ng,wa,Chitosan solution (frozen),No gelation,Water,FD,,,,,,,,,Macroporous (cellular),,,,,
1505,FD,Scaffold,Monolith,Chitosan,,,A,,,pp,wa,"Chitosan solution + template poly(ethyl methacrylate) particles (frozen) + NaOH-ethanol solution, post-ethanol treatment (remove template)","Physical (antisolvent, pH)",Water,FD,,,,84%,,,,,Macroporous (cellular and flakes),,,,,
1506,FD,Scaffold,Monolith,Chitosan,,,A,,,pc,wa,Chitosan solution (1.8%) + Na2HPO4 solution,Physical (phosphate),Water,FD,,,,86%,,,,,Macroporous (cellular and fibrous),,,,,
1507,FD,Scaffold,Monolith,Chitosan,,,A,,,pc,wa,Chitosan solution (1.5%) + Na2HPO4 solution,Physical (phosphate),Water,FD,,,,90%,,,,,Macroporous (cellular and fibrous),,,,,
1508,FD,Scaffold,Monolith,Chitosan,,,A,,,pc,wa,Chitosan solution (1.25%) + Na2HPO4 solution,Physical (phosphate),Water,FD,,,,95%,,,,,Macroporous (cellular and fibrous),,,,,
1509,APD,Not specific,Monolith,Chitosan,,,A,,,cc,wa,Chitosan solution with bubbles + glyoxal,Chemical (aldehyde),Water,APD,,,,,,,,,Macroporous (cellular),,,,,
1510,FD,Adsorbent,Beads,Chitosan,,,A,,,"cc, pp",wa,"Chitosan solution + NaOH solution + epichlorohydrin solution, post-immersion into NaBrO3 solution (template)",Chemical (epoxy) and physical (pH),Water,FD,,,,,,,,,Macroporous (cellular),,,,,
1511,SCD,Not specific,Monolith,"2,3-Didecyloxyanthracene",,,Q,,,pp,or,"2,3-Bis-n-decyloxyanthracene in scCO2",Physical,scCO2,SCD,,,0.002,,,,,,Macroporous (fibrous),,,,,
1512,SCD,Not specific,Monolith,12-Hydroxystearic acid,,,Q,,,pp,or,12-Hydroxystearic acid in scCO2,Physical,scCO2,SCD,,,,,,,,,Macroporous (fibrous),,,,,
1513,FD,Not specific,Monolith,RF,Lignin,,I,F,,cp,wa,Lignin (50%) suspension + resorcinol-formaldehyde solution (frozen),Chemical (polymerization),Water,FD,,,0.408,,191,,,,Macroporous (particulate),,,,,
1514,FD,Not specific,Monolith,RF,Lignin,,I,F,,cp,wa,Lignin (10%) suspension + resorcinol-formaldehyde solution (frozen),Chemical (polymerization),Water,FD,,,0.368,,479,,,,Macroporous (particulate),,,,,
1515,FD,Not specific,Monolith,RF,,,I,,,cp,wa,Resorcinol-formaldehyde solution (frozen),Chemical (polymerization),Water,FD,,,0.259,,552,,,,Macroporous (particulate),,,,,
1516,FD,Not specific,Monolith,Chitosan,"Agarose, gelatin",,A,"A, C",,uk,uk,Unknown,Unknown,Unknown,FD,,,,70%,,,,,Macroporous (flakes),,,,,
1517,FD,Not specific,Monolith,Chitin nanofibers,,,K,,,ng,al,Chitin nanofiber suspension (frozen),No gelation,t-Butanol,FD,,,,,260,,,,Mesoporous (nanofibrous),,,,,
1518,FD,Not specific,Monolith,Cellulose nanofibers,,,K,,,ng,al,Cellulose nanofiber suspension (frozen),No gelation,t-Butanol,FD,,,,,200,,,,Mesoporous (nanofibrous),,,,,
1519,FD,Not specific,Monolith,Chitin nanofibers,,Carbonized,K,,Ca,ng,al,Chitin nanofiber suspension (frozen),No gelation,t-Butanol,FD,Post-calcination at 600 °C,,,,460,,,,Mesoporous (nanofibrous),,,,,
1520,FD,Not specific,Monolith,Cellulose nanofibers,,Carbonized,K,,Ca,ng,al,Cellulose nanofiber suspension (frozen),No gelation,t-Butanol,FD,Post-calcination at 600 °C,,,,440,,,,Mesoporous (nanofibrous),,,,,
1521,FD,DDS,Microbeads,Chitosan,Poly(glutamic acid),Drug loading,A,C,Lo,pc,wa,Insulin solution + poly(glutamic acid) solution + tripolyphosphate-MgSO4 solution + chitosan solution,Physical (phosphate),Water,FD,,,,,,,,,Microparticles,,,,,
1522,SCD,Not specific,Monolith,Chitosan,Xanthan,,A,A,,pc,ow,Xanthan solution + chitosan particles + glucono-d-lactone,Physical (electrostatic),Acetone,SCD,,,,,,,,,Mesoporous (nanofibrous),,,,,
1523,SCD,Scaffold,Monolith,Chitosan,,,A,,,pp,or,Chitosan solution (polymer 2 wt%) in scCO2,Physical (antisolvent),scCO2,SCD,,,,10%,,,,,Macroporous (particulate),,,,,
1524,SCD,Scaffold,Monolith,Chitosan,,,A,,,pp,or,Chitosan solution (polymer 5 wt%) in scCO2,Physical (antisolvent),scCO2,SCD,,,,37%,,,,,Macroporous (particulate),,,,,
1525,SCD,Scaffold,Monolith,Chitosan,PLA,,A,F,,pp,or,"Chitosan solution + PLA-chloroform solution (chitosan:PLA = 75:25, polymer 2 wt%) in scCO2",Physical (antisolvent),scCO2,SCD,,,,23%,,,,,Macroporous (particulate),,,,,
1526,SCD,Scaffold,Monolith,Chitosan,PLA,,A,F,,pp,or,"Chitosan solution + PLA-chloroform solution (chitosan:PLA = 50:50, polymer 2 wt%) in scCO2",Physical (antisolvent),scCO2,SCD,,,,44%,,,,,Macroporous (particulate),,,,,
1527,SCD,Scaffold,Monolith,PLA,Chitosan,,F,A,,pp,or,"Chitosan solution + PLA-chloroform solution (chitosan:PLA = 75:25, polymer 2 wt%) in scCO2",Physical (antisolvent),scCO2,SCD,,,,88%,,,,,Macroporous (particulate),,,,,
1528,SCD,Scaffold,Monolith,PLA,,,F,,,pp,or,PLA-chloroform solution (polymer 5 wt%) in scCO2,Physical (antisolvent),scCO2,SCD,,,,,,,,,Macroporous (particulate),,,,,
1529,FD,Adsorbent,Monolith,Chitosan,Starch,,A,A,,cc,wa,Chitosan solution + starch solution (hydrothermal) (frozen),Chemical (ester)?,Water,FD,,,0.0041,,,,,,Macroporous (flakes),,,,,
1530,FD,Adsorbent,Monolith,Chitosan,Starch,,A,A,,cc,wa,Chitosan solution + starch citrate solution (hydrothermal) (frozen),Chemical (ester)?,Water,FD,,,0.0076,,,,,,Macroporous (flakes),,,,,
1531,FD,Not specific,Monolith,Chitosan,,,A,,,"ng, cc",wa,Chitosan solution + NHS-EDC solution? (frozen),Chemical (EDC) or no gelation,Water,FD (-30 °C),,,,88%,,,,,Macroporous (cellular),,,,,
1532,FD,Not specific,Monolith,Chitosan,Bacterial cellulose,,A,K,,"ng, cc",wa,Chitosan solution + TEMPO-treated cellulose-NHS suspension (cellulose:chitosan = 2:8) + EDC solution (frozen),Chemical (EDC) or no gelation,Water,FD (-30 °C),,,,95%,,,,0.248,Macroporous (cellular),,,,,
1533,FD,Not specific,Monolith,Chitosan,Bacterial cellulose,,A,K,,"ng, cc",wa,Chitosan solution + TEMPO-treated cellulose-NHS suspension (cellulose:chitosan = 3:7) + EDC solution (frozen),Chemical (EDC) or no gelation,Water,FD (-30 °C),,,,96%,,,,0.363,Macroporous (cellular),,,,,
1534,FD,Not specific,Monolith,Chitosan,Bacterial cellulose,,A,K,,"ng, cc",wa,Chitosan solution + TEMPO-treated cellulose-NHS suspension (cellulose:chitosan = 4:6) + EDC solution (frozen),Chemical (EDC) or no gelation,Water,FD (-30 °C),,,,95%,,,,0.383,Macroporous (cellular),,,,,
1535,FD,Not specific,Monolith,Chitosan,Bacterial cellulose,,A,K,,"ng, cc",wa,Chitosan solution + TEMPO-treated cellulose-NHS suspension (cellulose:chitosan = 5:5) + EDC solution (frozen),Chemical (EDC) or no gelation,Water,FD (-30 °C),,,,95%,,,,0.583,Macroporous (cellular),,,,,
1536,FD,Not specific,Monolith,Chitosan,Bacterial cellulose,,A,K,,"ng, cc",wa,Chitosan solution + TEMPO-treated cellulose-NHS suspension (cellulose:chitosan = 6:4) + EDC solution (frozen),Chemical (EDC) or no gelation,Water,FD (-30 °C),,,,95%,,,,0.702,Macroporous (cellular),,,,,
1537,FD,Not specific,Monolith,Bacterial cellulose,,,K,,,"ng, cc",wa,TEMPO-treated cellulose-NHS suspension + EDC solution (frozen),Chemical (EDC) or no gelation,Water,FD (-30 °C),,,,95%,,,,0.384,Macroporous (cellular),,,,,
1538,FD,Not specific,Monolith,Chitosan,,,A,,,"ng, cc",wa,Chitosan solution + NHS-EDC solution? (frozen),Chemical (EDC) or no gelation,Water,FD (-80 °C),,,,89%,,,,,Macroporous (cellular),,,,,
1539,FD,Not specific,Monolith,Chitosan,Bacterial cellulose,,A,K,,"ng, cc",wa,Chitosan solution + TEMPO-treated cellulose-NHS suspension (cellulose:chitosan = 2:8) + EDC solution (frozen),Chemical (EDC) or no gelation,Water,FD (-80 °C),,,,93%,,,,0.45,Macroporous (cellular),,,,,
1540,FD,Not specific,Monolith,Chitosan,Bacterial cellulose,,A,K,,"ng, cc",wa,Chitosan solution + TEMPO-treated cellulose-NHS suspension (cellulose:chitosan = 3:7) + EDC solution (frozen),Chemical (EDC) or no gelation,Water,FD (-80 °C),,,,96%,,,,0.345,Macroporous (cellular),,,,,
1541,FD,Not specific,Monolith,Chitosan,Bacterial cellulose,,A,K,,"ng, cc",wa,Chitosan solution + TEMPO-treated cellulose-NHS suspension (cellulose:chitosan = 4:6) + EDC solution (frozen),Chemical (EDC) or no gelation,Water,FD (-80 °C),,,,94%,,,,0.347,Macroporous (cellular),,,,,
1542,FD,Not specific,Monolith,Chitosan,Bacterial cellulose,,A,K,,"ng, cc",wa,Chitosan solution + TEMPO-treated cellulose-NHS suspension (cellulose:chitosan = 5:5) + EDC solution (frozen),Chemical (EDC) or no gelation,Water,FD (-80 °C),,,,94%,,,,0.406,Macroporous (cellular),,,,,
1543,FD,Not specific,Monolith,Chitosan,Bacterial cellulose,,A,K,,"ng, cc",wa,Chitosan solution + TEMPO-treated cellulose-NHS suspension (cellulose:chitosan = 6:4) + EDC solution (frozen),Chemical (EDC) or no gelation,Water,FD (-80 °C),,,,94%,,,,0.505,Macroporous (cellular),,,,,
1544,FD,Not specific,Monolith,Bacterial cellulose,,,K,,,"ng, cc",wa,TEMPO-treated cellulose-NHS suspension + EDC solution (frozen),Chemical (EDC) or no gelation,Water,FD (-80 °C),,,,95%,,,,0.225,Macroporous (cellular),,,,,
1545,FD,Scaffold,Monolith,Chitosan,,,A,,,ng,wa,Chitosan solution (frozen),No gelation,Water,FD,Post-immersion into ethanol,Physical (antisolvent),,89.40%,,,,0.39,Macroporous (cellular and flakes),,,,,
1546,FD,Scaffold,Monolith,Chitosan,Hyaluronic acid,,A,A,,ng,wa,Chitosan solution + galactosylated hyaluronic acid solution (0.02 wt%) (frozen),No gelation,Water,FD,Post-immersion into ethanol,Physical (antisolvent),,89.50%,,,,,Macroporous (cellular and flakes),,,,,
1547,FD,Scaffold,Monolith,Chitosan,Hyaluronic acid,,A,A,,ng,wa,Chitosan solution + galactosylated hyaluronic acid solution (0.1 wt%) (frozen),No gelation,Water,FD,Post-immersion into ethanol,Physical (antisolvent),,89.90%,,,,0.24,Macroporous (cellular and flakes),,,,,
1548,FD,Scaffold,Monolith,Chitosan,Hyaluronic acid,,A,A,,ng,wa,Chitosan solution + galactosylated hyaluronic acid solution (0.2 wt%) (frozen),No gelation,Water,FD,Post-immersion into ethanol,Physical (antisolvent),,90.10%,,,,0.23,Macroporous (cellular and flakes),,,,,
1549,FD,Scaffold,Monolith,Chitosan,,,A,,,ng,wa,Chitosan solution (1%) (frozen),No gelation,Water,FD,Post-immersion into NaOH solution and ethanol,"Physical (antisolvent, pH)",,,,,,0.0023,Macroporous (cellular),,,,,
1550,FD,Scaffold,Monolith,Chitosan,Alginate,,A,A,,ng,wa,Chitosan solution (1%) + alginate solution (0.5%) (frozen),No gelation,Water,FD,Post-immersion into NaOH solution and ethanol,"Physical (antisolvent, pH)",,,,,,0.0031,Macroporous (cellular),,,,,
1551,FD,Scaffold,Monolith,Chitosan,Alginate,,A,A,,ng,wa,Chitosan solution (1%) + alginate solution (1%) (frozen),No gelation,Water,FD,Post-immersion into NaOH solution and ethanol,"Physical (antisolvent, pH)",,,,,,0.0035,Macroporous (cellular),,,,,
1552,FD,Scaffold,Monolith,Chitosan,Alginate,,A,A,,ng,wa,Chitosan solution (2%) + alginate solution (1%) (frozen),No gelation,Water,FD,Post-immersion into NaOH solution and ethanol,"Physical (antisolvent, pH)",,,,,,0.0068,Macroporous (cellular),,,,,
1553,FD,Scaffold,Monolith,Chitosan,Alginate,,A,A,,ng,wa,Chitosan solution (1%) + alginate solution (2%) (frozen),No gelation,Water,FD,Post-immersion into NaOH solution and ethanol,"Physical (antisolvent, pH)",,,,,,0.0096,Macroporous (cellular),,,,,
1554,FD,Scaffold,Monolith,Chitosan,Alginate,,A,A,,ng,wa,Chitosan solution + alginate solution (frozen),No gelation,Water,FD,Post-immersion into CaCl2 solution and ethanol,Physical (Mn+),,,,,,,Macroporous?,,,,,
1555,FD,Scaffold,Monolith,Chitosan,,,A,,,ng,wa,Chitosan solution (frozen),No gelation,Water,FD,Post-immersion into NaOH-ethanol solution,"Physical (antisolvent, pH)",,81%,,,,,Macroporous (cellular and flakes),,,,,
1556,FD,Scaffold,Monolith,Chitosan,Poly(glycoside-co-lactide),,A,F,,pp,wa,Chitosan solution + PLG-chloroform solution (chitosan:PLG = 7:3) (frozen),Physical (antisolvent),Water,FD,Post-immersion into NaOH-ethanol solution,"Physical (antisolvent, pH)",,68%,,,,,Macroporous (cellular and flakes),,,,,
1557,FD,Scaffold,Monolith,Chitosan,Poly(glycoside-co-lactide),,A,F,,pp,wa,Chitosan solution + PLG-chloroform solution (chitosan:PLG = 5:5) (frozen),Physical (antisolvent),Water,FD,Post-immersion into NaOH-ethanol solution,"Physical (antisolvent, pH)",,7%,,,,,Macroporous (cellular and flakes),,,,,
1558,FD,Scaffold,Monolith,Chitosan,Poly(glycoside-co-lactide),,A,F,,pp,wa,Chitosan solution + PLG-chloroform solution (chitosan:PLG = 3:7) (frozen),Physical (antisolvent),Water,FD,Post-immersion into NaOH-ethanol solution,"Physical (antisolvent, pH)",,88%,,,,,Macroporous (cellular and flakes),,,,,
1559,FD,Scaffold,Monolith,Collagen,,,C,,,ng,wa,Collagen solution (frozen),No gelation,Water,FD,"Post-immersion into ethanol, genipin solution",Chemical (genipin),,,,,,,Macroporous (cellular and fibrous),,,,,
1560,FD,Scaffold,Monolith,Collagen,Chitosan,,C,A,,ng,wa,Chitosan-collagen solution (collagen:chitosan = 9:1) (frozen),No gelation,Water,FD,"Post-immersion into ethanol, genipin solution",Chemical (genipin),,,,,,,Macroporous (cellular and fibrous),,,,,
1561,FD,Scaffold,Monolith,Collagen,Chitosan,,C,A,,ng,wa,Chitosan-collagen solution (collagen:chitosan = 3:1) (frozen),No gelation,Water,FD,"Post-immersion into ethanol, genipin solution",Chemical (genipin),,,,,,,Macroporous (cellular and fibrous),,,,,
1562,FD,Scaffold,Monolith,Collagen,Chitosan,,C,A,,ng,wa,Chitosan-collagen solution (collagen:chitosan = 1:1) (frozen),No gelation,Water,FD,"Post-immersion into ethanol, genipin solution",Chemical (genipin),,,,,,,Macroporous (cellular and fibrous),,,,,
1563,VD,Not specific,Monolith,RF,,,I,,,cp,wa,Resorcinol-formaldehyde-Na2CO3 solution,Chemical (polymerization),Water,VD,,,0.24,,217.2,11.8,,33,Mesoporous (nanofibrous),,,,,
1564,SCD,Not specific,Monolith,RF,,,I,,,cp,ow,Resorcinol-formaldehyde-Li2CO3 solution,Chemical (polymerization),Acetone,SCD,,,0.55,,324,,1.06,92.8,Mesoporous (nanoparticulate),,,,,
1565,SCD,Not specific,Monolith,RF,,,I,,,cp,ow,Resorcinol-formaldehyde-Na2CO3 solution,Chemical (polymerization),Acetone,SCD,,,0.56,,389,,1.24,100.3,Mesoporous (nanoparticulate),,,,,
1566,SCD,Not specific,Monolith,RF,,,I,,,cp,ow,Resorcinol-formaldehyde-K2CO3 solution,Chemical (polymerization),Acetone,SCD,,,0.56,,347,,1.23,107.8,Mesoporous (nanoparticulate),,,,,
1567,SCD,Not specific,Monolith,RF,,,I,,,cp,ow,Resorcinol-formaldehyde-Rb2CO3 solution,Chemical (polymerization),Acetone,SCD,,,0.57,,314,,1.22,121.2,Mesoporous (nanoparticulate),,,,,
1568,SCD,Not specific,Monolith,RF,,,I,,,cp,ow,Resorcinol-formaldehyde-Cs2CO3 solution,Chemical (polymerization),Acetone,SCD,,,0.59,,210,,,222.9,Mesoporous (nanoparticulate),,,,,
1569,SCD,Not specific,Monolith,RF,,Carbonized,I,,Ca,cp,ow,Resorcinol-formaldehyde-Li2CO3 solution,Chemical (polymerization),Acetone,SCD,Post-calcination at 900 °C,,,,902,,1.06,,Mesoporous (nanoparticulate),,,,,
1570,SCD,Not specific,Monolith,RF,,Carbonized,I,,Ca,cp,ow,Resorcinol-formaldehyde-Na2CO3 solution,Chemical (polymerization),Acetone,SCD,Post-calcination at 900 °C,,,,1071,,1.23,,Mesoporous (nanoparticulate),,,,,
1571,SCD,Not specific,Monolith,RF,,Carbonized,I,,Ca,cp,ow,Resorcinol-formaldehyde-K2CO3 solution,Chemical (polymerization),Acetone,SCD,Post-calcination at 900 °C,,,,1345,,1.32,,Mesoporous (nanoparticulate),,,,,
1572,SCD,Not specific,Monolith,RF,,Carbonized,I,,Ca,cp,ow,Resorcinol-formaldehyde-Rb2CO3 solution,Chemical (polymerization),Acetone,SCD,Post-calcination at 900 °C,,,,859,,1.29,,Mesoporous (nanoparticulate),,,,,
1573,SCD,Not specific,Monolith,RF,,Carbonized,I,,Ca,cp,ow,Resorcinol-formaldehyde-Cs2CO3 solution,Chemical (polymerization),Acetone,SCD,Post-calcination at 900 °C,,,,758,,,,Mesoporous (nanoparticulate),,,,,
1574,APD,Not specific,Monolith,RF,,,I,,,cp,wa,"Resorcinol-formaldehyde-(NH4)2CO3 solution (R/C = 11,520, R/Cfh = 0.73)",Chemical (polymerization),Water?,APD,,,0.424,,0.47,,,,Macroporous (particulate),,,,,
1575,APD,Not specific,Monolith,RF,,,I,,,cp,wa,"Resorcinol-formaldehyde-(NH4)2CO3 solution (R/C = 5760, R/Cfh = 0.73)",Chemical (polymerization),Water?,APD,,,0.422,,0.44,,,,Macroporous (particulate),,,,,
1576,APD,Not specific,Monolith,RF,,,I,,,cp,wa,"Resorcinol-formaldehyde-(NH4)2CO3 solution (R/C = 3340, R/Cfh = 0.73)",Chemical (polymerization),Water?,APD,,,0.421,,0.71,,,,Macroporous (particulate),,,,,
1577,APD,Not specific,Monolith,RF,,,I,,,cp,wa,"Resorcinol-formaldehyde-(NH4)2CO3 solution (R/C = 2880, R/Cfh = 0.73)",Chemical (polymerization),Water?,APD,,,0.418,,1.07,,,,Macroporous (particulate),,,,,
1578,APD,Not specific,Monolith,RF,,,I,,,cp,wa,"Resorcinol-formaldehyde-(NH4)2CO3 solution (R/C = 2304, R/Cfh = 0.73)",Chemical (polymerization),Water?,APD,,,0.411,,1.11,,,,Macroporous (particulate),,,,,
1579,APD,Not specific,Monolith,RF,,,I,,,cp,wa,"Resorcinol-formaldehyde-(NH4)2CO3 solution (R/C = 1920, R/Cfh = 0.73)",Chemical (polymerization),Water?,APD,,,0.406,,1.46,,,,Macroporous (particulate),,,,,
1580,APD,Not specific,Monolith,RF,,,I,,,cp,wa,"Resorcinol-formaldehyde-(NH4)2CO3 solution (R/C = 1280, R/Cfh = 0.73)",Chemical (polymerization),Water?,APD,,,0.393,,3.58,,,,Macroporous (particulate),,,,,
1581,APD,Not specific,Monolith,RF,,,I,,,cp,wa,"Resorcinol-formaldehyde-(NH4)2CO3 solution (R/C = 960, R/Cfh = 0.73)",Chemical (polymerization),Water?,APD,,,0.378,,4.04,,,,Macroporous (particulate),,,,,
1582,APD,Not specific,Monolith,RF,,,I,,,cp,wa,"Resorcinol-formaldehyde-(NH4)2CO3 solution (R/C = 768, R/Cfh = 0.73)",Chemical (polymerization),Water?,APD,,,0.373,,5.44,,,,Macroporous (particulate),,,,,
1583,APD,Not specific,Monolith,RF,,,I,,,cp,wa,"Resorcinol-formaldehyde-(NH4)2CO3 solution (R/C = 640, R/Cfh = 0.73)",Chemical (polymerization),Water?,APD,,,0.373,,7.77,,,,Macroporous (particulate),,,,,
1584,APD,Not specific,Monolith,RF,,,I,,,cp,wa,"Resorcinol-formaldehyde-(NH4)2CO3 solution (R/C = 549, R/Cfh = 0.73)",Chemical (polymerization),Water?,APD,,,0.374,,9.18,,,,Macroporous (particulate),,,,,
1585,APD,Not specific,Monolith,RF,,,I,,,cp,wa,"Resorcinol-formaldehyde-(NH4)2CO3 solution (R/C = 480, R/Cfh = 0.73)",Chemical (polymerization),Water?,APD,,,0.367,,11.22,,,,Macroporous (particulate),,,,,
1586,APD,Not specific,Monolith,RF,,,I,,,cp,wa,"Resorcinol-formaldehyde-(NH4)2CO3 solution (R/C = 406, R/Cfh = 0.73)",Chemical (polymerization),Water?,APD,,,0.369,,12.98,,,,Macroporous (particulate),,,,,
1587,APD,Not specific,Monolith,RF,,,I,,,cp,wa,"Resorcinol-formaldehyde-(NH4)2CO3 solution (R/C = 2880, R/Cfh = 0.73)",Chemical (polymerization),Water?,APD,,,,,1.07,,,,Macroporous (particulate),,,,,
1588,APD,Not specific,Monolith,RF,,,I,,,cp,wa,"Resorcinol-formaldehyde-(NH4)2CO3 solution (R/C = 2880, R/Cfh = 0.85)",Chemical (polymerization),Water?,APD,,,,,0.91,,,,Macroporous (particulate),,,,,
1589,APD,Not specific,Monolith,RF,,,I,,,cp,wa,"Resorcinol-formaldehyde-(NH4)2CO3 solution (R/C = 2880, R/Cfh = 1.01)",Chemical (polymerization),Water?,APD,,,,,0.75,,,,Macroporous (particulate),,,,,
1590,APD,Not specific,Monolith,RF,,,I,,,cp,wa,"Resorcinol-formaldehyde-(NH4)2CO3 solution (R/C = 2880, R/Cfh = 1.05)",Chemical (polymerization),Water?,APD,,,,,0.68,,,,Macroporous (particulate),,,,,
1591,APD,Not specific,Monolith,RF,,,I,,,cp,wa,"Resorcinol-formaldehyde-(NH4)2CO3 solution (R/C = 2880, R/Cfh = 1.10)",Chemical (polymerization),Water?,APD,,,,,0.69,,,,Macroporous (particulate),,,,,
1592,APD,Not specific,Monolith,RF,,,I,,,cp,wa,"Resorcinol-formaldehyde-(NH4)2CO3 solution (R/C = 2880, R/Cfh = 1.15)",Chemical (polymerization),Water?,APD,,,,,0.58,,,,Macroporous (particulate),,,,,
1593,APD,Not specific,Monolith,RF,,,I,,,cp,wa,"Resorcinol-formaldehyde-(NH4)2CO3 solution (R/C = 1920, R/Cfh = 0.73)",Chemical (polymerization),Water?,APD,,,,,1.46,,,,Macroporous (particulate),,,,,
1594,APD,Not specific,Monolith,RF,,,I,,,cp,wa,"Resorcinol-formaldehyde-(NH4)2CO3 solution (R/C = 1920, R/Cfh = 0.85)",Chemical (polymerization),Water?,APD,,,,,1.2,,,,Macroporous (particulate),,,,,
1595,APD,Not specific,Monolith,RF,,,I,,,cp,wa,"Resorcinol-formaldehyde-(NH4)2CO3 solution (R/C = 1920, R/Cfh = 1.01)",Chemical (polymerization),Water?,APD,,,,,1.05,,,,Macroporous (particulate),,,,,
1596,APD,Not specific,Monolith,RF,,,I,,,cp,wa,"Resorcinol-formaldehyde-(NH4)2CO3 solution (R/C = 1920, R/Cfh = 1.21)",Chemical (polymerization),Water?,APD,,,,,0.67,,,,Macroporous (particulate),,,,,
1597,APD,Not specific,Monolith,RF,,,I,,,cp,wa,"Resorcinol-formaldehyde-(NH4)2CO3 solution (R/C = 480, R/Cfh = 0.73)",Chemical (polymerization),Water?,APD,,,,,11.22,,,,Macroporous (particulate),,,,,
1598,APD,Not specific,Monolith,RF,,,I,,,cp,wa,"Resorcinol-formaldehyde-(NH4)2CO3 solution (R/C = 480, R/Cfh = 0.85)",Chemical (polymerization),Water?,APD,,,,,6.36,,,,Macroporous (particulate),,,,,
1599,APD,Not specific,Monolith,RF,,,I,,,cp,wa,"Resorcinol-formaldehyde-(NH4)2CO3 solution (R/C = 480, R/Cfh = 1.01)",Chemical (polymerization),Water?,APD,,,,,2.54,,,,Macroporous (particulate),,,,,
1600,APD,Not specific,Monolith,RF,,,I,,,cp,wa,"Resorcinol-formaldehyde-(NH4)2CO3 solution (R/C = 480, R/Cfh = 1.21)",Chemical (polymerization),Water?,APD,,,,,1.72,,,,Macroporous (particulate),,,,,
1601,Unknown,Not specific,Monolith,RF,,,I,,,cp,uk,Resorcinol-formaldehyde -catalysts solution (UV irradiation)?,Chemical (polymerization),Unknown,Unknown,,,,,,,,,,,,,,
1602,Unknown,Not specific,Monolith,RF,,,I,,,cp,uk,Resorcinol-formaldehyde -catalysts solution (UV irradiation)?,Chemical (polymerization),Unknown,Unknown,,,,,,,,,,,,,,
1603,SCD,Scaffold,Monolith,Chitosan,,,A,,,cc,ow,Chitosan solution + formaldehyde solution,Chemical (aldehyde),Acetone,SCD,,,,,844,10,2.11,,Mesoporous?,,,,,
1604,SCD,Not specific,Monolith,Carrageenan,,,A,,,pc,al,Carrageenan solution + KCl solution,Physical (Mn+),Ethanol,SCD,,,,52%,230,22,,,,,,,,
1605,SCD,Not specific,Monolith,Agar,,,A,,,pp,al,Agar solution (cooling),Physical (temperature),Ethanol,SCD,,,,89%,320,35,,,,,,,,
1606,SCD,Not specific,Monolith,Chitosan,,,A,,,pp,al,Chitosan solution + NaOH solution,Physical (pH),Ethanol,SCD,,,,96%,330,11,,,Mesoporous (nanofibrous),,,,,
1607,SCD,Not specific,Monolith,Chitosan,,,A,,,pp,al,Chitosan solution + NaOH solution,Physical (pH),Ethanol,SCD,,,,97%,210,22,,,,,,,,
1608,SCD,Not specific,Monolith,Chitin (in situ),,,B,,,pp,al,Chitosan solution + ethanol-acetic anhydride solution (in situ),Physical?,Ethanol,SCD,,,,96%,560,18,,,,,,,,
1609,SCD,Not specific,Monolith,Alginate,,,A,,,pp,al,Alginate solution + HCl solution,Physical (pH),Ethanol,SCD,,,,99%,375,40,,,,,,,,
1610,SCD,Not specific,Monolith,Alginate,,,A,,,pc,al,Alginate solution + CaCl2 solution,Physical (Mn+),Ethanol,SCD,,,,99%,495,28,,,,,,,,
1611,SCD,Not specific,Monolith,Alginate,,,A,,,pc,al,Alginate solution + CuCl2 solution,Physical (Mn+),Ethanol,SCD,,,,99%,680,30,,,Mesoporous (nanofibrous),,,,,
1612,SCD,DDS,Microbeads,Alginate,,,A,,,pc,al,Alginate-Tween 80 solution in W/O emulsion + CaCl2 solution,Physical (Mn+),Ethanol,SCD,,,,,,,,,Microparticles,,,,,
1613,SCD,DDS,Microbeads,Alginate,,,A,,,pp,al,Alginate (1.5 wt%)-CaCO3 solution + parrafin ol-span 80 + acetid acid in parafin oil,Physical (pH),Ethanol,SCD,,,,,318,9,2.15,,Microparticles,,,,,
1614,SCD,DDS,Microbeads,Alginate,,,A,,,pp,al,Alginate (2 wt%)-CaCO3 solution + parrafin ol-span 80 + acetid acid in parafin oil,Physical (pH),Ethanol,SCD,,,,,440,9,2.32,,Microparticles,,,,,
1615,SCD,DDS,Microbeads,Alginate,,,A,,,pp,al,Alginate (3 wt%)-CaCO3 solution + parrafin ol-span 80 + acetid acid in parafin oil,Physical (pH),Ethanol,SCD,,,,,608,15,4.05,,Microparticles,,,,,
1616,SCD,DDS,Microbeads,Alginate,,,A,,,pp,al,Alginate-CaCO3 solution + glucono-d-lactone + paraffin oil-span 80,Physical (pH),Ethanol,SCD,,,,,,,,,Microparticles,,,,,
1617,SCD,Thermal insulation,Monolith,Aramid fibers,,,K,,,cp,ow,"Benzene-1,3,5-tricarboxylic acid in DMF + tris(4-isocyanatophenyl)methane in ethylacetate (solid 5 wt%) (heating)",Chemical (polymerization),Acetone,SCD,,,0.205,84%,380,23.7,,,Mesoporous (nanoparticulate),,,,,
1618,SCD,Thermal insulation,Monolith,Aramid fibers,,,K,,,cp,ow,"Benzene-1,3,5-tricarboxylic acid in DMF + tris(4-isocyanatophenyl)methane in ethylacetate (solid 10 wt%) (heating)",Chemical (polymerization),Acetone,SCD,,,0.288,77%,354,28.1,,33,Mesoporous (nanoparticulate),0.028,Transient,Flash,,
1619,SCD,Thermal insulation,Monolith,Aramid fibers,,,K,,,cp,ow,"Benzene-1,3,5-tricarboxylic acid in DMF + tris(4-isocyanatophenyl)methane in ethylacetate (solid 15 wt%) (heating)",Chemical (polymerization),Acetone,SCD,,,0.324,75%,172,19.8,,46,Mesoporous (nanoparticulate),0.039,Transient,Flash,,
1620,SCD,Thermal insulation,Monolith,Aramid fibers,,,K,,,cp,ow,"Benzene-1,3,5-tricarboxylic acid in DMF + tris(4-isocyanatophenyl)methane in ethylacetate (solid 20 wt%) (heating)",Chemical (polymerization),Acetone,SCD,,,0.361,72%,65,22.9,,50,Mesoporous (nanoparticulate),,,,,
1621,SCD,Thermal insulation,Monolith,Aramid fibers,,,K,,,cp,ow,"Benzene-1,3,5-tricarboxylic acid in DMF + tris(4-isocyanatophenyl)methane in ethylacetate (solid 25 wt%) (heating)",Chemical (polymerization),Acetone,SCD,,,0.399,69%,15,33.5,,0.9,Mesoporous (nanoparticulate),,,,,
1622,FD,Not specific,Monolith,Cellulose nanofibers,,,K,,,pp,wa,"Cellulose nanofiber (0.1%) suspension (sonification, frozen)",Physical (aggregation),Water,FD,,,0.0013,,,,,,Macroporous (nanofibrous),,,,,
1623,FD,Not specific,Monolith,Cellulose nanofibers,,,K,,,pp,wa,"Cellulose nanofiber (0.2%) suspension (sonification, frozen)",Physical (aggregation),Water,FD,,,0.0025,,,,,,Macroporous (nanofibrous),,,,,
1624,FD,Not specific,Monolith,Cellulose nanofibers,,,K,,,pp,wa,"Cellulose nanofiber (0.5%) suspension (sonification, frozen)",Physical (aggregation),Water,FD,,,0.005,,,,,,Macroporous (nanofibrous),,,,,
1625,FD,Not specific,Monolith,Cellulose nanofibers,,,K,,,pp,wa,"Cellulose nanofiber (0.6%) suspension (sonification, frozen)",Physical (aggregation),Water,FD,,,0.01,,,,,,Macroporous (nanofibrous),,,,,
1626,FD,Not specific,Monolith,Cellulose nanofibers,,,K,,,pp,wa,"Cellulose nanofiber (1.0%) suspension (sonification, frozen)",Physical (aggregation),Water,FD,,,0.013,,,,,,Macroporous (nanofibrous),,,,,
1627,FD,Not specific,Monolith,Cellulose nanofibers,,,K,,,pp,wa,"Cellulose nanofiber (1.5%) suspension (sonification, frozen)",Physical (aggregation),Water,FD,,,0.017,,,,,,Macroporous (nanofibrous),,,,,
1628,SCD,Not specific,Monolith,Polyurea,,,I,,,cp,ow,Desmodur N3300A 5.5 g in acetone + water + TEA,Chemical (polymerization),Acetone,SCD,Post-machining with laser pulses,,0.016,,,,,,Macroporous (particulate),,,,,
1629,SCD,Not specific,Monolith,Polyurea,,,I,,,cp,ow,Desmodur N3300A 11 g in acetone + water + TEA,Chemical (polymerization),Acetone,SCD,Post-machining with laser pulses,,0.55,,,,,,Macroporous (particulate),,,,,
1630,APD,Not specific,Monolith,Polybenzoxazine,,,M,,,cp,or,Bisphenol A in aniline + paraformaldehyde + xylene (heating),Chemical (polymerization),Xylene,APD,,,0.59,,,,,,Macroporous (particulate),,,,,
1631,APD,Not specific,Monolith,Polybenzoxazine,,Carbonized,M,,Ca,cp,or,Bisphenol A in aniline + paraformaldehyde + xylene (heating),Chemical (polymerization),Xylene,APD,Post-calcination at 900 °C,,0.83,,,,,,,,,,,
1632,APD,Not specific,Monolith,Polybenzoxazine,,,M,,,cp,ow,"Bisphenol A-tetraethylenepentamine in 1,4-dioxane + paraformaldehyde (heating)",Chemical (polymerization),"1,4-Dioxane",APD,,,,,,,,,,,,,,
1633,SCD,Thermal insulation,Monolith,Polyimide,,,G,,,cp,ow,Bisnadimide (2.5 wt%) in N-methyl-2-pyrrolidone + Grubbs' catalysts in toluene,Chemical (polymerization),Acetone,SCD,,,0.134,90.10%,632,33.4,,,Mesoporous (nanoparticulate),,,,,
1634,SCD,Thermal insulation,Monolith,Polyimide,,,G,,,cp,ow,Bisnadimide (5.0 wt%) in N-methyl-2-pyrrolidone + Grubbs' catalysts in toluene,Chemical (polymerization),Acetone,SCD,,,0.261,80.30%,524,42.8,,,Mesoporous (nanoparticulate),,,,,
1635,SCD,Thermal insulation,Monolith,Polyimide,,,G,,,cp,ow,Bisnadimide (10.0 wt%) in N-methyl-2-pyrrolidone + Grubbs' catalysts in toluene,Chemical (polymerization),Acetone,SCD,,,0.341,72.90%,438,42.6,,48,Mesoporous (nanoparticulate),0.031,Transient,Flash,,
1636,SCD,Thermal insulation,Monolith,Polyimide,,,G,,,cp,ow,Bisnadimide (15.0 wt%) in N-methyl-2-pyrrolidone + Grubbs' catalysts in toluene,Chemical (polymerization),Acetone,SCD,,,0.507,60.70%,298,30.7,,173,Mesoporous (nanoparticulate),0.053,Transient,Flash,,
1637,SCD,Thermal insulation,Monolith,Polyimide,,,G,,,cp,ow,Bisnadimide (20.0 wt%) in N-methyl-2-pyrrolidone + Grubbs' catalysts in toluene,Chemical (polymerization),Acetone,SCD,,,0.66,47.60%,210,20.4,,288,Mesoporous (nanoparticulate),0.063,Transient,Flash,,
1638,SCD,Not specific,Monolith,Lignocellulose,,,B,,,pp,ow,Wood flour + AMImCl (freeze-thaw x1),Physical (aggregation),Acetone,SCD,,,0.1546,98.56%,5,12.27,,,Macroporous (fibrous),,,,,
1639,SCD,Not specific,Monolith,Lignocellulose,,,B,,,pp,ow,Wood flour + AMImCl (freeze-thaw x2),Physical (aggregation),Acetone,SCD,,,0.1526,,,,,,Macroporous (fibrous),,,,,
1640,SCD,Not specific,Monolith,Lignocellulose,,,B,,,pp,ow,Wood flour + AMImCl (freeze-thaw x3),Physical (aggregation),Acetone,SCD,,,0.1492,97.07%,6,11.49,,,Macroporous (fibrous),,,,,
1641,SCD,Not specific,Monolith,Lignocellulose,,,B,,,pp,ow,Wood flour + AMImCl (freeze-thaw x4),Physical (aggregation),Acetone,SCD,,,0.1457,97.79%,6,12.59,,,Macroporous (fibrous),,,,,
1642,SCD,Not specific,Monolith,Lignocellulose,,,B,,,pp,ow,Wood flour + AMImCl (freeze-thaw x5),Physical (aggregation),Acetone,SCD,,,0.1428,,,,,,Macroporous (fibrous),,,,,
1643,SCD,Not specific,Monolith,Lignocellulose,,,B,,,pp,ow,Wood flour + AMImCl (freeze-thaw x6),Physical (aggregation),Acetone,SCD,,,0.1413,,,,,,Macroporous (fibrous),,,,,
1644,SCD,Not specific,Monolith,Lignocellulose,,,B,,,pp,ow,Wood flour + AMImCl (freeze-thaw x7),Physical (aggregation),Acetone,SCD,,,0.1484,97.85%,6,11.07,,,Macroporous (fibrous),,,,,
1645,SCD,Not specific,Monolith,Lignocellulose,,,B,,,pp,ow,Wood flour + AMImCl (freeze-thaw x8),Physical (aggregation),Acetone,SCD,,,0.1532,,,,,,Macroporous (fibrous),,,,,
1646,SCD,Not specific,Monolith,Lignocellulose,,,B,,,pp,ow,Wood flour + AMImCl (freeze-thaw x9),Physical (aggregation),Acetone,SCD,,,0.1567,,,,,,Macroporous (fibrous),,,,,
1647,SCD,Not specific,Monolith,Lignocellulose,,,B,,,pp,ow,Wood flour + AMImCl (freeze-thaw x10),Physical (aggregation),Acetone,SCD,,,0.1571,97.65%,6,9.8,,,Macroporous (fibrous),,,,,
1648,SCD,Not specific,Monolith,Poly(4-methyl-pentene-1),,,J,,,pp,or,"Poly(4-methyl-pentene-1) in 1,3,5-trimethylbenzene (cooling)",Physical (temperature),"1,3,5-Trimethylbenzene",SCD,,,,80%,87,,0.1727,,Macroporous (flakes),,,,,
1649,SCD,Not specific,Monolith,Poly(4-methyl-pentene-1),,,J,,,pp,or,Poly(4-methyl-pentene-1) in decalin (cooling),Physical (temperature),Decalin,SCD,,,,75%,36,,0.0579,,Macroporous (flakes),,,,,
1650,SCD,Not specific,Monolith,Poly(4-methyl-pentene-1),,,J,,,pp,or,Poly(4-methyl-pentene-1) in cyclopentane (cooling),Physical (temperature),Cyclopentane,SCD,,,,57%,31,,0.0745,,Macroporous (flakes),,,,,
1651,SCD,Not specific,Monolith,Poly(4-methyl-pentene-1),,,J,,,pp,or,Poly(4-methyl-pentene-1) in cyclohexane (cooling),Physical (temperature),Cyclohexane,SCD,,,,52%,36,,0.0949,,Macroporous (flakes),,,,,
1652,FD,Other (carrier),Sheet,Cellulose nanofibers,,"1H,1H,2H,2H-perfluorodecyltrichlorosilane modification",K,,Si,pp,wa,"Cellulose nanofiber suspension (grinding, frozen)",Physical (aggregation),Water,FD,"Post-fluorination with (tridecafluoro-1,1,2,2-tetrahydrooctyl)trichlorosilane",,,,,,,,Macroporous (fibrous),,,,,
1653,SCD,DDS,Monolith?,Poly(vinylidene fluoride),,Drug loading,M,,Lo,pp,al,Poly(vinylidene fluoride) in N-methyl-2-pyrrolidone-isopropanol + amoxicillin (frozen),Physical (temperature),Isopropanol,SCD,,,,84%,,,,,Mesoporous (nanoparticulate),,,,,
1654,SCD,Not specific,Monolith,Cellulose,,,B,,,pp,ow,Cellulose (5%)-NaOH-water solution,Physical (antisolvent),Acetone,SCD,,,0.08,,,,,,Macroporous (nanofibrous and particulate),,,,,
1655,SCD,Not specific,Monolith,Cellulose,,,B,,,pp,ow,Cellulose (6%)-NaOH-water solution,Physical (antisolvent),Acetone,SCD,,,0.1,,,,,,Macroporous (nanofibrous and particulate),,,,,
1656,SCD,Not specific,Monolith,Cellulose,,,B,,,pp,ow,Cellulose (7%)-NaOH-water solution,Physical (antisolvent),Acetone,SCD,,,0.14,,,,,,Macroporous (nanofibrous and particulate),,,,,
1657,SCD,Not specific,Monolith,Cellulose,,,B,,,pp,ow,Cellulose (2%)-EMIMAc + water,Physical (antisolvent),Acetone,SCD,,,0.06,,230,,,,Macroporous (nanofibrous and particulate),,,,,
1658,SCD,Not specific,Monolith,Cellulose,,,B,,,pp,ow,Cellulose (3%)-EMIMAc + water,Physical (antisolvent),Acetone,SCD,,,0.07,,,,,,Macroporous (nanofibrous and particulate),,,,,
1659,SCD,Not specific,Monolith,Cellulose,,,B,,,pp,ow,Cellulose (5%)-EMIMAc + water,Physical (antisolvent),Acetone,SCD,,,0.1,,,,,,Macroporous (nanofibrous and particulate),,,,,
1660,SCD,Not specific,Monolith,Cellulose,,,B,,,pp,ow,Cellulose (10%)-EMIMAc + water,Physical (antisolvent),Acetone,SCD,,,0.18,,,,,,Macroporous (nanofibrous and particulate),,,,,
1661,SCD,Not specific,Monolith,Cellulose,,,B,,,pp,ow,Cellulose (15%)-EMIMAc + water,Physical (antisolvent),Acetone,SCD,,,0.22,,130,,,,Macroporous (nanofibrous and particulate),,,,,
1662,SCD,Not specific,Monolith,Cellulose,,,B,,,pp,ow,Cellulose (5%)?N-methyl-morpholine N-oxide solution + water,Physical (antisolvent),Acetone,SCD,,,0.18,,,,,,Macroporous (nanofibrous and particulate),,,,,
1663,SCD,Not specific,Monolith,Cellulose,,,B,,,pp,ow,Cellulose (6%)?N-methyl-morpholine N-oxide solution + water,Physical (antisolvent),Acetone,SCD,,,0.21,,,,,,Macroporous (nanofibrous and particulate),,,,,
1664,SCD,Not specific,Monolith,Cellulose,,,B,,,pp,ow,Cellulose (7.5%)?N-methyl-morpholine N-oxide solution + water,Physical (antisolvent),Acetone,SCD,,,0.25,,,,,,Macroporous (nanofibrous and particulate),,,,,
1665,FD,Not specific,Monolith,Cellulose nanofibers,,,K,,,ng,wa,Nanofibrillated cellulose suspension (frozen),No gelation,Water,FD,,,0.015,,153,11.2,,,Macroporous (nanofibrous),,,,,
1666,FD,Not specific,Monolith,Cellulose nanofibers,,,K,,,ng,al,"Nanofibrillated cellulose suspension (exchanged with ethanol and t-butanol, frozen)",No gelation,t-Butanol,FD,,,0.014,99.00%,249,16,,0.0349,Macroporous (nanofibrous),,,,,
1667,FD,Not specific,Monolith,Cellulose nanofibers,,,K,,,ng,al,"Nanofibrillated cellulose suspension (exchanged with ethanol and t-butanol, frozen)",No gelation,t-Butanol,FD,Post-compression,,0.029,98.00%,,,,0.199,Macroporous (nanofibrous),,,,,
1668,FD,Not specific,Monolith,Cellulose nanofibers,,,K,,,ng,al,"Nanofibrillated cellulose suspension (exchanged with ethanol and t-butanol, frozen)",No gelation,t-Butanol,FD,Post-compression,,0.05,96.60%,,,,1.03,Macroporous (nanofibrous),,,,,
1669,FD,Not specific,Monolith,Cellulose nanofibers,,,K,,,ng,al,"Nanofibrillated cellulose suspension (exchanged with ethanol and t-butanol, frozen)",No gelation,t-Butanol,FD,Post-compression,,0.105,92.80%,,,,2.8,Macroporous (nanofibrous),,,,,
1670,FD,Not specific,Monolith,Cellulose nanofibers,,,K,,,ng,wa,TEMPO-oxidized nanofibrillated cellulose suspension (frozen),No gelation,Water,FD,,,,,254,10.9,,,Macroporous (nanofibrous),,,,,
1671,FD,Not specific,Monolith,Cellulose nanofibers,,,K,,,ng,al,"TEMPO-oxdized nanofibrillated cellulose suspension (exchanged with ethanol and t-butanol, frozen)",No gelation,t-Butanol,FD,,,,,284,11.8,,,Macroporous (nanofibrous),,,,,
1672,SCD,Adsorbent,Monolith,Polystyrene,,,J,,,pp,or,Polystyrene solution in toluene (scCO2 process at 40 °C),Physical (temperature),Toluene,SCD,,,,90%,,,,,,,,,,
1673,SCD,Adsorbent,Monolith,Polystyrene,,,J,,,pp,or,Polystyrene solution in toluene (scCO2 process at 130 °C),Physical (temperature),Toluene,SCD,,,,90%,,,,,,,,,,
