Repository: paulagirones/Aerogels_thermal_conductivity

# Aerogels_thermal_conductivity
Machine learning prediction of thermal conductivity in aerogels.

File: 20250220_dataset.csv (part 10 of 95)
Entry,Drying,Purpose,Shape,First materials,Second materials,Modification,First material class,Second materials class,Modification class,Gelation class,Solvent class,Process,Gelation mechanism,Final solvent,Drying details,Post drying treatment,Post-drying cross-linking,Envelope density g/cm3,Porosity,BET surface area m2/g,BJH pore size nm,BJH pore volume (total) cm3/g,compression elastic modulus MPa,SEM,Thermal conductivity W/(m K),Thermal method,Thermal method detail,,
1674,SCD,Wound dressing,Sheet?,Cellulose phosphate,,Drug loading,A,,Lo,pp,al,Cellulose (hwPHK) in NMMO + N-benzylmorpholine-N-oxide + propyl gallate + ethanol,Physical (antisolvent),Ethanol,SCD,,,0.0574,,281,,,,Macroporous (fibrous),,,,,
1675,SCD,Wound dressing,Sheet?,Cellulose phosphate,,Drug loading,A,,Lo,pp,al,Cellulose phosphate (hwPHK) in NMMO + N-benzylmorpholine-N-oxide + propyl gallate + ethanol,Physical (antisolvent),Ethanol,SCD,,,0.0493,,291,,,,Macroporous (fibrous),,,,,
1676,SCD,Wound dressing,Sheet?,Cellulose phosphate,,Drug loading,A,,Lo,pp,al,Cellulose (cotton linters) in NMMO + N-benzylmorpholine-N-oxide + propyl gallate + ethanol,Physical (antisolvent),Ethanol,SCD,,,0.0627,,237,,,,Macroporous (fibrous),,,,,
1677,SCD,Wound dressing,Sheet?,Cellulose phosphate,,Drug loading,A,,Lo,pp,al,Cellulose phosphate (cotton linters) in NMMO + N-benzylmorpholine-N-oxide + propyl gallate + ethanol,Physical (antisolvent),Ethanol,SCD,,,0.0582,,269,,,,Macroporous (fibrous),,,,,
1678,SCD,Wound dressing,Sheet?,Cellulose phosphate,,Drug loading,A,,Lo,pp,al,Cellulose (hwPSP-b) in NMMO + N-benzylmorpholine-N-oxide + propyl gallate + ethanol,Physical (antisolvent),Ethanol,SCD,,,0.0577,,276,,,,Macroporous (fibrous),,,,,
1679,SCD,Wound dressing,Sheet?,Cellulose phosphate,,Drug loading,A,,Lo,pp,al,Cellulose phosphate (hwSP-b) in NMMO + N-benzylmorpholine-N-oxide + propyl gallate + ethanol,Physical (antisolvent),Ethanol,SCD,,,0.0566,,346,,,,Macroporous (fibrous),,,,,
1680,FD,DDS,Monolith,Chitosan,,Drug loading,A,,Lo,ng,wa,Chitosan solution (frozen),No gelation,Water,FD,,,,98.30%,,,,,Macroporous (flakes),,,,,
1681,SCD,DDS,Beads,Chitosan,,Drug loading,A,,Lo,pp,al,"Chitosan solution + NaOH solution, post drug loading in scCO2",Physical (pH),Ethanol,SCD,,,,88.90%,,,,,Macroporous (flakes),,,,,
1682,Foaming,Scaffold,Monolith,Chitosan,,,A,,,cc,"or, wa","Chitosan solution + glutaraldehyde solution, scCO2 foaming, gelation at 1 bar",Chemical (aldehyde),CO2-water,sc-Foaming,,,,,,,,0.1351,Macroporous (cellular),,,,,
1683,Foaming,Scaffold,Monolith,Chitosan,,,A,,,cc,"or, wa","Chitosan solution + glutaraldehyde solution, scCO2 foaming, gelation at 60 bar",Chemical (aldehyde),CO2-water,sc-Foaming,,,,,,,,0.0416,Macroporous (cellular),,,,,
1684,Foaming,Scaffold,Monolith,Chitosan,,,A,,,cc,"or, wa","Chitosan solution + genipin solution, scCO2 foaming, gelation at 1 bar",Chemical (aldehyde),CO2-water,sc-Foaming,,,,,,,,0.1052,Macroporous (cellular),,,,,
1685,Foaming,Scaffold,Monolith,Chitosan,,,A,,,cc,"or, wa","Chitosan solution + genipin solution, scCO2 foaming, gelation at 60 bar",Chemical (aldehyde),CO2-water,sc-Foaming,,,,,,,,0.0739,Macroporous (cellular),,,,,
1686,SCD,Not specific,Monolith,Lignocellulose,,,B,,,pp,al,Spruce wood powder in [BMIM]Cl + water-ethanol,Physical (antisolvent),Ethanol,SCD,,,0.1002,,,,,,Macroporous (fibrous),,,,,
1687,SCD,Not specific,Monolith,Lignocellulose,,,B,,,pp,al,Spruce wood powder in [AMIM]Cl + water-ethanol,Physical (antisolvent),Ethanol,SCD,,,0.1417,,,,,,Macroporous (fibrous),,,,,
1688,SCD,Not specific,Monolith,Lignocellulose,,,B,,,pp,al,Spruce wood powder in [EMIM]Ac + water-ethanol,Physical (antisolvent),Ethanol,SCD,,,0.2182,,,,,,Macroporous (fibrous),,,,,
1689,SCD,Not specific,Monolith,Lignocellulose,,,B,,,pp,al,Pine wood powder in [BMIM]Cl + water-ethanol,Physical (antisolvent),Ethanol,SCD,,,0.2443,,,,,,Macroporous (fibrous),,,,,
1690,SCD,Not specific,Monolith,Lignocellulose,,,B,,,pp,al,Pine wood powder in [AMIM]Cl + water-ethanol,Physical (antisolvent),Ethanol,SCD,,,0.1121,,,,,,Macroporous (fibrous),,,,,
1691,SCD,Not specific,Monolith,Lignocellulose,,,B,,,pp,al,Pine wood powder in [EMIM]Ac + water-ethanol,Physical (antisolvent),Ethanol,SCD,,,0.1315,,,,,,Macroporous (fibrous),,,,,
1692,FD,Not specific,Microbeads,Chitosan,,,A,,,pc,wa,"Chitosan solution + tripolyphosphate solution (electrosprayed, frozen)",Physical (phosphate),PBS-water,FD,,,,,18,,,,Macroporous (fibrous and particulate),,,,,
1693,APD,Scaffold,Sheet?,Chitosan,,3-Chloropropyl trimethoxysilane-cafeic acid modification,A,,Si,cc,wa,(3-Chloropropyl)trimethoxysilane + chitosan solution + NaCl (template),Chemical?,Water,APD,"Post-treatment with NaOH solution and water (removal of NaCl), conjugation with caffeic acid",Physical (pH),,80%,,,,,Macroporous (cellular and flakes),,,,,
1694,SCD,Scaffold,Sheet?,Chitosan,,3-Chloropropyl trimethoxysilane-cafeic acid modification,A,,Si,cc,wa,(3-Chloropropyl)trimethoxysilane + chitosan solution + NaCl (template),Chemical?,Water,SCD for SEM,"Post-treatment with NaOH solution and water (removal of NaCl), conjugation with caffeic acid",Physical (pH),,80%,,,,,Macroporous (cellular and flakes),,,,,
1695,FD,Scaffold,Monolith,Chitosan,,,A,,,pp,wa,Chitosan solution + glycerol-phosphate Na solution (frozen),Physical (pH),Water,FD,,,,97%,,,,,Macroporous (cellular),,,,,
1696,FD,Scaffold,Monolith,Chitosan,,,A,,,cc,wa,Chitosan solution + glycerol-phosphate Na solution + genipin (5%) (frozen),Chemical (genipin),Water,FD,,,,,,,,,Macroporous (cellular),,,,,
1697,FD,Scaffold,Monolith,Chitosan,,,A,,,cc,wa,Chitosan solution + glycerol-phosphate Na solution + genipin (10%) (frozen),Chemical (genipin),Water,FD,,,,93%,,,,,Macroporous (cellular),,,,,
1698,FD,Scaffold,Monolith,Chitosan,,,A,,,cc,wa,Chitosan solution + glycerol-phosphate Na solution + genipin (15%) (frozen),Chemical (genipin),Water,FD,,,,,,,,,Macroporous (cellular),,,,,
1699,FD,Scaffold,Monolith,Chitosan,,,A,,,cc,wa,Chitosan solution + glycerol-phosphate Na solution + genipin (20%) (frozen),Chemical (genipin),Water,FD,,,,,,,,,Macroporous (cellular),,,,,
1700,FD,Wound dressing,Monolith?,Chitosan,,,A,,,ng,wa,Chitosan solution (frozen),No gelation,Water,"FD, SCD for SEM",Post-immersion into ethanol-PBS solution,Physical (antisolvent),,,,,,,Macroporous (flakes),,,,,
1701,SCD,Wound dressing,Monolith?,Chitosan,,,A,,,pp,wa,Chitosan-PEG solution (electrospinning) + NaOH solution + ethanol,Physical (pH),Water,SCD for SEM,Post-immersion into ethanol-PBS solution,Physical (antisolvent),,,,,,,Microfibers,,,,,
1702,FD,Adsorbent,Beads,Chitosan,,,A,,,pp,wa,Chitosan solution + NaOH solution (frozen),Physical (pH),Water,FD,,,,,,,,,Macroporous (particulate),,,,,
1703,FD,Scaffold,Monolith (3D),Chitosan,,,A,,,cc,wa,"Chitosan solution + glutaraldehyde solution, mesh shape with 92 mm pores (frozen)",Chemical (aldehyde),Water,FD,Post-glutaraldehyde treatment,Chemical (aldehyde),,82%,,,,,Macroporous (cellular),,,,,
1704,FD,Scaffold,Monolith (3D),Chitosan,,,A,,,cc,wa,"Chitosan solution + glutaraldehyde solution, mesh shape with 211 mm pores (frozen)",Chemical (aldehyde),Water,FD,Post-glutaraldehyde treatment,Chemical (aldehyde),,85%,,,,,Macroporous (cellular),,,,,
1705,FD,Scaffold,Monolith (3D),Chitosan,,,A,,,cc,wa,"Chitosan solution + glutaraldehyde solution, mesh shape with 415 mm pores (frozen)",Chemical (aldehyde),Water,FD,Post-glutaraldehyde treatment,Chemical (aldehyde),,88%,,,,,Macroporous (cellular),,,,,
1706,FD,Scaffold,Monolith,Chitosan,,Heparin (N) modification,A,,Al,ng,wa,Chitosan solution (frozen),No gelation,Water,FD,"Post-immersion into ethanol, drug loading",Physical (antisolvent),,82%,,,,,Macroporous (flakes),,,,,
1707,SCD,Adsorbent,Monolith,Agar,,,A,,,pp,al,Agar solution (cooled),Physical (temperature),Ethanol,SCD,,,,,320,36,,,,,,,,
1708,SCD,Adsorbent,Monolith,Alginate,,,A,,,pc,al,Alginate solution + CaCl2 solution,Physical (Mn+),Ethanol,SCD,,,,,570,37,,,Mesoporous (nanofibrous),,,,,
1709,SCD,Adsorbent,Monolith,Alginate,,,A,,,pp,al,Alginate solution + HCl solution,Physical (pH),Ethanol,SCD,,,,,390,20,,,,,,,,
1710,SCD,Adsorbent,Monolith,Carrageenan,,,A,,,pc,al,Carrageenan solution + KCl solution,Physical (Mn+),Ethanol,SCD,,,,,200,18,,,Mesoporous (nanoparticulate),,,,,
1711,SCD,Adsorbent,Monolith,Chitosan,,,A,,,pp,al,Chitosan solution + NaOH solution,Physical (pH),Ethanol,SCD,,,,,150,25,,,,,,,,
1712,SCD,Adsorbent,Monolith,Chitosan,,,A,,,pp,al,Chitosan solution + NaOH solution,Physical (pH),Ethanol,SCD,,,,,330,12,,,,,,,,
1713,SCD,Adsorbent,Monolith,Chitin (in situ),,,B,,,pp,al,Chitosan solution + ethanol-acetic anhydride solution (in situ),Physical,Ethanol,SCD,,,,,560,20,,,,,,,,
1714,FD,Not specific,Monolith,Polyacrylamide,Chitosan nanofibers,,R,K,,cp,wa,Potassium persulfate-sodium bisulfite solution + acrylamide + MBA,Chemical (polymerization),Water,FD for SEM,,,,,,,,,Macroporous (cellular and fibrous),,,,,
1715,FD,Not specific,Monolith,Polyacrylamide,Chitosan nanofibers,,R,K,,cp,wa,Chitosan nanofiber suspension + potassium persulfate-sodium bisulfite solution + acrylamide + MBA,Chemical (polymerization),Water,FD for SEM,,,,,,,,,Macroporous (cellular and fibrous),,,,,
1716,SCD,Adsorbent,Microbeads,Chitosan,"Poly(glycoside-co-lactide), PEG",,A,"F, E",,ng,or,Chitosan chloride powder in scCO2,No gelation,scCO2,SCD,,,,,,,,,Microparticles,,,,,
1717,SCD,Adsorbent,Microbeads,Chitosan,"Poly(glycoside-co-lactide), PEG",,A,"F, E",,ng,or,Liquified PGLA (90%)-chitosan chloride (10%) in scCO2,No gelation,scCO2,SCD,,,,,,,,,Microparticles,,,,,
1718,SCD,Adsorbent,Microbeads,Chitosan,"Poly(glycoside-co-lactide), PEG",,A,"F, E",,ng,or,Liquified PGLA (80%)-mPEG (10%)-chitosan chloride (10%) in scCO2,No gelation,scCO2,SCD,,,,,,,,,Microparticles,,,,,
1719,SCD,Adsorbent,Microbeads,Chitosan,"Poly(glycoside-co-lactide), PEG",,A,"F, E",,ng,or,Liquified PGLA (70%)-mPEG (10%)-chitosan chloride (20%) in scCO2,No gelation,scCO2,SCD,,,,,,,,,Microparticles,,,,,
1720,SCD,Adsorbent,Microbeads,Chitosan,"Poly(glycoside-co-lactide), PEG",,A,"F, E",,ng,or,Liquified PGLA (60%)-mPEG (10%)-chitosan chloride (30%) in scCO2,No gelation,scCO2,SCD,,,,,,,,,Microparticles,,,,,
1721,SCD,Adsorbent,Microbeads,Chitosan,"Poly(glycoside-co-lactide), PEG",,A,"F, E",,ng,or,Liquified PGLA (50%)-mPEG (10%)-chitosan chloride (40%) in scCO2,No gelation,scCO2,SCD,,,,,,,,,Microparticles,,,,,
1722,SCD,Adsorbent,Microbeads,Chitosan,"Poly(glycoside-co-lactide), PEG",,A,"F, E",,ng,or,Liquified PGLA (50%)-mPEG (30%)-chitosan chloride (20%) in scCO2,No gelation,scCO2,SCD,,,,,,,,,Microparticles,,,,,
1723,FD,Scaffold,Monolith,Chitosan,Collagen,,A,C,,ng,wa,Chitosan solution + collagen solution (frozen),No gelation,Water,FD,,Chemical (genipin),,40%,,,,,Macroporous (cellular),,,,,
1724,FD,Scaffold,Monolith,Chitosan,Collagen,,A,C,,ng,wa,Chitosan solution + collagen solution (frozen),No gelation,Water,FD,Post-immersion into genipin (0.1%)-ethanol solution,Chemical (genipin),,40%,,,,,Macroporous (cellular),,,,,
1725,FD,Scaffold,Monolith,Chitosan,Collagen,,A,C,,ng,wa,Chitosan solution + collagen solution (frozen),No gelation,Water,FD,Post-immersion into genipin (0.5%)-ethanol solution,Chemical (genipin),,40%,,,,,Macroporous (cellular),,,,,
1726,FD,Scaffold,Monolith,Chitosan,Collagen,,A,C,,ng,wa,Chitosan solution + collagen solution (frozen),No gelation,Water,FD,Post-immersion into genipin (1.0%)-ethanol solution,Chemical (genipin),,70%,,,,,Macroporous (cellular),,,,,
1727,FD,Scaffold,Monolith,Chitosan,Collagen,,A,C,,ng,wa,Chitosan solution + collagen solution (frozen),No gelation,Water,FD,Post-immersion into genipin (1.5%)-ethanol solution,Chemical (genipin),,80%,,,,,Macroporous (cellular),,,,,
1728,FD,Scaffold,Monolith,Chitosan,Collagen,,A,C,,ng,wa,Chitosan solution + collagen solution (frozen),No gelation,Water,FD,Post-immersion into genipin (2.0%)-ethanol solution,Chemical (genipin),,90%,,,,,Macroporous (cellular),,,,,
1729,FD,Scaffold,Monolith,Pectin,Chitosan,,A,A,,pc,wa,Chitosan solution + pectin solution (pectin:chitosan = 2:1) (frozen),Physical (electrostatic),Water,FD,,,,,,,,,Macroporous (cellular and fibrous),,,,,
1730,FD,Scaffold,Monolith,Pectin,Chitosan,,A,A,,pc,wa,Chitosan solution + pectin solution (pectin:chitosan = 1:1) (frozen),Physical (electrostatic),Water,FD,,,,,,,,,Macroporous (cellular and fibrous),,,,,
1731,FD,Scaffold,Monolith,Chitosan,,Azido modification. RGD peptide incorporation,A,,Lo,ng,wa,Chitosan solution (frozen),No gelation,Water,FD,Post-UV irradiation,Chemical (UV),,,,,,,Macroporous (cellular),,,,,
1732,FD,Scaffold,Monolith,Chitosan,,Azido modification. RGD peptide incorporation,A,,Lo,ng,wa,Chitosan solution (90%) + azido-chitosan solution (10%) (frozen),No gelation,Water,FD,Post-UV irradiation,Chemical (UV),,,,,,,Macroporous (cellular),,,,,
1733,FD,Scaffold,Monolith,Chitosan,,Azido modification. RGD peptide incorporation,A,,Lo,ng,wa,Chitosan solution (70%) + azido-chitosan solution (30%) (frozen),No gelation,Water,FD,Post-UV irradiation,Chemical (UV),,,,,,,Macroporous (cellular),,,,,
1734,FD,Scaffold,Monolith,Chitosan,,Azido modification. RGD peptide incorporation,A,,Lo,ng,wa,Chitosan solution (50%) + azido-chitosan solution (50%) (frozen),No gelation,Water,FD,Post-UV irradiation,Chemical (UV),,,,,,,Macroporous (cellular),,,,,
1735,FD,Scaffold,Monolith,Chitosan,,Azido modification. RGD peptide incorporation,A,,Lo,ng,wa,Chitosan solution (45%) + azido-chitosan solution (50%) + RDG-peptide-grafted chitosan solution (5%) (frozen),No gelation,Water,FD,Post-UV irradiation,Chemical (UV),,,,,,,Macroporous (cellular),,,,,
1736,FD,Adsorbent,Monolith,Chitosan,,,A,,,cc,wa,Chitosan solution + glutaraldehyde solution,Chemical (aldehyde),Water,FD,,,,,,,,,Macroporous (cellular),,,,,
1737,FD,Adsorbent,Monolith,Chitosan,GO,,A,N,,cc,wa,Acetic acid dispersion of GO (1%) + chitosan + glutaraldehyde solution,Chemical (aldehyde),Water,FD,,,,,,,,,Macroporous (cellular),,,,,
1738,FD,Adsorbent,Monolith,Chitosan,GO,,A,N,,cc,wa,Acetic acid dispersion of GO (2%) + chitosan + glutaraldehyde solution,Chemical (aldehyde),Water,FD,,,,,,,,,Macroporous (cellular),,,,,
1739,FD,Adsorbent,Monolith,Chitosan,GO,,A,N,,cc,wa,Acetic acid dispersion of GO (3%) + chitosan + glutaraldehyde solution,Chemical (aldehyde),Water,FD,,,,,,,,,Macroporous (cellular),,,,,
1740,FD,Adsorbent,Monolith,Chitosan,GO,,A,N,,cc,wa,Acetic acid dispersion of GO (4%) + chitosan + glutaraldehyde solution,Chemical (aldehyde),Water,FD,,,,,,,,,Macroporous (cellular),,,,,
1741,FD,Adsorbent,Monolith,Chitosan,GO,,A,N,,cc,wa,Acetic acid dispersion of GO (5%) + chitosan + glutaraldehyde solution,Chemical (aldehyde),Water,FD,,,,,,,,,Macroporous (cellular),,,,,
1742,FD,Scaffold,Monolith,Chitosan,,,A,,,ng,wa,Chitosan solution (frozen),No gelation,Water,FD,,,,,,,,,Macroporous (flakes),,,,,
1743,FD,Scaffold,Monolith,Chitosan,Hyaluronic acid,,A,A,,ng,wa,Chitosan solution + hyaluronic acid solution (frozen),No gelation,Water,FD,,,,,,,,,Macroporous (flakes),,,,,
1744,FD,Scaffold,Monolith,Hyaluronic acid,,,A,,,ng,wa,Hyaluronic acid solution (frozen),No gelation,Water,FD,,,,,,,,,Macroporous (flakes),,,,,
1745,FD,Scaffold,Monolith,Chitosan,Gelatin,,A,C,,cc,wa,Chitosan-gelatin solution + genipin solution,Chemical (genipin),Water,FD,Post-ethanol treatment,Physical (antisolvent),,,,,,0.007,Macroporous (cellular),,,,,
1746,FD,Scaffold,Monolith,Chitosan,"Gelatin, poly(glycoside-co-lactide)",,A,"C, F",,cc,wa,Chitosan-gelatin solution + poly(glycoside-co-lactide) nanoparticles (16.6%) + genipin solution,Chemical (genipin),Water,FD,Post-ethanol treatment,Physical (antisolvent),,,,,,0.017,Macroporous (cellular),,,,,
1747,FD,Scaffold,Monolith,Chitosan,"Gelatin, poly(glycoside-co-lactide)",,A,"C, F",,cc,wa,Chitosan-gelatin solution + poly(glycoside-co-lactide) nanoparticles (33.3%) + genipin solution,Chemical (genipin),Water,FD,Post-ethanol treatment,Physical (antisolvent),,,,,,0.054,Macroporous (cellular),,,,,
1748,FD,Scaffold,Monolith,Chitosan,"Gelatin, poly(glycoside-co-lactide)",,A,"C, F",,cc,wa,Chitosan-gelatin solution + poly(glycoside-co-lactide) nanoparticles (66.6%) + genipin solution,Chemical (genipin),Water,FD,Post-ethanol treatment,Physical (antisolvent),,,,,,0.034,Macroporous (cellular),,,,,
1749,FD,Scaffold,Monolith,Chitosan,"Agarose, gelatin",,A,"A, C",,cc,wa,Chitosan-agarose-gelatin solution (0.5:3:1) + glutaraldehyde solution (freeze-thaw),Chemical (aldehyde),Water,"APD (FG), VD for SEM",,,,85%,,,,,Macroporous (flakes),,,,,
1750,FD,Scaffold,Monolith,Chitosan,"Agarose, gelatin",,A,"A, C",,cc,wa,Chitosan-agarose-gelatin solution (1:3:1) + glutaraldehyde solution (freeze-thaw),Chemical (aldehyde),Water,"APD (FG), VD for SEM",,,,80%,,,,,Macroporous (flakes),,,,,
1751,FD,Adsorbent,Monolith,Chitosan,Hemicellulose,,A,A,,ng,wa,"Chitosan solution + hemicellulose citrate solution, reflux (frozen)",No gelation,Water,FD,,,0.0025,,,,,,Macroporous (flakes),,,,,
1752,FD,Adsorbent,Monolith,Chitosan,Hemicellulose,,A,A,,ng,wa,"Chitosan solution + hemicellulose solution, reflux (frozen)",No gelation,Water,FD,,,0.0057,,,,,,Macroporous (flakes),,,,,
1753,FD,Adsorbent,Monolith,Chitosan,Starch,,A,A,,ng,wa,"Chitosan solution + starch citrate solution, reflux (frozen)",No gelation,Water,FD,,,0.0041,,,,,,Macroporous (flakes),,,,,
1754,FD,Adsorbent,Monolith,Chitosan,Starch,,A,A,,ng,wa,"Chitosan solution + starch solution, reflux (frozen)",No gelation,Water,FD,,,0.0076,,,,,,Macroporous (flakes),,,,,
1755,SCD,DDS,Beads,Alginate,,Drug loading,A,,Lo,pc,al,Alginate solution + CaCl2 solution ,Physical (Mn+),Ethanol?,SCD,,,,,,,,,,,,,,
1756,SCD,Not specific,Monolith,Polyurea,,,I,,,cp,ow,Unknown,Chemical (polymerization),Acetone?,SCD,,,,,,,,,,,,,,
1757,SCD,Not specific,Monolith,Polyimide,,,G,,,cp,ow,Unknown,Chemical (polymerization),Acetone?,SCD,,,,,,,,,,,,,,
1758,SCD,Not specific,Monolith,Polyamide,,,G,,,cp,ow,Unknown,Chemical (polymerization),Acetone?,SCD,,,,,,,,,,,,,,
1759,SCD,Adsorbent,Monolith,RF,,Pt complex support,I,,Lo,cp,ow,Resorcinol-formaldehyde-Na2CO3 solution,Chemical (polymerization),Acetone,SCD,,,0.379,93%,,,,,Macroporous (particulate),,,,,
1760,APD,Thermal insulation,Monolith,RF,Polyacrylonitrile,,I,R,,cp,al,Resorcinol-formaldehyde-Na2CO3 solution + polyacrylonitrile fiber mat,Chemical (polymerization),Ethanol,APD,,,0.449,71.00%,159.6,,0.22,,Mesoporous (fibrous and nanoparticulate),,,,,
1761,APD,Thermal insulation,Monolith,RF,Polyacrylonitrile,Carbonized,I,R,Ca,cp,al,Resorcinol-formaldehyde-Na2CO3 solution + polyacrylonitrile fiber mat,Chemical (polymerization),Ethanol,APD,Post-calcination at 1200 °C,,0.446,79.60%,168,,0.24,,Mesoporous (fibrous and nanoparticulate),,,,,
1762,SCD,Not specific,Monolith,RF,,,I,,,cp,ow,Resorcinol-formaldehyde-Na2CO3 solution (R/ater = 0.05) + acetone,Chemical (polymerization),Acetone,SCD (acetone),,,0.07,,,,,,Macroporous (particulate),,,,,
1763,SCD,Not specific,Monolith,RF,,,I,,,cp,ow,Resorcinol-formaldehyde-Na2CO3 solution (R/ater = 0.1) + acetone,Chemical (polymerization),Acetone,SCD (acetone),,,0.15,,,,,,Macroporous (particulate),,,,,
1764,SCD,Not specific,Monolith,RF,,,I,,,cp,ow,Resorcinol-formaldehyde-Na2CO3 solution (R/ater = 0.2) + acetone,Chemical (polymerization),Acetone,SCD (acetone),,,0.29,,,,,,Macroporous (particulate),,,,,
1765,SCD,Not specific,Monolith,RF,,,I,,,cp,ow,Resorcinol-formaldehyde-Na2CO3 solution (R/ater = 0.5) + acetone,Chemical (polymerization),Acetone,SCD (acetone),,,0.57,,,,,,Macroporous (particulate),,,,,
1766,SCD,Not specific,Monolith,RF,,,I,,,cp,ow,Resorcinol-formaldehyde-Na2CO3 solution (R/ater = 0.05) + ethanol,Chemical (polymerization),Acetone,SCD (acetone),,,0.07,,,,,,Macroporous (particulate),,,,,
1767,SCD,Not specific,Monolith,RF,,,I,,,cp,ow,Resorcinol-formaldehyde-Na2CO3 solution (R/ater = 0.1) + ethanol,Chemical (polymerization),Acetone,SCD (acetone),,,0.17,,,,,,Macroporous (particulate),,,,,
1768,SCD,Not specific,Monolith,RF,,,I,,,cp,ow,Resorcinol-formaldehyde-Na2CO3 solution (R/ater = 0.2) + ethanol,Chemical (polymerization),Acetone,SCD (acetone),,,0.37,,,,,,Macroporous (particulate),,,,,
1769,SCD,Not specific,Monolith,RF,,,I,,,cp,ow,Resorcinol-formaldehyde-Na2CO3 solution (R/ater = 0.5) + ethanol,Chemical (polymerization),Acetone,SCD (acetone),,,0.61,,,,,,Macroporous (particulate),,,,,
1770,SCD,Not specific,Monolith,RF,,,I,,,cp,ow,Resorcinol-formaldehyde-Na2CO3 solution (R/ater = 0.05) + acetone,Chemical (polymerization),Acetone,SCD (ethanol),,,,,,,,,Macroporous (particulate),,,,,
1771,SCD,Not specific,Monolith,RF,,,I,,,cp,ow,Resorcinol-formaldehyde-Na2CO3 solution (R/ater = 0.1) + acetone,Chemical (polymerization),Acetone,SCD (ethanol),,,0.42,,,,,,Macroporous (particulate),,,,,
1772,SCD,Not specific,Monolith,RF,,,I,,,cp,ow,Resorcinol-formaldehyde-Na2CO3 solution (R/ater = 0.2) + acetone,Chemical (polymerization),Acetone,SCD (ethanol),,,0.32,,,,,,Macroporous (particulate),,,,,
1773,SCD,Not specific,Monolith,RF,,,I,,,cp,ow,Resorcinol-formaldehyde-Na2CO3 solution (R/ater = 0.5) + acetone,Chemical (polymerization),Acetone,SCD (ethanol),,,0.68,,,,,,Macroporous (particulate),,,,,
1774,SCD,Not specific,Monolith,RF,,,I,,,cp,ow,Resorcinol-formaldehyde-Na2CO3 solution (R/ater = 0.05) + ethanol,Chemical (polymerization),Acetone,SCD (ethanol),,,0.61,,,,,,Macroporous (particulate),,,,,
1775,SCD,Not specific,Monolith,RF,,,I,,,cp,ow,Resorcinol-formaldehyde-Na2CO3 solution (R/ater = 0.1) + ethanol,Chemical (polymerization),Acetone,SCD (ethanol),,,0.48,,,,,,Macroporous (particulate),,,,,
1776,SCD,Not specific,Monolith,RF,,,I,,,cp,ow,Resorcinol-formaldehyde-Na2CO3 solution (R/ater = 0.2) + ethanol,Chemical (polymerization),Acetone,SCD (ethanol),,,0.36,,,,,,Macroporous (particulate),,,,,
1777,SCD,Not specific,Monolith,RF,,,I,,,cp,ow,Resorcinol-formaldehyde-Na2CO3 solution (R/ater = 0.5) + ethanol,Chemical (polymerization),Acetone,SCD (ethanol),,,0.6,,,,,,Macroporous (particulate),,,,,
1778,SCD,Not specific,Monolith,RF,,Carbonized,I,,Ca,cp,ow,Resorcinol-formaldehyde-Na2CO3 solution (R/ater = 0.05) + acetone,Chemical (polymerization),Acetone,SCD (acetone),Post-calcination at 900 °C,,0.1,,,,,,Macroporous (particulate),,,,,
1779,SCD,Not specific,Monolith,RF,,Carbonized,I,,Ca,cp,ow,Resorcinol-formaldehyde-Na2CO3 solution (R/ater = 0.1) + acetone,Chemical (polymerization),Acetone,SCD (acetone),Post-calcination at 900 °C,,0.25,,,,,,Macroporous (particulate),,,,,
1780,SCD,Not specific,Monolith,RF,,Carbonized,I,,Ca,cp,ow,Resorcinol-formaldehyde-Na2CO3 solution (R/ater = 0.2) + acetone,Chemical (polymerization),Acetone,SCD (acetone),Post-calcination at 900 °C,,0.6,,,,,,Macroporous (particulate),,,,,
1781,SCD,Not specific,Monolith,RF,,Carbonized,I,,Ca,cp,ow,Resorcinol-formaldehyde-Na2CO3 solution (R/ater = 0.5) + acetone,Chemical (polymerization),Acetone,SCD (acetone),Post-calcination at 900 °C,,1.05,,,,,,Macroporous (particulate),,,,,
1782,SCD,Not specific,Monolith,RF,,Carbonized,I,,Ca,cp,ow,Resorcinol-formaldehyde-Na2CO3 solution (R/ater = 0.05) + ethanol,Chemical (polymerization),Acetone,SCD (acetone),Post-calcination at 900 °C,,0.15,,,,,,Macroporous (particulate),,,,,
1783,SCD,Not specific,Monolith,RF,,Carbonized,I,,Ca,cp,ow,Resorcinol-formaldehyde-Na2CO3 solution (R/ater = 0.1) + ethanol,Chemical (polymerization),Acetone,SCD (acetone),Post-calcination at 900 °C,,0.25,,,,,,Macroporous (particulate),,,,,
1784,SCD,Not specific,Monolith,RF,,Carbonized,I,,Ca,cp,ow,Resorcinol-formaldehyde-Na2CO3 solution (R/ater = 0.2) + ethanol,Chemical (polymerization),Acetone,SCD (acetone),Post-calcination at 900 °C,,0.35,,,,,,Macroporous (particulate),,,,,
1785,SCD,Not specific,Monolith,RF,,Carbonized,I,,Ca,cp,ow,Resorcinol-formaldehyde-Na2CO3 solution (R/ater = 0.5) + ethanol,Chemical (polymerization),Acetone,SCD (acetone),Post-calcination at 900 °C,,1.2,,,,,,Macroporous (particulate),,,,,
1786,SCD,Not specific,Monolith,RF,,Carbonized,I,,Ca,cp,ow,Resorcinol-formaldehyde-Na2CO3 solution (R/ater = 0.05) + acetone,Chemical (polymerization),Acetone,SCD (ethanol),Post-calcination at 900 °C,,,,,,,,Macroporous (particulate),,,,,
1787,SCD,Not specific,Monolith,RF,,Carbonized,I,,Ca,cp,ow,Resorcinol-formaldehyde-Na2CO3 solution (R/ater = 0.1) + acetone,Chemical (polymerization),Acetone,SCD (ethanol),Post-calcination at 900 °C,,0.6,,,,,,Macroporous (particulate),,,,,
1788,SCD,Not specific,Monolith,RF,,Carbonized,I,,Ca,cp,ow,Resorcinol-formaldehyde-Na2CO3 solution (R/ater = 0.2) + acetone,Chemical (polymerization),Acetone,SCD (ethanol),Post-calcination at 900 °C,,0.7,,,,,,Macroporous (particulate),,,,,
1789,SCD,Not specific,Monolith,RF,,Carbonized,I,,Ca,cp,ow,Resorcinol-formaldehyde-Na2CO3 solution (R/ater = 0.5) + acetone,Chemical (polymerization),Acetone,SCD (ethanol),Post-calcination at 900 °C,,1.05,,,,,,Macroporous (particulate),,,,,
1790,SCD,Not specific,Monolith,RF,,Carbonized,I,,Ca,cp,ow,Resorcinol-formaldehyde-Na2CO3 solution (R/ater = 0.05) + ethanol,Chemical (polymerization),Acetone,SCD (ethanol),Post-calcination at 900 °C,,0.95,,,,,,Macroporous (particulate),,,,,
1791,SCD,Not specific,Monolith,RF,,Carbonized,I,,Ca,cp,ow,Resorcinol-formaldehyde-Na2CO3 solution (R/ater = 0.1) + ethanol,Chemical (polymerization),Acetone,SCD (ethanol),Post-calcination at 900 °C,,0.65,,,,,,Macroporous (particulate),,,,,
1792,SCD,Not specific,Monolith,RF,,Carbonized,I,,Ca,cp,ow,Resorcinol-formaldehyde-Na2CO3 solution (R/ater = 0.2) + ethanol,Chemical (polymerization),Acetone,SCD (ethanol),Post-calcination at 900 °C,,0.7,,,,,,Macroporous (particulate),,,,,
1793,SCD,Not specific,Monolith,RF,,Carbonized,I,,Ca,cp,ow,Resorcinol-formaldehyde-Na2CO3 solution (R/ater = 0.5) + ethanol,Chemical (polymerization),Acetone,SCD (ethanol),Post-calcination at 900 °C,,0.9,,,,,,Macroporous (particulate),,,,,
1794,SCD,Not specific,Monolith,PEDOT:PSS,PVA,,M,E,,cp,al,EDOT-PSS solution + PVA solution + Fe(NO3)3 solution,Chemical (polymerization),Ethanol,SCD,,,0.044,,315.91,15.3,1.211,,Macroporous (flakes and particulate),,,,,
1795,SCD,Not specific,Monolith,PEDOT:PSS,"PVA, CNT",,M,"E, N",,cp,al,EDOT-PSS solution + CNT suspension (1 wt%) + PVA solution + Fe(NO3)3 solution,Chemical (polymerization),Ethanol,SCD,,,0.056,,361.06,18.7,1.692,,Macroporous (flakes and particulate),,,,,
1796,SCD,Not specific,Monolith,PEDOT:PSS,"PVA, CNT",,M,"E, N",,cp,al,EDOT-PSS solution + CNT suspension (2 wt%) + PVA solution + Fe(NO3)3 solution,Chemical (polymerization),Ethanol,SCD,,,0.052,,399.98,23.9,2.397,,Macroporous (flakes and particulate),,,,,
1797,SCD,Not specific,Monolith,PEDOT:PSS,"PVA, CNT",,M,"E, N",,cp,al,EDOT-PSS solution + CNT suspension (5 wt%) + PVA solution + Fe(NO3)3 solution,Chemical (polymerization),Ethanol,SCD,,,0.054,,375.77,16.2,1.525,,Macroporous (flakes and particulate),,,,,
1798,SCD,Not specific,Monolith,PEDOT:PSS,"PVA, CNT",,M,"E, N",,cp,al,"EDOT-PSS solution + CNT suspension (c-CNT, 5 wt%) + PVA solution + Fe(NO3)3 solution",Chemical (polymerization),Ethanol,SCD,,,0.057,,364.21,23,2.097,,Macroporous (flakes and particulate),,,,,
1799,SCD,Not specific,Monolith,PEDOT:PSS,"PVA, CNT",,M,"E, N",,cp,al,EDOT-PSS solution + CNT suspension (10 wt%) + PVA solution + Fe(NO3)3 solution,Chemical (polymerization),Ethanol,SCD,,,0.064,,313.59,22.2,1.738,,Macroporous (flakes and particulate),,,,,
1800,SCD,Not specific,Monolith,PEDOT:PSS,"PVA, CNT",,M,"E, N",,cp,al,EDOT-PSS solution + CNT suspension (20 wt%) + PVA solution + Fe(NO3)3 solution,Chemical (polymerization),Ethanol,SCD,,,0.051,,280.61,24.7,1.732,,Macroporous (flakes and particulate),,,,,
1801,FD,Catalysis,Monolith,PVA,CNT,,E,N,,ng,wa,PVA solution + MWCNT suspension (32%) (frozen),No gelation,Water,FD,,,,29.70%,33,,0.21,,Macroporous (fibrous and flakes),,,,,
1802,FD,Catalysis,Monolith,PVA,CNT,,E,N,,ng,wa,PVA solution + MWCNT suspension (50%) (frozen),No gelation,Water,FD,,,,47.60%,78,,0.46,,Macroporous (fibrous and flakes),,,,,
1803,FD,Catalysis,Monolith,PVA,CNT,,E,N,,ng,wa,PVA solution + MWCNT suspension (70%) (frozen),No gelation,Water,FD,,,,26.10%,82,,0.18,,Macroporous (fibrous and flakes),,,,,
1804,FD,Catalysis,Monolith,PVA,CNT,,E,N,,ng,wa,PVA solution + MWCNT suspension (83%) (frozen),No gelation,Water,FD,,,,35.40%,150,,0.27,,Macroporous (fibrous and flakes),,,,,
1805,FD,Catalysis,Monolith,CNT,,,N,,,ng,wa,MWCNT suspension (frozen),No gelation,Water,FD,,,,52.60%,200,,0.56,,Macroporous (fibrous and flakes),,,,,
1806,SCD,Not specific,Sheet?,Cellulose,,Stearoyl modification,B,,Al,pp,al,Stearoyl cellulose suspension (casted),Physical (aggregation)?,Ethanol,SCD,,,,,,,,,Mesoporous (nanoparticulate),,,,,
1807,FD,Not specific,Sheet?,Cellulose,,Stearoyl modification,B,,Al,pp,wa,Stearoyl cellulose suspension (casted),Physical (aggregation)?,Water,FD,,,,,,,,,Macroporous (fibrous),,,,,
1808,FD,Not specific,Monolith,Cellulose,,,B,,,pp,wa,Microcrystalline cellulose (3%)-ethylene diamine in LiCl-DMSO + ethanol,Physical (antisolvent),Water,FD,,,0.068,,213,13.1,,,Macroporous (fibrous),,,,,
1809,FD,Not specific,Monolith,Cellulose,,,B,,,pp,wa,Microcrystalline cellulose (5%)-ethylene diamine in LiCl-DMSO + ethanol,Physical (antisolvent),Water,FD,,,0.087,,190,15.8,,,Macroporous (fibrous),,,,,
1810,FD,Not specific,Monolith,Cellulose,,,B,,,pp,wa,Microcrystalline cellulose (7%)-ethylene diamine in LiCl-DMSO + ethanol,Physical (antisolvent),Water,FD,,,0.137,,202,20.6,,,Macroporous (fibrous),,,,,
1811,FD,Not specific,Monolith,Cellulose,,,B,,,pp,wa,Filer paper pulp (3%)-ethylene diamine in LiCl-DMSO + ethanol,Physical (antisolvent),Water,FD,,,0.075,,185,18.1,,,Macroporous (fibrous),,,,,
1812,SCD,Scaffold,Monolith,Chitin,,,B,,,pp,al,Chitin (6 wt%) in NaOH-urea solution (freeze-thaw) + ethanol (0 °C),Physical (antisolvent),Ethanol,SCD,,,0.23,85%,327,15,1.27,97,Macroporous (fibrous),,,,,
1813,SCD,Scaffold,Monolith,Chitin,,,B,,,pp,al,Chitin (7 wt%) in NaOH-urea solution (freeze-thaw)) + ethanol (-10 °C),Physical (antisolvent),Ethanol,SCD,,,0.23,85%,361,22,2,328,Macroporous (fibrous),,,,,
1814,SCD,Scaffold,Monolith,Chitin,,,B,,,pp,al,Chitin (7 wt%) in NaOH-urea solution (freeze-thaw)) + ethanol (0 °C),Physical (antisolvent),Ethanol,SCD,,,0.23,84%,366,19,1.75,109,Macroporous (fibrous),,,,,
1815,SCD,Scaffold,Monolith,Chitin,,,B,,,pp,al,Chitin (7 wt%) in NaOH-urea solution (freeze-thaw)) + ethanol (20 °C),Physical (antisolvent),Ethanol,SCD,,,0.24,85%,356,23,2.03,60,Macroporous (fibrous),,,,,
1816,SCD,Scaffold,Monolith,Chitin,,,B,,,pp,al,Chitin (8 wt%) in NaOH-urea solution (freeze-thaw)) + ethanol (0 °C),Physical (antisolvent),Ethanol,SCD,,,0.27,82%,335,18,1.53,386,Macroporous (fibrous),,,,,
1817,FD,Scaffold,Monolith,Chitin,,,B,,,pp,al,Chitin in NaOH-urea solution (freeze-thaw) (frozen),Physical (antisolvent),t-Butanol,FD,,,,,,,,,,,,,,
1818,SCD,Not specific,Monolith,Chitin,,,B,,,pp,al,b-Chitin in formic acid (freeze-thaw x1) + water,Physical (antisolvent),Isopropanol,SCD,,,,,316,37.87,2.53,,Macroporous (fibrous),,,,,
1819,SCD,Not specific,Monolith,Chitin,,,B,,,pp,al,"b-Chitin in formic acid (freeze-thaw x1) + water, nuetralized with 1 M NaOH",Physical (antisolvent),Isopropanol,SCD,,,,,308,28.26,1.87,,Macroporous (fibrous),,,,,
1820,SCD,Not specific,Monolith,Chitin,,,B,,,pp,al,"b-Chitin in formic acid (freeze-thaw x1) + water, nuetralized with 5 M NaOH",Physical (antisolvent),Isopropanol,SCD,,,,,279,28.26,1.55,,Macroporous (fibrous),,,,,
1821,SCD,Not specific,Monolith,Chitin,,,B,,,pp,al,b-Chitin in formic acid (freeze-thaw x2) + water,Physical (antisolvent),Isopropanol,SCD,,,,,350,,,,Macroporous (fibrous),,,,,
1822,SCD,Not specific,Monolith,Chitin,,,B,,,pp,al,b-Chitin in formic acid (freeze-thaw x3) + water,Physical (antisolvent),Isopropanol,SCD,,,,,350,,,,Macroporous (fibrous),,,,,
1823,SCD,Not specific,Monolith,Chitin,,,B,,,pp,al,b-Chitin in formic acid (freeze-thaw x4) + water,Physical (antisolvent),Isopropanol,SCD,,,,,300,,,,Macroporous (fibrous),,,,,
1824,FD,Not specific,Monolith,Chitin,,,B,,,pp,wa,b-Chitin in formic acid (freeze-thaw x1) + water,Physical (antisolvent),Water,FD,,,,,,,,,Macroporous (particulate),,,,,
1825,FD,Not specific,Monolith,Cellulose nanofibers,,,K,,,pp,wa,"Nanofibrillated cellulose suspension (homoginized, frozen)",Physical (aggregation),Water,FD,Post-curing in Kymene vapor,Chemical (epoxy),0.03,98%,,,,,Macroporous (fibrous),,,,,
1826,FD,Separation,Monolith,Cellulose nanofibers,,Octyltrichlorosilane modification,K,,Si,ng,wa,Nanofibrillated cellulose (0.5 wt%) suspension (frozen),No gelation,Water,FD,Post-treatment in octyltrichlorosilane,,0.004,99.80%,42,,,,Macroporous (cellular),,,,,
1827,FD,Separation,Monolith,Cellulose nanofibers,,Octyltrichlorosilane modification,K,,Si,ng,wa,Nanofibrillated cellulose (1 wt%) suspension (frozen),No gelation,Water,FD,Post-treatment in octyltrichlorosilane,,0.008,99.50%,16,,,,Macroporous (cellular),,,,,
1828,FD,Separation,Monolith,Cellulose nanofibers,,Octyltrichlorosilane modification,K,,Si,ng,wa,Nanofibrillated cellulose (1.5 wt%) suspension (frozen),No gelation,Water,FD,Post-treatment in octyltrichlorosilane,,0.011,99.30%,14,,,,Macroporous (cellular),,,,,
1829,FD,Separation,Monolith,Cellulose nanofibers,,Octyltrichlorosilane modification,K,,Si,ng,wa,Nanofibrillated cellulose (2 wt%) suspension (frozen),No gelation,Water,FD,Post-treatment in octyltrichlorosilane,,0.014,99.10%,11,,,,Macroporous (cellular),,,,,
1830,FD,Adsorbent,Monolith,Alginate,,,A,,,pp,wa,Alginate (1.5%)-CaCO3 (1.5) solution + glucono-d-lactone,Physical (pH),Water,FD,,,0.023,,,,,,Macroporous (fibrous and flakes),,,,,
1831,FD,Adsorbent,Monolith,Alginate,,,A,,,pp,wa,Alginate (2%)-CaCO3 (1.5) solution + glucono-d-lactone,Physical (pH),Water,FD,,,0.037,,,,,,Macroporous (fibrous and flakes),,,,,
1832,FD,Adsorbent,Monolith,Alginate,,,A,,,pp,wa,Alginate (2.5%)-CaCO3 (1.5) solution + glucono-d-lactone,Physical (pH),Water,FD,,,0.043,,,,,,Macroporous (fibrous and flakes),,,,,
1833,FD,Adsorbent,Monolith,Alginate,,,A,,,pp,wa,Alginate (3%)-CaCO3 (1.5) solution + glucono-d-lactone,Physical (pH),Water,FD,,,0.048,,,,,,Macroporous (fibrous and flakes),,,,,
1834,FD,Adsorbent,Monolith,Alginate,,,A,,,pp,wa,Alginate (3.5%)-CaCO3 (1.5) solution + glucono-d-lactone,Physical (pH),Water,FD,,,0.062,,,,,,Macroporous (fibrous and flakes),,,,,
1835,FD,Adsorbent,Monolith,Alginate,Polyacrylamide,,A,R,,pp,wa,"Alginate (1.5%)-CaCO3 (1.5) solution + N,N'-methylenecisacrylamide + glucono-d-lactone",Physical (pH),Water,FD,,,0.035,,,,,,Macroporous (fibrous and flakes),,,,,
1836,FD,Adsorbent,Monolith,Alginate,Polyacrylamide,,A,R,,pp,wa,"Alginate (2%)-CaCO3 (1.5) solution + N,N'-methylenecisacrylamide + glucono-d-lactone",Physical (pH),Water,FD,,,0.039,,,,,,Macroporous (fibrous and flakes),,,,,
1837,FD,Adsorbent,Monolith,Alginate,Polyacrylamide,,A,R,,pp,wa,"Alginate (2.5%)-CaCO3 (1.5) solution + N,N'-methylenecisacrylamide + glucono-d-lactone",Physical (pH),Water,FD,,,0.045,,,,,,Macroporous (fibrous and flakes),,,,,
1838,FD,Adsorbent,Monolith,Alginate,Polyacrylamide,,A,R,,pp,wa,"Alginate (3%)-CaCO3 (1.5) solution + N,N'-methylenecisacrylamide + glucono-d-lactone",Physical (pH),Water,FD,,,0.05,,,,,,Macroporous (fibrous and flakes),,,,,
1839,FD,Adsorbent,Monolith,Alginate,Polyacrylamide,,A,R,,pp,wa,"Alginate (3.5%)-CaCO3 (1.5) solution + N,N'-methylenecisacrylamide + glucono-d-lactone",Physical (pH),Water,FD,,,0.057,,,,,,Macroporous (fibrous and flakes),,,,,
1840,FD,Adsorbent,Monolith,Alginate,Carboxymethyl cellulose,,A,A,,pp,wa,Alginate (1.5%)-CaCO3 (1.5) solution + carboxymethyl cellulose+ glucono-d-lactone,Physical (pH),Water,FD,,,0.041,,,,,,Macroporous (fibrous and flakes),,,,,
1841,FD,Adsorbent,Monolith,Alginate,Carboxymethyl cellulose,,A,A,,pp,wa,Alginate (2%)-CaCO3 (1.5) solution + carboxymethyl cellulose+ glucono-d-lactone,Physical (pH),Water,FD,,,0.049,,,,,,Macroporous (fibrous and flakes),,,,,
1842,FD,Adsorbent,Monolith,Alginate,Carboxymethyl cellulose,,A,A,,pp,wa,Alginate (2.5%)-CaCO3 (1.5) solution + carboxymethyl cellulose+ glucono-d-lactone,Physical (pH),Water,FD,,,0.061,,,,,,Macroporous (fibrous and flakes),,,,,
1843,FD,Adsorbent,Monolith,Alginate,Carboxymethyl cellulose,,A,A,,pp,wa,Alginate (3%)-CaCO3 (1.5) solution + carboxymethyl cellulose+ glucono-d-lactone,Physical (pH),Water,FD,,,0.072,,,,,,Macroporous (fibrous and flakes),,,,,
1844,FD,Adsorbent,Monolith,Alginate,Carboxymethyl cellulose,,A,A,,pp,wa,Alginate (3.5%)-CaCO3 (1.5) solution + carboxymethyl cellulose+ glucono-d-lactone,Physical (pH),Water,FD,,,0.086,,,,,,Macroporous (fibrous and flakes),,,,,
1845,FD,Adsorbent,Monolith,Alginate,,,A,,,pp,wa,Alginate (2%)-CaCO3 (1.9) solution + glucono-d-lactone,Physical (pH),Water,FD,,,0.046,,,,,,Macroporous (fibrous and flakes),,,,,
1846,FD,Adsorbent,Monolith,Alginate,,,A,,,pp,wa,Alginate (2%)-CaCO3 (2.3) solution + glucono-d-lactone,Physical (pH),Water,FD,,,0.047,,,,,,Macroporous (fibrous and flakes),,,,,
1847,FD,Adsorbent,Monolith,Alginate,,,A,,,pp,wa,Alginate (2%)-CaCO3 (2.7) solution + glucono-d-lactone,Physical (pH),Water,FD,,,0.055,,,,,,Macroporous (fibrous and flakes),,,,,
1848,FD,Adsorbent,Monolith,Alginate,,,A,,,pp,wa,Alginate (2%)-CaCO3 (3) solution + glucono-d-lactone,Physical (pH),Water,FD,,,0.057,,,,,,Macroporous (fibrous and flakes),,,,,
1849,FD,Adsorbent,Monolith,Alginate,Polyacrylamide,,A,R,,pp,wa,"Alginate (2%)-CaCO3 (1.9) solution + N,N'-methylenecisacrylamide + glucono-d-lactone",Physical (pH),Water,FD,,,0.041,,,,,,Macroporous (fibrous and flakes),,,,,
1850,FD,Adsorbent,Monolith,Alginate,Polyacrylamide,,A,R,,pp,wa,"Alginate (2%)-CaCO3 (2.3) solution + N,N'-methylenecisacrylamide + glucono-d-lactone",Physical (pH),Water,FD,,,0.049,,,,,,Macroporous (fibrous and flakes),,,,,
1851,FD,Adsorbent,Monolith,Alginate,Polyacrylamide,,A,R,,pp,wa,"Alginate (2%)-CaCO3 (2.7) solution + N,N'-methylenecisacrylamide + glucono-d-lactone",Physical (pH),Water,FD,,,0.061,,,,,,Macroporous (fibrous and flakes),,,,,
1852,FD,Adsorbent,Monolith,Alginate,Polyacrylamide,,A,R,,pp,wa,"Alginate (2%)-CaCO3 (3) solution + N,N'-methylenecisacrylamide + glucono-d-lactone",Physical (pH),Water,FD,,,0.067,,,,,,Macroporous (fibrous and flakes),,,,,
1853,FD,Adsorbent,Monolith,Alginate,Carboxymethyl cellulose,,A,A,,pp,wa,Alginate (2%)-CaCO3 (1.9) solution + carboxymethyl cellulose+ glucono-d-lactone,Physical (pH),Water,FD,,,0.054,,,,,,Macroporous (fibrous and flakes),,,,,
1854,FD,Adsorbent,Monolith,Alginate,Carboxymethyl cellulose,,A,A,,pp,wa,Alginate (2%)-CaCO3 (2.3) solution + carboxymethyl cellulose+ glucono-d-lactone,Physical (pH),Water,FD,,,0.056,,,,,,Macroporous (fibrous and flakes),,,,,
1855,FD,Adsorbent,Monolith,Alginate,Carboxymethyl cellulose,,A,A,,pp,wa,Alginate (2%)-CaCO3 (2.7) solution + carboxymethyl cellulose+ glucono-d-lactone,Physical (pH),Water,FD,,,0.061,,,,,,Macroporous (fibrous and flakes),,,,,
1856,FD,Adsorbent,Monolith,Alginate,Carboxymethyl cellulose,,A,A,,pp,wa,Alginate (2%)-CaCO3 (3) solution + carboxymethyl cellulose+ glucono-d-lactone,Physical (pH),Water,FD,,,0.065,,,,,,Macroporous (fibrous and flakes),,,,,
1857,SCD,Not specific,Monolith,Glucan,,,A,,,pp,al,b-Glucan (5%) solution (cooling),Physical (temperature),Ethanol,SCD,,,0.2,,166,,,,Macroporous (particulate),,,,,
1858,SCD,Not specific,Monolith,Glucan,,,A,,,pp,al,b-Glucan (6%) solution (cooling),Physical (temperature),Ethanol,SCD,,,,,167,,,,Macroporous (particulate),,,,,
1859,SCD,Not specific,Monolith,Glucan,,,A,,,pp,al,b-Glucan (7%) solution (cooling),Physical (temperature),Ethanol,SCD,,,0.3,,160,,,,Macroporous (particulate),,,,,
1860,SCD,Not specific,Monolith,Glucan,,,A,,,pp,wa,b-Glucan (7%) solution (cooling),Physical (temperature),Water,SCD (ethanol-CO2),,,0.4,,,,,,Macroporous (particulate),,,,,
1861,FD,Not specific,Monolith,Glucan,,,A,,,pp,wa,b-Glucan (5%) solution (frozen),Physical (temperature),Water,FD,,,0.17,,,,,,Macroporous (particulate),,,,,
1862,APD,Not specific,Monolith,Glucan,,,A,,,pp,al,b-Glucan (5%) solution (cooling),Physical (temperature),Ethanol,APD,,,0.67,,,,,,Smooth film,,,,,
1863,SCD,DDS,Beads,Starch,,,A,,,pp,al,"Starch solution + oil (oil:water = 2:1, 0.1?0.2 MPa, rt) + ethanol",Physical (temperature),Ethanol,SCD,,,,,5,,,,Mesoporous (nanoparticulate),,,,,
1864,SCD,DDS,Beads,Starch,,,A,,,pp,al,"Starch solution + oil (oil:water = 2:1, 0.1?0.2 MPa, 368 K) + ethanol",Physical (temperature),Ethanol,SCD,,,,,66,,0.32,,Mesoporous (nanoparticulate),,,,,
1865,SCD,DDS,Beads,Starch,,,A,,,pp,al,"Starch solution + oil (oil:water = 2:1, 0.1?0.2 MPa, 393 K) + ethanol",Physical (temperature),Ethanol,SCD,,,,,112,,0.37,,Mesoporous (nanoparticulate),,,,,
