Repository: paulagirones/Aerogels_thermal_conductivity

# Aerogels_thermal_conductivity
Machine learning prediction of thermal conductivity in aerogels.

File: 20250220_dataset.csv (part 11 of 95)
Entry,Drying,Purpose,Shape,First materials,Second materials,Modification,First material class,Second materials class,Modification class,Gelation class,Solvent class,Process,Gelation mechanism,Final solvent,Drying details,Post drying treatment,Post-drying cross-linking,Envelope density g/cm3,Porosity,BET surface area m2/g,BJH pore size nm,BJH pore volume (total) cm3/g,compression elastic modulus MPa,SEM,Thermal conductivity W/(m K),Thermal method,Thermal method detail,,
1866,SCD,DDS,Beads,Starch,,,A,,,pp,al,"Starch solution + oil (oil:water = 2:1, 0.1?0.2 MPa, 413 K) + ethanol",Physical (temperature),Ethanol,SCD,,,,,40,,0.18,,Mesoporous (nanoparticulate),,,,,
1867,SCD,DDS,Beads,Starch,,,A,,,pp,al,"Starch solution + oil + surfactant (oil:water = 2:1, 0.1?0.2 MPa, 368 K) + ethanol",Physical (temperature),Ethanol,SCD,,,,,103,,0.32,,Mesoporous (nanoparticulate),,,,,
1868,SCD,DDS,Beads,Starch,,,A,,,pp,al,"Starch solution + oil + surfactant (oil:water = 2:1, 0.1?0.2 MPa, 393 K) + ethanol",Physical (temperature),Ethanol,SCD,,,,,247,,0.84,,Mesoporous (nanoparticulate),,,,,
1869,SCD,DDS,Beads,Starch,,,A,,,pp,al,"Starch solution + oil + surfactant (oil:water = 2:1, 0.1?0.2 MPa, 413 K) + ethanol",Physical (temperature),Ethanol,SCD,,,,,90,,0.37,,Mesoporous (nanoparticulate),,,,,
1870,SCD,DDS,Beads,Starch,,,A,,,pp,al,"Starch solution + oil (oil:water = 1:1, 0.1?0.2 MPa, 393 K) + ethanol",Physical (temperature),Ethanol,SCD,,,,,91,,0.34,,Mesoporous (nanoparticulate),,,,,
1871,SCD,DDS,Beads,Starch,,,A,,,pp,al,"Starch solution + oil (oil:water = 1:1, 0.1?0.2 MPa, 413 K) + ethanol",Physical (temperature),Ethanol,SCD,,,,,48,,0.12,,Mesoporous (nanoparticulate),,,,,
1872,SCD,DDS,Beads,Starch,,,A,,,pp,al,"Starch solution + oil (oil:water = 3:1, 0.1?0.2 MPa, 393 K) + ethanol",Physical (temperature),Ethanol,SCD,,,,,112,,0.36,,Mesoporous (nanoparticulate),,,,,
1873,SCD,DDS,Beads,Starch,,,A,,,pp,al,"Starch solution + oil (oil:water = 3:1, 0.1?0.2 MPa, 413 K) + ethanol",Physical (temperature),Ethanol,SCD,,,,,34,,0.13,,Mesoporous (nanoparticulate),,,,,
1874,SCD,DDS,Monolith,Protein (whey),,Drug loading,C,,Lo,pp,al,"Protein solution + HCl-NaOH solution (pH = 1.5, heating)",Physical (temperature),Ethanol,SCD,,,0.38,,416,,,,Macroporous (nanoparticulate),,,,,
1875,SCD,DDS,Monolith,Protein (whey),,Drug loading,C,,Lo,pp,al,"Protein solution + HCl-NaOH solution (pH = 3.0, heating)",Physical (temperature),Ethanol,SCD,,,0.433,,447,12.3,1.72,,Macroporous (nanoparticulate),,,,,
1876,SCD,DDS,Monolith,Protein (whey),,Drug loading,C,,Lo,pp,al,"Protein solution + HCl-NaOH solution (pH = 4.5, heating)",Physical (temperature),Ethanol,SCD,,,0.299,,14,,,,Macroporous (nanoparticulate),,,,,
1877,SCD,DDS,Monolith,Protein (whey),,Drug loading,C,,Lo,pp,al,"Protein solution + HCl-NaOH solution (pH = 7.0, heating)",Physical (temperature),Ethanol,SCD,,,0.391,,327,15.7,1.19,,Macroporous (nanoparticulate),,,,,
1878,SCD,DDS,Monolith,Protein (whey),,Drug loading,C,,Lo,pp,al,"Protein solution + HCl-NaOH solution (pH = 8.0, heating)",Physical (temperature),Ethanol,SCD,,,0.378,,310,27.4,1.62,,Macroporous (nanoparticulate),,,,,
1879,SCD,DDS,Monolith,Protein (whey),,Drug loading,C,,Lo,pp,al,"Protein solution + HCl-NaOH solution (pH = 10.0, heating)",Physical (temperature),Ethanol,SCD,,,0.374,,388,14.4,1.34,,Macroporous (nanoparticulate),,,,,
1880,FD,DDS,Monolith,Protein (whey),,Drug loading,C,,Lo,pp,wa,"Protein solution + HCl-NaOH solution (pH = 1.5, heating)",Physical (temperature),Water,FD,,,0.245,,5,,,,Macroporous (flakes),,,,,
1881,FD,DDS,Monolith,Protein (whey),,Drug loading,C,,Lo,pp,wa,"Protein solution + HCl-NaOH solution (pH = 3.0, heating)",Physical (temperature),Water,FD,,,0.234,,5,,,,Macroporous (flakes),,,,,
1882,FD,DDS,Monolith,Protein (whey),,Drug loading,C,,Lo,pp,wa,"Protein solution + HCl-NaOH solution (pH = 4.5, heating)",Physical (temperature),Water,FD,,,0.287,,5,,,,Macroporous (flakes),,,,,
1883,FD,DDS,Monolith,Protein (whey),,Drug loading,C,,Lo,pp,wa,"Protein solution + HCl-NaOH solution (pH = 7.0, heating)",Physical (temperature),Water,FD,,,0.295,,5,,,,Macroporous (flakes),,,,,
1884,FD,DDS,Monolith,Protein (whey),,Drug loading,C,,Lo,pp,wa,"Protein solution + HCl-NaOH solution (pH = 8.0, heating)",Physical (temperature),Water,FD,,,0.291,,5,,,,Macroporous (flakes),,,,,
1885,FD,DDS,Monolith,Protein (whey),,Drug loading,C,,Lo,pp,wa,"Protein solution + HCl-NaOH solution (pH = 10.0, heating)",Physical (temperature),Water,FD,,,0.294,,5,,,,Macroporous (flakes),,,,,
1886,SCD,DDS,Monolith,Glucan,,Flax oil loading,A,,Lo,pp,al,b-Glucan solution (cooling),Physical (temperature),Ethanol,SCD,,,,,,,,,Macroporous (particulate),,,,,
1887,SCD,DDS,Monolith,Glucan,,Flax oil loading,A,,Lo,pp,al,b-Glucan solution (cooling),Physical (temperature),Ethanol,SCD,Oil-loading in scCO2,,,,,,,,Macroporous (particulate),,,,,
1888,SCD,Capacitors,Monolith,Cellulose nanofibers,Polypyrrole,,K,M,,"cp, pp",al,Cellulose nanofiber suspension + pyrrole-HCl-Tween 80 + FeCl3 solution,Chemical (polymerization) and physical (aggregation),Ethanol,SCD,,,,95%,,,,,Mesoporous (nanofibrous),,,,,
1889,FD,Capacitors,Monolith,Cellulose nanofibers,Polypyrrole,,K,M,,"cp, pp",al,Cellulose nanofiber suspension + pyrrole-HCl-Tween 80 + FeCl3 solution,Chemical (polymerization) and physical (aggregation),t-Butanol,FD,,,,97.50%,,,,,Mesoporous (nanofibrous),,,,,
1890,FD,Capacitors,Monolith,Cellulose nanofibers,Polypyrrole,,K,M,,"cp, pp",wa,Cellulose nanofiber suspension + pyrrole-HCl-Tween 80 + FeCl3 solution,Chemical (polymerization) and physical (aggregation),Water,FD,,,,95.50%,,,,,Mesoporous (nanofibrous),,,,,
1891,APD,Capacitors,Monolith,Cellulose nanofibers,Polypyrrole,,K,M,,"cp, pp",wa,Cellulose nanofiber suspension + pyrrole-HCl-Tween 80 + FeCl3 solution,Chemical (polymerization) and physical (aggregation),Water,APD,,,,32.50%,1,,,,Mesoporous (nanofibrous),,,,,
1892,SCD,Not specific,Monolith,Nitrocellulose,,,B,,,pp,al,"Nitrocellulose in diethyl ether:ethanol = 1:1 (Collodoin solution) + ethanol, evaporation",Physical (antisolvent),Ethanol,SCD,,,0.05,,329,,,,Macroporous (nanofibrous),,,,,
1893,SCD,Not specific,Monolith,Nitrocellulose,,,B,,,pp,al,Nitrocellulose in diethyl ether:ethanol = 1:1 (Collodoin solution) + ethanol + hexane,Physical (antisolvent),Ethanol,SCD,,,0.05,,306,,,,Macroporous (nanofibrous),,,,,
1894,SCD,Not specific,Monolith,Nitrocellulose,,,B,,,pp,al,"Nitrocellulose in diethyl ether:ethanol = 1:1 (Collodoin solution) + 2-propanol, evaporation",Physical (antisolvent),Isopropanol,SCD,,,0.05,,320,,,,Macroporous (nanofibrous),,,,,
1895,SCD,Not specific,Monolith,Nitrocellulose,,,B,,,pp,al,Nitrocellulose in diethyl ether:ethanol = 1:1 (Collodoin solution) + 2-propanol + hexane,Physical (antisolvent),Isopropanol,SCD,,,0.05,,326,,,,Macroporous (nanofibrous),,,,,
1896,SCD,Not specific,Monolith,Nitrocellulose,,,B,,,pp,al,"Nitrocellulose in diethyl ether:ethanol = 1:1 (Collodoin solution) + 1-butanol, evaporation",Physical (antisolvent),1-Butanol,SCD,,,0.05,,338,,,,Macroporous (nanofibrous),,,,,
1897,SCD,Not specific,Monolith,Nitrocellulose,,,B,,,pp,al,Nitrocellulose in diethyl ether:ethanol = 1:1 (Collodoin solution) + 1-butanol + hexane,Physical (antisolvent),1-Butanol,SCD,,,0.05,,333,,,,Macroporous (nanofibrous),,,,,
1898,SCD,Not specific,Monolith,Polydicyclopentadiene,,Various norbornene derivatives,M,,Ot,cp,ow,Dicyclopentadiene + norbornene (100/0 in w/w) + Grubb's catalyst in toluene ,Chemical (polymerization),Acetone,SCD,,,0.037,,103,,0.31,,Macroporous (fibrous),,,,,
1899,SCD,Not specific,Monolith,Polydicyclopentadiene,,Various norbornene derivatives,M,,Ot,cp,ow,Dicyclopentadiene + norbornene (100/10 in w/w) + Grubb's catalyst in toluene ,Chemical (polymerization),Acetone,SCD,,,0.048,,114,,0.21,,Macroporous (fibrous),,,,,
1900,SCD,Not specific,Monolith,Polydicyclopentadiene,,Various norbornene derivatives,M,,Ot,cp,ow,Dicyclopentadiene + norbornene (100/20 in w/w) + Grubb's catalyst in toluene ,Chemical (polymerization),Acetone,SCD,,,0.082,,102,,0.19,,Macroporous (fibrous),,,,,
1901,SCD,Not specific,Monolith,Polydicyclopentadiene,,Various norbornene derivatives,M,,Ot,cp,ow,Dicyclopentadiene + norbornene (100/30 in w/w) + Grubb's catalyst in toluene ,Chemical (polymerization),Acetone,SCD,,,0.102,,57,,0.07,,Macroporous (fibrous),,,,,
1902,SCD,Not specific,Monolith,Polydicyclopentadiene,,Various norbornene derivatives,M,,Ot,cp,ow,Dicyclopentadiene + norbornene (100/40 in w/w) + Grubb's catalyst in toluene ,Chemical (polymerization),Acetone,SCD,,,0.244,,22,,0.02,,Macroporous (fibrous),,,,,
1903,SCD,"Sound insulation, thermal insulation",Monolith,Lignocellulose,,,B,,,pp,ow,Lignocellulose-AMImCl solution + water,Physical (antisolvent),Acetone,SCD,,,,,2,13.9,0.005,,Macroporous (fibrous),,,,,
1904,SCD,"Sound insulation, thermal insulation",Monolith,Lignocellulose,,,B,,,pp,ow,Lignocellulose-AMImCl solution (Freeze-thaw x 1) + water,Physical (antisolvent),Acetone,SCD,,,,,9,28.9,0.036,,Macroporous (fibrous),,,,,
1905,SCD,"Sound insulation, thermal insulation",Monolith,Lignocellulose,,,B,,,pp,ow,Lignocellulose-AMImCl solution (Freeze-thaw x 2) + water,Physical (antisolvent),Acetone,SCD,,,,,16,19.2,0.088,,Macroporous (fibrous),,,,,
1906,SCD,"Sound insulation, thermal insulation",Monolith,Lignocellulose,,,B,,,pp,ow,Lignocellulose-AMImCl solution (Freeze-thaw x 3) + water,Physical (antisolvent),Acetone,SCD,,,,,28,16,0.145,,Macroporous (fibrous),,,,,
1907,SCD,"Sound insulation, thermal insulation",Monolith,Lignocellulose,,,B,,,pp,ow,Lignocellulose-AMImCl solution (Freeze-thaw x 4) + water,Physical (antisolvent),Acetone,SCD,,,,,40,12.7,0.185,,Macroporous (fibrous),,,,,
1908,SCD,"Sound insulation, thermal insulation",Monolith,Lignocellulose,,,B,,,pp,ow,Lignocellulose-AMImCl solution (Freeze-thaw x 5) + water,Physical (antisolvent),Acetone,SCD,,,0.095,,81,10.5,0.333,,Macroporous (fibrous),0.03,Transient,Unknown,,
1909,SCD,Not specific,Monolith,Protein (soy),,,C,,,pp,al,Soy flour extract + tannin + formaldehyde + NaOH-H3PO4 solution (pH 5.5),Physical (pH),Methanol,SCD,,,0.19,88%,407,,4.67,,Mesoporous (nanoparticulate),,,,,
1910,SCD,Not specific,Monolith,Protein (soy),,,C,,,pp,al,Soy flour extract + tannin + formaldehyde + NaOH-H3PO4 solution (pH 6),Physical (pH),Methanol,SCD,,,0.2,88%,478,,4.35,,Mesoporous (nanoparticulate),,,,,
1911,SCD,Not specific,Monolith,Protein (soy),,,C,,,pp,al,Soy flour extract + tannin + formaldehyde + NaOH-H3PO4 solution (pH 6.5),Physical (pH),Methanol,SCD,,,0.2,88%,442,,4.44,,Mesoporous (nanoparticulate),,,,,
1912,SCD,Not specific,Monolith,Protein (soy),,,C,,,pp,al,Soy flour extract + tannin + formaldehyde + NaOH-H3PO4 solution (pH 7),Physical (pH),Methanol,SCD,,,0.22,86%,426,,3.92,,Mesoporous (nanoparticulate),,,,,
1913,SCD,Not specific,Monolith,Protein (soy),,,C,,,pp,al,Soy flour extract + tannin + formaldehyde + NaOH-H3PO4 solution (pH 8),Physical (pH),Methanol,SCD,,,0.24,85%,435,,3.46,,Mesoporous (nanoparticulate),,,,,
1914,SCD,Not specific,Monolith,Protein (soy),,,C,,,pp,al,Soy flour extract + tannin + formaldehyde + NaOH-H3PO4 solution (pH 9),Physical (pH),Methanol,SCD,,,0.25,84%,384,,3.31,,Mesoporous (nanoparticulate),,,,,
1915,SCD,Not specific,Monolith,"Poly(2,6-dimethyl-1,4-phenylene)oxide",,,F,,,pp,or,"Poly(2,6-dimethyl-1,4-phenylene)oxide in decalin (cooling)",Physical (temperature),Decalin,SCD,,,,,,,,,Macroporous (fibrous),,,,,
1916,SCD,Not specific,Monolith,"Poly(2,6-dimethyl-1,4-phenylene)oxide",,,F,,,pp,or,"Poly(2,6-dimethyl-1,4-phenylene)oxide in a-pinene (cooling)",Physical (temperature),a-Pinene,SCD,,,,,,,,,Macroporous (fibrous),,,,,
1917,SCD,Not specific,Monolith,"Poly(2,6-dimethyl-1,4-phenylene)oxide",,,F,,,pp,or,"Poly(2,6-dimethyl-1,4-phenylene)oxide in benzene (cooling)",Physical (temperature),Benzene,SCD,,,,,,,,,Macroporous (fibrous),,,,,
1918,SCD,Not specific,Monolith,"Poly(2,6-dimethyl-1,4-phenylene)oxide",,,F,,,pp,or,"Poly(2,6-dimethyl-1,4-phenylene)oxide in CCl4 (cooling)",Physical (temperature),CCl4,SCD,,,,,,,,,Macroporous (fibrous),,,,,
1919,SCD,Not specific,Monolith,Polystyrene,,,J,,,pp,or,Polystyrene (polymer 20 wt%) in CCl4 (cooling),Physical (temperature),CCl4,SCD,,,,,206,,,,Macroporous (fibrous),,,,,
1920,SCD,Not specific,Monolith,Polystyrene,"Poly(2,6-dimethyl-1,4-phenylene)oxide",,J,F,,pp,or,"Polystyrene (0.75)-poly(2,6-dimethyl-1,4-phenylene)oxide (0.25) (polymer 20 wt%) in CCl4 (cooling)",Physical (temperature),CCl4,SCD,,,,,217,,,,Macroporous (fibrous),,,,,
1921,SCD,Not specific,Monolith,Polystyrene,"Poly(2,6-dimethyl-1,4-phenylene)oxide",,J,F,,pp,or,"Polystyrene (0.5)-poly(2,6-dimethyl-1,4-phenylene)oxide (0.5) (polymer 20 wt%) in CCl4 (cooling)",Physical (temperature),CCl4,SCD,,,,,337,,,,Macroporous (fibrous),,,,,
1922,SCD,Not specific,Monolith,Polystyrene,"Poly(2,6-dimethyl-1,4-phenylene)oxide",,J,F,,pp,or,"Polystyrene (0.25)-poly(2,6-dimethyl-1,4-phenylene)oxide (0.75) (polymer 20 wt%) in CCl4 (cooling)",Physical (temperature),CCl4,SCD,,,,,341,,,,Macroporous (fibrous),,,,,
1923,SCD,Not specific,Monolith,Polystyrene,"Poly(2,6-dimethyl-1,4-phenylene)oxide",,J,F,,pp,or,"Polystyrene (0.9)-poly(2,6-dimethyl-1,4-phenylene)oxide (0.9) (polymer 20 wt%) in CCl4 (cooling)",Physical (temperature),CCl4,SCD,,,,,483,,,,Macroporous (fibrous),,,,,
1924,SCD,Not specific,Monolith,"Poly(2,6-dimethyl-1,4-phenylene)oxide",,,F,,,pp,or,"Poly(2,6-dimethyl-1,4-phenylene)oxide (polymer 25 wt%) in CCl4 (cooling)",Physical (temperature),CCl4,SCD,,,,,535,,,,Macroporous (fibrous),,,,,
1925,SCD,Not specific,Monolith,Polystyrene,"Poly(2,6-dimethyl-1,4-phenylene)oxide",,J,F,,pp,or,"Polystyrene (0.5)-poly(2,6-dimethyl-1,4-phenylene)oxide (0.5) (polymer 5 wt%) in CCl4 (cooling)",Physical (temperature),CCl4,SCD,,,,,112,,,,Macroporous (fibrous),,,,,
1926,SCD,Not specific,Monolith,Polystyrene,"Poly(2,6-dimethyl-1,4-phenylene)oxide",,J,F,,pp,or,"Polystyrene (0.5)-poly(2,6-dimethyl-1,4-phenylene)oxide (0.5) (polymer120 wt%) in CCl4 (cooling)",Physical (temperature),CCl4,SCD,,,,,273,,,,Macroporous (fibrous),,,,,
1927,SCD,Not specific,Monolith,Polystyrene,"Poly(2,6-dimethyl-1,4-phenylene)oxide",,J,F,,pp,or,"Polystyrene (0.5)-poly(2,6-dimethyl-1,4-phenylene)oxide (0.5) (polymer 20 wt%) in CCl4 (cooling)",Physical (temperature),CCl4,SCD,,,,,337,,,,Macroporous (fibrous),,,,,
1928,SCD,Not specific,Monolith,Polystyrene,"Poly(2,6-dimethyl-1,4-phenylene)oxide",,J,F,,pp,or,"Polystyrene (0.5)-poly(2,6-dimethyl-1,4-phenylene)oxide (0.5) (polymer 30 wt%) in CCl4 (cooling)",Physical (temperature),CCl4,SCD,,,,,343,,,,Macroporous (fibrous),,,,,
1929,SCD,Thermal insulation,Sheet,Polyimide,,,G,,,cp,ow,"p-Phenylene diamine in NMP + 3,3',4,4'-biphenyltetra-carboxylic dianhydride + octa(aminophenyl)-silsesquioxane in NMP + acetic acid-pyridine",Chemical (polymerization),Acetone,SCD,,,0.296,82.00%,380,,,78.7,Mesoporous (nanoparticulate),,,,,
1930,SCD,Thermal insulation,Sheet,Polyimide,,,G,,,cp,ow,"p-Phenylene diamine (75%) + 4,4'-oxydianiline in NMP + 3,3',4,4'-biphenyltetra-carboxylic dianhydride + octa(aminophenyl)-silsesquioxane in NMP + acetic acid-pyridine",Chemical (polymerization),Acetone,SCD,,,0.267,83.40%,362,,,54.3,Mesoporous (nanoparticulate),,,,,
1931,SCD,Thermal insulation,Sheet,Polyimide,,,G,,,cp,ow,"p-Phenylene diamine (50%) + 4,4'-oxydianiline in NMP + 3,3',4,4'-biphenyltetra-carboxylic dianhydride + octa(aminophenyl)-silsesquioxane in NMP + acetic acid-pyridine",Chemical (polymerization),Acetone,SCD,,,0.291,80.30%,325,,,51.7,Mesoporous (nanoparticulate),,,,,
1932,SCD,Thermal insulation,Sheet,Polyimide,,,G,,,cp,ow,"p-Phenylene diamine (25%) + 4,4'-oxydianiline in NMP + 3,3',4,4'-biphenyltetra-carboxylic dianhydride + octa(aminophenyl)-silsesquioxane in NMP + acetic acid-pyridine",Chemical (polymerization),Acetone,SCD,,,0.206,85.80%,335,,,20.2,Mesoporous (nanoparticulate),,,,,
1933,SCD,Thermal insulation,Sheet,Polyimide,,,G,,,cp,ow,"4,4'-Oxydianiline in NMP + 3,3',4,4'-biphenyltetra-carboxylic dianhydride + octa(aminophenyl)-silsesquioxane in NMP + acetic acid-pyridine",Chemical (polymerization),Acetone,SCD,,,0.122,91.40%,254,,,18.4,Mesoporous (nanoparticulate),,,,,
1934,SCD,Thermal insulation,Sheet,Polyimide,,,G,,,cp,ow,"2,2'-Dimethylbenzidine in NMP + 3,3',4,4'-biphenyltetra-carboxylic dianhydride + octa(aminophenyl)-silsesquioxane in NMP + acetic acid-pyridine",Chemical (polymerization),Acetone,SCD,,,0.086,94.10%,507,,,17.9,Mesoporous (nanoparticulate),,,,,
1935,SCD,Thermal insulation,Sheet,Polyimide,,,G,,,cp,ow,"2,2'-Dimethylbenzidine (75%) + 4,4'-oxydianiline in NMP + 3,3',4,4'-biphenyltetra-carboxylic dianhydride + octa(aminophenyl)-silsesquioxane in NMP + acetic acid-pyridine",Chemical (polymerization),Acetone,SCD,,,0.086,93.80%,404,,,25.6,Mesoporous (nanoparticulate),,,,,
1936,SCD,Thermal insulation,Sheet,Polyimide,,,G,,,cp,ow,"2,2'-Dimethylbenzidine (50%) + 4,4'-oxydianiline in NMP + 3,3',4,4'-biphenyltetra-carboxylic dianhydride + octa(aminophenyl)-silsesquioxane in NMP + acetic acid-pyridine",Chemical (polymerization),Acetone,SCD,,,0.094,93.80%,434,,,21.5,Mesoporous (nanoparticulate),,,,,
1937,SCD,Thermal insulation,Sheet,Polyimide,,,G,,,cp,ow,"2,2'-Dimethylbenzidine (25%) + 4,4'-oxydianiline in NMP + 3,3',4,4'-biphenyltetra-carboxylic dianhydride + octa(aminophenyl)-silsesquioxane in NMP + acetic acid-pyridine",Chemical (polymerization),Acetone,SCD,,,0.101,93.10%,371,,,18,Mesoporous (nanoparticulate),,,,,
1938,SCD,Thermal insulation,Sheet,Polyimide,,,G,,,cp,ow,"4,4'-Oxydianiline in NMP + 3,3',4,4'-biphenyltetra-carboxylic dianhydride + octa(aminophenyl)-silsesquioxane in NMP + acetic acid-pyridine",Chemical (polymerization),Acetone,SCD,,,0.116,92.40%,270,,,10.4,Mesoporous (nanoparticulate),,,,,
1939,SCD,Thermal insulation,Sheet,Polyimide,,,G,,,cp,ow,"p-Phenylene diamine in NMP + 3,3',4,4'-biphenyltetra-carboxylic dianhydride + octa(aminophenyl)-silsesquioxane in NMP + acetic acid-pyridine",Chemical (polymerization),Acetone,SCD,,,0.268,85.30%,413,,,56,Mesoporous (nanoparticulate),,,,,
1940,SCD,Thermal insulation,Sheet,Polyimide,,,G,,,cp,ow,"p-Phenylene diamine (50%) + 4,4'-oxydianiline in NMP + 3,3',4,4'-biphenyltetra-carboxylic dianhydride + octa(aminophenyl)-silsesquioxane in NMP + acetic acid-pyridine",Chemical (polymerization),Acetone,SCD,,,0.214,86.20%,385,,,26.7,Mesoporous (nanoparticulate),,,,,
1941,SCD,Thermal insulation,Sheet,Polyimide,,,G,,,cp,ow,"4,4'-Oxydianiline in NMP + 3,3',4,4'-biphenyltetra-carboxylic dianhydride + octa(aminophenyl)-silsesquioxane in NMP + acetic acid-pyridine",Chemical (polymerization),Acetone,SCD,,,0.133,91.40%,292,,,23.9,Mesoporous (nanoparticulate),,,,,
1942,SCD,Thermal insulation,Sheet,Polyimide,,,G,,,cp,ow,"2,2'-Dimethylbenzidine in NMP + 3,3',4,4'-biphenyltetra-carboxylic dianhydride + octa(aminophenyl)-silsesquioxane in NMP + acetic acid-pyridineetic acid-pyridine",Chemical (polymerization),Acetone,SCD,,,0.089,93.90%,489,,,22.1,Mesoporous (nanoparticulate),,,,,
1943,SCD,Thermal insulation,Sheet,Polyimide,,,G,,,cp,ow,"2,2'-Dimethylbenzidine (50%) + 4,4'-oxydianiline in NMP + 3,3',4,4'-biphenyltetra-carboxylic dianhydride + octa(aminophenyl)-silsesquioxane in NMP + acetic acid-pyridine",Chemical (polymerization),Acetone,SCD,,,0.11,92.80%,351,,,18.5,Mesoporous (nanoparticulate),,,,,
1944,SCD,Thermal insulation,Sheet,Polyimide,,,G,,,cp,ow,"4,4'-Oxydianiline in NMP + 3,3',4,4'-biphenyltetra-carboxylic dianhydride + octa(aminophenyl)-silsesquioxane in NMP + acetic acid-pyridine",Chemical (polymerization),Acetone,SCD,,,0.153,90.70%,366,,,19.4,Mesoporous (nanoparticulate),,,,,
1945,SCD,Dielectric devices,Monolith,Polyimide,,,G,,,cp,ow,"Biphenyl-3,3',4,4'-tetracarboxylic dianydride + 4,4'-oxidianiline in NMP + acetic acid-pyridine",Chemical (polymerization),Acetone,SCD,,,0.207,,,,,13.9,,,,,,
1946,SCD,Dielectric devices,Monolith,Polyimide,,,G,,,cp,ow,"Biphenyl-3,3',4,4'-tetracarboxylic dianydride + 4,4'-oxidianiline in NMP + acetic acid-pyridine",Chemical (polymerization),Acetone,SCD,,,0.163,,,,,,,,,,,
1947,SCD,Dielectric devices,Monolith,Polyimide,,,G,,,cp,ow,"Biphenyl-3,3',4,4'-tetracarboxylic dianydride + 4,4'-oxidianiline-2,2'-dimethylbenzidine (25%) in NMP + acetic acid-pyridine",Chemical (polymerization),Acetone,SCD,,,0.13,,,,,16,,,,,,
1948,SCD,Dielectric devices,Monolith,Polyimide,,,G,,,cp,ow,"Biphenyl-3,3',4,4'-tetracarboxylic dianydride + 4,4'-oxidianiline-2,2'-dimethylbenzidine (75%) in NMP + acetic acid-pyridine",Chemical (polymerization),Acetone,SCD,,,0.159,,,,,43.7,,,,,,
1949,SCD,Dielectric devices,Monolith,Polyimide,,,G,,,cp,ow,"Biphenyl-3,3',4,4'-tetracarboxylic dianydride + 4,4'-oxidianiline-2,2'-dimethylbenzidine (75%) in NMP + acetic acid-pyridine",Chemical (polymerization),Acetone,SCD,,,0.108,,,,,,,,,,,
1950,SCD,Dielectric devices,Monolith,Polyimide,,,G,,,cp,ow,"Biphenyl-3,3',4,4'-tetracarboxylic dianydride + 4,4'-oxidianiline-2,2'-dimethylbenzidine (50%) in NMP + acetic acid-pyridine",Chemical (polymerization),Acetone,SCD,,,0.188,,,,,33.9,,,,,,
1951,SCD,Dielectric devices,Monolith,Polyimide,,,G,,,cp,ow,"Biphenyl-3,3',4,4'-tetracarboxylic dianydride + 4,4'-oxidianiline-2,2'-dimethylbenzidine (50%) in NMP + acetic acid-pyridine",Chemical (polymerization),Acetone,SCD,,,0.195,,,,,281,,,,,,
1952,SCD,Dielectric devices,Monolith,Polyimide,,,G,,,cp,ow,"Biphenyl-3,3',4,4'-tetracarboxylic dianydride + 2,2'-dimethylbenzidine in NMP + acetic acid-pyridine",Chemical (polymerization),Acetone,SCD,,,0.111,,,,,19.1,,,,,,
1953,SCD,Dielectric devices,Monolith,Polyimide,,,G,,,cp,ow,"Biphenyl-3,3',4,4'-tetracarboxylic dianydride + 2,2'-dimethylbenzidine in NMP + acetic acid-pyridine",Chemical (polymerization),Acetone,SCD,,,0.131,,,,,20.1,,,,,,
1954,SCD,Dielectric devices,Monolith,Polyimide,,,G,,,cp,ow,"Benzophenone-3,3',4,4'-tetracarboxylic dianhydride + 4,4'-oxidianiline in NMP + acetic acid-pyridine",Chemical (polymerization),Acetone,SCD,,,0.264,,,,,6.7,,,,,,
1955,SCD,Dielectric devices,Monolith,Polyimide,,,G,,,cp,ow,"Benzophenone-3,3',4,4'-tetracarboxylic dianhydride + 4,4'-oxidianiline-2,2'-dimethylbenzidine (25%) in NMP + acetic acid-pyridine",Chemical (polymerization),Acetone,SCD,,,0.195,,,,,17.8,,,,,,
1956,SCD,Dielectric devices,Monolith,Polyimide,,,G,,,cp,ow,"Benzophenone-3,3',4,4'-tetracarboxylic dianhydride + 4,4'-oxidianiline-2,2'-dimethylbenzidine (50%) in NMP + acetic acid-pyridine",Chemical (polymerization),Acetone,SCD,,,0.196,,,,,,,,,,,
1957,SCD,Dielectric devices,Monolith,Polyimide,,,G,,,cp,ow,"Benzophenone-3,3',4,4'-tetracarboxylic dianhydride + 2,2'-dimethylbenzidine in NMP + acetic acid-pyridine",Chemical (polymerization),Acetone,SCD,,,0.21,,,,,102.3,,,,,,
1958,SCD,Dielectric devices,Monolith,Polyimide,,,G,,,cp,ow,"Benzophenone-3,3',4,4'-tetracarboxylic dianhydride + 4,4'-oxidianiline-2,2'-dimethylbenzidine (75%) in NMP + acetic acid-pyridine",Chemical (polymerization),Acetone,SCD,,,0.197,,,,,56.2,,,,,,
1959,SCD,Dielectric devices,Monolith,Polyimide,,,G,,,cp,ow,"Benzophenone-3,3',4,4'-tetracarboxylic dianhydride + 4,4'-oxidianiline-2,2'-dimethylbenzidine (50%) in NMP + acetic acid-pyridine",Chemical (polymerization),Acetone,SCD,,,0.203,,,,,18.6,,,,,,
1960,SCD,Dielectric devices,Monolith,Polyimide,,,G,,,cp,ow,"Benzophenone-3,3',4,4'-tetracarboxylic dianhydride + 2,2'-dimethylbenzidine in NMP + acetic acid-pyridine",Chemical (polymerization),Acetone,SCD,,,0.195,,,,,58.4,,,,,,
1961,SCD,Thermal insulation,"Monolith, sheet",Polyimide,,,G,,,cp,ow,"Biphenyl-3,3',4,4'-tetracarboxylic dianydride + 4,4'-oxidianiline (n = 15) in NMP + acetic acid-pyridine",Chemical (polymerization),Acetone,SCD,,,0.206,88.00%,377,,,15.9,Mesoporous (nanoparticulate),,,,,
1962,SCD,Thermal insulation,"Monolith, sheet",Polyimide,,,G,,,cp,ow,"Biphenyl-3,3',4,4'-tetracarboxylic dianydride + 4,4'-oxidianiline (n = 20) in NMP + acetic acid-pyridine",Chemical (polymerization),Acetone,SCD,,,0.194,86.70%,401,,,11.1,Mesoporous (nanoparticulate),,,,,
1963,SCD,Thermal insulation,"Monolith, sheet",Polyimide,,,G,,,cp,ow,"Biphenyl-3,3',4,4'-tetracarboxylic dianydride + 4,4'-oxidianiline (n = 25) in NMP + acetic acid-pyridine",Chemical (polymerization),Acetone,SCD,,,0.194,88.10%,412,,,12.7,Mesoporous (nanoparticulate),,,,,
1964,SCD,Thermal insulation,"Monolith, sheet",Polyimide,,,G,,,cp,ow,"Benzophenone-33,3',4,4'-tetracarboxylic dianhydride + 4,4'-oxidianiline (n = 15) in NMP + acetic acid-pyridine",Chemical (polymerization),Acetone,SCD,,,0.144,90.60%,469,,,1,Mesoporous (nanoparticulate),,,,,
1965,SCD,Thermal insulation,"Monolith, sheet",Polyimide,,,G,,,cp,ow,"Benzophenone-3,3',4,4'-tetracarboxylic dianhydride + 4,4'-oxidianiline (n = 20) in NMP + acetic acid-pyridine",Chemical (polymerization),Acetone,SCD,,,0.167,89.50%,499,,,1.5,Mesoporous (nanoparticulate),,,,,
1966,SCD,Thermal insulation,"Monolith, sheet",Polyimide,,,G,,,cp,ow,"Benzophenone-3,3',4,4'-tetracarboxylic dianhydride + 4,4'-oxidianiline (n = 25) in NMP + acetic acid-pyridine",Chemical (polymerization),Acetone,SCD,,,0.157,89.40%,477,,,0.9,Mesoporous (nanoparticulate),,,,,
1967,SCD,Thermal insulation,"Monolith, sheet",Polyimide,,,G,,,cp,ow,"Biphenyl-3,3',4,4'-tetracarboxylic dianydride + 4,4'-oxidianiline (n = 15) in NMP + acetic acid-pyridine",Chemical (polymerization),Acetone,SCD,,,0.181,90.10%,425,,,16.9,Mesoporous (nanoparticulate),,,,,
1968,SCD,Thermal insulation,"Monolith, sheet",Polyimide,,,G,,,cp,ow,"Biphenyl-3,3',4,4'-tetracarboxylic dianydride + 4,4'-oxidianiline (n = 20) in NMP + acetic acid-pyridine",Chemical (polymerization),Acetone,SCD,,,0.196,86.20%,377,,,5.5,Mesoporous (nanoparticulate),,,,,
1969,SCD,Thermal insulation,"Monolith, sheet",Polyimide,,,G,,,cp,ow,"Biphenyl-3,3',4,4'-tetracarboxylic dianydride + 4,4'-oxidianiline (n = 25) in NMP + acetic acid-pyridine",Chemical (polymerization),Acetone,SCD,,,0.18,87.50%,362,,,12.2,Mesoporous (nanoparticulate),,,,,
1970,SCD,Thermal insulation,"Monolith, sheet",Polyimide,,,G,,,cp,ow,"Benzophenone-3,3',4,4'-tetracarboxylic dianhydride + 4,4'-oxidianiline (n = 15) in NMP + acetic acid-pyridine",Chemical (polymerization),Acetone,SCD,,,0.192,87.00%,,,,0.9,Mesoporous (nanoparticulate),,,,,
1971,SCD,Thermal insulation,"Monolith, sheet",Polyimide,,,G,,,cp,ow,"Benzophenone-3,3',4,4'-tetracarboxylic dianhydride + 4,4'-oxidianiline (n = 20) in NMP + acetic acid-pyridine",Chemical (polymerization),Acetone,SCD,,,0.207,86.00%,503,,,2.3,Mesoporous (nanoparticulate),,,,,
1972,SCD,Thermal insulation,"Monolith, sheet",Polyimide,,,G,,,cp,ow,"Biphenyl-3,3',4,4'-tetracarboxylic dianydride + p-phenylene diamine (n = 15) in NMP + acetic acid-pyridine",Chemical (polymerization),Acetone,SCD,,,0.318,79.80%,335,,,30.1,Mesoporous (nanoparticulate),,,,,
1973,SCD,Thermal insulation,"Monolith, sheet",Polyimide,,,G,,,cp,ow,"Biphenyl-3,3',4,4'-tetracarboxylic dianydride + p-phenylene diamine (n = 20) in NMP + acetic acid-pyridine",Chemical (polymerization),Acetone,SCD,,,0.333,77.60%,329,,,46.1,Mesoporous (nanoparticulate),,,,,
1974,SCD,Thermal insulation,"Monolith, sheet",Polyimide,,,G,,,cp,ow,"Biphenyl-3,3',4,4'-tetracarboxylic dianydride + p-phenylene diamine (n = 25) in NMP + acetic acid-pyridine",Chemical (polymerization),Acetone,SCD,,,0.324,79.50%,255,,,19.1,Mesoporous (nanoparticulate),,,,,
1975,SCD,Thermal insulation,"Monolith, sheet",Polyimide,,,G,,,cp,ow,"Benzophenone-3,3',4,4'-tetracarboxylic dianhydride + p-henylene diamine (n = 15) in NMP + acetic acid-pyridine",Chemical (polymerization),Acetone,SCD,,,0.231,84.90%,358,,,27.6,Mesoporous (nanoparticulate),,,,,
1976,SCD,Thermal insulation,"Monolith, sheet",Polyimide,,,G,,,cp,ow,"Benzophenone-3,3',4,4'-tetracarboxylic dianhydride + p-henylene diamine (n = 20) in NMP + acetic acid-pyridine",Chemical (polymerization),Acetone,SCD,,,0.21,86.20%,498,,,19.2,Mesoporous (nanoparticulate),,,,,
1977,SCD,Thermal insulation,"Monolith, sheet",Polyimide,,,G,,,cp,ow,"Benzophenone3,3',4,4'-tetracarboxylic dianhydride + p-henylene diamine (n = 25) in NMP + acetic acid-pyridine",Chemical (polymerization),Acetone,SCD,,,0.219,85.00%,461,,,29.2,Mesoporous (nanoparticulate),,,,,
1978,SCD,Thermal insulation,"Monolith, sheet",Polyimide,,,G,,,cp,ow,"Biphenyl-3,3',4,4'-tetracarboxylic dianydride + 2,2'-dimethylbenzidine (n = 30) in NMP + acetic acid-pyridine",Chemical (polymerization),Acetone,SCD,,,0.146,89.70%,314,,,19.1,Mesoporous (nanoparticulate),,,,,
1979,SCD,Thermal insulation,"Monolith, sheet",Polyimide,,,G,,,cp,ow,"Benzophenone-3,3',4'4'-tetracarboxylic dianhydride + 2,2'-dimethylbenzidine (n = 30) in NMP + acetic acid-pyridine",Chemical (polymerization),Acetone,SCD,,,0.195,87.10%,442,,,58.4,Mesoporous (nanoparticulate),,,,,
1980,SCD,Thermal insulation,"Monolith, sheet",Polyimide,,,G,,,cp,ow,"Biphenyl-3,3',4,4'-tetracarboxylic dianydride + 2,2'-dimethylbenzidine (n = 30) in NMP + acetic acid-pyridine",Chemical (polymerization),Acetone,SCD,,,0.131,91.60%,472,,,20.1,Mesoporous (nanoparticulate),,,,,
1981,SCD,Thermal insulation,"Monolith, sheet",Polyimide,,,G,,,cp,ow,"Benzophenone-3,3',4'4'-tetracarboxylic dianhydride + 2,2'-dimethylbenzidine (n = 30) in NMP + acetic acid-pyridine",Chemical (polymerization),Acetone,SCD,,,0.181,87.60%,340,,,102,Mesoporous (nanoparticulate),,,,,
1982,SCD,Thermal insulation,"Monolith, sheet",Polyimide,,,G,,,cp,ow,"Biphenyl-3,3',4,4'-tetracarboxylic dianydride + 4,4'-oxidianiline (n = 30) in NMP + acetic acid-pyridine",Chemical (polymerization),Acetone,SCD,,,0.207,86.30%,202,,,13.9,Mesoporous (nanoparticulate),,,,,
1983,SCD,DDS,Monolith,Bacterial cellulose,,Alkylketone dimer loading,K,,Lo,pp,al,"Bacterial cellulose gel, alkylketene loading",Physical (antisolvent),Ethanol,SCD,,,,,,,,,Macroporous (nanofibrous),,,,,
1984,SCD,DDS,Monolith,Bacterial cellulose,,Alkylketone dimer loading,K,,Lo,pp,al,Bacterial cellulose gel,Physical (antisolvent),Ethanol,SCD,"Post-alkylketene dimer loading in scCO2, additional SCD",,,,,,,,Macroporous (nanofibrous),,,,,
1985,SCD,DDS,Monolith,Bacterial cellulose,,Alkylketone dimer loading,K,,Lo,pp,al,Bacterial cellulose gel,Physical (antisolvent),Ethanol,SCD,Post-alkylketene dimer loading in scCO2,,,,,,,,Macroporous (nanofibrous),,,,,
1986,SCD,Adsorbent,Beads,Alginate,,,A,,,pc,al,Alginate solution + CaCl2 solution,Physical (Mn+),Ethanol,SCD,,,,,419,,1.505,,Mesoporous (nanofibrous),,,,,
1987,SCD,Scaffold,Monolith,Chitosan,,,A,,,pp,or,Chitosan formic acid solution + scCO2,Physical (antisolvent),scCO2,SCD,,,,29%,,,,,Macroporous (cellular),,,,,
1988,SCD,Scaffold,Monolith,Chitosan,,,A,,,pp,or,Chitosan acetic acid solution + scCO2,Physical (antisolvent),scCO2,SCD,,,,47%,,,,,Macroporous (particulate),,,,,
1989,SCD,Scaffold,Monolith,Chitosan,,,A,,,pp,or,"Chitosan 1,1,1,3,3,3-hexa-fluoro-2-propanol solution + scCO2",Physical (antisolvent),scCO2,SCD,,,,90%,,,,,Macroporous (cellular),,,,,
1990,SCD,Scaffold,Monolith,Polybenzoxazine,,,M,,,cp,ow,Bisphenol A in aniline + paraformaldehyde (30%) in DMSO + resolcinol + paraformaldehyde,Chemical (polymerization),Acetone,SCD,,,0.62,50.80%,,,,1360,Macroporous (particulate),,,,,
1991,SCD,Scaffold,Monolith,Polybenzoxazine,,Carbonized,M,,Ca,cp,ow,Bisphenol A in aniline + paraformaldehyde (30%) in DMSO + resolcinol + paraformaldehyde,Chemical (polymerization),Acetone,SCD,Post-calcination at 800 °C,,0.973,43.50%,,,,4550,Macroporous (particulate),,,,,
1992,SCD,Scaffold,Monolith,Polybenzoxazine,,,M,,,cp,ow,Bisphenol A in aniline + paraformaldehyde (35%) in DMSO + resolcinol + paraformaldehyde,Chemical (polymerization),Acetone,SCD,,,0.797,34.50%,,,,1930,Macroporous (particulate),,,,,
1993,SCD,Scaffold,Monolith,Polybenzoxazine,,Carbonized,M,,Ca,cp,ow,Bisphenol A in aniline + paraformaldehyde (35%) in DMSO,Chemical (polymerization),Acetone,SCD,Post-calcination at 800 °C,,0.85,50.00%,,,,8640,Macroporous (particulate),,,,,
1994,SCD,Scaffold,Monolith,Polybenzoxazine,,Carbonized,M,,Ca,cp,ow,Bisphenol A in aniline + paraformaldehyde (35%) in DMSO + resolcinol + paraformaldehyde,Chemical (polymerization),Acetone,SCD,Post-calcination at 800 °C,,0.985,43.70%,,,,25160,Macroporous (particulate),,,,,
1995,SCD,Scaffold,Monolith,Polybenzoxazine,,,M,,,cp,ow,Bisphenol A in aniline + paraformaldehyde (40%) in DMSO,Chemical (polymerization),Acetone,SCD,,,0.785,35.00%,,,,4310,Macroporous (particulate),,,,,
1996,SCD,Scaffold,Monolith,Polybenzoxazine,,,M,,,cp,ow,Bisphenol A in aniline + paraformaldehyde (40%) in DMSO + resolcinol + paraformaldehyde,Chemical (polymerization),Acetone,SCD,,,0.857,29.10%,,,,3290,Macroporous (particulate),,,,,
1997,SCD,Scaffold,Monolith,Polybenzoxazine,,Carbonized,M,,Ca,cp,ow,Bisphenol A in aniline + paraformaldehyde (40%) in DMSO + resolcinol + paraformaldehyde,Chemical (polymerization),Acetone,SCD,Post-calcination at 800 °C,,1.089,38.50%,,,,16900,Macroporous (particulate),,,,,
1998,SCD,DDS,"Beads, monolith",Alginate,,,A,,,pc,al,Alginate solution (1.5%) (+ nicotinic acid loading) + CaCl2 solution,Physical (Mn+),Ethanol,SCD,,,,,402,8.8,0.66,,Mesoporous (nanoparticulate),,,,,
1999,SCD,DDS,"Beads, monolith",Alginate,,,A,,,pc,al,Alginate solution (2.0%) (+ nicotinic acid loading) + CaCl2 solution,Physical (Mn+),Ethanol,SCD,,,,,,,,,Mesoporous (nanoparticulate),,,,,
2000,SCD,DDS,"Beads, monolith",Alginate,,,A,,,pc,al,Alginate solution (2.5%) (+ nicotinic acid loading) + CaCl2 solution,Physical (Mn+),Ethanol,SCD,,,,,404,10.4,0.74,,Mesoporous (nanoparticulate),,,,,
2001,SCD,DDS,"Beads, monolith",Alginate,,,A,,,pp,al,Alginate solution (1.5%) + Na(PO3)6-CaHPO4 solution + glucono-d-lactone solution,Physical (pH),Ethanol,SCD,,,,,139,24.3,0.84,,Mesoporous (nanoparticulate),,,,,
2002,SCD,DDS,"Beads, monolith",Alginate,,,A,,,pp,al,Alginate solution (2.0%) + Na(PO3)6-CaHPO4 solution + glucono-d-lactone solution,Physical (pH),Ethanol,SCD,,,,,152,30.1,1.14,,Mesoporous (nanoparticulate),,,,,
2003,SCD,DDS,"Beads, monolith",Alginate,,,A,,,pp,al,Alginate solution (2.5%) + Na(PO3)6-CaHPO4 solution + glucono-d-lactone solution,Physical (pH),Ethanol,SCD,,,,,219,28.4,1.549,,Mesoporous (nanoparticulate),,,,,
2004,SCD,DDS,Monolith,Poly(vinylidene fluoride),,"Hexafluoropropylene modification, drug loading",M,,"Al, Lo",pp,al,Modified poly(vinylidene fluoride) in acetone + amoxicillin + ethanol (cooling),Physical (antisolvent),Ethanol,SCD,,,,85%,,,,,Macroporous (fibrous),,,,,
2005,FD,Adsorbent,Monolith,Lignocellulose,,,B,,,pp,wa,Lignocellulose in water-LiOH-Urea solution (freeze-thaw) + ethanol + acetone + water (frozen),Physical (aggregation),Water,FD,,,,,,,,,Macroporous (fibrous),,,,,
2006,FD,DDS,Monolith,Chitosan,,"Thioglycolic (N) modification, drug loading",A,,"Al, Lo",cc,wa,Chitosan solution + glycerol + mannitol + drug solution (frozen),Chemical?,Water,FD,,,,,,,,,Macroporous (cellular and flakes),,,,,
2007,FD,DDS,Monolith,Chitosan,,"Thioglycolic (N) modification, drug loading",A,,"Al, Lo",cc,wa,Thioglycolic chitosan solution + glycerol + mannitol + drug solution (frozen),Chemical?,Water,FD,,,,,,,,,Macroporous (cellular and flakes),,,,,
2008,FD,Catalysis,Beads,Chitosan,,,A,,,pp,wa,Chitosan solution + NaOH solution (frozen),Physical (pH),Water,FD,,,,,5,,,,,,,,,
2009,SCD,Catalysis,Beads,Chitosan,,,A,,,pp,al,Chitosan solution + NaOH solution,Physical (pH),Ethanol,SCD,,,,,265,4,0.86,,,,,,,
2010,FD,Catalysis,Beads,Chitosan,,,A,,,"cc, pp",wa,Chitosan solution + NaOH solution + glutaraldehyde solution,Chemical (aldehyde) and physical (pH),Water,FD for SEM,,,,,,,,,Macroporous (cellular and flakes),,,,,
2011,FD,Not specific,Beads,Chitosan,,,A,,,pp,wa,Chitosan solution + NaOH solution (frozen),Physical (pH),Water,FD,Post-mixing with lactose,,,,,,,,Macroporous (flakes),,,,,
2012,SCD,Not specific,Beads,Chitosan,,,A,,,pp,al,Chitosan solution + NaOH solution,Physical (pH),Ethanol,SCD,Post-mixing with lactose,,,,,,,,Mesoporous (nanofibrous),,,,,
2013,FD,Not specific,Beads,Chitosan,,,A,,,ng,wa,Chitosan solution (frozen),No gelation,Water,FD,Post-mixing with lactose,,,,,,,,Macroporous (flakes),,,,,
2014,SCD,Not specific,Beads,Chitosan,,,A,,,pp,al,Chitosan solution (1.5%) + NaOH solution,Physical (pH),Ethanol,SCD,,,,,142,,,,Mesoporous (nanoparticulate),,,,,
2015,APD,Not specific,Beads,Chitosan,,,A,,,pp,al,Chitosan solution (1.5%) + NaOH solution,Physical (pH),Ethanol,APD,,,,,82,,,,Macroporous?,,,,,
2016,APD,Not specific,Beads,Chitosan,,,A,,,pp,al,Chitosan solution (2.3%) + NaOH solution,Physical (pH),Ethanol,APD,,,,,10,,,,Macroporous?,,,,,
2017,APD,Not specific,Beads,Chitosan,,,A,,,pp,al,Chitosan solution (1.5%) + NaOH solution,Physical (pH),Ethanol,APD,,,,,9,,,,Smooth particles,,,,,
2018,APD,Not specific,Beads,Chitosan,,,A,,,pp,al,Chitosan solution (1.5%) + SDS solution,Physical (pH),Ethanol,APD,,,,,5,,,,Smooth particles,,,,,
2019,SCD,Adsorbent,Sheet,Chitosan,,,A,,,pp,al,Chitosan solution + NaOH solution,Physical (pH),Ethanol,SCD for SEM,,,,74.70%,,,,,Mesoporous (nanofibrous),,,,,
2020,SCD,Adsorbent,Sheet,Chitosan,,,A,,,"cc, pp",al,"Chitosan solution + NaOH solution, post-treatment with glutaraldehyde solution",Chemical (aldehyde) and physical (pH),Ethanol,SCD for SEM,,,,43.90%,,,,,Mesoporous (nanofibrous),,,,,
2021,SCD,Adsorbent,Sheet,Chitosan,,,A,,,"cc, pp",al,"Chitosan solution + NaOH solution, post-treatment with epichlorohydrin solution",Chemical (epoxy) and physical (pH),Ethanol,SCD for SEM,,,,50.90%,,,,,Mesoporous (nanofibrous),,,,,
2022,FD,Scaffold,Monolith,Chitosan,,,A,,,ng,wa,Chitosan solution 4 wt% (frozen),No gelation,Water,FD,Post-immersion into Na2CO3 solution,Physical (pH),,94.50%,,,,5.56,Macroporous (cellular),,,,,
2023,FD,Scaffold,Monolith,Chitosan,,,A,,,ng,wa,Chitosan solution 6 wt% (frozen),No gelation,Water,FD,Post-immersion into Na2CO3 solution,Physical (pH),,92.70%,,,,10,Macroporous (cellular),,,,,
2024,FD,Scaffold,Monolith,Chitosan,,,A,,,ng,wa,Chitosan solution 8 wt% (frozen),No gelation,Water,FD,Post-immersion into Na2CO3 solution,Physical (pH),,89.90%,,,,15.7,Macroporous (cellular),,,,,
2025,FD,Scaffold,Monolith,Chitosan,,,A,,,ng,wa,Chitosan solution 12 wt% (frozen),No gelation,Water,FD,Post-immersion into Na2CO3 solution,Physical (pH),,86.10%,,,,17.9,Macroporous (cellular),,,,,
2026,FD,Adsorbent,Monolith,Carboxymethyl chitosan,,,A,,,cc,wa,Carboxymethyl chitosan solution + glutaraldehyde solution (frozen),Chemical (aldehyde),Water,FD,,,,,,,,,Macroporous (flakes),,,,,
2027,APD,DDS,Monolith,Chitosan,,Drug loading,A,,Lo,ng,wa,Chitosan solution + drug solution (freeze-thaw),No gelation,Water,APD (FG),Post-immersin into ethanol-PBS,Physical (antisolvent),,,,,,,Macroporous (cellular),,,,,
2028,FD,Scaffold,Monolith,Chitosan,,,A,,,ng,wa,Chitosan solution (frozen),No gelation,Water,FD,Post-immersion into ethanol,Physical (antisolvent),,90%,,,,,Macroporous (fibrous and flakes),,,,,
2029,FD,Scaffold,Monolith,Chitosan,,,A,,,ng,wa,Chitosan solution + n-butanol (frozen),No gelation,Water,FD,Post-immersion into ethanol,Physical (antisolvent),,90%,,,,,Macroporous (fibrous and flakes),,,,,
2030,FD,Scaffold,Monolith,Chitosan,,,A,,,pp,wa,Chitosan solution 1 g/dL (frozen) + NaOH-ethanol solution,"Physical (antisolvent, pH)",Water,"FG, FD for SEM",,,,65%,,,,,Macroporous (cellular),,,,,
2031,FD,Scaffold,Monolith,Chitosan,,,A,,,pp,wa,Chitosan solution 3 g/dL (frozen) + NaOH-ethanol solution,"Physical (antisolvent, pH)",Water,"FG, FD for SEM",,,,82%,,,,,Macroporous (cellular),,,,,
2032,FD,Scaffold,Monolith,Chitosan,,,A,,,pp,wa,Chitosan solution 1 g/dL + silica template (air-dry) + NaOH solution + ethanol,"Physical (antisolvent, pH)",Water,"FG, FD for SEM",,,,20%,,,,,Macroporous (cellular),,,,,
2033,FD,Scaffold,Monolith,Chitosan,,,A,,,pp,wa,Chitosan solution 2 g/dL + silica template (air-dry) + NaOH solution + ethanol,"Physical (antisolvent, pH)",Water,"FG, FD for SEM",,,,23%,,,,,Macroporous (cellular),,,,,
2034,FD,Adsorbent,Monolith,Chitosan,,,A,,,cc,wa,Chitosan solution + ethyl acetate + glutaraldehyde solution (0.1%),Chemical (aldehyde),Water,FD,Post-immersion into NaOH-ethanol solution,"Physical (antisolvent, pH)",,97.76%,,,,,Macroporous (cellular),,,,,
2035,FD,Adsorbent,Monolith,Chitosan,,,A,,,cc,wa,Chitosan solution + ethyl acetate + glutaraldehyde solution (0.2%),Chemical (aldehyde),Water,FD,Post-immersion into NaOH-ethanol solution,"Physical (antisolvent, pH)",,97.55%,,,,,Macroporous (cellular),,,,,
2036,FD,Adsorbent,Monolith,Chitosan,,,A,,,cc,wa,Chitosan solution + ethyl acetate + glutaraldehyde solution (0.3%),Chemical (aldehyde),Water,FD,Post-immersion into NaOH-ethanol solution,"Physical (antisolvent, pH)",,97.42%,,,,,Macroporous (cellular),,,,,
