Repository: paulagirones/Aerogels_thermal_conductivity

# Aerogels_thermal_conductivity
Machine learning prediction of thermal conductivity in aerogels.

File: 20250220_dataset.csv (part 12 of 95)
Entry,Drying,Purpose,Shape,First materials,Second materials,Modification,First material class,Second materials class,Modification class,Gelation class,Solvent class,Process,Gelation mechanism,Final solvent,Drying details,Post drying treatment,Post-drying cross-linking,Envelope density g/cm3,Porosity,BET surface area m2/g,BJH pore size nm,BJH pore volume (total) cm3/g,compression elastic modulus MPa,SEM,Thermal conductivity W/(m K),Thermal method,Thermal method detail,,
2037,FD,Adsorbent,Monolith,Chitosan,,,A,,,cc,wa,Chitosan solution + ethyl acetate + glutaraldehyde solution (0.4%),Chemical (aldehyde),Water,FD,Post-immersion into NaOH-ethanol solution,"Physical (antisolvent, pH)",,97.17%,,,,,Macroporous (cellular),,,,,
2038,FD,Adsorbent,Monolith,Chitosan,,,A,,,cc,wa,Chitosan solution + ethyl acetate + glutaraldehyde solution (0.5%),Chemical (aldehyde),Water,FD,Post-immersion into NaOH-ethanol solution,"Physical (antisolvent, pH)",,97.14%,,,,,Macroporous (cellular),,,,,
2039,SCD,Thermal insulation,Monolith,Cellulose,,,B,,,pp,al,Cellulose (0.5%)-Ca(SCN)2 solution (cooling) + ethanol,Physical (temperature),Ethanol,SCD,,,0.01,,210,,,,Macroporous (fibrous),,,,,
2040,SCD,Thermal insulation,Monolith,Cellulose,,,B,,,pp,al,Cellulose (1%)-Ca(SCN)2 solution (cooling) + ethanol,Physical (temperature),Ethanol,SCD,,,0.02,,220,,,1.7,Macroporous (fibrous),0.04,Transient,Hot disk,,
2041,SCD,Thermal insulation,Monolith,Cellulose,,,B,,,pp,al,Cellulose (2%)-Ca(SCN)2 solution (cooling) + ethanol,Physical (temperature),Ethanol,SCD,,,0.04,,210,,,3,Macroporous (fibrous),,,,,
2042,SCD,Thermal insulation,Monolith,Cellulose,,,B,,,pp,al,Cellulose (3%)-Ca(SCN)2 solution (cooling) + ethanol,Physical (temperature),Ethanol,SCD,,,0.06,,180,,,,Macroporous (fibrous),0.045,Transient,Hot disk,,
2043,SCD,Thermal insulation,Monolith,Cellulose,,,B,,,pp,al,Cellulose (3.5%)-Ca(SCN)2 solution (cooling) + ethanol,Physical (temperature),Ethanol,SCD,,,0.08,,190,,,9,Macroporous (fibrous),0.065,Transient,Hot disk,,
2044,SCD,Thermal insulation,Monolith,Cellulose,,,B,,,pp,al,Cellulose (4%)-Ca(SCN)2 solution (cooling) + ethanol,Physical (temperature),Ethanol,SCD,,,0.09,,230,,,7,Macroporous (fibrous),0.065,Transient,Hot disk,,
2045,SCD,Thermal insulation,Monolith,Cellulose,,,B,,,pp,al,Cellulose (5%)-Ca(SCN)2 solution (cooling) + ethanol,Physical (temperature),Ethanol,SCD,,,0.11,,160,,,9,Macroporous (fibrous),0.07,Transient,Hot disk,,
2046,SCD,Thermal insulation,Monolith,Cellulose,,,B,,,pp,al,Cellulose (6%)-Ca(SCN)2 solution (cooling) + ethanol,Physical (temperature),Ethanol,SCD,,,0.14,,160,,,13.5,Macroporous (fibrous),0.075,Transient,Hot disk,,
2047,FD,Scaffold,Monolith,Chitosan,,,A,,,"ng, pp",wa,Chitosan solution + malonic acid (frozen),No gelation or physical,Water,FD,Post-immersion into NaOH-ethanol solution,"Physical (antisolvent, pH)",,,,,,,Macroporous (cellular and fibrous),,,,,
2048,FD,Scaffold,Monolith,Chitosan,,,A,,,cc,wa,Chitosan solution + glutaraldehyde solution (frozen),Chemical (aldehyde),Water,FD,Post-immersion into NaOH-ethanol solution,"Physical (antisolvent, pH)",,,,,,,,,,,,
2049,FD,Scaffold,Monolith,Collagen,,,C,,,"ng, pp",wa,Collagen solution + malonic acid (frozen),No gelation or physical,Water,FD,Post-immersion into NaOH-ethanol solution,"Physical (antisolvent, pH)",,,,,,,Macroporous (fibrous),,,,,
2050,FD,Scaffold,Monolith,Collagen,,,C,,,cc,wa,Collagen solution + glutaraldehyde solution (frozen),Chemical (aldehyde),Water,FD,Post-immersion into NaOH-ethanol solution,"Physical (antisolvent, pH)",,,,,,,,,,,,
2051,SCD,Not specific,Monolith?,Supermolecules,,,Q,,,pp,or,Molecular organogel in cyclohexane (cooling),Physical (temperature),Cyclohexane?,SCD,,,,,,,,,Macroporous (fibrous),,,,,
2052,FD,Not specific,Monolith,Cellulose,,,B,,,ng,wa,Cellulose-NaOH-urea solution (frozen),No gelation,Water,FD,,,,,,,,0.6,,,,,,
2053,FD,Not specific,Monolith,Cellulose,GO,,B,N,,ng,wa,Cellulose-NaOH-urea solution + GO suspension (frozen),No gelation,Water,FD,,,,,,,,1.2,,,,,,
2054,FD,Scaffold,Monolith,Chitosan,"Agarose, gelatin",,A,"A, C",,cc,wa,Chitosan-agarose-gelatin solution + glutaraldehyde solution (freeze-thaw),Chemical (aldehyde),Water,"APD (FG), VD for SEM",,,,,,,,,Macroporous (flakes),,,,,
2055,FD,Adsorbent,Monolith,Chitosan,Agarose,,A,A,,cc,wa,Chitosan-agarose solution + glutaraldehyde solution (freeze-thaw) + divinyl sulfone,Chemical (aldehyde),Water,"APD (FG), FD for SEM","Post-immersion into thiosulfate solution, conjugation with 2-mercaptopyridine",,,65.20%,,,,,Macroporous (flakes),,,,,
2056,FD,Adsorbent,Monolith,Chitosan,Agarose,,A,A,,cc,wa,Chitosan-agarose solution + agarose beads + glutaraldehyde solution (freeze-thaw) + divinyl sulfone,Chemical (aldehyde),Water,"APD (FG), FD for SEM","Post-immersion into thiosulfate solution, conjugation with 2-mercaptopyridine",,,59.50%,,,,,Macroporous (flakes),,,,,
2057,FD,Adsorbent,Monolith,Chitosan,Agarose,,A,A,,cc,wa,Chitosan-agarose solution + glutaraldehyde solution (freeze-thaw),Chemical (aldehyde),Water,"APD (FG), FD for SEM",,,,65.20%,,,,,Macroporous (cellular),,,,,
2058,FD,Adsorbent,Monolith,Chitosan,Agarose,,A,A,,cc,wa,Chitosan-agarose solution + glutaraldehyde solution (freeze-thaw) + epichlorohydrin-NaOH-NaBH4-DMSO solution,Chemical (aldehyde),Water,"APD (FG), FD for SEM",,,,,,,,,Macroporous (cellular),,,,,
2059,FD,Adsorbent,Monolith,Chitosan,Agarose,,A,A,,cc,wa,Chitosan-agarose solution + glutaraldehyde solution (freeze-thaw) + epichlorohydrin-NaOH-NaBH4-DMSO solution,Chemical (aldehyde),Water,"APD (FG), FD for SEM",Post-conjugation with 3-aminophenlyboronic acid,,,,,,,,Macroporous (cellular),,,,,
2060,FD,Scaffold,Monolith,Chitosan,Dextran,,A,A,,cc,wa,"Chitosan-oxidized dextran solution (chitosan:dextran = 1:1) (freeze-thaw), post-immersion into NaBH4 solution (frozen)",Chemical (aldehyde),Water,FD,,,,,,,,,Macroporous (cellular),,,,,
2061,FD,Scaffold,Monolith,Chitosan,Dextran,,A,A,,cc,wa,"Chitosan-oxidized dextran solution (chitosan:dextran = 2:1) (freeze-thaw), post-immersion into NaBH4 solution (frozen)",Chemical (aldehyde),Water,FD,,,,,,,,,Macroporous (cellular),,,,,
2062,FD,Scaffold,Monolith,Chitosan,Dextran,,A,A,,cc,wa,"Chitosan-oxidized dextran solution (chitosan:dextran = 1:2) (freeze-thaw), post-immersion into NaBH4 solution (frozen)",Chemical (aldehyde),Water,FD,,,,,,,,,Macroporous (cellular),,,,,
2063,FD,Scaffold,Monolith,Chitosan,"Dextran, gelatin",,A,"A, C",,cc,wa,"Chitosan-gelatin-oxidized dextran solution (chitosan:gelatin:dextran = 1:1:1) (freeze-thaw), post-immersion into NaBH4 solution (frozen)",Chemical (aldehyde),Water,FD,,,,,,,,,Macroporous (cellular),,,,,
2064,FD,Not specific,Monolith,Chitosan,Polyacrylamide,Acrylic acid grafted,A,R,Al,cp,wa,Acrylic acid-grafted chitosan solution + acrylamide + DDBAB + TEMED + APS,Chemical (polymerization),Water,FD (for SEM),,,,,,,,,Macroporous (cellular and flakes),,,,,
2065,FD,Adsorbent,Monolith,Chitosan,Polyacrylamide,,A,R,,cp,wa,"Chitosan-acrylamide solution + NBA solution + TEMED + APS solution (freeze-thaw, frozen)",Chemical (polymerization),Water,FD,,,,,,,,,Macroporous (cellular),,,,,
2066,FD,Scaffold,Monolith,Chitosan,Poly(glycoside-co-lactide),Lysozyme incorporation,A,F,Lo,ng,wa,Chitosan solution + poly(glycoside-co-lactide)-lysozyme microemulsion spheres (frozen),No gelation,Water,FD,Post-NH3 treatment,,,,,,,,Macroporous (cellular),,,,,
2067,FD,Scaffold,Monolith,Chitosan,Gelatin,,A,C,,"cc, pp",wa,Chitosan-gelatin solution (0.0125 g/mL) (frozen),Chemical (EDC) and physical (temperature),Water,FD,Post-EDC treatment,Chemical (EDC),,96.30%,,,,,Macroporous (cellular),,,,,
2068,FD,Scaffold,Monolith,Chitosan,Gelatin,,A,C,,"cc, pp",wa,Chitosan-gelatin solution (0.025 g/mL) (frozen),Chemical (EDC) and physical (temperature),Water,FD,Post-EDC treatment,Chemical (EDC),,96.70%,,,,,Macroporous (cellular),,,,,
2069,FD,Scaffold,Monolith,Chitosan,Gelatin,,A,C,,"cc, pp",wa,Chitosan-gelatin solution (0.05 g/mL) (frozen),Chemical (EDC) and physical (temperature),Water,FD,Post-EDC treatment,Chemical (EDC),,92.75%,,,,,Macroporous (cellular),,,,,
2070,FD,Scaffold,Monolith,Chitosan,Gelatin,,A,C,,"cc, pp",wa,"Chitosan-gelatin solution (0.05 g/mL) (precool, frozen)",Chemical (EDC) and physical (temperature),Water,FD,Post-EDC treatment,Chemical (EDC),,93%,,,,,Macroporous (cellular),,,,,
2071,FD,Scaffold,Monolith,Chitosan,Gelatin,,A,C,,"cc, pp",wa,"Chitosan-gelatin solution + NaCl (10 wt%, 150-420 μm) (frozen)",Chemical (EDC) and physical (temperature),Water,FD,Post-EDC treatment,Chemical (EDC),,95%,,,,,Macroporous (cellular),,,,,
2072,FD,Scaffold,Monolith,Chitosan,Gelatin,,A,C,,"cc, pp",wa,"Chitosan-gelatin solution + NaCl (5 wt%, 150-420 μm) (frozen)",Chemical (EDC) and physical (temperature),Water,FD,Post-EDC treatment,Chemical (EDC),,91%,,,,,Macroporous (cellular),,,,,
2073,FD,Scaffold,Monolith,Chitosan,Gelatin,,A,C,,"cc, pp",wa,"Chitosan-gelatin solution + NaCl (10 wt%, 53-150 μm) (frozen)",Chemical (EDC) and physical (temperature),Water,FD,Post-EDC treatment,Chemical (EDC),,96.90%,,,,,Macroporous (cellular),,,,,
2074,FD,Scaffold,Monolith,Chitosan,Gelatin,,A,C,,"cc, pp",wa,"Chitosan-gelatin solution + NaCl (5 wt%, 53-150 μm) (frozen)",Chemical (EDC) and physical (temperature),Water,FD,Post-EDC treatment,Chemical (EDC),,95.40%,,,,,Macroporous (cellular),,,,,
2075,FD,Scaffold,Monolith,Chitosan,Collagen,,A,C,,ng,wa,Chitosan-collagen solution (frozen),No gelation,Water,FD,"Post-immersion into NaOH solution, EDC solution, ethanol",Physical (pH) and chemical (EDC),,,,,,,Macroporous (cellular),,,,,
2076,FD,Scaffold,Monolith,Chitosan,,,A,,,ng,wa,Chitosan solution (frozen),No gelation,Water,FD,,,,,137,,,,Macroporous (cellular and flakes),,,,,
2077,FD,Scaffold,Monolith,Chitosan,GO,,A,N,,ng,wa,Chitosan solution + GO suspension (5 wt%) (frozen),No gelation,Water,FD,,,,,174,,,,Macroporous (cellular and flakes),,,,,
2078,FD,Scaffold,Monolith,Chitosan,GO,,A,N,,ng,wa,Chitosan solution + GO suspension (10 wt%) (frozen),No gelation,Water,FD,,,,,203,,,,Macroporous (cellular and flakes),,,,,
2079,FD,Scaffold,Monolith,Chitosan,GO,,A,N,,ng,wa,Chitosan solution + GO suspension (30 wt%) (frozen),No gelation,Water,FD,,,,,231,,,,Macroporous (cellular and flakes),,,,,
2080,FD,Scaffold,Monolith,Chitosan,GO,,A,N,,ng,wa,Chitosan solution + GO suspension (50 wt%) (frozen),No gelation,Water,FD,,,,,248,,,,Macroporous (cellular and flakes),,,,,
2081,FD,Scaffold,Monolith,Chitosan,GO,,A,N,,ng,wa,Chitosan solution + GO suspension (60 wt%) (frozen),No gelation,Water,FD,,,,,253,,,,Macroporous (cellular and flakes),,,,,
2082,FD,Scaffold,Monolith,Chitosan,GO,,A,N,,ng,wa,Chitosan solution + GO suspension (70 wt%) (frozen),No gelation,Water,FD,,,,,260,,,,Macroporous (cellular and flakes),,,,,
2083,FD,Scaffold,Monolith,Chitosan,,,A,,,ng,wa,Chitosan solution (frozen),No gelation,Water,FD,,,,,,,,3.79,Macroporous (cellular and flakes),,,,,
2084,FD,Scaffold,Monolith,Chitosan,Poly(glycoside-co-lactide),,A,F,,pp,wa,Chitosan solution + PLG-chloroform solution (chitosan:PLG = 7:3) (frozen),Physical (antisolvent),Water,FD,,,,,,,,4.73,Macroporous (cellular and flakes),,,,,
2085,FD,Scaffold,Monolith,Chitosan,Poly(glycoside-co-lactide),,A,F,,pp,wa,Chitosan solution + PLG-chloroform solution (chitosan:PLG = 5:5) (frozen),Physical (antisolvent),Water,FD,,,,,,,,5.34,Macroporous (cellular and flakes),,,,,
2086,FD,Scaffold,Monolith,Chitosan,Poly(glycoside-co-lactide),,A,F,,pp,wa,Chitosan solution + PLG-chloroform solution (chitosan:PLG = 3:7) (frozen),Physical (antisolvent),Water,FD,,,,,,,,11.4,Macroporous (cellular and flakes),,,,,
2087,FD,Scaffold,Monolith,Chitosan,,,A,,,ng,wa,Chitosan solution (frozen),No gelation,Water,FD,"Post-immersion into ethanol, acetylation treatment",Physical (antisolvent),,,,,,,Macroporous (cellular),,,,,
2088,FD,Scaffold,Monolith,Chitosan,Gelatin,,A,C,,ng,wa,Chitosan solution + gelatin (5%) (frozen),No gelation,Water,FD,"Post-immersion into ethanol, acetylation treatment",Physical (antisolvent),,,,,,,Macroporous (cellular),,,,,
2089,FD,Scaffold,Monolith,Chitosan,Gelatin,,A,C,,ng,wa,Chitosan solution + gelatin (10%) (frozen),No gelation,Water,FD,"Post-immersion into ethanol, acetylation treatment",Physical (antisolvent),,,,,,,Macroporous (cellular),,,,,
2090,FD,Scaffold,Monolith,Chitosan,Gelatin,,A,C,,ng,wa,Chitosan solution + gelatin (20%) (frozen),No gelation,Water,FD,"Post-immersion into ethanol, acetylation treatment",Physical (antisolvent),,,,,,,Macroporous (cellular),,,,,
2091,FD,"Adsorbent, DDS",Monolith,Chitosan,PVA,Glycidyl methacrylate crosslinkers,A,E,Al,cc,wa,Chitosan-PVA solution (frozen),Chemical (epoxy),Water,FD,,,0.004,70%,,,,0.41,Macroporous (cellular and fibrous),,,,,
2092,FD,"Adsorbent, DDS",Monolith,Chitosan,PVA,Glycidyl methacrylate crosslinkers,A,E,Al,cc,wa,Chitosan-glycidyl methacrylate-PVA solution + MBA + TEMED-APS solution (frozen),Chemical (epoxy),Water,FD,,,0.003,75%,,,,0.26,Macroporous (cellular and fibrous),,,,,
2093,FD,"Adsorbent, DDS",Monolith,Chitosan,PVA,Glycidyl methacrylate crosslinkers,A,E,Al,cc,wa,Chitosan-PVA solution (frozen),Chemical (epoxy),Water,FD,Post-immobilization of ligand 22/8,,0.003,68%,,,,14,Macroporous (cellular and fibrous),,,,,
2094,FD,"Adsorbent, DDS",Monolith,Chitosan,PVA,Glycidyl methacrylate crosslinkers,A,E,Al,cc,wa,Chitosan-glycidyl methacrylate-PVA solution + MBA + TEMED-APS solution (frozen),Chemical (epoxy),Water,FD,Post-immobilization of ligand 22/8,,0.005,60%,,,,8,Macroporous (cellular and fibrous),,,,,
2095,FD,Scaffold,Monolith,Chitosan,Poly(N-isopropylacrylamide),Drug loading,A,R,Lo,ng,wa,Chitosan solution (frozen),No gelation,Water,FD,Post-treatment with glutaraldehyde-CO2 flow,,,,,,,,Macroporous (cellular),,,,,
2096,FD,Scaffold,Monolith,Chitosan,Poly(N-isopropylacrylamide),Drug loading,A,R,Lo,ng,wa,Chitosan solution (frozen),No gelation,Water,FD,"Post-treatment with glutaraldehyde-CO2 flow, coating with poly(N-isopropylacrylamide), drog loading",,,,,,,,Macroporous (cellular),,,,,
2097,FD,Scaffold,Monolith,Chitosan,CNT,,A,N,,ng,wa,Chitosan solution + nitric-acid-functionalized MWCNT (frozen),No gelation,Water,FD,Post-treatment with glutaraldehyde vapor,Chemical (aldehyde),,,,,,,Macroporous (cellular),,,,,
2098,SCD,Not specific,Monolith,Aramid fibers,,,K,,,uk,uk,Unknown,Unknown,Unknown,SCD?,,,,84%,380,,,,,0.028,Unknown,Unknown,,
2099,SCD,Not specific,Monolith,Aramid fibers,,Carbonized,K,,Ca,uk,uk,Unknown,Unknown,Unknown,SCD?,,,,,474,,,,,,,,,
2100,SCD,Not specific,Monolith,Polyurethane,,,H,,,cp,ow,"Tris(4-isocyanatophenyl)methane + 1,1,1-tris(4-hydroxyphenyl)ethane (low density) + dibutyltin dilaurate in acetone",Chemical (polymerization),Acetone?,SCD?,,,,92%,132,,,,,,,,,
2101,SCD,Not specific,Monolith,Polyurethane,,,H,,,cp,ow,"Tris(4-isocyanatophenyl)methane + 1,1,1-tris(4-hydroxyphenyl)ethane (rigid) + dibutyltin dilaurate in acetone",Chemical (polymerization),Acetone?,SCD?,,,,,256,,,,,,,,,
2102,SCD,Not specific,Monolith,RF,,,I,,,cp,ow,Resorcinol-formaldehyde-K2CO3 solution (R 5%),Chemical (polymerization),Acetone,SCD,,,,,550,,,,,,,,,
2103,SCD,Not specific,Monolith,RF,,,I,,,cp,ow,Resorcinol-formaldehyde-K2CO3 solution (R 6%),Chemical (polymerization),Acetone,SCD,,,,,550,,,,,,,,,
2104,SCD,Not specific,Monolith,RF,,,I,,,cp,ow,Resorcinol-formaldehyde-K2CO3 solution (R 10%),Chemical (polymerization),Acetone,SCD,,,,,600,,,,,,,,,
2105,SCD,Not specific,Monolith,RF,,,I,,,cp,ow,Resorcinol-formaldehyde-K2CO3 solution (R 16%),Chemical (polymerization),Acetone,SCD,,,,,550,,,,,,,,,
2106,SCD,Not specific,Monolith,RF,,,I,,,cp,ow,Resorcinol-formaldehyde-K2CO3 solution (R 20%),Chemical (polymerization),Acetone,SCD,,,,,600,,,,,,,,,
2107,SCD,Not specific,Monolith,Dihydroxybenzoic acid-formaldehyde,,,I,,,cp,ow,"Formaldehyde-2,4-dihydroxybenzoic acid-K2CO3 solution (DHBA 10%)",Chemical (polymerization),Acetone,SCD,,,,,600,,,,,,,,,
2108,SCD,Not specific,Monolith,Dihydroxybenzoic acid-formaldehyde,,,I,,,cp,ow,"Formaldehyde-2,4-dihydroxybenzoic acid-K2CO3 solution (DHBA 20%)",Chemical (polymerization),Acetone,SCD,,,,,700,,,,,,,,,
2109,SCD,Not specific,Monolith,Dihydroxybenzoic acid-formaldehyde,RF,,I,I,,cp,ow,"Resorcinol-formaldehyde-2,4-dihydroxybenzoic acid-K2CO3 solution (DHBA 4%)",Chemical (polymerization),Acetone,SCD,,,,,850,,,,,,,,,
2110,SCD,Not specific,Monolith,Dihydroxybenzoic acid-formaldehyde,RF,,I,I,,cp,ow,"Resorcinol-formaldehyde-2,4-dihydroxybenzoic acid-K2CO3 solution (DHBA 5%)",Chemical (polymerization),Acetone,SCD,,,,,850,,,,,,,,,
2111,SCD,Not specific,Monolith,Dihydroxybenzoic acid-formaldehyde,RF,,I,I,,cp,ow,"Resorcinol-formaldehyde-2,4-dihydroxybenzoic acid-K2CO3 solution (DHBA 15%)",Chemical (polymerization),Acetone,SCD,,,,,850,,,,,,,,,
2112,SCD,Not specific,Monolith,Dihydroxybenzoic acid-formaldehyde,RF,,I,I,,cp,ow,"Resorcinol-formaldehyde-2,4-dihydroxybenzoic acid-K2CO3 solution (DHBA 20%)",Chemical (polymerization),Acetone,SCD,,,,,800,,,,,,,,,
2113,SCD,Adsorbent,Monolith,PEDOT,,,M,,,cp,al,EDOT-EDOT-S (3:1) solution + FeCl3 solution,Chemical (polymerization),Ethanol,SCD,,,0.1245,,216.39,,0.67,,Macroporous (particulate),,,,,
2114,SCD,Adsorbent,Monolith,PEDOT,,,M,,,cp,al,EDOT-EDOT-S (1:1) solution + FeCl3 solution,Chemical (polymerization),Ethanol,SCD,,,0.0965,,69.02,,0.182,,Macroporous (particulate),,,,,
2115,FD,Adsorbent,Monolith,PEDOT,,,M,,,cp,wa,EDOT-EDOT-S (1:1) solution + FeCl3 solution (frozen),Chemical (polymerization),Water,FD,,,,,21.46,,0.046,,Macroporous (particulate),,,,,
2116,FD,Adsorbent,Monolith,PEDOT,,,M,,,cp,wa,EDOT-EDOT-S (1:3) solution + FeCl3 solution (frozen),Chemical (polymerization),Water,FD,,,0.1079,,68.49,,0.166,,Macroporous (particulate),,,,,
2117,APD,Adsorbent,Monolith,RF,,,I,,,cp,wa,"Resorcinol-formaldehyde-HCl (R/F = 0.75, R/C = 10) solution ",Chemical (polymerization),Water?,APD,,,,,,,,,,,,,,
2118,APD,Adsorbent,Monolith,RF,,,I,,,cp,wa,Resorcinol-formaldehyde-Na2CO3 (R/F = 0.50. R/C = 300) solution ,Chemical (polymerization),Water?,APD,,,,,,,,,,,,,,
2119,APD,Adsorbent,Monolith,RF,,,I,,,cp,wa,"Resorcinol-formaldehyde-3-aminophenol-HCl (R + AP/F = 0.75, AP:R = 1:9, R/C = 10) solution ",Chemical (polymerization),Water?,APD,,,,,,,,,,,,,,
2120,APD,Adsorbent,Monolith,RF,,,I,,,cp,wa,"Resorcinol-formaldehyde-3-hydroxypyridine-HCl (R + HP/F = 0.75, HP:R = 1:1, R/C = 1.5) solution ",Chemical (polymerization),Water?,APD,,,,,,,,,,,,,,
2121,APD,Adsorbent,Monolith,RF,,,I,,,cp,wa,"Resorcinol-formaldehyde-melamine-Na2CO3 (R + M/F = 0.75, M:R = 1:4, R/C = 500) solution ",Chemical (polymerization),Water?,APD,,,,,,,,,,,,,,
2122,VD,Not specific,Monolith,RF,,,I,,,cp,wa,Resorcinol-formaldehyde-Na2CO3 solution,Chemical (polymerization),Water,VD,,,1.1,27%,290,,0.23,,Mesoporous (nanoparticulate),,,,,
2123,VD,Not specific,Monolith,RF,,,I,,,cp,wa,Resorcinol-formaldehyde-Na2CO3-DBS (0.5%) solution,Chemical (polymerization),Water,VD,,,1.15,23%,285,,0.2,,Mesoporous (nanoparticulate),,,,,
2124,VD,Not specific,Monolith,RF,,,I,,,cp,wa,Resorcinol-formaldehyde-Na2CO3-DBS (1%) solution,Chemical (polymerization),Water,VD,,,1.17,22%,245,,0.18,,Mesoporous (nanoparticulate),,,,,
2125,VD,Not specific,Monolith,RF,,,I,,,cp,wa,Resorcinol-formaldehyde-Na2CO3-DBS (2%) solution,Chemical (polymerization),Water,VD,,,1.13,25%,205,,0.18,,Mesoporous (nanoparticulate),,,,,
2126,VD,Not specific,Monolith,RF,,,I,,,cp,wa,Resorcinol-formaldehyde-Na2CO3-DBS (5%) solution,Chemical (polymerization),Water,VD,,,1.02,32%,150,,0.27,,Mesoporous (nanoparticulate),,,,,
2127,SCD,Not specific,Monolith,RF,,,I,,,cp,ow,Resorcinol-formaldehyde-Na2CO3 solution,Chemical (polymerization),Acetone,SCD,,,0.82,45%,370,,0.49,,Mesoporous (nanoparticulate),,,,,
2128,SCD,Not specific,Monolith,RF,,,I,,,cp,ow,Resorcinol-formaldehyde-Na2CO3-DBS (0.5%) solution,Chemical (polymerization),Acetone,SCD,,,0.91,39%,385,,0.37,,Mesoporous (nanoparticulate),,,,,
2129,SCD,Not specific,Monolith,RF,,,I,,,cp,ow,Resorcinol-formaldehyde-Na2CO3-DBS (1%) solution,Chemical (polymerization),Acetone,SCD,,,0.97,36%,375,,0.32,,Mesoporous (nanoparticulate),,,,,
2130,SCD,Not specific,Monolith,RF,,,I,,,cp,ow,Resorcinol-formaldehyde-Na2CO3-DBS (2%) solution,Chemical (polymerization),Acetone,SCD,,,0.94,38%,365,,0.34,,Mesoporous (nanoparticulate),,,,,
2131,SCD,Not specific,Monolith,RF,,,I,,,cp,ow,Resorcinol-formaldehyde-Na2CO3-DBS (5%) solution,Chemical (polymerization),Acetone,SCD,,,0.6,60%,375,,1.06,,Mesoporous (nanoparticulate),,,,,
2132,SCD,Not specific,Monolith,Dihydroxymethylbenzoic acid-formaldehyde,RF,,I,I,,cp,ow,"5-Methylresorcinol (10%)-2,6-dihydroxy-4-methylbenzoic acid solution in acetonitrile + formaldehyde solution",Chemical (polymerization),Acetonitrile,SCD,,,0.15,,470,,,,Macroporous (nanoparticulate),,,,,
2133,SCD,Not specific,Monolith,Dihydroxymethylbenzoic acid-formaldehyde,RF,,I,I,,cp,ow,"5-Methylresorcinol (25%)-2,6-dihydroxy-4-methylbenzoic acid solution in acetonitrile + formaldehyde solution",Chemical (polymerization),Acetonitrile,SCD,,,0.13,,600,,,,Macroporous (nanoparticulate),,,,,
2134,SCD,Not specific,Monolith,Dihydroxymethylbenzoic acid-formaldehyde,RF,,I,I,,cp,ow,"5-Methylresorcinol (50%)-2,6-dihydroxy-4-methylbenzoic acid solution in acetonitrile + formaldehyde solution",Chemical (polymerization),Acetonitrile,SCD,,,0.1,,460,,,,Macroporous (nanoparticulate),,,,,
2135,SCD,Not specific,Monolith,Dihydroxymethylbenzoic acid-formaldehyde,RF,,I,I,,cp,ow,"5-Methylresorcinol (75%)-2,6-dihydroxy-4-methylbenzoic acid solution in acetonitrile + formaldehyde solution",Chemical (polymerization),Acetonitrile,SCD,,,0.08,,370,,,,Macroporous (nanoparticulate),,,,,
2136,SCD,Not specific,Monolith,RF,,,I,,,cp,al,Resorcinol-formaldehyde-K2CO3 solution ,Chemical (polymerization),Ethanol,SCD (dep 0.02 MPa/min),,,0.09,,700,,,,,,,,,
2137,SCD,Not specific,Monolith,RF,,,I,,,cp,al,Resorcinol-formaldehyde-K2CO3 solution ,Chemical (polymerization),Ethanol,SCD (dep 0.45 MPa/min),,,0.09,,700,,,,,,,,,
2138,SCD,Not specific,Monolith,RF,,,I,,,cp,al,Resorcinol-formaldehyde-K2CO3 solution ,Chemical (polymerization),Ethanol,SCD (dep ~1 MPa/min),,,0.1,,700,,,,,,,,,
2139,SCD,Not specific,Monolith,RF,,,I,,,cp,al,Resorcinol-formaldehyde-K2CO3 solution ,Chemical (polymerization),Ethanol,SCD (dep 1.41 MPa/min),,,0.11,,700,,,,,,,,,
2140,SCD,Not specific,Monolith,RF,,,I,,,cp,ow,Resorcinol-formaldehyde-K2CO3 solution ,Chemical (polymerization),Acetone,"SCD (acetone, dep ~0.1 MPa/min)",,,0.08,,600,,,,,,,,,
2141,SCD,Not specific,Monolith,RF,,,I,,,cp,ow,Resorcinol-formaldehyde-K2CO3 solution ,Chemical (polymerization),Acetone,"SCD (acetone, dep ~10 MPa/min)",,,0.11,,500,,,,,,,,,
2142,SCD,Adsorbent,Beads,Chitosan,,,A,,,pp,al,Chitosan solution + NaOH solution,Physical (pH),Ethanol,SCD,,,,,285,,1.499,,Macroporous (fibrous),,,,,
2143,SCD,Adsorbent,Beads,Chitosan,,Carbonized,A,,Ca,pp,al,Chitosan solution + NaOH solution,Physical (pH),Ethanol,SCD,Post-calcination at 400 °C,,,,,,,,Macroporous (fibrous),,,,,
2144,SCD,Adsorbent,Beads,Chitosan,,Carbonized,A,,Ca,pp,al,Chitosan solution + NaOH solution,Physical (pH),Ethanol,SCD,Post-calcination at 800 °C,,,,384,,0.273,,,,,,,
2145,SCD,Adsorbent,Beads,Chitosan,,Carbonized,A,,Ca,pp,al,Chitosan solution + NaOH solution,Physical (pH),Ethanol,SCD,Post-calcination at 800 °C-KOH treatment,,,,970,,0.618,,,,,,,
2146,SCD,Adsorbent,Beads,Alginate,,,A,,,pc,al,Alginate solution + CaCl2 solution,Physical (Mn+),Ethanol,SCD,,,,,485,,1.04,,,,,,,
2147,SCD,Adsorbent,Beads,Alginate,,Carbonized,A,,Ca,pc,al,Alginate solution + CaCl2 solution,Physical (Mn+),Ethanol,SCD,Post-calcination at 800 °C,,,,605,,0.478,,,,,,,
2148,SCD,Adsorbent,Beads,Alginate,,Carbonized,A,,Ca,pc,al,Alginate solution + CaCl2 solution,Physical (Mn+),Ethanol,SCD,Post-calcination at 800 °C-KOH treatment,,,,765,,0.412,,,,,,,
2149,SCD,Not specific,Monolith,Polyacrylonitrile,,,R,,,cp,al,Acrylonitrile (50%)-ethylene glycol dimethacrylate-surf-1 (monomer/total 40 wt%) in O/W emulsion,Chemical (polymerization),Ethanol,SCD,,,0.4,68%,27,,,2.1,Mesoporous (nanoparticulate),,,,,
2150,SCD,Not specific,Monolith,Polyacrylonitrile,,,R,,,cp,al,"Acrylonitrile (50%)-ethylene glycol dimethacrylate-2,2'-azobisisobutyronitrile (monomer/total 40 wt%) in O/W emulsion",Chemical (polymerization),Ethanol,SCD,,,0.43,64%,7,,,,Mesoporous (nanoparticulate),,,,,
2151,SCD,Not specific,Monolith,Polyacrylonitrile,,,R,,,cp,al,Acrylonitrile (50%)-ethylene glycol dimethacrylate-surf-1 (monomer/total 50 wt%) in O/W emulsion,Chemical (polymerization),Ethanol,SCD,,,0.53,54%,35,,,9.4,Mesoporous (nanoparticulate),,,,,
2152,SCD,Not specific,Monolith,Polyacrylonitrile,,,R,,,cp,al,Acrylonitrile (75%)-ethylene glycol dimethacrylate-surf-1 (monomer/total 40 wt%) in O/W emulsion,Chemical (polymerization),Ethanol,SCD,,,0.38,69%,25,,,4.1,Mesoporous (nanoparticulate),,,,,
2153,SCD,Not specific,Monolith,Polyacrylonitrile,,,R,,,cp,al,Acrylonitrile (75%)-ethylene glycol dimethacrylate-surf-1 (monomer/total 50 wt%) in O/W emulsion,Chemical (polymerization),Ethanol,SCD,,,0.51,56%,39,,,22,Mesoporous (nanoparticulate),,,,,
2154,SCD,Not specific,Monolith,Polyacrylonitrile,,,R,,,cp,al,"Acrylonitrile (50%)-1,6-hexanediol diacrylate-surf-1 (monomer/total 40 wt%) in O/W emulsion",Chemical (polymerization),Ethanol,SCD,,,0.43,64%,27,,,4.8,Mesoporous (nanoparticulate),,,,,
2155,SCD,Not specific,Monolith,Polyacrylonitrile,,,R,,,cp,al,"Acrylonitrile (50%)-1,6-hexanediol diacrylate-2,2'-azobisisobutyronitrile (monomer/total 40 wt%) in O/W emulsion",Chemical (polymerization),Ethanol,SCD,,,0.44,65%,9,,,,Mesoporous (nanoparticulate),,,,,
2156,SCD,Not specific,Monolith,Polyacrylonitrile,,,R,,,cp,al,"Acrylonitrile (50%)-1,6-hexanediol diacrylate-surf-1 (monomer/total 50 wt%) in O/W emulsion",Chemical (polymerization),Ethanol,SCD,,,0.51,56%,40,,,3.6,Mesoporous (nanoparticulate),,,,,
2157,SCD,Not specific,Monolith,Polyacrylonitrile,,,R,,,cp,al,"Acrylonitrile (75%)-1,6-hexanediol diacrylate-surf-1 (monomer/total 40 wt%) in O/W emulsion",Chemical (polymerization),Ethanol,SCD,,,0.38,69%,26,,,2.4,Mesoporous (nanoparticulate),,,,,
2158,SCD,Not specific,Monolith,Polyacrylonitrile,,,R,,,cp,al,"Acrylonitrile (75%)-1,6-hexanediol diacrylate-surf-1 (monomer/total 50 wt%) in O/W emulsion",Chemical (polymerization),Ethanol,SCD,,,0.52,55%,34,,,30,Mesoporous (nanoparticulate),,,,,
2159,SCD,Not specific,Monolith,Polyacrylonitrile,,,R,,,cp,al,"Acrylonitrile (75%)-1,6-hexanediol diacrylate-surf-1 (monomer/total 50 wt%) in O/W emulsion",Chemical (polymerization),Ethanol,SCD,,,0.54,56%,31,,,,Mesoporous (nanoparticulate),,,,,
2160,SCD,Not specific,Monolith,Polyacrylonitrile,,,R,,,cp,al,"Acrylonitrile (50%)-ethylene glycol dimethacrylate-2,2'-azobisisobutyronitrile (monomer/total 40 wt%) in toluene",Chemical (polymerization),Ethanol,SCD,,,0.509,60%,135,,,134,Mesoporous (nanoparticulate),,,,,
2161,SCD,Not specific,Monolith,Polyacrylonitrile,,,R,,,cp,al,"Acrylonitrile (50%)-ethylene glycol dimethacrylate-2,2'-azobisisobutyronitrile (monomer/total 50 wt%) in toluene",Chemical (polymerization),Ethanol,SCD,,,0.594,53%,121,,,246,Mesoporous (nanoparticulate),,,,,
2162,SCD,Not specific,Monolith,Polyacrylonitrile,,,R,,,cp,al,"Acrylonitrile (75%)-ethylene glycol dimethacrylate-2,2'-azobisisobutyronitrile (monomer/total 40 wt%) in toluene",Chemical (polymerization),Ethanol,SCD,,,0.492,69%,145,,,17,Mesoporous (nanoparticulate),,,,,
2163,SCD,Not specific,Monolith,Polyacrylonitrile,,,R,,,cp,al,"Acrylonitrile (75%)-ethylene glycol dimethacrylate-2,2'-azobisisobutyronitrile (monomer/total 50 wt%) in toluene",Chemical (polymerization),Ethanol,SCD,,,0.597,59%,157,,,175,Mesoporous (nanoparticulate),,,,,
2164,SCD,Not specific,Monolith,Polyacrylonitrile,,,R,,,cp,al,"Acrylonitrile (50%)-1,6-hexanediol diacrylate-2,2'-azobisisobutyronitrile (monomer/total 40 wt%) in toluene",Chemical (polymerization),Ethanol,SCD,,,0.48,61%,42,,,102,Mesoporous (nanoparticulate),,,,,
2165,SCD,Not specific,Monolith,Polyacrylonitrile,,,R,,,cp,al,"Acrylonitrile (50%)-1,6-hexanediol diacrylate-2,2'-azobisisobutyronitrile (monomer/total 50 wt%) in toluene",Chemical (polymerization),Ethanol,SCD,,,0.6,47%,34,,,191,Mesoporous (nanoparticulate),,,,,
2166,SCD,Not specific,Monolith,Polyacrylonitrile,,,R,,,cp,al,"Acrylonitrile (75%)-1,6-hexanediol diacrylate-2,2'-azobisisobutyronitrile (monomer/total 40 wt%) in toluene",Chemical (polymerization),Ethanol,SCD,,,0.45,62%,56,,,,Mesoporous (nanoparticulate),,,,,
2167,SCD,Not specific,Monolith,Polyacrylonitrile,,,R,,,cp,al,"Acrylonitrile (75%)-1,6-hexanediol diacrylate-2,2'-azobisisobutyronitrile (monomer/total 50 wt%) in toluene",Chemical (polymerization),Ethanol,SCD,,,0.56,54%,52,,,,Mesoporous (nanoparticulate),,,,,
2168,SCD,Not specific,Monolith,Polyacrylonitrile,,Carbonized,R,,Ca,cp,al,Acrylonitrile (50%)-ethylene glycol dimethacrylate-surf-1 (monomer/total 40 wt%) in O/W emulsion,Chemical (polymerization),Ethanol,SCD,Post-calcination at 800 °C,,0.57,61%,300,,,,Mesoporous (nanoparticulate),,,,,
2169,SCD,Not specific,Monolith,Polyacrylonitrile,,Carbonized,R,,Ca,cp,al,Acrylonitrile (50%)-ethylene glycol dimethacrylate-surf-1 (monomer/total 50 wt%) in O/W emulsion,Chemical (polymerization),Ethanol,SCD,Post-calcination at 800 °C,,0.71,68%,145,,,,Mesoporous (nanoparticulate),,,,,
2170,SCD,Not specific,Monolith,Polyacrylonitrile,,Carbonized,R,,Ca,cp,al,Acrylonitrile (75%)-ethylene glycol dimethacrylate-surf-1 (monomer/total 40 wt%) in O/W emulsion,Chemical (polymerization),Ethanol,SCD,Post-calcination at 800 °C,,0.749,67%,249,,,,Mesoporous (nanoparticulate),,,,,
2171,SCD,Not specific,Monolith,Polyacrylonitrile,,Carbonized,R,,Ca,cp,al,Acrylonitrile (75%)-ethylene glycol dimethacrylate-surf-1 (monomer/total 50 wt%) in O/W emulsion,Chemical (polymerization),Ethanol,SCD,Post-calcination at 800 °C,,0.99,49%,137,,,,Mesoporous (nanoparticulate),,,,,
2172,SCD,Not specific,Monolith,Polyacrylonitrile,,Carbonized,R,,Ca,cp,al,"Acrylonitrile (50%)-1,6-hexanediol diacrylate-surf-1 (monomer/total 40 wt%) in O/W emulsion",Chemical (polymerization),Ethanol,SCD,Post-calcination at 800 °C,,0.582,41%,43,,,,Mesoporous (nanoparticulate),,,,,
2173,SCD,Not specific,Monolith,Polyacrylonitrile,,Carbonized,R,,Ca,cp,al,"Acrylonitrile (50%)-1,6-hexanediol diacrylate-surf-1 (monomer/total 50 wt%) in O/W emulsion",Chemical (polymerization),Ethanol,SCD,Post-calcination at 800 °C,,0.632,57%,39,,,,Mesoporous (nanoparticulate),,,,,
2174,SCD,Not specific,Monolith,Polyacrylonitrile,,Carbonized,R,,Ca,cp,al,"Acrylonitrile (75%)-1,6-hexanediol diacrylate-surf-1 (monomer/total 40 wt%) in O/W emulsion",Chemical (polymerization),Ethanol,SCD,Post-calcination at 800 °C,,0.71,68%,42,,,,Mesoporous (nanoparticulate),,,,,
2175,SCD,Not specific,Monolith,Polyacrylonitrile,,Carbonized,R,,Ca,cp,al,"Acrylonitrile (75%)-1,6-hexanediol diacrylate-surf-1 (monomer/total 50 wt%) in O/W emulsion",Chemical (polymerization),Ethanol,SCD,Post-calcination at 800 °C,,0.92,58%,41,,,,Mesoporous (nanoparticulate),,,,,
2176,SCD,Not specific,Monolith,Polyacrylonitrile,,Carbonized,R,,Ca,cp,al,"Acrylonitrile (50%)-ethylene glycol dimethacrylate-2,2'-azobisisobutyronitrile (monomer/total 40 wt%) in toluene",Chemical (polymerization),Ethanol,SCD,Post-calcination at 800 °C,,0.541,73%,204,,,,Mesoporous (nanoparticulate),,,,,
2177,SCD,Not specific,Monolith,Polyacrylonitrile,,Carbonized,R,,Ca,cp,al,"Acrylonitrile (50%)-ethylene glycol dimethacrylate-2,2'-azobisisobutyronitrile (monomer/total 50 wt%) in toluene",Chemical (polymerization),Ethanol,SCD,Post-calcination at 800 °C,,0.614,67%,183,,,,Mesoporous (nanoparticulate),,,,,
2178,SCD,Not specific,Monolith,Polyacrylonitrile,,Carbonized,R,,Ca,cp,al,"Acrylonitrile (75%)-ethylene glycol dimethacrylate-2,2'-azobisisobutyronitrile (monomer/total 40 wt%) in toluene",Chemical (polymerization),Ethanol,SCD,Post-calcination at 800 °C,,0.69,65%,193,,,,Mesoporous (nanoparticulate),,,,,
2179,SCD,Not specific,Monolith,Polyacrylonitrile,,Carbonized,R,,Ca,cp,al,"Acrylonitrile (75%)-ethylene glycol dimethacrylate-2,2'-azobisisobutyronitrile (monomer/total 50 wt%) in toluene",Chemical (polymerization),Ethanol,SCD,Post-calcination at 800 °C,,0.815,57%,178,,,,Mesoporous (nanoparticulate),,,,,
2180,SCD,Not specific,Monolith,Polyacrylonitrile,,Carbonized,R,,Ca,cp,al,"Acrylonitrile (50%)-1,6-hexanediol diacrylate-2,2'-azobisisobutyronitrile (monomer/total 40 wt%) in toluene",Chemical (polymerization),Ethanol,SCD,Post-calcination at 800 °C,,0.8,58%,62,,,,Mesoporous (nanoparticulate),,,,,
2181,SCD,Not specific,Monolith,Polyacrylonitrile,,Carbonized,R,,Ca,cp,al,"Acrylonitrile (50%)-1,6-hexanediol diacrylate-2,2'-azobisisobutyronitrile (monomer/total 50 wt%) in toluene",Chemical (polymerization),Ethanol,SCD,Post-calcination at 800 °C,,0.94,51%,46,,,,Mesoporous (nanoparticulate),,,,,
2182,SCD,Not specific,Monolith,Polyacrylonitrile,,Carbonized,R,,Ca,cp,al,"Acrylonitrile (75%)-1,6-hexanediol diacrylate-2,2'-azobisisobutyronitrile (monomer/total 40 wt%) in toluene",Chemical (polymerization),Ethanol,SCD,Post-calcination at 800 °C,,1.04,45%,50,,,,Mesoporous (nanoparticulate),,,,,
2183,SCD,Not specific,Monolith,Polyacrylonitrile,,Carbonized,R,,Ca,cp,al,"Acrylonitrile (75%)-1,6-hexanediol diacrylate-2,2'-azobisisobutyronitrile (monomer/total 50 wt%) in toluene",Chemical (polymerization),Ethanol,SCD,Post-calcination at 800 °C,,1.18,41%,44,,,,Mesoporous (nanoparticulate),,,,,
2184,SCD,Not specific,Monolith,Polyacrylonitrile,,Carbonized,R,,Ca,cp,al,Acrylonitrile (50%)-ethylene glycol dimethacrylate-surf-1 (monomer/total 50 wt%) in O/W emulsion,Chemical (polymerization),Ethanol,SCD,Post-calcination at 1600 °C,,0.7,53%,143,,,,Mesoporous (nanoparticulate),,,,,
2185,SCD,Not specific,Monolith,Polyacrylonitrile,,Carbonized,R,,Ca,cp,al,Acrylonitrile (50%)-ethylene glycol dimethacrylate-surf-1 (monomer/total 50 wt%) in O/W emulsion,Chemical (polymerization),Ethanol,SCD,Post-calcination at 2200 °C,,0.72,49%,8,,,,Mesoporous (nanoparticulate),,,,,
2186,SCD,Not specific,Monolith,Polyacrylonitrile,,Carbonized,R,,Ca,cp,al,Acrylonitrile (50%)-ethylene glycol dimethacrylate-surf-1 (monomer/total 50 wt%) in O/W emulsion,Chemical (polymerization),Ethanol,SCD,Post-calcination at 2300 °C,,0.73,54%,10,,,,Mesoporous (nanoparticulate),,,,,
2187,SCD,Not specific,Monolith,Polyacrylonitrile,,Carbonized,R,,Ca,cp,al,"Acrylonitrile (50%)-1,6-hexanediol diacrylate-surf-1 (monomer/total 50 wt%) in O/W emulsion",Chemical (polymerization),Ethanol,SCD,Post-calcination at 1600 °C,,0.63,56%,58,,,,Mesoporous (nanoparticulate),,,,,
2188,SCD,Not specific,Monolith,Polyacrylonitrile,,Carbonized,R,,Ca,cp,al,"Acrylonitrile (50%)-1,6-hexanediol diacrylate-surf-1 (monomer/total 50 wt%) in O/W emulsion",Chemical (polymerization),Ethanol,SCD,Post-calcination at 2200 °C,,0.63,59%,9,,,,Mesoporous (nanoparticulate),,,,,
2189,SCD,Not specific,Monolith,Polyacrylonitrile,,Carbonized,R,,Ca,cp,al,"Acrylonitrile (50%)-1,6-hexanediol diacrylate-surf-1 (monomer/total 50 wt%) in O/W emulsion",Chemical (polymerization),Ethanol,SCD,Post-calcination at 2300 °C,,0.64,61%,10,,,,Mesoporous (nanoparticulate),,,,,
2190,SCD,Not specific,Monolith,Polydicyclopentadiene,,,M,,,cp,ow,Dicyclopentadiene in toluene + Grabb's catalyst,Chemical (polymerization),Acetone,SCD,,,,,,,,,Macroporous (fibrous),,,,,
2191,SCD,Not specific,Monolith,Polydicyclopentadiene,,,M,,,cp,ow,Dicyclopentadiene + norboene (10%) in toluene + Grabb's catalyst,Chemical (polymerization),Acetone,SCD,,,,,,,,,Macroporous (fibrous),,,,,
2192,SCD,Not specific,Monolith,Polydicyclopentadiene,,,M,,,cp,ow,Dicyclopentadiene + norboene (20%) in toluene + Grabb's catalyst,Chemical (polymerization),Acetone,SCD,,,,,,,,,Macroporous (fibrous),,,,,
2193,SCD,Not specific,Monolith,Polydicyclopentadiene,,,M,,,cp,ow,Dicyclopentadiene + norboene (30%) in toluene + Grabb's catalyst,Chemical (polymerization),Acetone,SCD,,,,,,,,,Macroporous (fibrous),,,,,
2194,SCD,Not specific,Monolith,Polydicyclopentadiene,,,M,,,cp,ow,Dicyclopentadiene + norboene (40%) in toluene + Grabb's catalyst,Chemical (polymerization),Acetone,SCD,,,,,,,,,Macroporous (fibrous),,,,,
2195,FD,Thermal insulation,Monolith,Cellulose,,,B,,,pp,wa,"Cellulose (2%)-NaOH-thiourea solution (freeze-thaw, frozen)",Physical (aggregation),Water,FD,Post-treatment with cold plasma,,0.31,79%,,,,,Macroporous (flakes),0.0305,Steady state,GHP,,
2196,FD,Thermal insulation,Monolith,Cellulose,,,B,,,pp,wa,"Cellulose (2.5%)-NaOH-thiourea solution (freeze-thaw, frozen)",Physical (aggregation),Water,FD,Post-treatment with cold plasma,,0.25,82%,,,,,Macroporous (flakes),,,,,
2197,FD,Thermal insulation,Monolith,Cellulose,,,B,,,pp,wa,"Cellulose (3.0%)-NaOH-thiourea solution (freeze-thaw, frozen)",Physical (aggregation),Water,FD,Post-treatment with cold plasma,,0.233,85%,,,,,Macroporous (flakes),0.029,Steady state,GHP,,
2198,FD,Thermal insulation,Monolith,Cellulose,,,B,,,pp,wa,"Cellulose (3.5%)-NaOH-thiourea solution (freeze-thaw, frozen)",Physical (aggregation),Water,FD,Post-treatment with cold plasma,,0.32,79%,,,,,Macroporous (flakes),,,,,
2199,FD,Thermal insulation,Monolith,Cellulose,,,B,,,pp,wa,"Cellulose (4.0%)-NaOH-thiourea solution (freeze-thaw, frozen)",Physical (aggregation),Water,FD,Post-treatment with cold plasma,,0.34,75%,,,,,Macroporous (flakes),0.031,Steady state,GHP,,
2200,FD,Thermal insulation,Monolith,Cellulose,,,B,,,pp,wa,"Cellulose (5.0%)-NaOH-thiourea solution (freeze-thaw, frozen)",Physical (aggregation),Water,FD,Post-treatment with cold plasma,,0.36,71%,,,,,Macroporous (flakes),0.0315,Steady state,GHP,,
2201,FD,Thermal insulation,Monolith,GO,,,N,,,ng,wa,GO suspension (frozen),No gelation,Water,FD,,,0.025,,,,,,Macroporous (fibrous and flakes),,,,,
2202,FD,Thermal insulation,Monolith,Cellulose nanofibers,GO,,K,N,,ng,wa,Cellulose nanofiber suspension + GO suspension (frozen),No gelation,Water,FD,,,0.015,,,,,,Macroporous (fibrous and flakes),,,,,
2203,FD,Thermal insulation,Monolith,Cellulose nanofibers,,,K,,,ng,wa,Cellulose nanofiber suspension (frozen),No gelation,Water,FD,,,0.017,,,,,,Macroporous (fibrous and flakes),,,,,
2204,FD,Thermal insulation,Monolith,PVA,,,E,,,ng,wa,PVA solution (frozen),No gelation,Water,FD,,,0.024,,,,,,Macroporous (fibrous and flakes),,,,,
2205,FD,Thermal insulation,Monolith,Cellulose nanofibers,PVA,,K,E,,ng,wa,PVA solution + cellulose nanofiber suspension (frozen),No gelation,Water,FD,,,0.034,,,,,,Macroporous (fibrous and flakes),,,,,
2206,FD,Thermal insulation,Monolith,Cellulose nanofibers,"PVA, GO",,K,"E, N",,ng,wa,PVA solution + cellulose nanofiber suspension + GO suspension (frozen),No gelation,Water,FD,,,0.027,,,,,,Macroporous (fibrous and flakes),0.045,Transient,Hot disk,,
2207,FD,Thermal insulation,Monolith,PVA,,,E,,,cc,wa,PVA solution + glutaraldehyde + sulfuric acid (frozen),Chemical (aldehyde),Water,FD,,,0.028,,,,,,Macroporous (fibrous and flakes),,,,,
2208,FD,Thermal insulation,Monolith,Cellulose nanofibers,PVA,,K,E,,cc,wa,PVA solution + cellulose nanofiber suspension + glutaraldehyde + sulfuric acid (frozen),Chemical (aldehyde),Water,FD,,,0.027,,,,,,Macroporous (fibrous and flakes),,,,,
2209,FD,Thermal insulation,Monolith,Cellulose nanofibers,"PVA, GO",,K,"E, N",,cc,wa,PVA solution + cellulose nanofiber suspension + GO suspension + glutaraldehyde + sulfuric acid (frozen),Chemical (aldehyde),Water,FD,,,0.02,,,,,,Macroporous (fibrous and flakes),,,,,
2210,FD,Thermal insulation,Monolith,Cellulose nanofibers,"PVA, GO",,K,"E, N",,cc,wa,PVA solution + cellulose nanofiber suspension + GO suspension (frozen),Chemical (aldehyde),Water,FD,"Post-treatment with tridecafluoro-1,1,2,2-tetrahydrooctyl trichlorosilane vapor",,,,,,,,Macroporous (fibrous and flakes),,,,,
2211,FD,Thermal insulation,Monolith,Cellulose nanofibers,"PVA, GO",,K,"E, N",,cc,wa,PVA solution + cellulose nanofiber suspension + GO suspension (frozen),Chemical (aldehyde),Water,FD,Post-treatment with 4-(trifluoromethyl-tetrafluorophenyl) triethoxysilane vapor,,,,,,,,Macroporous (fibrous and flakes),,,,,
2212,SCD,Thermal insulation,Monolith,Polyurethane,,,H,,,cp,ow,"Desmodur RE + phloroglucinol (monomer 5%) + 1,4-diazabicyclo[2.2.2]octane in acetone",Chemical (polymerization),Acetone,SCD,,,0.159,88%,241,,,,Mesoporous (nanoparticulate),0.051,Transient,Flash,,
2213,SCD,Thermal insulation,Monolith,Polyurethane,,,H,,,cp,ow,"Desmodur RE + phloroglucinol (monomer 10%) + 1,4-diazabicyclo[2.2.2]octane in acetone",Chemical (polymerization),Acetone,SCD,,,0.298,78%,239,,,22.7,Mesoporous (nanoparticulate),0.031,Transient,Flash,,
