Repository: paulagirones/Aerogels_thermal_conductivity

# Aerogels_thermal_conductivity
Machine learning prediction of thermal conductivity in aerogels.

File: 20250220_dataset.csv (part 13 of 95)
Entry,Drying,Purpose,Shape,First materials,Second materials,Modification,First material class,Second materials class,Modification class,Gelation class,Solvent class,Process,Gelation mechanism,Final solvent,Drying details,Post drying treatment,Post-drying cross-linking,Envelope density g/cm3,Porosity,BET surface area m2/g,BJH pore size nm,BJH pore volume (total) cm3/g,compression elastic modulus MPa,SEM,Thermal conductivity W/(m K),Thermal method,Thermal method detail,,
2214,SCD,Thermal insulation,Monolith,Polyurethane,,,H,,,cp,ow,"Desmodur RE + phloroglucinol (monomer 15%) + 1,4-diazabicyclo[2.2.2]octane in acetone",Chemical (polymerization),Acetone,SCD,,,0.477,65%,234,,,203,Mesoporous (nanoparticulate),0.047,Transient,Flash,,
2215,SCD,Thermal insulation,Monolith,Polyurethane,,,H,,,cp,ow,"Desmodur RE + phloroglucinol (monomer 20%) + 1,4-diazabicyclo[2.2.2]octane in acetone",Chemical (polymerization),Acetone,SCD,,,0.64,52%,200,,,447,Mesoporous (nanoparticulate),0.074,Transient,Flash,,
2216,SCD,Thermal insulation,Monolith,Polyurethane,,,H,,,cp,ow,"Desmodur RE + phloroglucinol (monomer 25%) + 1,4-diazabicyclo[2.2.2]octane in acetone",Chemical (polymerization),Acetone,SCD,,,0.76,43%,225,,,750,Mesoporous (nanoparticulate),0.103,Transient,Flash,,
2217,SCD,Thermal insulation,Monolith,Polyurethane,,,H,,,cp,ow,"Desmodur RE + 1,1,1-tris(hydroxyphenyl)ethane (monomer 5%) + 1,4-diazabicyclo[2.2.2]octane in acetone",Chemical (polymerization),Acetone,SCD,,,0.094,92%,132,,,,Mesoporous (nanoparticulate),0.041,Transient,Flash,,
2218,SCD,Thermal insulation,Monolith,Polyurethane,,,H,,,cp,ow,"Desmodur RE + 1,1,1-tris(hydroxyphenyl)ethane (monomer 10%) + 1,4-diazabicyclo[2.2.2]octane in acetone",Chemical (polymerization),Acetone,SCD,,,0.184,85%,165,,,1,Mesoporous (nanoparticulate),0.04,Transient,Flash,,
2219,SCD,Thermal insulation,Monolith,Polyurethane,,,H,,,cp,ow,"Desmodur RE + 1,1,1-tris(hydroxyphenyl)ethane (monomer 15%) + 1,4-diazabicyclo[2.2.2]octane in acetone",Chemical (polymerization),Acetone,SCD,,,0.315,75%,174,,,49,Mesoporous (nanoparticulate),0.044,Transient,Flash,,
2220,SCD,Thermal insulation,Monolith,Polyurethane,,,H,,,cp,ow,"Desmodur RE + 1,1,1-tris(hydroxyphenyl)ethane (monomer 20%) + 1,4-diazabicyclo[2.2.2]octane in acetone",Chemical (polymerization),Acetone,SCD,,,0.426,66%,192,,,1.4,Mesoporous (nanoparticulate),0.052,Transient,Flash,,
2221,SCD,Thermal insulation,Monolith,Polyurethane,,,H,,,cp,ow,"Desmodur RE + 1,1,1-tris(hydroxyphenyl)ethane (monomer 25%) + 1,4-diazabicyclo[2.2.2]octane in acetone",Chemical (polymerization),Acetone,SCD,,,0.567,55%,235,,,343,Mesoporous (nanoparticulate),0.067,Transient,Flash,,
2222,SCD,Thermal insulation,Monolith,Polyurethane,,,H,,,cp,ow,"Desmodur RE + resorcinol (monomer 10%) + 1,4-diazabicyclo[2.2.2]octane in acetone",Chemical (polymerization),Acetone,SCD,,,0.244,81%,33,,,,Mesoporous (nanoparticulate),,,,,
2223,SCD,Thermal insulation,Monolith,Polyurethane,,,H,,,cp,ow,"Desmodur RE + resorcinol (monomer 15%) + 1,4-diazabicyclo[2.2.2]octane in acetone",Chemical (polymerization),Acetone,SCD,,,0.404,69%,83,,,108,Mesoporous (nanoparticulate),0.042,Transient,Flash,,
2224,SCD,Thermal insulation,Monolith,Polyurethane,,,H,,,cp,ow,"Desmodur RE + resorcinol (monomer 20%) + 1,4-diazabicyclo[2.2.2]octane in acetone",Chemical (polymerization),Acetone,SCD,,,0.565,57%,109,,,390,Mesoporous (nanoparticulate),0.059,Transient,Flash,,
2225,SCD,Thermal insulation,Monolith,Polyurethane,,,H,,,cp,ow,"Desmodur RE + resorcinol (monomer 25%) + 1,4-diazabicyclo[2.2.2]octane in acetone",Chemical (polymerization),Acetone,SCD,,,0.68,48%,119,,,650,Mesoporous (nanoparticulate),0.071,Transient,Flash,,
2226,SCD,Thermal insulation,Monolith,Polyurethane,,,H,,,cp,ow,"Desmodur RE + sulfonyl diphenol (monomer 10%) + 1,4-diazabicyclo[2.2.2]octane in acetone",Chemical (polymerization),Acetone,SCD,,,0.19,86%,3,,,,Mesoporous (nanoparticulate),0.088,Transient,Flash,,
2227,SCD,Thermal insulation,Monolith,Polyurethane,,,H,,,cp,ow,"Desmodur RE + sulfonyl diphenol (monomer 15%) + 1,4-diazabicyclo[2.2.2]octane in acetone",Chemical (polymerization),Acetone,SCD,,,0.307,77%,4,,,8.7,Mesoporous (nanoparticulate),0.081,Transient,Flash,,
2228,SCD,Thermal insulation,Monolith,Polyurethane,,,H,,,cp,ow,"Desmodur RE + sulfonyl diphenol (monomer 20%) + 1,4-diazabicyclo[2.2.2]octane in acetone",Chemical (polymerization),Acetone,SCD,,,0.422,68%,9,,,133,Mesoporous (nanoparticulate),0.068,Transient,Flash,,
2229,SCD,Thermal insulation,Monolith,Polyurethane,,,H,,,cp,ow,"Desmodur RE + sulfonyl diphenol (monomer 25%) + 1,4-diazabicyclo[2.2.2]octane in acetone",Chemical (polymerization),Acetone,SCD,,,0.541,60%,28,,,340,Mesoporous (nanoparticulate),0.072,Transient,Flash,,
2230,SCD,Thermal insulation,Monolith,Polyurethane,,,H,,,cp,ow,"Desmodur RE + bisphenol A (monomer 10%) + 1,4-diazabicyclo[2.2.2]octane in acetone",Chemical (polymerization),Acetone,SCD,,,0.194,84%,1,,,,Mesoporous (nanoparticulate),,,,,
2231,SCD,Thermal insulation,Monolith,Polyurethane,,,H,,,cp,ow,"Desmodur RE + bisphenol A (monomer 15%) + 1,4-diazabicyclo[2.2.2]octane in acetone",Chemical (polymerization),Acetone,SCD,,,0.293,76%,1,,,3,Mesoporous (nanoparticulate),0.032,Transient,Flash,,
2232,SCD,Thermal insulation,Monolith,Polyurethane,,,H,,,cp,ow,"Desmodur RE + bisphenol A (monomer 20%) + 1,4-diazabicyclo[2.2.2]octane in acetone",Chemical (polymerization),Acetone,SCD,,,0.46,67%,4,,,220,Mesoporous (nanoparticulate),0.097,Transient,Flash,,
2233,SCD,Thermal insulation,Monolith,Polyurethane,,,H,,,cp,ow,"Desmodur RE + bisphenol A (monomer 25%) + 1,4-diazabicyclo[2.2.2]octane in acetone",Chemical (polymerization),Acetone,SCD,,,0.567,54%,49,,,400,Mesoporous (nanoparticulate),0.088,Transient,Flash,,
2234,SCD,Thermal insulation,Monolith,Polyurethane,,,H,,,cp,ow,"Desmodur RE + dihydroxy benzophenone (monomer 15%) + 1,4-diazabicyclo[2.2.2]octane in acetone",Chemical (polymerization),Acetone,SCD,,,0.243,81%,0.09,,,1.2,Mesoporous (nanoparticulate),0.091,Transient,Flash,,
2235,SCD,Thermal insulation,Monolith,Polyurethane,,,H,,,cp,ow,"Desmodur RE + dihydroxy benzophenone (monomer 20%) + 1,4-diazabicyclo[2.2.2]octane in acetone",Chemical (polymerization),Acetone,SCD,,,0.309,77%,1,,,7,Mesoporous (nanoparticulate),0.087,Transient,Flash,,
2236,SCD,Thermal insulation,Monolith,Polyurethane,,,H,,,cp,ow,"Desmodur RE + dihydroxy benzophenone (monomer 25%) + 1,4-diazabicyclo[2.2.2]octane in acetone",Chemical (polymerization),Acetone,SCD,,,0.432,70%,1,,,15,Mesoporous (nanoparticulate),0.089,Transient,Flash,,
2237,SCD,Thermal insulation,Monolith,Polyurethane,,,H,,,cp,ow,"Desmodur N3300A + phloroglucinol (monomer 25%) + 1,4-diazabicyclo[2.2.2]octane in acetone",Chemical (polymerization),Acetone,SCD,,,0.652,49%,57,,,380,Mesoporous (nanoparticulate),,,,,
2238,SCD,Thermal insulation,Monolith,Polyurethane,,,H,,,cp,ow,"Desmodur N3300A + 1,1,1-tris(hydroxyphenyl)ethane (monomer 25%) + 1,4-diazabicyclo[2.2.2]octane in acetone",Chemical (polymerization),Acetone,SCD,,,0.563,55%,99,,,363,Mesoporous (nanoparticulate),,,,,
2239,SCD,Thermal insulation,Monolith,Polyurethane,,,H,,,cp,ow,"Desmodur N3300A + resorcinol (monomer 25%) + 1,4-diazabicyclo[2.2.2]octane in acetone",Chemical (polymerization),Acetone,SCD,,,0.872,28%,,,,,Mesoporous (nanoparticulate),,,,,
2240,SCD,Thermal insulation,Monolith,Polyurethane,,,H,,,cp,ow,"Desmodur N3300A + sulfonyl diphenol (monomer 25%) + 1,4-diazabicyclo[2.2.2]octane in acetone",Chemical (polymerization),Acetone,SCD,,,0.639,52%,28,,,315,Mesoporous (nanoparticulate),,,,,
2241,SCD,Thermal insulation,Monolith,Polyurethane,,,H,,,cp,ow,"Desmodur N3300A + bisphenol A (monomer 25%) + 1,4-diazabicyclo[2.2.2]octane in acetone",Chemical (polymerization),Acetone,SCD,,,0.16,88%,54,,,49,Mesoporous (nanoparticulate),,,,,
2242,SCD,Thermal insulation,Monolith,Polyurethane,,,H,,,cp,ow,"Desmodur N3300A + dihydroxy benzophenone (monomer 25%) + 1,4-diazabicyclo[2.2.2]octane in acetone",Chemical (polymerization),Acetone,SCD,,,0.694,35%,,,,,Mesoporous (nanoparticulate),,,,,
2243,SCD,Not specific,Monolith,Chitin nanofibers,,,K,,,pp,al,Chitin nanowhisker (40 mg) suspension (sonification),Physical (aggregation),Ethanol,SCD,,,0.043,97%,116,,0.34,,Macroporous (fibrous),,,,,
2244,SCD,Not specific,Monolith,Chitin nanofibers,,,K,,,pp,al,Chitin nanowhisker (50 mg) suspension (sonification),Physical (aggregation),Ethanol,SCD,,,0.05,96.50%,177,,0.49,,Macroporous (fibrous),,,,,
2245,SCD,Not specific,Monolith,Chitin nanofibers,,,K,,,pp,al,Chitin nanowhisker (60 mg) suspension (sonification),Physical (aggregation),Ethanol,SCD,,,0.06,96%,126,,0.33,,Macroporous (fibrous),,,,,
2246,SCD,Not specific,Monolith,Chitin nanofibers,,,K,,,pp,al,Chitin nanowhisker (70 mg) suspension (sonification),Physical (aggregation),Ethanol,SCD,,,0.07,95%,212,,0.64,,Macroporous (fibrous),,,,,
2247,SCD,Not specific,Monolith,Chitin nanofibers,,,K,,,pp,al,Chitin nanowhisker (70 mg) suspension (sonification),Physical (aggregation),Ethanol,SCD,,,0.07,95%,194,,0.66,,Macroporous (fibrous),,,,,
2248,SCD,Not specific,Monolith,Chitin nanofibers,,,K,,,pp,al,Chitin nanowhisker (80 mg) suspension (sonification),Physical (aggregation),Ethanol,SCD,,,0.08,94.50%,177,,0.69,,Macroporous (fibrous),,,,,
2249,SCD,Not specific,Monolith,Chitin nanofibers,,,K,,,pp,al,Chitin nanowhisker (80 mg) suspension (sonification),Physical (aggregation),Ethanol,SCD,,,0.08,94.50%,190,,0.64,,Macroporous (fibrous),,,,,
2250,SCD,Not specific,Monolith,Chitin nanofibers,,,K,,,pp,al,Chitin nanowhisker (90 mg) suspension (sonification),Physical (aggregation),Ethanol,SCD,,,0.09,94%,58,,0.19,,Macroporous (fibrous),,,,,
2251,SCD,Not specific,Monolith,Chitin nanofibers,,,K,,,pp,al,Chitin nanowhisker (100 mg) suspension (sonification),Physical (aggregation),Ethanol,SCD,,,0.1,93.50%,198,,0.6,,Macroporous (fibrous),,,,,
2252,SCD,Not specific,Monolith,Chitin nanofibers,,,K,,,pp,al,Chitin nanowhisker (100 mg) suspension (sonification),Physical (aggregation),Ethanol,SCD,,,0.1,93.50%,261,,0.75,,Macroporous (fibrous),,,,,
2253,SCD,Not specific,Monolith,Chitin nanofibers,,,K,,,pp,al,Chitin nanowhisker (120 mg) suspension (sonification),Physical (aggregation),Ethanol,SCD,,,0.113,92.50%,125,,0.47,,Macroporous (fibrous),,,,,
2254,SCD,Not specific,Monolith,Chitin nanofibers,,,K,,,pp,al,Chitin nanowhisker (120 mg) suspension (sonification),Physical (aggregation),Ethanol,SCD,,,0.113,92.50%,212,,0.68,,Macroporous (fibrous),,,,,
2255,SCD,DDS,Beads,Alginate,,,A,,,pc,al,Alginate solution + CaCl2 solution,Physical (Mn+),Ethanol,SCD (100 bar),,,,,,,,,Mesoporous (nanofibrous),,,,,
2256,SCD,DDS,Beads,Alginate,,,A,,,pc,al,Alginate solution + CaCl2 solution,Physical (Mn+),Ethanol,SCD (150 bar),,,,,,,,,Mesoporous (nanofibrous),,,,,
2257,SCD,Catalysis,Beads,Chitosan,,,A,,,pp,al,Chitosan solution + NaOH solution,Physical (pH),Ethanol,SCD,,,,,,,,,,,,,,
2258,FD,Sensors,Monolith,Cellulose nanofibers,,,K,,,ng,wa,Cellulose nanofiber suspension (frozen),No gelation,Water,FD,,,0.024,98.40%,,,,,Macroporous (nanofibrous),,,,,
2259,FD,Sensors,Monolith,Cellulose nanofibers,CNT,,K,N,,ng,wa,Cellulose nanofiber suspension + CNT (5 wt%) (frozen),No gelation,Water,FD,,,0.023,99.20%,,,,,Macroporous (nanofibrous),,,,,
2260,FD,Sensors,Monolith,Cellulose nanofibers,CNT,,K,N,,ng,wa,Cellulose nanofiber suspension + CNT (10 wt%) (frozen),No gelation,Water,FD,,,0.022,99.30%,,,,,Macroporous (nanofibrous),,,,,
2261,FD,Sensors,Monolith,Cellulose nanofibers,CNT,,K,N,,ng,wa,Cellulose nanofiber suspension + CNT (15 wt%) (frozen),No gelation,Water,FD,,,0.015,99.50%,,,,,Macroporous (nanofibrous),,,,,
2262,FD,Sensors,Monolith,Cellulose nanofibers,CNT,,K,N,,ng,wa,Cellulose nanofiber suspension + CNT (20 wt%) (frozen),No gelation,Water,FD,,,0.018,99.40%,,,,,Macroporous (nanofibrous),,,,,
2263,FD,Sensors,Monolith,Cellulose nanofibers,CNT,,K,N,,ng,wa,Cellulose nanofiber suspension + CNT (25 wt%) (frozen),No gelation,Water,FD,,,0.01,99.70%,,,,,Macroporous (nanofibrous),,,,,
2264,FD,Sensors,Monolith,CNT,,,N,,,ng,wa,CNT suspension (frozen),No gelation,Water,FD,,,0.054,96.40%,,,,,Macroporous (nanofibrous),,,,,
2265,FD,Sensors,Monolith,Cellulose nanofibers,,LbL coating,K,,Ot,ng,wa,"Cellulose nanofiber suspension + 1,2,3,4-butanetetracarboxylic acid + hypophosphite Na (frozen)",No gelation?,Water,FD,Post-LbL treatment with poly(allylamine hydrochloride)/hyaluronic acid,,,,,,,,Macroporous (nanofibrous),,,,,
2266,FD,Sensors,Monolith,Cellulose nanofibers,,LbL coating,K,,Ot,ng,wa,"Cellulose nanofiber suspension + 1,2,3,4-butanetetracarboxylic acid + hypophosphite Na (frozen)",No gelation?,Water,FD,Post-LbL treatment with polyethyleneimine/PEDOT:PSS,,,,,,,,Macroporous (nanofibrous),,,,,
2267,FD,Sensors,Monolith,Cellulose nanofibers,,LbL coating,K,,Ot,ng,wa,"Cellulose nanofiber suspension + 1,2,3,4-butanetetracarboxylic acid + hypophosphite Na (frozen)",No gelation?,Water,FD,Post-LbL treatment with polyethyleneimine/ADS200P,,,,,,,,Macroporous (nanofibrous),,,,,
2268,FD,Sensors,Monolith,Cellulose nanofibers,,LbL coating,K,,Ot,ng,wa,"Cellulose nanofiber suspension + 1,2,3,4-butanetetracarboxylic acid + hypophosphite Na (frozen)",No gelation?,Water,FD,Post-LbL treatment with polyethyleneimine/SWCNT,,,,,,,,Macroporous (nanofibrous),,,,,
2269,SCD,DDS,"Beads, monolith",Starch,,Drug loading,A,,Lo,pp,al,"Corn starch solution (7%), hydrothermal streatment (cooling)",Physical (temperature),Ethanol,SCD,Post-drug loading,,0.15,89.50%,233,,,,Mesoporous (nanoparticulate),,,,,
2270,SCD,DDS,"Beads, monolith",Starch,,Drug loading,A,,Lo,pp,al,"Corn starch solution (10%), hydrothermal streatment (cooling)",Physical (temperature),Ethanol,SCD,Post-drug loading,,0.2,87.00%,221,,,,Mesoporous (nanoparticulate),,,,,
2271,SCD,DDS,"Beads, monolith",Starch,,Drug loading,A,,Lo,pp,al,"Corn starch solution (15%), hydrothermal streatment (cooling)",Physical (temperature),Ethanol,SCD,Post-drug loading,,0.22,85.10%,234,,,,Mesoporous (nanoparticulate),,,,,
2272,SCD,DDS,"Beads, monolith",Starch,,Drug loading,A,,Lo,pp,al,"Pea starch solution (5%), hydrothermal streatment (cooling)",Physical (temperature),Ethanol,SCD,Post-drug loading,,0.12,92.20%,230,,,,Mesoporous (nanoparticulate),,,,,
2273,SCD,DDS,"Beads, monolith",Starch,,Drug loading,A,,Lo,pp,al,"Pea starch solution (7%), hydrothermal streatment (cooling)",Physical (temperature),Ethanol,SCD,Post-drug loading,,0.15,90.40%,225,,,,Mesoporous (nanoparticulate),,,,,
2274,SCD,DDS,"Beads, monolith",Starch,,Drug loading,A,,Lo,pp,al,"Pea starch solution (10%), hydrothermal streatment (cooling)",Physical (temperature),Ethanol,SCD,Post-drug loading,,0.18,88.20%,222,,,,Mesoporous (nanoparticulate),,,,,
2275,SCD,DDS,"Beads, monolith",Starch,,Drug loading,A,,Lo,pp,al,"Pea starch solution (15%), hydrothermal streatment (cooling)",Physical (temperature),Ethanol,SCD,Post-drug loading,,0.23,84.70%,204,,,,Mesoporous (nanoparticulate),,,,,
2276,SCD,DDS,"Beads, monolith",Starch,,Drug loading,A,,Lo,pp,al,"Corn starch solution (15%) in W/O, hydrothermal treatment (cooling)",Physical (temperature),Ethanol,SCD,Post-drug loading,,,,,,,,Mesoporous (nanoparticulate),,,,,
2277,FD,Separation,Monolith,Cellulose,,MTMS treatment,B,,Si,pp,wa,"Cellulose-NaOH-urea solution (freeze-thaw, frozen)",Physical (aggregation),Water,FD,Post-MTMS treatment,,0.04,97.30%,,,,,Macroporous (fibrous),,,,,
2278,SCD,Not specific,Monolith,Arabinoxylan,,,A,,,pp,al,Arabinoxylan solution + laccase,Physical (aggregation)?,Ethanol,SCD,,,,,54,,0.3,,Macroporous (particulate),,,,,
2279,SCD,Adsorbent,Beads,Alginate,,,A,,,pc,al,Low viscosity alginate + CaCl2 solution,Physical (Mn+),Ethanol,SCD,,,,,507,19,0.7,,Mesoporous (nanofibrous and nanoparticulate),,,,,
2280,SCD,Adsorbent,Beads,Alginate,,,A,,,pc,al,Low viscosity alginate + BaCl2 solution,Physical (Mn+),Ethanol,SCD,,,,,376,28,2.6,,Mesoporous (nanofibrous and nanoparticulate),,,,,
2281,SCD,Adsorbent,Beads,Alginate,,,A,,,pc,al,Low viscosity alginate + ZnCl2 solution,Physical (Mn+),Ethanol,SCD,,,,,575,21,1.2,,Mesoporous (nanofibrous and nanoparticulate),,,,,
2282,SCD,Adsorbent,Beads,Alginate,,,A,,,pc,al,Medium viscosity alginate + CaCl2 solution,Physical (Mn+),Ethanol,SCD,,,,,549,14,0.8,,Mesoporous (nanofibrous and nanoparticulate),,,,,
2283,SCD,Not specific,Monolith,Tannin-formaldehyde,Lignin,,I,F,,cp,al,Lignin-NaOH solution + tannnin (lignin/tannin = 0.11) + formaldehyde solution (lignin-tannin/F = 2.5),Chemical (polymerization),Ethanol,SCD,,,0.24,,,,,,Mesoporous (nanoparticulate),,,,,
2284,SCD,Not specific,Monolith,Tannin-formaldehyde,Lignin,,I,F,,cp,al,Lignin-NaOH solution + tannnin (lignin/tannin = 0.25) + formaldehyde solution (lignin-tannin/F = 0.83),Chemical (polymerization),Ethanol,SCD,,,0.19,,,,,,Mesoporous (nanoparticulate),,,,,
2285,SCD,Not specific,Monolith,Tannin-formaldehyde,Lignin,,I,F,,cp,al,Lignin-NaOH solution + tannnin (lignin/tannin = 0.25) + formaldehyde solution (lignin-tannin/F = 1),Chemical (polymerization),Ethanol,SCD,,,0.21,,,,,,Mesoporous (nanoparticulate),,,,,
2286,SCD,Not specific,Monolith,Tannin-formaldehyde,Lignin,,I,F,,cp,al,Lignin-NaOH solution + tannnin (lignin/tannin = 0.25) + formaldehyde solution (lignin-tannin/F = 1.25),Chemical (polymerization),Ethanol,SCD,,,0.22,,,,,,Mesoporous (nanoparticulate),,,,,
2287,SCD,Not specific,Monolith,Tannin-formaldehyde,Lignin,,I,F,,cp,al,Lignin-NaOH solution + tannnin (lignin/tannin = 0.25) + formaldehyde solution (lignin-tannin/F = 1.7),Chemical (polymerization),Ethanol,SCD,,,0.25,,,,,,Mesoporous (nanoparticulate),,,,,
2288,SCD,Not specific,Monolith,Tannin-formaldehyde,Lignin,,I,F,,cp,al,Lignin-NaOH solution + tannnin (lignin/tannin = 0.25) + formaldehyde solution (lignin-tannin/F = 2.5),Chemical (polymerization),Ethanol,SCD,,,0.25,,,,,,Mesoporous (nanoparticulate),,,,,
2289,SCD,Not specific,Monolith,Tannin-formaldehyde,Lignin,,I,F,,cp,al,Lignin-NaOH solution + tannnin (lignin/tannin = 0.43) + formaldehyde solution (lignin-tannin/F = 0.83),Chemical (polymerization),Ethanol,SCD,,,0.21,,,,,,Mesoporous (nanoparticulate),,,,,
2290,SCD,Not specific,Monolith,Tannin-formaldehyde,Lignin,,I,F,,cp,al,Lignin-NaOH solution + tannnin (lignin/tannin = 0.43) + formaldehyde solution (lignin-tannin/F = 1),Chemical (polymerization),Ethanol,SCD,,,0.26,,,,,,Mesoporous (nanoparticulate),,,,,
2291,SCD,Not specific,Monolith,Tannin-formaldehyde,Lignin,,I,F,,cp,al,Lignin-NaOH solution + tannnin (lignin/tannin = 0.43) + formaldehyde solution (lignin-tannin/F = 1.25),Chemical (polymerization),Ethanol,SCD,,,0.26,,,,,,Mesoporous (nanoparticulate),,,,,
2292,SCD,Not specific,Monolith,Tannin-formaldehyde,Lignin,,I,F,,cp,al,Lignin-NaOH solution + tannnin (lignin/tannin = 0.43) + formaldehyde solution (lignin-tannin/F = 1.7),Chemical (polymerization),Ethanol,SCD,,,0.26,,,,,,Mesoporous (nanoparticulate),,,,,
2293,SCD,Not specific,Monolith,Tannin-formaldehyde,Lignin,,I,F,,cp,al,Lignin-NaOH solution + tannnin (lignin/tannin = 0.43) + formaldehyde solution (lignin-tannin/F = 2.5),Chemical (polymerization),Ethanol,SCD,,,0.33,,,,,,Mesoporous (nanoparticulate),,,,,
2294,SCD,Not specific,Monolith,Tannin-formaldehyde,Lignin,,I,F,,cp,al,Lignin-NaOH solution + tannnin (lignin/tannin = 0.67) + formaldehyde solution (lignin-tannin/F = 0.83),Chemical (polymerization),Ethanol,SCD,,,0.29,,,,,,Mesoporous (nanoparticulate),,,,,
2295,SCD,Not specific,Monolith,Tannin-formaldehyde,Lignin,,I,F,,cp,al,Lignin-NaOH solution + tannnin (lignin/tannin = 0.67) + formaldehyde solution (lignin-tannin/F = 1),Chemical (polymerization),Ethanol,SCD,,,0.28,,,,,,Mesoporous (nanoparticulate),,,,,
2296,SCD,Not specific,Monolith,Tannin-formaldehyde,Lignin,,I,F,,cp,al,Lignin-NaOH solution + tannnin (lignin/tannin = 0.67) + formaldehyde solution (lignin-tannin/F = 1.25),Chemical (polymerization),Ethanol,SCD,,,0.29,,,,,,Mesoporous (nanoparticulate),,,,,
2297,SCD,Not specific,Monolith,Tannin-formaldehyde,Lignin,,I,F,,cp,al,Lignin-NaOH solution + tannnin (lignin/tannin = 0.67) + formaldehyde solution (lignin-tannin/F = 1.7),Chemical (polymerization),Ethanol,SCD,,,0.33,,,,,,Mesoporous (nanoparticulate),,,,,
2298,SCD,Not specific,Monolith,Tannin-formaldehyde,Lignin,,I,F,,cp,al,Lignin-NaOH solution + tannnin (lignin/tannin = 0.67) + formaldehyde solution (lignin-tannin/F = 2.5),Chemical (polymerization),Ethanol,SCD,,,0.41,,,,,,Mesoporous (nanoparticulate),,,,,
2299,SCD,Not specific,Monolith,Tannin-formaldehyde,Lignin,,I,F,,cp,al,Lignin-NaOH solution + tannnin (lignin/tannin = 1) + formaldehyde solution (lignin-tannin/F = 0.83),Chemical (polymerization),Ethanol,SCD,,,0.27,,,,,,Mesoporous (nanoparticulate),,,,,
2300,SCD,Not specific,Monolith,Tannin-formaldehyde,Lignin,,I,F,,cp,al,Lignin-NaOH solution + tannnin (lignin/tannin = 1) + formaldehyde solution (lignin-tannin/F = 1),Chemical (polymerization),Ethanol,SCD,,,0.31,,,,,,Mesoporous (nanoparticulate),,,,,
2301,SCD,Not specific,Monolith,Tannin-formaldehyde,Lignin,,I,F,,cp,al,Lignin-NaOH solution + tannnin (lignin/tannin = 1) + formaldehyde solution (lignin-tannin/F = 1.25),Chemical (polymerization),Ethanol,SCD,,,0.39,,,,,,Mesoporous (nanoparticulate),,,,,
2302,SCD,Not specific,Monolith,Tannin-formaldehyde,Lignin,,I,F,,cp,al,Lignin-NaOH solution + tannnin (lignin/tannin = 1) + formaldehyde solution (lignin-tannin/F = 1.7),Chemical (polymerization),Ethanol,SCD,,,0.35,,,,,,Mesoporous (nanoparticulate),,,,,
2303,SCD,Not specific,Monolith,Tannin-formaldehyde,Lignin,,I,F,,cp,al,Lignin-NaOH solution + tannnin (lignin/tannin = 1) + formaldehyde solution (lignin-tannin/F = 2.5),Chemical (polymerization),Ethanol,SCD,,,0.38,,,,,,Mesoporous (nanoparticulate),,,,,
2304,SCD,Not specific,Monolith,Tannin-formaldehyde,,,I,,,cp,al,Tannin-formaldehyde solution (solid 4%) + NaOH-p-toluene sulphonic acid (pH 2),Chemical (polymerization),Ethanol,SCD,,,0.05,,,,,,Mesoporous (nanoparticulate),,,,,
2305,SCD,Not specific,Monolith,Tannin-formaldehyde,,,I,,,cp,al,Tannin-formaldehyde solution (solid 6%) + NaOH-p-toluene sulphonic acid (pH 2),Chemical (polymerization),Ethanol,SCD,,,0.07,,,,,,Mesoporous (nanoparticulate),,,,,
2306,SCD,Not specific,Monolith,Tannin-formaldehyde,,,I,,,cp,al,Tannin-formaldehyde solution (solid 10%) + NaOH-p-toluene sulphonic acid (pH 2),Chemical (polymerization),Ethanol,SCD,,,0.09,,,,,,Mesoporous (nanoparticulate),,,,,
2307,SCD,Not specific,Monolith,Tannin-formaldehyde,,,I,,,cp,al,Tannin-formaldehyde solution (solid 14%) + NaOH-p-toluene sulphonic acid (pH 2),Chemical (polymerization),Ethanol,SCD,,,0.15,,,,,,Mesoporous (nanoparticulate),,,,,
2308,SCD,Not specific,Monolith,Tannin-formaldehyde,,,I,,,cp,al,Tannin-formaldehyde solution (solid 18%) + NaOH-p-toluene sulphonic acid (pH 2),Chemical (polymerization),Ethanol,SCD,,,0.18,,,,,,Mesoporous (nanoparticulate),,,,,
2309,SCD,Not specific,Monolith,Tannin-formaldehyde,,,I,,,cp,al,Tannin-formaldehyde solution (solid 22%) + NaOH-p-toluene sulphonic acid (pH 2),Chemical (polymerization),Ethanol,SCD,,,0.31,,,,,,Mesoporous (nanoparticulate),,,,,
2310,SCD,Not specific,Monolith,Tannin-formaldehyde,,,I,,,cp,al,Tannin-formaldehyde solution (solid 26%) + NaOH-p-toluene sulphonic acid (pH 2),Chemical (polymerization),Ethanol,SCD,,,0.28,,,,,,Mesoporous (nanoparticulate),,,,,
2311,SCD,Not specific,Monolith,Tannin-formaldehyde,,,I,,,cp,al,Tannin-formaldehyde solution (solid 30%) + NaOH-p-toluene sulphonic acid (pH 2),Chemical (polymerization),Ethanol,SCD,,,0.31,,,,,,Mesoporous (nanoparticulate),,,,,
2312,SCD,Not specific,Monolith,Tannin-formaldehyde,,,I,,,cp,al,Tannin-formaldehyde solution (solid 34%) + NaOH-p-toluene sulphonic acid (pH 2),Chemical (polymerization),Ethanol,SCD,,,0.39,,,,,,Mesoporous (nanoparticulate),,,,,
2313,SCD,Not specific,Monolith,Tannin-formaldehyde,,,I,,,cp,al,Tannin-formaldehyde solution (solid 40%) + NaOH-p-toluene sulphonic acid (pH 2),Chemical (polymerization),Ethanol,SCD,,,0.49,,,,,,Mesoporous (nanoparticulate),,,,,
2314,SCD,Not specific,Monolith,Tannin-formaldehyde,,,I,,,cp,al,Tannin-formaldehyde solution (solid 4%) + NaOH-p-toluene sulphonic acid (pH 4),Chemical (polymerization),Ethanol,SCD,,,0.1,,,,,,Mesoporous (nanoparticulate),,,,,
2315,SCD,Not specific,Monolith,Tannin-formaldehyde,,,I,,,cp,al,Tannin-formaldehyde solution (solid 6%) + NaOH-p-toluene sulphonic acid (pH 4),Chemical (polymerization),Ethanol,SCD,,,0.09,,,,,,Mesoporous (nanoparticulate),,,,,
2316,SCD,Not specific,Monolith,Tannin-formaldehyde,,,I,,,cp,al,Tannin-formaldehyde solution (solid 10%) + NaOH-p-toluene sulphonic acid (pH 4),Chemical (polymerization),Ethanol,SCD,,,0.14,,,,,,Mesoporous (nanoparticulate),,,,,
2317,SCD,Not specific,Monolith,Tannin-formaldehyde,,,I,,,cp,al,Tannin-formaldehyde solution (solid 14%) + NaOH-p-toluene sulphonic acid (pH 4),Chemical (polymerization),Ethanol,SCD,,,0.17,,,,,,Mesoporous (nanoparticulate),,,,,
2318,SCD,Not specific,Monolith,Tannin-formaldehyde,,,I,,,cp,al,Tannin-formaldehyde solution (solid 18%) + NaOH-p-toluene sulphonic acid (pH 4),Chemical (polymerization),Ethanol,SCD,,,0.21,,,,,,Mesoporous (nanoparticulate),,,,,
2319,SCD,Not specific,Monolith,Tannin-formaldehyde,,,I,,,cp,al,Tannin-formaldehyde solution (solid 22%) + NaOH-p-toluene sulphonic acid (pH 4),Chemical (polymerization),Ethanol,SCD,,,0.34,,,,,,Mesoporous (nanoparticulate),,,,,
2320,SCD,Not specific,Monolith,Tannin-formaldehyde,,,I,,,cp,al,Tannin-formaldehyde solution (solid 26%) + NaOH-p-toluene sulphonic acid (pH 4),Chemical (polymerization),Ethanol,SCD,,,0.3,,,,,,Mesoporous (nanoparticulate),,,,,
2321,SCD,Not specific,Monolith,Tannin-formaldehyde,,,I,,,cp,al,Tannin-formaldehyde solution (solid 30%) + NaOH-p-toluene sulphonic acid (pH 4),Chemical (polymerization),Ethanol,SCD,,,0.35,,,,,,Mesoporous (nanoparticulate),,,,,
2322,SCD,Not specific,Monolith,Tannin-formaldehyde,,,I,,,cp,al,Tannin-formaldehyde solution (solid 34%) + NaOH-p-toluene sulphonic acid (pH 4),Chemical (polymerization),Ethanol,SCD,,,0.4,,,,,,Mesoporous (nanoparticulate),,,,,
2323,SCD,Not specific,Monolith,Tannin-formaldehyde,,,I,,,cp,al,Tannin-formaldehyde solution (solid 40%) + NaOH-p-toluene sulphonic acid (pH 4),Chemical (polymerization),Ethanol,SCD,,,0.49,,,,,,Mesoporous (nanoparticulate),,,,,
2324,SCD,Not specific,Monolith,Tannin-formaldehyde,,,I,,,cp,al,Tannin-formaldehyde solution (solid 4%) + NaOH-p-toluene sulphonic acid (pH 6),Chemical (polymerization),Ethanol,SCD,,,0.19,,,,,,Mesoporous (nanoparticulate),,,,,
2325,SCD,Not specific,Monolith,Tannin-formaldehyde,,,I,,,cp,al,Tannin-formaldehyde solution (solid 6%) + NaOH-p-toluene sulphonic acid (pH 6),Chemical (polymerization),Ethanol,SCD,,,0.22,,,,,,Mesoporous (nanoparticulate),,,,,
2326,SCD,Not specific,Monolith,Tannin-formaldehyde,,,I,,,cp,al,Tannin-formaldehyde solution (solid 10%) + NaOH-p-toluene sulphonic acid (pH 6),Chemical (polymerization),Ethanol,SCD,,,0.16,,,,,,Mesoporous (nanoparticulate),,,,,
2327,SCD,Not specific,Monolith,Tannin-formaldehyde,,,I,,,cp,al,Tannin-formaldehyde solution (solid 14%) + NaOH-p-toluene sulphonic acid (pH 6),Chemical (polymerization),Ethanol,SCD,,,0.19,,,,,,Mesoporous (nanoparticulate),,,,,
2328,SCD,Not specific,Monolith,Tannin-formaldehyde,,,I,,,cp,al,Tannin-formaldehyde solution (solid 18%) + NaOH-p-toluene sulphonic acid (pH 6),Chemical (polymerization),Ethanol,SCD,,,0.22,,,,,,Mesoporous (nanoparticulate),,,,,
2329,SCD,Not specific,Monolith,Tannin-formaldehyde,,,I,,,cp,al,Tannin-formaldehyde solution (solid 22%) + NaOH-p-toluene sulphonic acid (pH 6),Chemical (polymerization),Ethanol,SCD,,,0.31,,,,,,Mesoporous (nanoparticulate),,,,,
2330,SCD,Not specific,Monolith,Tannin-formaldehyde,,,I,,,cp,al,Tannin-formaldehyde solution (solid 26%) + NaOH-p-toluene sulphonic acid (pH 6),Chemical (polymerization),Ethanol,SCD,,,0.33,,,,,,Mesoporous (nanoparticulate),,,,,
2331,SCD,Not specific,Monolith,Tannin-formaldehyde,,,I,,,cp,al,Tannin-formaldehyde solution (solid 30%) + NaOH-p-toluene sulphonic acid (pH 6),Chemical (polymerization),Ethanol,SCD,,,0.39,,,,,,Mesoporous (nanoparticulate),,,,,
2332,SCD,Not specific,Monolith,Tannin-formaldehyde,,,I,,,cp,al,Tannin-formaldehyde solution (solid 34%) + NaOH-p-toluene sulphonic acid (pH 6),Chemical (polymerization),Ethanol,SCD,,,0.42,,,,,,Mesoporous (nanoparticulate),,,,,
2333,SCD,Not specific,Monolith,Tannin-formaldehyde,,,I,,,cp,al,Tannin-formaldehyde solution (solid 40%) + NaOH-p-toluene sulphonic acid (pH 6),Chemical (polymerization),Ethanol,SCD,,,0.52,,,,,,Mesoporous (nanoparticulate),,,,,
2334,SCD,Not specific,Monolith,Tannin-formaldehyde,,,I,,,cp,al,Tannin-formaldehyde solution (solid 4%) + NaOH-p-toluene sulphonic acid (pH 8),Chemical (polymerization),Ethanol,SCD,,,0.43,,,,,,Mesoporous (nanoparticulate),,,,,
2335,SCD,Not specific,Monolith,Tannin-formaldehyde,,,I,,,cp,al,Tannin-formaldehyde solution (solid 6%) + NaOH-p-toluene sulphonic acid (pH 8),Chemical (polymerization),Ethanol,SCD,,,0.36,,,,,,Mesoporous (nanoparticulate),,,,,
2336,SCD,Not specific,Monolith,Tannin-formaldehyde,,,I,,,cp,al,Tannin-formaldehyde solution (solid 10%) + NaOH-p-toluene sulphonic acid (pH 8),Chemical (polymerization),Ethanol,SCD,,,0.36,,,,,,Mesoporous (nanoparticulate),,,,,
2337,SCD,Not specific,Monolith,Tannin-formaldehyde,,,I,,,cp,al,Tannin-formaldehyde solution (solid 14%) + NaOH-p-toluene sulphonic acid (pH 8),Chemical (polymerization),Ethanol,SCD,,,0.33,,,,,,Mesoporous (nanoparticulate),,,,,
2338,SCD,Not specific,Monolith,Tannin-formaldehyde,,,I,,,cp,al,Tannin-formaldehyde solution (solid 18%) + NaOH-p-toluene sulphonic acid (pH 8),Chemical (polymerization),Ethanol,SCD,,,0.34,,,,,,Mesoporous (nanoparticulate),,,,,
2339,SCD,Not specific,Monolith,Tannin-formaldehyde,,,I,,,cp,al,Tannin-formaldehyde solution (solid 22%) + NaOH-p-toluene sulphonic acid (pH 8),Chemical (polymerization),Ethanol,SCD,,,0.43,,,,,,Mesoporous (nanoparticulate),,,,,
2340,SCD,Not specific,Monolith,Tannin-formaldehyde,,,I,,,cp,al,Tannin-formaldehyde solution (solid 26%) + NaOH-p-toluene sulphonic acid (pH 8),Chemical (polymerization),Ethanol,SCD,,,0.44,,,,,,Mesoporous (nanoparticulate),,,,,
2341,SCD,Not specific,Monolith,Tannin-formaldehyde,,,I,,,cp,al,Tannin-formaldehyde solution (solid 30%) + NaOH-p-toluene sulphonic acid (pH 8),Chemical (polymerization),Ethanol,SCD,,,0.43,,,,,,Mesoporous (nanoparticulate),,,,,
2342,SCD,Not specific,Monolith,Tannin-formaldehyde,,,I,,,cp,al,Tannin-formaldehyde solution (solid 34%) + NaOH-p-toluene sulphonic acid (pH 8),Chemical (polymerization),Ethanol,SCD,,,0.5,,,,,,Mesoporous (nanoparticulate),,,,,
2343,SCD,Not specific,Monolith,Tannin-formaldehyde,,,I,,,cp,al,Tannin-formaldehyde solution (solid 40%) + NaOH-p-toluene sulphonic acid (pH 8),Chemical (polymerization),Ethanol,SCD,,,0.61,,,,,,Mesoporous (nanoparticulate),,,,,
2344,SCD,Not specific,Monolith,Tannin-formaldehyde,,,I,,,cp,al,Tannin-formaldehyde solution (solid 6%) + NaOH-p-toluene sulphonic acid (pH 10),Chemical (polymerization),Ethanol,SCD,,,0.39,,,,,,Mesoporous (nanoparticulate),,,,,
2345,SCD,Not specific,Monolith,Tannin-formaldehyde,,,I,,,cp,al,Tannin-formaldehyde solution (solid 10%) + NaOH-p-toluene sulphonic acid (pH 10),Chemical (polymerization),Ethanol,SCD,,,0.3,,,,,,Mesoporous (nanoparticulate),,,,,
2346,SCD,Not specific,Monolith,Tannin-formaldehyde,,,I,,,cp,al,Tannin-formaldehyde solution (solid 14%) + NaOH-p-toluene sulphonic acid (pH 10),Chemical (polymerization),Ethanol,SCD,,,0.4,,,,,,Mesoporous (nanoparticulate),,,,,
2347,SCD,Not specific,Monolith,Tannin-formaldehyde,,,I,,,cp,al,Tannin-formaldehyde solution (solid 18%) + NaOH-p-toluene sulphonic acid (pH 10),Chemical (polymerization),Ethanol,SCD,,,0.45,,,,,,Mesoporous (nanoparticulate),,,,,
2348,SCD,Not specific,Monolith,Tannin-formaldehyde,,,I,,,cp,al,Tannin-formaldehyde solution (solid 22%) + NaOH-p-toluene sulphonic acid (pH 10),Chemical (polymerization),Ethanol,SCD,,,0.58,,,,,,Mesoporous (nanoparticulate),,,,,
2349,SCD,Not specific,Monolith,Tannin-formaldehyde,,,I,,,cp,al,Tannin-formaldehyde solution (solid 26%) + NaOH-p-toluene sulphonic acid (pH 10),Chemical (polymerization),Ethanol,SCD,,,0.71,,,,,,Mesoporous (nanoparticulate),,,,,
2350,SCD,Not specific,Monolith,Tannin-formaldehyde,,,I,,,cp,al,Tannin-formaldehyde solution (solid 30%) + NaOH-p-toluene sulphonic acid (pH 10),Chemical (polymerization),Ethanol,SCD,,,0.75,,,,,,Mesoporous (nanoparticulate),,,,,
2351,SCD,Not specific,Monolith,Tannin-formaldehyde,,,I,,,cp,al,Tannin-formaldehyde solution (solid 34%) + NaOH-p-toluene sulphonic acid (pH 10),Chemical (polymerization),Ethanol,SCD,,,0.79,,,,,,Mesoporous (nanoparticulate),,,,,
2352,SCD,Not specific,Monolith,Tannin-formaldehyde,,,I,,,cp,al,Tannin-formaldehyde solution (solid 40%) + NaOH-p-toluene sulphonic acid (pH 10),Chemical (polymerization),Ethanol,SCD,,,0.84,,,,,,Mesoporous (nanoparticulate),,,,,
2353,SCD,Thermal insulation,Monolith,Phenolic resin,Lignin,,I,F,,cp,al,Lignin-NaOH solution + phenol (phenol/lignin = 0.25) + formaldehyde (lignin-phenol/F = 1.7),Chemical (polymerization),Ethanol,SCD,,,0.22,84%,330,,,,Mesoporous (nanoparticulate),0.043,Transient,Hot disk,,
2354,SCD,Thermal insulation,Monolith,Phenolic resin,Lignin,,I,F,,cp,al,Lignin-NaOH solution + phenol (phenol/lignin = 0.43) + formaldehyde (lignin-phenol/F = 1.7),Chemical (polymerization),Ethanol,SCD,,,0.28,80%,400,,,,Mesoporous (nanoparticulate),0.044,Transient,Hot disk,,
2355,SCD,Thermal insulation,Monolith,Phenolic resin,Lignin,,I,F,,cp,al,Lignin-NaOH solution + phenol (phenol/lignin = 0.67) + formaldehyde (lignin-phenol/F = 1.7),Chemical (polymerization),Ethanol,SCD,,,0.34,76%,450,,,,Mesoporous (nanoparticulate),0.044,Transient,Hot disk,,
2356,SCD,Thermal insulation,Monolith,Phenolic resin,Lignin,,I,F,,cp,al,Lignin-NaOH solution + phenol (phenol/lignin = 1) + formaldehyde (lignin-phenol/F = 1.7),Chemical (polymerization),Ethanol,SCD,,,0.4,70%,480,,,,Mesoporous (nanoparticulate),0.063,Transient,Hot disk,,
2357,SCD,Thermal insulation,Monolith,Phenolic resin,Lignin,,I,F,,cp,al,Lignin-NaOH solution + phenol (phenol/lignin = 1.5) + formaldehyde (lignin-phenol/F = 1.7),Chemical (polymerization),Ethanol,SCD,,,0.89,36%,170,,,,Mesoporous (nanoparticulate),,,,,
2358,SCD,Thermal insulation,Monolith,Phenolic resin,Lignin,,I,F,,cp,al,Lignin-NaOH solution + phenol (phenol/lignin = 0.43) + formaldehyde (lignin-phenol/F = 1.25),Chemical (polymerization),Ethanol,SCD,,,0.21,85%,270,,,,Mesoporous (nanoparticulate),,,,,
2359,SCD,Thermal insulation,Monolith,Phenolic resin,Lignin,,I,F,,cp,al,Lignin-NaOH solution + phenol (phenol/lignin = 0.67) + formaldehyde (lignin-phenol/F = 1.25),Chemical (polymerization),Ethanol,SCD,,,0.25,82%,370,,,,Mesoporous (nanoparticulate),,,,,
2360,SCD,Thermal insulation,Monolith,Phenolic resin,Lignin,,I,F,,cp,al,Lignin-NaOH solution + phenol (phenol/lignin = 1) + formaldehyde (lignin-phenol/F = 1.25),Chemical (polymerization),Ethanol,SCD,,,0.29,79%,400,,,,Mesoporous (nanoparticulate),,,,,
2361,SCD,Thermal insulation,Monolith,Phenolic resin,Lignin,,I,F,,cp,al,Lignin-NaOH solution + phenol (phenol/lignin = 1.5) + formaldehyde (lignin-phenol/F = 1.25),Chemical (polymerization),Ethanol,SCD,,,0.87,36%,200,,,,Mesoporous (nanoparticulate),,,,,
2362,FD,Thermal insulation,Monolith,Phenolic resin,Lignin,,I,F,,cp,al,Lignin-NaOH solution + phenol (phenol/lignin = 0.25) + formaldehyde (lignin-phenol/F = 1.7),Chemical (polymerization),t-Butanol,FD,,,0.27,80%,280,,,,Mesoporous (nanoparticulate),0.038,Transient,Hot disk,,
2363,FD,Thermal insulation,Monolith,Phenolic resin,Lignin,,I,F,,cp,al,Lignin-NaOH solution + phenol (phenol/lignin = 0.43) + formaldehyde (lignin-phenol/F = 1.7),Chemical (polymerization),t-Butanol,FD,,,0.34,76%,330,,,,Mesoporous (nanoparticulate),0.05,Transient,Hot disk,,
2364,FD,Thermal insulation,Monolith,Phenolic resin,Lignin,,I,F,,cp,al,Lignin-NaOH solution + phenol (phenol/lignin = 0.67) + formaldehyde (lignin-phenol/F = 1.7),Chemical (polymerization),t-Butanol,FD,,,0.49,65%,340,,,,Mesoporous (nanoparticulate),0.047,Transient,Hot disk,,
2365,FD,Thermal insulation,Monolith,Phenolic resin,Lignin,,I,F,,cp,al,Lignin-NaOH solution + phenol (phenol/lignin = 1) + formaldehyde (lignin-phenol/F = 1.7),Chemical (polymerization),t-Butanol,FD,,,0.6,60%,250,,,,Mesoporous (nanoparticulate),0.062,Transient,Hot disk,,
2366,FD,Thermal insulation,Monolith,Phenolic resin,Lignin,,I,F,,cp,al,Lignin-NaOH solution + phenol (phenol/lignin = 1.5) + formaldehyde (lignin-phenol/F = 1.7),Chemical (polymerization),t-Butanol,FD,,,0.71,50%,120,,,,Mesoporous (nanoparticulate),,,,,
2367,FD,Thermal insulation,Monolith,Phenolic resin,Lignin,,I,F,,cp,al,Lignin-NaOH solution + phenol (phenol/lignin = 0.43) + formaldehyde (lignin-phenol/F = 1.25),Chemical (polymerization),t-Butanol,FD,,,0.24,84%,260,,,,Mesoporous (nanoparticulate),,,,,
2368,FD,Thermal insulation,Monolith,Phenolic resin,Lignin,,I,F,,cp,al,Lignin-NaOH solution + phenol (phenol/lignin = 0.67) + formaldehyde (lignin-phenol/F = 1.25),Chemical (polymerization),t-Butanol,FD,,,0.3,80%,320,,,,Mesoporous (nanoparticulate),,,,,
2369,FD,Thermal insulation,Monolith,Phenolic resin,Lignin,,I,F,,cp,al,Lignin-NaOH solution + phenol (phenol/lignin = 1) + formaldehyde (lignin-phenol/F = 1.25),Chemical (polymerization),t-Butanol,FD,,,0.41,71%,340,,,,Mesoporous (nanoparticulate),,,,,
2370,FD,Thermal insulation,Monolith,Phenolic resin,Lignin,,I,F,,cp,al,Lignin-NaOH solution + phenol (phenol/lignin = 1.5) + formaldehyde (lignin-phenol/F = 1.25),Chemical (polymerization),t-Butanol,FD,,,0.38,73%,350,,,,Mesoporous (nanoparticulate),,,,,
2371,SCD,Not specific,Monolith,Polydicyclopentadiene,,,M,,,cp,or,"Dicyclopentadiene in 1,2-dichlorobenzene + Grubb's catalyst + 1,2-dichlorobenzene-ethyl vinyl ether (gel 25 mg/ml)",Chemical (polymerization),"1,2-Dichlorobenzene-ethyl vinyl ether",SCD,,,0.03,,303,13.9,0.87,,Mesoporous (nanofibrous),,,,,
2372,SCD,Not specific,Monolith,Polydicyclopentadiene,,,M,,,cp,or,"Dicyclopentadiene in 1,2-dichlorobenzene + Grubb's catalyst + 1,2-dichlorobenzene-ethyl vinyl ether (gel 25 mg/ml), post-hydrogenation",Chemical (polymerization),"1,2-Dichlorobenzene-ethyl vinyl ether",SCD,,,0.048,,192,25.5,0.79,,Mesoporous (nanofibrous),,,,,
2373,SCD,Not specific,Monolith,Polydicyclopentadiene,,,M,,,cp,or,"Dicyclopentadiene in 1,2-dichlorobenzene + Grubb's catalyst + 1,2-dichlorobenzene-ethyl vinyl ether (gel 30 mg/ml)",Chemical (polymerization),"1,2-Dichlorobenzene-ethyl vinyl ether",SCD,,,0.042,,303,15.8,1.02,,Mesoporous (nanofibrous),,,,,
2374,SCD,Not specific,Monolith,Polydicyclopentadiene,,,M,,,cp,or,"Dicyclopentadiene in 1,2-dichlorobenzene + Grubb's catalyst + 1,2-dichlorobenzene-ethyl vinyl ether (gel 30 mg/ml), post-hydrogenation",Chemical (polymerization),"1,2-Dichlorobenzene-ethyl vinyl ether",SCD,,,0.071,,226,18.5,0.93,,Mesoporous (nanofibrous),,,,,
2375,SCD,Not specific,Monolith,Polydicyclopentadiene,,,M,,,cp,or,"Dicyclopentadiene in 1,2-dichlorobenzene + Grubb's catalyst + 1,2-dichlorobenzene-ethyl vinyl ether (gel 40 mg/ml)",Chemical (polymerization),"1,2-Dichlorobenzene-ethyl vinyl ether",SCD,,,0.078,,282,18.5,1.19,,Mesoporous (nanofibrous),,,,,
2376,SCD,Not specific,Monolith,Polydicyclopentadiene,,,M,,,cp,or,"Dicyclopentadiene in 1,2-dichlorobenzene + Grubb's catalyst + 1,2-dichlorobenzene-ethyl vinyl ether (gel 40 mg/ml), post-hydrogenation",Chemical (polymerization),"1,2-Dichlorobenzene-ethyl vinyl ether",SCD,,,0.128,,167,21.3,0.84,,Mesoporous (nanofibrous),,,,,
2377,SCD,Not specific,Monolith,Polydicyclopentadiene,,,M,,,cp,or,"Dicyclopentadiene in 1,2-dichlorobenzene + Grubb's catalyst + 1,2-dichlorobenzene-ethyl vinyl ether (gel 50 mg/ml)",Chemical (polymerization),"1,2-Dichlorobenzene-ethyl vinyl ether",SCD,,,0.109,,284,22.2,1.49,,Mesoporous (nanofibrous),,,,,
2378,SCD,Not specific,Monolith,Polydicyclopentadiene,,,M,,,cp,or,"Dicyclopentadiene in 1,2-dichlorobenzene + Grubb's catalyst + 1,2-dichlorobenzene-ethyl vinyl ether (gel 50 mg/ml), post-hydrogenation",Chemical (polymerization),"1,2-Dichlorobenzene-ethyl vinyl ether",SCD,,,0.166,,176,25.2,1.15,,Mesoporous (nanofibrous),,,,,
2379,FD,DDS,Monolith?,Cellulose nanofibers,,,K,,,pp,wa,Bacterial cellulose dispersion + drug-protein solution (frozen),Physical (aggregation),Water,FD,,,,,,,,,Macroporous (fibrous),,,,,
2380,FD,DDS,Monolith?,Cellulose nanofibers,,,K,,,pp,wa,TEMPO-oxidized nanofibrillated cellulose dispersion + drug-protein solution (frozen),Physical (aggregation),Water,FD,,,,,,,,,Macroporous (fibrous),,,,,
