Repository: paulagirones/Aerogels_thermal_conductivity

# Aerogels_thermal_conductivity
Machine learning prediction of thermal conductivity in aerogels.

File: 20250220_dataset.csv (part 14 of 95)
Entry,Drying,Purpose,Shape,First materials,Second materials,Modification,First material class,Second materials class,Modification class,Gelation class,Solvent class,Process,Gelation mechanism,Final solvent,Drying details,Post drying treatment,Post-drying cross-linking,Envelope density g/cm3,Porosity,BET surface area m2/g,BJH pore size nm,BJH pore volume (total) cm3/g,compression elastic modulus MPa,SEM,Thermal conductivity W/(m K),Thermal method,Thermal method detail,,
2381,FD,DDS,Monolith?,Cellulose nanofibers,,,K,,,pp,wa,Quince seed cellulose dispersion + drug-protein solution (frozen),Physical (aggregation),Water,FD,,,,,,,,,Macroporous (fibrous),,,,,
2382,FD,DDS,Monolith?,Cellulose nanofibers,,,K,,,pp,wa,Red pepper cellulose dispersion + drug-protein solution (frozen),Physical (aggregation),Water,FD,,,,,,,,,Macroporous (fibrous),,,,,
2383,SCD,Thermal insulation,Monolith,Polyurea,,,I,,,cp,ow,Desmodur N3300A (2.75 g) in acetone + TEA,Chemical (polymerization),Acetone,SCD,,,0.04,97%,,,,,Mesoporous (nanofibrous and nanoparticulate),0.0271,Transient,Hot wire,,
2384,SCD,Thermal insulation,Monolith,Polyurea,,,I,,,cp,ow,Desmodur N3300A (5.5 g) in acetone + TEA,Chemical (polymerization),Acetone,SCD,,,0.064,95%,,,,,Mesoporous (nanofibrous and nanoparticulate),0.025,Transient,Hot wire,,
2385,SCD,Thermal insulation,Monolith,Polyurea,,,I,,,cp,ow,Desmodur N3300A (11 g) in acetone + TEA,Chemical (polymerization),Acetone,SCD,,,0.121,90%,,,,,Mesoporous (nanofibrous and nanoparticulate),0.0256,Transient,Hot wire,,
2386,SCD,Thermal insulation,Monolith,Polyurea,,,I,,,cp,ow,Desmodur N3300A (16.5 g) in acetone + TEA,Chemical (polymerization),Acetone,SCD,,,0.177,86%,,,,,Mesoporous (nanofibrous and nanoparticulate),0.032,Transient,Hot wire,,
2387,SCD,Thermal insulation,Monolith,Polyurea,,,I,,,cp,ow,Desmodur N3300A (24 g) in acetone + TEA,Chemical (polymerization),Acetone,SCD,,,0.298,76%,,,,,Mesoporous (nanofibrous and nanoparticulate),0.0381,Transient,Hot wire,,
2388,SCD,Thermal insulation,Monolith,Polyurea,,,I,,,cp,ow,Desmodur N3300A (33 g) in acetone + TEA,Chemical (polymerization),Acetone,SCD,,,0.53,57%,,,,,Mesoporous (nanofibrous and nanoparticulate),0.0662,Transient,Hot wire,,
2389,SCD,DDS,Beads,Alginate,,Drug loading,A,,Lo,pc,al,Alginate-drug solution + CaCl2 solution (core),Physical (Mn+),Ethanol,SCD,,,,,402,8.8,0.66,,Mesoporous (nanoparticulate),,,,,
2390,SCD,DDS,Beads,Alginate,,Drug loading,A,,Lo,pc,al,Alginate-drug solution + CaCl2 solution (membrane),Physical (Mn+),Ethanol,SCD,,,,,419,20,2.21,,Mesoporous (nanoparticulate),,,,,
2391,SCD,Batteries,Monolith,Polypyrrole,,,M,,,cp,ow,Pyrrole (0.1 M)-ammonium peroxydisulfate-SDBS in water,Chemical (polymerization),Acetone,SCD,,,0.0128,,134,,0.39,,Macroporous (nanoparticulate),,,,,
2392,SCD,Batteries,Monolith,Polypyrrole,,,M,,,cp,ow,Pyrrole (0.2 M)-ammonium peroxydisulfate-SDBS in water,Chemical (polymerization),Acetone,SCD,,,0.0191,,,,,,Macroporous (nanoparticulate),,,,,
2393,SCD,Batteries,Monolith,Polypyrrole,,,M,,,cp,ow,Pyrrole (0.3 M)-ammonium peroxydisulfate-SDBS in water,Chemical (polymerization),Acetone,SCD,,,0.0247,,167,,0.73,,Macroporous (nanoparticulate),,,,,
2394,SCD,Batteries,Monolith,Polypyrrole,,,M,,,cp,ow,Pyrrole (0.4 M)-ammonium peroxydisulfate-SDBS in water,Chemical (polymerization),Acetone,SCD,,,0.0283,,,,,,Macroporous (nanoparticulate),,,,,
2395,SCD,Batteries,Monolith,Polypyrrole,,Carbonized,M,,Ca,cp,ow,Pyrrole (0.1 M)-ammonium peroxydisulfate-SDBS in water,Chemical (polymerization),Acetone,SCD,Post-calcination at 350 °C for 12 h under vacuum,,,,426,,,,Macroporous (nanoparticulate),,,,,
2396,SCD,Thermal insulation,Monolith,Polydicyclopentadiene,,,M,,,cp,ow,Dicyclopentadiene (20%) + Grubb's catalyst in toluene,Chemical (polymerization),Acetone,SCD,,,,,38,40.4,,,Mesoporous (nanoparticulate),,,,,
2397,SCD,Thermal insulation,Monolith,Polydicyclopentadiene,PMMA,,M,R,,cp,ow,Dicyclopentadiene (20%) + Grubb's catalyst in toluene + MMA (20 mol% to DCPD)-AIBN in toluene,Chemical (polymerization),Acetone,SCD,,,0.343,69%,99,26,,,Mesoporous (nanoparticulate),,,,,
2398,SCD,Thermal insulation,Monolith,Polydicyclopentadiene,PMMA,,M,R,,cp,ow,Dicyclopentadiene (20%) + Grubb's catalyst in toluene + MMA (30 mol% to DCPD)-AIBN in toluene,Chemical (polymerization),Acetone,SCD,,,0.371,66%,87,33,,,Mesoporous (nanoparticulate),,,,,
2399,SCD,Thermal insulation,Monolith,Polydicyclopentadiene,PMMA,,M,R,,cp,ow,Dicyclopentadiene (20%) + Grubb's catalyst in toluene + MMA (40 mol% to DCPD)-AIBN in toluene,Chemical (polymerization),Acetone,SCD,,,0.386,65%,105,27.6,,,Mesoporous (nanoparticulate),,,,,
2400,SCD,Thermal insulation,Monolith,Polydicyclopentadiene,PMMA,,M,R,,cp,ow,Dicyclopentadiene (20%) + Grubb's catalyst in toluene + MMA (50 mol% to DCPD)-AIBN in toluene,Chemical (polymerization),Acetone,SCD,,,0.349,70%,121,26.5,,279,Mesoporous (nanoparticulate),0.039,Transient,Flash,,
2401,SCD,Thermal insulation,Monolith,Polydicyclopentadiene,,,M,,,cp,ow,Dicyclopentadiene (30%) + Grubb's catalyst in toluene,Chemical (polymerization),Acetone,SCD,,,,,39,28.5,,,Mesoporous (nanoparticulate),,,,,
2402,SCD,Thermal insulation,Monolith,Polydicyclopentadiene,PMMA,,M,R,,cp,ow,Dicyclopentadiene (30%) + Grubb's catalyst in toluene + MMA (20 mol% to DCPD)-AIBN in toluene,Chemical (polymerization),Acetone,SCD,,,0.441,60%,77,21.8,,,Mesoporous (nanoparticulate),,,,,
2403,SCD,Thermal insulation,Monolith,Polydicyclopentadiene,PMMA,,M,R,,cp,ow,Dicyclopentadiene (30%) + Grubb's catalyst in toluene + MMA (30 mol% to DCPD)-AIBN in toluene,Chemical (polymerization),Acetone,SCD,,,0.403,65%,106,23.2,,,Mesoporous (nanoparticulate),,,,,
2404,SCD,Thermal insulation,Monolith,Polydicyclopentadiene,PMMA,,M,R,,cp,ow,Dicyclopentadiene (30%) + Grubb's catalyst in toluene + MMA (40 mol% to DCPD)-AIBN in toluene,Chemical (polymerization),Acetone,SCD,,,0.436,62%,93,250,,,Mesoporous (nanoparticulate),,,,,
2405,SCD,Thermal insulation,Monolith,Polydicyclopentadiene,PMMA,,M,R,,cp,ow,Dicyclopentadiene (30%) + Grubb's catalyst in toluene + MMA (50 mol% to DCPD)-AIBN in toluene,Chemical (polymerization),Acetone,SCD,,,0.395,66%,121,25.1,,301,Mesoporous (nanoparticulate),0.049,Transient,Flash,,
2406,SCD,Thermal insulation,Monolith,Polydicyclopentadiene,,,M,,,cp,ow,Dicyclopentadiene (40%) + Grubb's catalyst in toluene,Chemical (polymerization),Acetone,SCD,,,,,37,29,,,Mesoporous (nanoparticulate),,,,,
2407,SCD,Thermal insulation,Monolith,Polydicyclopentadiene,PMMA,,M,R,,cp,ow,Dicyclopentadiene (40%) + Grubb's catalyst in toluene + MMA (20 mol% to DCPD)-AIBN in toluene,Chemical (polymerization),Acetone,SCD,,,0.472,57%,99,33.5,,,Mesoporous (nanoparticulate),,,,,
2408,SCD,Thermal insulation,Monolith,Polydicyclopentadiene,PMMA,,M,R,,cp,ow,Dicyclopentadiene (40%) + Grubb's catalyst in toluene + MMA (30 mol% to DCPD)-AIBN in toluene,Chemical (polymerization),Acetone,SCD,,,0.432,62%,103,25,,,Mesoporous (nanoparticulate),,,,,
2409,SCD,Thermal insulation,Monolith,Polydicyclopentadiene,PMMA,,M,R,,cp,ow,Dicyclopentadiene (40%) + Grubb's catalyst in toluene + MMA (40 mol% to DCPD)-AIBN in toluene,Chemical (polymerization),Acetone,SCD,,,0.463,59%,111,22.3,,,Mesoporous (nanoparticulate),,,,,
2410,SCD,Thermal insulation,Monolith,Polydicyclopentadiene,PMMA,,M,R,,cp,ow,Dicyclopentadiene (40%) + Grubb's catalyst in toluene + MMA (50 mol% to DCPD)-AIBN in toluene,Chemical (polymerization),Acetone,SCD,,,0.47,60%,100,22.2,,349,Mesoporous (nanoparticulate),0.05,Transient,Flash,,
2411,SCD,Thermal insulation,Monolith,Polydicyclopentadiene,,,M,,,cp,ow,Norbornene + Grubb's catalyst in toluene-2-propanol (50:50),Chemical (polymerization),Acetone,SCD,,,0.684,32%,1,,,1557,Macroporous (particulate),0.125,Transient,Flash,,
2412,SCD,Thermal insulation,Monolith,Polydicyclopentadiene,,,M,,,cp,ow,Norbornene + Grubb's catalyst in toluene-2-propanol (30:70),Chemical (polymerization),Acetone,SCD,,,0.449,57%,3,,,152,Macroporous (particulate),0.081,Transient,Flash,,
2413,SCD,Thermal insulation,Monolith,Polydicyclopentadiene,,,M,,,cp,ow,Norbornene + Grubb's catalyst in toluene-2-propanol (10:90),Chemical (polymerization),Acetone,SCD,,,0.395,61%,3,,,97,Macroporous (particulate),0.077,Transient,Flash,,
2414,SCD,Thermal insulation,Monolith,Polydicyclopentadiene,,,M,,,cp,ow,Norbornene + Grubb's catalyst in toluene-2-propanol (0:100),Chemical (polymerization),Acetone,SCD,,,0.449,54%,2,,,92,Macroporous (particulate),0.08,Transient,Flash,,
2415,SCD,Thermal insulation,Monolith,Polydicyclopentadiene,PMMA,,M,R,,cp,ow,Consecutive series of above,Chemical (polymerization),Acetone,SCD,,,,,,,,,,,,,,
2416,FD,Not specific,Monolith,Cellulose nanofibers,,Palmitoyl modification,K,,Al,pp,wa,"Nanofibrillated cellulose, dialysed with PEG solution, water (frozen)",Physical (aggregation),Water,FD,Post-modification with palmitoyl,,,,17,,,,Macroporous (fibrous),,,,,
2417,FD,Not specific,Monolith,Cellulose nanofibers,,Palmitoyl modification,K,,Al,pp,"al, wa","Nanofibrillated cellulose, dialysed with PEG solution, water-t-butanol (20%) (frozen)",Physical (aggregation),t-Butanol-water,FD,Post-modification with palmitoyl,,,,43,,,,Macroporous (fibrous),,,,,
2418,FD,Not specific,Monolith,Cellulose nanofibers,,Palmitoyl modification,K,,Al,pp,"al, wa","Nanofibrillated cellulose, dialysed with PEG solution, water-t-butanol (50%) (frozen)",Physical (aggregation),t-Butanol-water,FD,Post-modification with palmitoyl,,,,51,,,,Macroporous (fibrous),,,,,
2419,FD,Not specific,Monolith,Cellulose nanofibers,,Palmitoyl modification,K,,Al,pp,"al, wa","Nanofibrillated cellulose, dialysed with PEG solution, water-t-butanol (70%) (frozen)",Physical (aggregation),t-Butanol-water,FD,Post-modification with palmitoyl,,,,128,,,,Macroporous (fibrous),,,,,
2420,FD,Not specific,Monolith,Cellulose nanofibers,,Palmitoyl modification,K,,Al,pp,"al, wa","Nanofibrillated cellulose, dialysed with PEG solution, water-t-butanol (80%) (frozen)",Physical (aggregation),t-Butanol-water,FD,Post-modification with palmitoyl,,,,167,,,,Macroporous (fibrous),,,,,
2421,SCD,Capacitors,Monolith,Polystyrene,,,J,,,pp,al,"Sulfonated polystyrene (sulfonation 0%, solid 0.1%) in THF (cooling)",Physical (temperature),Ethanol,SCD,,,0.127,87.70%,,,,,Mesoporous (nanoparticulate),,,,,
2422,SCD,Capacitors,Monolith,Polystyrene,,,J,,,pp,al,"Sulfonated polystyrene (sulfonation 1%, solid 0.1%) in THF (cooling)",Physical (temperature),Ethanol,SCD,,,0.129,87.60%,331,,,,Mesoporous (nanoparticulate),,,,,
2423,SCD,Capacitors,Monolith,Polystyrene,,,J,,,pp,al,"Sulfonated polystyrene (sulfonation 5%, solid 0.1%) in THF (cooling)",Physical (temperature),Ethanol,SCD,,,0.12,89.00%,233,,,,Mesoporous (nanoparticulate),,,,,
2424,SCD,Capacitors,Monolith,Polystyrene,,,J,,,pp,al,"Sulfonated polystyrene (sulfonation 10%, solid 0.1%) in THF (cooling)",Physical (temperature),Ethanol,SCD,,,0.125,88.70%,209,,,,Mesoporous (nanoparticulate),,,,,
2425,SCD,Capacitors,Monolith,Polystyrene,,,J,,,pp,al,"Sulfonated polystyrene (sulfonation 10%, solid 0.15%) in THF (cooling)",Physical (temperature),Ethanol,SCD,,,0.197,84.10%,191,,,,Mesoporous (nanoparticulate),,,,,
2426,SCD,Capacitors,Monolith,Polystyrene,,,J,,,pp,al,"Sulfonated polystyrene (sulfonation 22%, solid 0.15%) in THF (cooling)",Physical (temperature),Ethanol,SCD,,,,,,,,,Mesoporous (nanoparticulate),,,,,
2427,SCD,Capacitors,Monolith,Polystyrene,Polyaniline,,J,M,,pp,al,"Sulfonated polystyrene (sulfonation 1%, solid 0.1%) in THF (cooling), exchange with ethanol, water, post-treatment with aniline + FeCl3 in water",Physical (temperature),Ethanol,SCD,,,,,290,,,,Mesoporous (nanoparticulate),,,,,
2428,SCD,Capacitors,Monolith,Polystyrene,Polyaniline,,J,M,,pp,al,"Sulfonated polystyrene (sulfonation 5%, solid 0.1%) in THF (cooling), exchange with ethanol, water, post-treatment with aniline + FeCl3 in water",Physical (temperature),Ethanol,SCD,,,,,254,,,,Mesoporous (nanoparticulate),,,,,
2429,SCD,Capacitors,Monolith,Polystyrene,Polyaniline,,J,M,,pp,al,"Sulfonated polystyrene (sulfonation 10%, solid 0.1%) in THF (cooling), exchange with ethanol, water, post-treatment with aniline + FeCl3 in water",Physical (temperature),Ethanol,SCD,,,,,228,,,,Mesoporous (nanoparticulate),,,,,
2430,SCD,Capacitors,Monolith,Polystyrene,Polyaniline,,J,M,,pp,al,"Sulfonated polystyrene (sulfonation 10%, solid 0.15%) in THF (cooling), exchange with ethanol, water, post-treatment with aniline + FeCl3 in water",Physical (temperature),Ethanol,SCD,,,,,105,,,,Mesoporous (nanoparticulate),,,,,
2431,FD,Adsorbent,Monolith,Cellulose nanofibers,,,K,,,pp,wa,TEMPO-oxidezed cellulose nanofiber suspension (frozen),Physical (aggregation),Water,FD,,,0.008,99.50%,30,,0.082,,Macroporous (cellular),,,,,
2432,FD,Adsorbent,Monolith,Cellulose nanofibers,,,K,,,pp,wa,"TEMPO-oxidezed cellulose nanofiber suspension (freeze-thaw x0.5, frozen)",Physical (aggregation),Water,FD,,,0.0081,99.50%,,,,,Macroporous (cellular),,,,,
2433,FD,Adsorbent,Monolith,Cellulose nanofibers,,,K,,,pp,wa,"TEMPO-oxidezed cellulose nanofiber suspension (freeze-thaw x1, frozen)",Physical (aggregation),Water,FD,,,0.0081,99.50%,13,,0.021,,Macroporous (cellular),,,,,
2434,FD,Adsorbent,Monolith,Cellulose nanofibers,,,K,,,pp,wa,"TEMPO-oxidezed cellulose nanofiber suspension (freeze-thaw x3, frozen)",Physical (aggregation),Water,FD,,,0.0116,99.30%,13,,0.021,,Macroporous (cellular),,,,,
2435,FD,Adsorbent,Monolith,Cellulose nanofibers,,,K,,,pp,wa,"TEMPO-oxidezed cellulose nanofiber suspension (freeze-thaw x5, frozen)",Physical (aggregation),Water,FD,,,0.0129,99.20%,15,,0.025,,Macroporous (cellular),,,,,
2436,FD,Adsorbent,Monolith,Cellulose nanofibers,,,K,,,pp,wa,"TEMPO-oxidezed cellulose nanofiber suspension (freeze-thaw x7, frozen)",Physical (aggregation),Water,FD,,,0.0187,98.80%,14,,0.017,,Macroporous (cellular),,,,,
2437,FD,Adsorbent,Monolith,Cellulose nanofibers,,,K,,,pp,al,"TEMPO-oxidezed cellulose nanofiber suspension (freeze-thaw x3, frozen)",Physical (aggregation),t-Butanol,FD,,,,,118,,1.16,,Macroporous (cellular),,,,,
2438,SCD,Not specific,Monolith,Polydicyclopentadiene,,Norbornene,M,,Ot,cp,ow,Dicyclopentadiene + norbornene + Grubb's catalyst in toluene ,Chemical (polymerization),Acetone,SCD,,,,,,,,,Mesoporous (nanofibrous),,,,,
2439,SCD,Adsorbent,Monolith,Polystyrene,"Poly(2,6-diphenyl-1,4-phenylene oxide)",,J,E,,pp,or,"Polystyrene (50) + poly(2,6-diphenyl-1,4-phenylene oxide) (50) in chloroform (cooilng)",Physical (temperature),Chloroform,SCD,,,,90%,,,,,Mesoporous (nanofibrous and nanoparticulate),,,,,
2440,SCD,Not specific,Monolith,Polystyrene,,,J,,,pp,ow,Polystyrene in THF (cooling),Physical (temperature),THF,SCD,,,0.06,94.30%,374,,,,Mesoporous (nanofibrous),,,,,
2441,SCD,Not specific,Monolith,Polystyrene,PEG,,J,E,,pp,ow,Polystyrene + PEO 2000 (4/1 w/w) in THF (cooling),Physical (temperature),THF,SCD,,,0.071,93.40%,250,,,,Mesoporous (nanofibrous),,,,,
2442,SCD,Not specific,Monolith,Polystyrene,PEG,,J,E,,pp,ow,Polystyrene + PEO 2000 (4/2 w/w) in THF (cooling),Physical (temperature),THF,SCD,,,0.083,92.60%,200,,,,Mesoporous (nanofibrous),,,,,
2443,SCD,Not specific,Monolith,Polystyrene,PEG,,J,E,,pp,ow,Polystyrene + PEO 2000 (4/3 w/w) in THF (cooling),Physical (temperature),THF,SCD,,,0.09,91.80%,180,,,,Mesoporous (nanofibrous),,,,,
2444,SCD,Not specific,Monolith,Polystyrene,PEG,,J,E,,pp,ow,Polystyrene + PEO 10000 (4/1 w/w) in THF (cooling),Physical (temperature),THF,SCD,,,0.072,93.40%,205,,,,Mesoporous (nanofibrous),,,,,
2445,SCD,Not specific,Monolith,Polystyrene,PEG,,J,E,,pp,ow,Polystyrene + PEO 10000 (4/2 w/w) in THF (cooling),Physical (temperature),THF,SCD,,,0.082,92.70%,160,,,,Mesoporous (nanofibrous),,,,,
2446,SCD,Not specific,Monolith,Polystyrene,PEG,,J,E,,pp,ow,Polystyrene + PEO 10000 (4/3 w/w) in THF (cooling),Physical (temperature),THF,SCD,,,0.095,91.20%,120,,,,Mesoporous (nanofibrous),,,,,
2447,SCD,Not specific,Monolith,Polystyrene,PEG,,J,E,,pp,ow,Polystyrene + PEO 30000 (4/1 w/w) in THF (cooling),Physical (temperature),THF,SCD,,,0.07,93.50%,250,,,,Mesoporous (nanofibrous),,,,,
2448,SCD,Not specific,Monolith,Polystyrene,PEG,,J,E,,pp,ow,Polystyrene + PEO 30000 (4/2 w/w) in THF (cooling),Physical (temperature),THF,SCD,,,0.081,92.70%,170,,,,Mesoporous (nanofibrous),,,,,
2449,SCD,Not specific,Monolith,Polystyrene,PEG,,J,E,,pp,ow,Polystyrene + PEO 30000 (4/3 w/w) in THF (cooling),Physical (temperature),THF,SCD,,,0.088,92.20%,170,,,,Mesoporous (nanofibrous),,,,,
2450,SCD,DDS,Beads,Alginate,,Drug loading,A,,Lo,pc,al,"Alginate solution (+ drug loading) + CaCl2 solution (0.2 M, beads)",Physical (Mn+),Ethanol,SCD,,,,,402,8.8,0.66,,Mesoporous (nanoparticulate),,,,,
2451,SCD,DDS,Beads,Alginate,,Drug loading,A,,Lo,pc,al,"Alginate solution (+ drug loading) + CaCl2 solution (0.2 M, membrane)",Physical (Mn+),Ethanol,SCD,,,,,419,20,2.21,,Mesoporous (nanoparticulate),,,,,
2452,SCD,DDS,Beads,Alginate,,Drug loading,A,,Lo,pc,al,"Alginate solution (+ drug loading) + BaCl2 solution (0.1 M, beads)",Physical (Mn+),Ethanol,SCD,,,,,360,17,1.6,,Mesoporous (nanoparticulate),,,,,
2453,SCD,DDS,Beads,Alginate,,Drug loading,A,,Lo,pc,al,"Alginate solution (+ drug loading) + BaCl2 solution (0.1 M, membrane)",Physical (Mn+),Ethanol,SCD,,,,,363,10,0.78,,Mesoporous (nanoparticulate),,,,,
2454,SCD,DDS,Beads,Alginate,,Drug loading,A,,Lo,pc,al,"Alginate solution (+ drug loading) + BaCl2 solution (0.2 M, beads)",Physical (Mn+),Ethanol,SCD,,,,,359,22,1.73,,Mesoporous (nanoparticulate),,,,,
2455,SCD,DDS,Beads,Alginate,,Drug loading,A,,Lo,pc,al,"Alginate solution (+ drug loading) + BaCl2 solution (0.2 M, membrane)",Physical (Mn+),Ethanol,SCD,,,,,362,13,0.98,,Mesoporous (nanoparticulate),,,,,
2456,SCD,DDS,Beads,Alginate,,Drug loading,A,,Lo,pc,al,Alginate-drug solution + CaCl2 solution,Physical (Mn+),Ethanol,SCD,,,,,,,,,Mesoporous (nanofibrous),,,,,
2457,SCD,Not specific,Monolith,Polyimide,,Drug loading,G,,Lo,cp,ow,Matrimid (0.91 mmol) in N-methyl-2-pyrrolidone + ethylenediamine (0.91 mmol),Chemical (polymerization),Acetone,SCD,,,,,141,,0.69,,Mesoporous (nanoparticulate),,,,,
2458,SCD,Not specific,Monolith,Polyimide,,Drug loading,G,,Lo,cp,ow,Matrimid (0.91 mmol) in N-methyl-2-pyrrolidone + m-xylylenediamine (0.91 mmol),Chemical (polymerization),Acetone,SCD,,,,,164,,0.66,,Mesoporous (nanoparticulate),,,,,
2459,SCD,Not specific,Monolith,Polyimide,,Drug loading,G,,Lo,cp,ow,Matrimid (3 mmol) in N-methyl-2-pyrrolidone + ethylenediamine (3 mmol),Chemical (polymerization),Acetone,SCD,,,,,248,,0.31,,Mesoporous (nanoparticulate),,,,,
2460,SCD,Dielectric devices,Monolith,Polyimide,,POSS crosslinkers,G,,Si,cp,al,"1,2,3,4-Cyclobutanetetracarboxylic dianhydride + 2,2'-bis(trifluoromethyl)-4,4'-diaminobiphenyl in N-methyl-2-pyrrolidone + POSS in acetic acid-pyridine",Chemical (polymerization),Ethanol,SCD,,,0.22,85.80%,407,32.3,,,Mesoporous (nanoparticulate),,,,,
2461,SCD,Not specific,Monolith,Polyimide,,,G,,,cp,al,"3,3',4,4'-Biphenyltetracarboxylic dianhydride + 4-APBI in N-methyl-2-pyrrolidone + 2,4,6-tris(4-aminophenyl)pyridine in acetic acid-pyridine",Chemical (polymerization),Ethanol,SCD,,,0.21,85.90%,204,18.2,,9.32,Mesoporous (nanoparticulate),,,,,
2462,SCD,Not specific,Monolith,Polyimide,,,G,,,cp,al,"3,3',4,4'-Biphenyltetracarboxylic dianhydride + 3-APBI in N-methyl-2-pyrrolidone + 2,4,6-tris(4-aminophenyl)pyridine in acetic acid-pyridine",Chemical (polymerization),Ethanol,SCD,,,0.11,92.30%,251,40.5,,2.38,Mesoporous (nanoparticulate),,,,,
2463,FD,Scaffold,Monolith,Chitosan,,,A,,,ng,wa,Chitosan solution (frozen),No gelation,Water,FD,,,,88.68%,,,,,Macroporous (flakes),,,,,
2464,SCD,Scaffold,Monolith,Chitosan,,,A,,,pp,ow,Chitosan solution (frozen),Physical (antisolvent),Acetone,SCD (70 bar 35 °C),,,,80.68%,,,,,Macroporous (flakes),,,,,
2465,SCD,Scaffold,Monolith,Chitosan,,,A,,,pp,ow,Chitosan solution (frozen),Physical (antisolvent),Acetone,SCD (160 bar 45 °C),,,,84.99%,,,,,Macroporous (flakes),,,,,
2466,SCD,Scaffold,Monolith,Chitosan,,,A,,,pp,ow,Chitosan solution (frozen),Physical (antisolvent),Acetone,SCD (160 bar 55 °C),,,,80.66%,,,,,Macroporous (flakes),,,,,
2467,SCD,Scaffold,Monolith,Chitosan,,,A,,,pp,ow,Chitosan solution (frozen),Physical (antisolvent),Acetone,SCD (250 bar 45 °C),,,,87.03%,,,,,Macroporous (flakes),,,,,
2468,SCD,Scaffold,Monolith,Chitosan,,,A,,,pp,ow,Chitosan solution (frozen),Physical (antisolvent),Acetone,SCD (250 bar 55 °C),,,,82.62%,,,,,Macroporous (flakes),,,,,
2469,FD,Not specific,Monolith,Cellulose nanofibers,,,K,,,ng,wa,Cellulose nanofiber suspension (frozen),No gelation,Water,FD,,,,,,,,,Macroporous (fibrous),,,,,
2470,SCD,Wound dressing,Monolith?,Polyurea,,,I,,,cp,ow,Desmodur N3300A (2.75 g) in acetone + TEA,Chemical (polymerization),Acetone,SCD,,,0.035,,243,,,,Mesoporous (nanofibrous),,,,,
2471,SCD,Wound dressing,Monolith?,Polyurea,,,I,,,cp,ow,Desmodur N3300A (5.5 g) in acetone + TEA,Chemical (polymerization),Acetone,SCD,,,0.075,,235,,,,Mesoporous (nanofibrous),,,,,
2472,SCD,Wound dressing,Monolith?,Polyurea,,,I,,,cp,ow,Desmodur N3300A (11 g) in acetone + TEA,Chemical (polymerization),Acetone,SCD,,,0.12,,133,,,,Mesoporous (nanofibrous),,,,,
2473,SCD,Wound dressing,Monolith?,Polyurea,,,I,,,cp,ow,Desmodur N3300A (16.5 g) in acetone + TEA,Chemical (polymerization),Acetone,SCD,,,0.21,,51,,,,Mesoporous (nanofibrous),,,,,
2474,FD,Thermal insulation,Monolith,Cellulose,,,B,,,pp,wa,"Cellulose (2%)-NaOH-thiourea solution (freeze-thaw, frozen)",Physical (aggregation),Water,FD,,,0.031,78%,,,,,Macroporous (fibrous and flakes),0.03,Steady state,GHP,,
2475,FD,Thermal insulation,Monolith,Cellulose,,,B,,,pp,wa,"Cellulose (3%)-NaOH-thiourea solution (freeze-thaw, frozen)",Physical (aggregation),Water,FD,,,0.024,85%,,,,,Macroporous (fibrous and flakes),0.029,Steady state,GHP,,
2476,FD,Thermal insulation,Monolith,Cellulose,,,B,,,pp,wa,"Cellulose (4%)-NaOH-thiourea solution (freeze-thaw, frozen)",Physical (aggregation),Water,FD,,,0.035,76%,,,,,Macroporous (fibrous and flakes),0.031,Steady state,GHP,,
2477,FD,Thermal insulation,Monolith,Cellulose,,,B,,,pp,wa,"Cellulose (5%)-NaOH-thiourea solution (freeze-thaw, frozen)",Physical (aggregation),Water,FD,,,0.036,72%,,,,,Macroporous (fibrous and flakes),0.032,Steady state,GHP,,
2478,FD,Thermal insulation,Monolith,Cellulose,,,B,,,pp,wa,"Cellulose (6%)-NaOH-thiourea solution (freeze-thaw, frozen)",Physical (aggregation),Water,FD,,,,,,,,,Macroporous (fibrous and flakes),,,,,
2479,SCD,Not specific,Monolith,Cellulose,,,B,,,pp,uk,"Cellulose-Amim Cl solution + water, ethanol, acetone",Physical (antisolvent),Unknown,SCD,,,0.221,,,,,,Macroporous (flakes),,,,,
2480,FD,Not specific,Monolith,Chitosan,,,A,,,cc,wa,"Chitosan solution + Synperonic A7 + decan (W/O emulsion) + genipin solution, extraction with water-ethanol (frozen)",Chemical (genipin),Water,FD,,,,,27,,,,Mesoporous (nanofibrous),,,,,
2481,FD,Adsorbent,Beads,Chitosan,,,A,,,pp,wa,Chitosan solution + NaOH solution (frozen),Physical (pH),Water,FD,,,,,40,,,,Macroporous (fibrous and particulate),,,,,
2482,FD,Adsorbent,Beads,Chitosan,,Thiolation (N),A,,Al,pp,wa,"Chitosan solution + NaOH solution, post-immersion into ethanol-CS2 (frozen)",Physical (pH),Water,FD,,,,,46,,,,Macroporous (fibrous and particulate),,,,,
2483,FD,Wound dressing,Monolith,Chitosan,,,A,,,pp,wa,Chitosan solution + NaHCO3 + water (frozen),Physical (pH),Water,FD,,,,93.21%,,,,,Macroporous (cellular and fibrous),,,,,
2484,FD,Adsorbent,Beads,Chitosan,,,A,,,pc,wa,Chitosan solution + tripolyphosphate solution (frozen),Physical (phosphate),Water,FD,,,,,6,,,,Macroporous (fibrous),,,,,
2485,FD,Scaffold,Monolith,Chitosan,,Drug loading,A,,Lo,ng,wa,Chitosan solution (frozen),No gelation,Water,FD,Post-immersion into ethanol,Physical (antisolvent),,,,,,,Macroporous (cellular),,,,,
2486,FD,Scaffold,Monolith,Chitosan,,Drug loading,A,,Lo,pp,wa,Chitosan solution + NaOH solution (frozen),Physical (pH),Water,FD,Post-loading of growth factors,,,85%,,,,,Macroporous (flakes),,,,,
2487,SCD,Scaffold,Monolith,Alginate,,,A,,,pc,ow,Alginate solution + CaCl2 solution,Physical (Mn+),Acetone,SCD,,,,,,,,,Mesoporous (nanofibrous),,,,,
2488,SCD,Scaffold,Monolith,Alginate,,,A,,,pc,al,Alginate solution + CaCl2 solution,Physical (Mn+),Ethanol,SCD,,,,,,,,,Mesoporous (nanofibrous),,,,,
2489,SCD,Scaffold,Monolith,Chitosan,,,A,,,pp,ow,"Chitosan solution (10 wt%, 2 wt% acetic acid) (frozen) + acetone",Physical (antisolvent),Acetone,SCD,,,,,,,,,Mesoporous (nanofibrous),,,,,
2490,SCD,Scaffold,Monolith,Chitosan,,,A,,,pp,ow,"Chitosan solution (10 wt%, 5 wt% acetic acid) (frozen) + acetone",Physical (antisolvent),Acetone,SCD,,,,,,,,,Macroporous (cellular),,,,,
2491,SCD,Scaffold,Monolith,PVA,,,E,,,pp,ow,PVA solution (10 wt%) (cooled) + acetone,"Physical (antisolvent, temperature)",Acetone,SCD,,,,,,,,,Mesoporous (nanofibrous),,,,,
2492,SCD,Scaffold,Monolith,PVA,,,E,,,pp,ow,PVA solution (20 wt%) (cooled) + acetone,"Physical (antisolvent, temperature)",Acetone,SCD,,,,,,,,,Mesoporous (nanofibrous),,,,,
2493,FD,Adsorbent,Monolith,Chitosan,GO,,A,N,,ng,wa,GO suspension + chitosan solution (frozen),No gelation,Water,FD,,,,,,,,,Flakes,,,,,
2494,FD,Adsorbent,Monolith,Chitosan,GO,,A,N,,ng,wa,GO suspension + chitosan solution (frozen),No gelation,Water,FD,,,,,,,,,Flakes,,,,,
2495,SCD,Not specific,Monolith,Polystyrene,,,J,,,pp,or,Polystyrene (0.02 g/mL) in chlorobenzen (cooling),Physical (temperature),Chlorobenzen?,SCD,,,0.027,97.40%,246,,,0.4,Macroporous (fibrous),,,,,
2496,SCD,Not specific,Monolith,Polystyrene,CNT,,J,N,,pp,or,Polystyrene (0.02 g/mL) in chlorobenzen + MWCNT (0.0002 g/mL) suspension (cooling),Physical (temperature),Chlorobenzen?,SCD,,,0.027,97.40%,241,,,0.4,Macroporous (fibrous),,,,,
2497,SCD,Not specific,Monolith,Polystyrene,CNT,,J,N,,pp,or,Polystyrene (0.02 g/mL) in chlorobenzen + MWCNT (0.0004 g/mL) suspension (cooling),Physical (temperature),Chlorobenzen?,SCD,,,0.027,97.40%,245,,,0.5,Macroporous (fibrous),,,,,
2498,SCD,Not specific,Monolith,Polystyrene,CNT,,J,N,,pp,or,Polystyrene (0.02 g/mL) in chlorobenzen + MWCNT (0.0005 g/mL) suspension (cooling),Physical (temperature),Chlorobenzen?,SCD,,,0.027,97.40%,247,,,0.6,Macroporous (fibrous),,,,,
2499,SCD,Not specific,Monolith,Polystyrene,CNT,,J,N,,pp,or,Polystyrene (0.02 g/mL) in chlorobenzen + MWCNT (0.0015 g/mL) suspension (cooling),Physical (temperature),Chlorobenzen?,SCD,,,0.028,97.40%,239,,,0.7,Macroporous (fibrous),,,,,
2500,SCD,Not specific,Monolith,Polystyrene,CNT,,J,N,,pp,or,Polystyrene (0.02 g/mL) in chlorobenzen + MWCNT (0.0025 g/mL) suspension (cooling),Physical (temperature),Chlorobenzen?,SCD,,,0.029,97.40%,236,,,0.8,Macroporous (fibrous),,,,,
2501,SCD,Not specific,Monolith,Polystyrene,,,J,,,pp,or,Polystyrene (0.03 g/mL) in chlorobenzen (cooling),Physical (temperature),Chlorobenzen?,SCD,,,0.04,96.10%,247,,,1.4,Macroporous (fibrous),,,,,
2502,SCD,Not specific,Monolith,Polystyrene,CNT,,J,N,,pp,or,Polystyrene (0.03 g/mL) in chlorobenzen + MWCNT (0.0025 g/mL) suspension (cooling),Physical (temperature),Chlorobenzen?,SCD,,,0.041,96.30%,247,,,2.1,Macroporous (fibrous),,,,,
2503,SCD,Not specific,Monolith,Polystyrene,,,J,,,pp,or,Polystyrene (0.04 g/mL) in chlorobenzen (cooling),Physical (temperature),Chlorobenzen?,SCD,,,0.051,95.10%,251,,,3.1,Macroporous (fibrous),,,,,
2504,SCD,Not specific,Monolith,Polystyrene,CNT,,J,N,,pp,or,Polystyrene (0.04 g/mL) in chlorobenzen + MWCNT (0.0025 g/mL) suspension (cooling),Physical (temperature),Chlorobenzen?,SCD,,,0.051,95.20%,248,,,5.2,Macroporous (fibrous),,,,,
2505,SCD,Not specific,Monolith,Polystyrene,,,J,,,pp,or,Polystyrene (0.05 g/mL) in chlorobenzen (cooling),Physical (temperature),Chlorobenzen?,SCD,,,0.061,94.20%,248,,,4.2,Macroporous (fibrous),,,,,
2506,SCD,Not specific,Monolith,Polystyrene,CNT,,J,N,,pp,or,Polystyrene (0.06 g/mL) in chlorobenzen + MWCNT (0.0025 g/mL) suspension (cooling),Physical (temperature),Chlorobenzen?,SCD,,,0.061,94.20%,249,,,6.4,Macroporous (fibrous),,,,,
2507,SCD,Capacitors,Monolith?,Cellulose,CNT,,B,N,,pp,al,Cellulose nanofiber suspension + MWCNT suspension (50%) + HCl vapor,Physical (pH),Ethanol,SCD,,,,,871,,,,Macroporous (fibrous),,,,,
2508,SCD,Capacitors,Monolith?,Cellulose,CNT,,B,N,,pp,al,Cellulose nanofiber suspension + MWCNT suspension (25%) + HCl vapor,Physical (pH),Ethanol,SCD,,,,,,,,,Macroporous (fibrous),,,,,
2509,FD,Not specific,Monolith,PVA,,,E,,,cc,wa,PVA solution + glutaraldehyde-H2SO4 solution (frozen),Chemical (aldehyde),Water,FD,,,0.0254,,79,,,0.017,Macroporous (fibrous and flakes),,,,,
2510,FD,Not specific,Monolith,Cellulose nanofibers,PVA,,K,E,,cc,wa,PVA solution + cellulose nanofiber suspension + glutaraldehyde-H2SO4 solution (frozen),Chemical (aldehyde),Water,FD,,,0.0268,,156,,,0.15,Macroporous (fibrous and flakes),,,,,
2511,FD,Not specific,Monolith,Cellulose nanofibers,"PVA, CNT",,K,"E, N",,cc,wa,PVA solution + cellulose nanofiber-MWCNT suspension + glutaraldehyde-H2SO4 solution (frozen),Chemical (aldehyde),Water,FD,,,0.0146,,196,,,0.054,Macroporous (fibrous and flakes),,,,,
2512,FD,Not specific,Monolith,Cellulose nanofibers,"PVA, CNT",,K,"E, N",,cc,wa,PVA solution + cellulose nanofiber-MWCNT suspension + glutaraldehyde-H2SO4 solution (frozen),Chemical (aldehyde),Water,FD,,,0.0201,,187,,,0.142,Macroporous (fibrous and flakes),,,,,
2513,FD,Not specific,Monolith,Cellulose nanofibers,"PVA, CNT",,K,"E, N",,cc,wa,PVA solution + cellulose nanofiber-MWCNT suspension + glutaraldehyde-H2SO4 solution (frozen),Chemical (aldehyde),Water,FD,,,0.026,,181,,,0.302,Macroporous (fibrous and flakes),,,,,
2514,FD,Not specific,Monolith,Cellulose nanofibers,"PVA, CNT",,K,"E, N",,cc,wa,PVA solution + cellulose nanofiber-MWCNT suspension + glutaraldehyde-H2SO4 solution (frozen),Chemical (aldehyde),Water,FD,,,0.0306,,175,,,0.494,Macroporous (fibrous and flakes),,,,,
2515,FD,Not specific,Sheet,Cellulose,,,B,,,pp,wa,Cellulose-NaOH-urea solution + H2SO4 solution (frozen),Physical (pH),Water,FD,,,0.15,,163,,,,Macroporous (fibrous),,,,,
2516,FD,Not specific,Sheet,Cellulose,CNT,,B,N,,pp,wa,Cellulose-NaOH-urea solution + MWCNT (2 wt%) suspension + H2SO4 solution (frozen),Physical (pH),Water,FD,,,,,,,,,Macroporous (fibrous),,,,,
2517,FD,Not specific,Sheet,Cellulose,CNT,,B,N,,pp,wa,Cellulose-NaOH-urea solution + MWCNT (3 wt%) suspension + H2SO4 solution (frozen),Physical (pH),Water,FD,,,0.16,,159,,,,Macroporous (fibrous),,,,,
2518,FD,Not specific,Sheet,Cellulose,CNT,,B,N,,pp,wa,Cellulose-NaOH-urea solution + MWCNT (5 wt%) suspension + H2SO4 solution (frozen),Physical (pH),Water,FD,,,0.16,,152,,,,Macroporous (fibrous),,,,,
2519,FD,Not specific,Sheet,Cellulose,CNT,,B,N,,pp,wa,Cellulose-NaOH-urea solution + MWCNT (10 wt%) suspension + H2SO4 solution (frozen),Physical (pH),Water,FD,,,0.17,,140,,,,Macroporous (fibrous),,,,,
2520,FD,Not specific,Monolith,GO,,,N,,,ng,wa,GO suspension (frozen),No gelation,Water,FD,,,0.01,,,,,,Macroporous (flakes),,,,,
2521,FD,Not specific,Monolith,Epoxy,GO,,F,N,,cc,wa,"GO suspension + 1,4-butanediol diglycidyl ether-triethylenetetramine (97%) solution (frozen)",Chemical (epoxy),Water,FD,,,0.0904,,,,,,Macroporous (flakes),,,,,
2522,FD,Not specific,Monolith,Epoxy,GO,,F,N,,cc,wa,"GO suspension + 1,4-butanediol diglycidyl ether-triethylenetetramine (95%) solution (frozen)",Chemical (epoxy),Water,FD,,,0.0898,,,,,,Macroporous (flakes),,,,,
2523,FD,Not specific,Monolith,Epoxy,GO,,F,N,,cc,wa,"GO suspension + 1,4-butanediol diglycidyl ether-triethylenetetramine (93%) solution (frozen)",Chemical (epoxy),Water,FD,,,0.0933,,,,,,Macroporous (flakes),,,,,
2524,FD,Not specific,Monolith,Epoxy,GO,,F,N,,cc,wa,"GO suspension + 1,4-butanediol diglycidyl ether-triethylenetetramine (91%) solution (frozen)",Chemical (epoxy),Water,FD,,,0.0929,,,,,,Macroporous (flakes),,,,,
2525,SCD,Not specific,Monolith?,Supermolecules,,,Q,,,pp,or,Deoxycholic gelator (C13) in scCO2,Physical?,scCO2,SCD,,,0.002,,,,,,Macroporous (fibrous),,,,,
2526,SCD,Not specific,Monolith?,Supermolecules,,,Q,,,pp,or,"2,3-Didecyloxyanthracene + deoxycholic gelator (C13) in scCO2",Physical?,scCO2,SCD,,,,,,,,,Macroporous (fibrous),,,,,
2527,FD,Not specific,Monolith,Protein (soy),Cellulose nanofibers,,C,K,,pp,wa,Soy protein isolate in HCl solution + cellulose nanofiber suspension + HCl solution (frozen),Physical (pH),Water,FD,,,0.113,,,,,,Macroporous (cellular),,,,,
2528,FD,Sensors,Coating,Chitosan,"CNT, BSA",Ferrocen loading,A,"N, C",Lo,cc,wa,Chitosan-BSA solution + ferrocene + glutaraldehyde solution on CNT-coated electrode,Chemical (aldehyde),Water,FG,,,,,,,,,Macroporous (fibrous and flakes),,,,,
2529,FD,DDS,Microbeads,Poly(N-isopropylacrylamide),Chitosan,Bemiparin loading,R,A,Lo,cp,wa,"N-Isopropylacrylamide solution + chitosan solution-bemiparin/chitosan nanoparticles suspension + N,N-methylenebisacrylamide + N,N,N',N'-tetramethylenediamine + ammonium persulfate (frozen)",Chemical (polymerization),Water,FD,,,,87.50%,,,,,Macroporous (cellular and flakes),,,,,
2530,APD,Scaffold,Monolith,Chitosan,"Agarose, gelatin",,A,"A, C",,cc,wa,"Chitosan-agarose-gelatin solution + glutaraldehyde solution (freeze-thaw, frozen)",Chemical (aldehyde),Water,APD (FG),,,,85%,,,,,Macroporous (flakes)?,,,,,
2531,FD,Scaffold,Monolith,Chitosan,Gelatin,,A,C,,cc,wa,"Chitosan-gelatin solution + glutaraldehyde solution (freeze-thaw, frozen)",Chemical (aldehyde),Water,FD,,,,,,,,,Macroporous (flakes),,,,,
2532,FD,Scaffold,Monolith,Chitosan,"Gelatin, polypyrrole",,A,"C, M",,cc,wa,"Chitosan-gelatin solution + polypyrrole solution + glutaraldehyde solution (freeze-thaw, frozen)",Chemical (aldehyde),Water,FD,,,,,,,,,Macroporous (flakes),,,,,
2533,FD,DDS,Monolith,Chitosan,"Carrageenan, carboxymethyl cellulose",Drug loading,A,"A, A",Lo,ng,wa,Chitosan-Tween 800/drug-triolein O/W emulsion + NaCl + carrageenan-carboxymethyl cellulose (carrageenan:cellulose = 1:9) solution (frozen),No gelation,Water,FD,,,,,,,,,Macroporous (particulate),,,,,
2534,FD,DDS,Monolith,Chitosan,"Carrageenan, carboxymethyl cellulose",Drug loading,A,"A, A",Lo,ng,wa,Chitosan-Tween 800/drug-triolein O/W emulsion + NaCl + carrageenan-carboxymethyl cellulose (carrageenan:cellulose = 4:6) solution (frozen),No gelation,Water,FD,,,,,,,,,Macroporous (particulate),,,,,
2535,FD,Scaffold,Monolith,Chitosan,Gelatin,,A,C,,ng,wa,"Chitosan solution + gelatin solution (chitosan:gelatin = 5:5, polymer 3 wt%) + NaCl (frozen)",No gelation,Water,FD (-80 °C),Post-EDC-NHS treatment,Chemical (EDC),0.0382,96.71%,,,,,Macroporous (cellular),,,,,
2536,FD,Scaffold,Monolith,Chitosan,Gelatin,,A,C,,ng,wa,"Chitosan solution + gelatin solution (chitosan:gelatin = 5:5, polymer 3 wt%) + NaCl (frozen)",No gelation,Water,FD (-20 °C),Post-EDC-NHS treatment,Chemical (EDC),0.0385,96.68%,,,,,Macroporous (cellular),,,,,
2537,FD,Scaffold,Monolith,Chitosan,Gelatin,,A,C,,ng,wa,"Chitosan solution + gelatin solution (chitosan:gelatin = 5:5, polymer 2 wt%) + NaCl (frozen)",No gelation,Water,FD (-80 °C),Post-EDC-NHS treatment,Chemical (EDC),0.0273,97.65%,,,,,Macroporous (cellular),,,,,
2538,FD,Scaffold,Monolith,Chitosan,Gelatin,,A,C,,ng,wa,"Chitosan solution + gelatin solution (chitosan:gelatin = 5:5, polymer 4 wt%) + NaCl (frozen)",No gelation,Water,FD (-80 °C),Post-EDC-NHS treatment,Chemical (EDC),0.0519,95.53%,,,,,Macroporous (cellular),,,,,
2539,FD,Scaffold,Monolith,Gelatin,Chitosan,,C,A,,ng,wa,"Chitosan solution + gelatin solution (chitosan:gelatin = 3:7, polymer 3 wt%) + NaCl (frozen)",No gelation,Water,FD (-80 °C),Post-EDC-NHS treatment,Chemical (EDC),0.0357,97.10%,,,,,Macroporous (cellular),,,,,
2540,FD,Scaffold,Monolith,Gelatin,Chitosan,,C,A,,ng,wa,"Chitosan solution + gelatin solution (chitosan:gelatin = 1:9, polymer 3 wt%) + NaCl (frozen)",No gelation,Water,FD (-80 °C),Post-EDC-NHS treatment,Chemical (EDC),0.0472,96.37%,,,,,Macroporous (cellular),,,,,
2541,FD,Scaffold,Monolith,Gelatin,,,C,,,ng,wa,Gelatin solution (polymer 3 wt%) + NaCl (frozen),No gelation,Water,FD (-80 °C),Post-EDC-NHS treatment,Chemical (EDC),0.0444,96.66%,,,,,Macroporous (cellular),,,,,
2542,FD,Scaffold,Monolith,Chitosan,Gelatin,,A,C,,ng,wa,"Chitosan solution + gelatin solution (chitosan:gelatin = 5:5, polymer 3 wt%) + NaCl (frozen)",No gelation,Water,FD (-80 °C),Post-glutaraldehyde treatment,Chemical (aldehyde),,,,,,,Macroporous (cellular),,,,,
2543,FD,Scaffold,Monolith,Chitosan,Gelatin,,A,C,,ng,wa,"Chitosan solution + gelatin solution (chitosan:gelatin = 5:5, polymer 3 wt%) (frozen)",No gelation,Water,FD (-80 °C),Post-EDC-NHS treatment,Chemical (EDC),0.0376,96.76%,,,,,Macroporous (cellular),,,,,
2544,FD,Scaffold,Beads,PLA,,,F,,,ng,ow,"PLA in 1,4-dioxane (frozen)",No gelation,"1,4-Dioxane?",FD,,,,,,,,,,,,,,
2545,FD,Scaffold,Beads,PLA,Chitosan,,F,A,,ng,ow,"PLA in 1,4-dioxane + chitosan nanoparticle suspension (frozen)",No gelation,"1,4-Dioxane?",FD,,,,,,,,,,,,,,
2546,FD,Adsorbent,Monolith,Chitosan,Hemicellulose,Diethylene triamine pentaacetic acid modification,A,A,Al,ng,wa,Chitosan solution + hemicellulose-diethylene triamine pentaacetic acid solution (hemicellulose/chitosan = 0.2) (frozen),No gelation,Water,FD,,,0.0095,99.51%,,,,,Macroporous (fibrous),,,,,
2547,FD,Adsorbent,Monolith,Chitosan,Hemicellulose,Diethylene triamine pentaacetic acid modification,A,A,Al,ng,wa,Chitosan solution + hemicellulose-diethylene triamine pentaacetic acid solution (hemicellulose/chitosan = 0.5) (frozen),No gelation,Water,FD,,,0.0096,99.63%,,,,,Macroporous (fibrous),,,,,
2548,FD,Adsorbent,Monolith,Chitosan,Hemicellulose,Diethylene triamine pentaacetic acid modification,A,A,Al,ng,wa,Chitosan solution + hemicellulose-diethylene triamine pentaacetic acid solution (hemicellulose/chitosan = 0.8) (frozen),No gelation,Water,FD,,,0.0097,99.71%,,,,,Macroporous (fibrous),,,,,
2549,FD,Adsorbent,Monolith,Chitosan,Hemicellulose,Diethylene triamine pentaacetic acid modification,A,A,Al,ng,wa,Chitosan solution + hemicellulose-diethylene triamine pentaacetic acid solution (hemicellulose/chitosan = 1.0) (frozen),No gelation,Water,FD,,,0.0098,99.80%,,,,,Macroporous (fibrous),,,,,
2550,FD,Adsorbent,Monolith,Chitosan,Hemicellulose,Diethylene triamine pentaacetic acid modification,A,A,Al,ng,wa,Chitosan solution + hemicellulose-diethylene triamine pentaacetic acid solution (hemicellulose/chitosan = 1.2) (frozen),No gelation,Water,FD,,,0.0097,99.75%,,,,,Macroporous (fibrous),,,,,
2551,FD,Scaffold,Monolith,Chitosan,Cellagen,,A,C,,ng,wa,Chitosan-collagen solution (frozen),No gelation,Water,FD,,,,86%,,,,,Macroporous (cellular),,,,,
2552,FD,Scaffold,Monolith,Chitosan,Cellagen,Aloe vera loading,A,C,Lo,ng,wa,Chitosan-collagen solution + Aloe vera gel (0.1%) (frozen),No gelation,Water,FD,,,,89%,,,,,Macroporous (cellular),,,,,
2553,FD,Scaffold,Monolith,Chitosan,Cellagen,Aloe vera loading,A,C,Lo,ng,wa,Chitosan-collagen solution + Aloe vera gel (0.2%) (frozen),No gelation,Water,FD,,,,91%,,,,,Macroporous (cellular),,,,,
2554,FD,Scaffold,Monolith,Chitosan,Cellagen,Aloe vera loading,A,C,Lo,ng,wa,Chitosan-collagen solution + Aloe vera gel (0.3%) (frozen),No gelation,Water,FD,,,,92%,,,,,Macroporous (cellular),,,,,
2555,FD,Scaffold,Monolith,Chitosan,Cellagen,Aloe vera loading,A,C,Lo,ng,wa,Chitosan-collagen solution + Aloe vera gel (0.4%) (frozen),No gelation,Water,FD,,,,94%,,,,,Macroporous (cellular),,,,,
2556,FD,Scaffold,Monolith,Chitosan,Cellagen,Aloe vera loading,A,C,Lo,ng,wa,Chitosan-collagen solution + Aloe vera gel (0.5%) (frozen),No gelation,Water,FD,,,,95%,,,,,Macroporous (cellular),,,,,
2557,FD,Scaffold,Monolith,Poly(glutamic acid),Chitosan,,C,A,,pc,wa,Poly(glutamic acid) solution + chitosan powder (COOH:NH2 = 2:1) + acetic acid (frozen),Physical (electrostatic),Water,FD,,,,,,,,,Macroporous (cellular),,,,,
2558,FD,Scaffold,Monolith,Poly(glutamic acid),Chitosan,,C,A,,pc,wa,Poly(glutamic acid) solution + chitosan powder (COOH:NH2 = 1:1) + acetic acid (frozen),Physical (electrostatic),Water,FD,,,,,,,,,Macroporous (cellular),,,,,
2559,FD,Scaffold,Monolith,Poly(glutamic acid),Chitosan,,C,A,,pc,wa,Poly(glutamic acid) solution + chitosan powder (COOH:NH2 = 1:2) + acetic acid (frozen),Physical (electrostatic),Water,FD,,,,,,,,,Macroporous (cellular),,,,,
2560,FD,Wound dressing,Monolith,Chitosan,,Gluconic acid modification,A,,Al,ng,wa,Gluconic acid-conjugated chitosan solution (1%) (freeze-thaw),No gelation,Water,FD for SEM,,,,,,,,,Macroporous (fibrous and flakes),,,,,
2561,FD,Wound dressing,Monolith,Chitosan,,Gluconic acid modification,A,,Al,ng,wa,Gluconic acid-conjugated chitosan solution (2%) (freeze-thaw),No gelation,Water,FD for SEM,,,,,,,,,Macroporous (fibrous and flakes),,,,,
