Repository: paulagirones/Aerogels_thermal_conductivity

# Aerogels_thermal_conductivity
Machine learning prediction of thermal conductivity in aerogels.

File: 20250220_dataset.csv (part 15 of 95)
Entry,Drying,Purpose,Shape,First materials,Second materials,Modification,First material class,Second materials class,Modification class,Gelation class,Solvent class,Process,Gelation mechanism,Final solvent,Drying details,Post drying treatment,Post-drying cross-linking,Envelope density g/cm3,Porosity,BET surface area m2/g,BJH pore size nm,BJH pore volume (total) cm3/g,compression elastic modulus MPa,SEM,Thermal conductivity W/(m K),Thermal method,Thermal method detail,,
2562,FD,Wound dressing,Monolith,Chitosan,PVA,Gluconic acid modification,A,E,Al,ng,wa,Gluconic acid-conjugated chitosan solution (1%) + PVA-saline solution (2.5%) (freeze-thaw),No gelation,Water,FD for SEM,,,,,,,,,Macroporous (fibrous and flakes),,,,,
2563,FD,Wound dressing,Monolith,Chitosan,PVA,Gluconic acid modification,A,E,Al,ng,wa,Gluconic acid-conjugated chitosan solution (1%) + PVA-saline solution (5%) (freeze-thaw),No gelation,Water,FD for SEM,,,,,,,,,Macroporous (fibrous and flakes),,,,,
2564,FD,Wound dressing,Monolith,Chitosan,,,A,,,pp,al,Chitosan solution (frozen) + NaOH solution + ethanol,"Physical (antisolvent, pH)",Ethanol?,FD,,,,,,,,,Macroporous (fibrous),,,,,
2565,FD,Wound dressing,Monolith,Chitosan,PEG,,A,E,,pp,al,Chitosan solution + PEG (frozen) + NaOH solution + ethanol,"Physical (antisolvent, pH)",Ethanol?,FD,,,,,,,,,Macroporous (fibrous),,,,,
2566,FD,Wound dressing,Monolith,Chitosan,PEG,,A,E,,pp,al,Chitosan solution + PEG + CPR (frozen) + NaOH solution + ethanol,"Physical (antisolvent, pH)",Ethanol?,FD,,,,,,,,,Macroporous (fibrous),,,,,
2567,FD,Scaffold,Monolith,Chitosan,Collagen,Drug loading,A,C,Lo,cc,wa,Chitosan solution + icariin + EDC-NHS-MES solution (frozen),Chemical (EDC),Water,FD,,,,,,,,,Macroporous (cellular and fibrous),,,,,
2568,FD,Scaffold,Monolith,Chitosan,Collagen,Drug loading,A,C,Lo,cc,wa,Chitosan solution + collagen solution + icariin + EDC-NHS-MES solution (frozen),Chemical (EDC),Water,FD,,,,,,,,,Macroporous (cellular and fibrous),,,,,
2569,FD,Scaffold,Monolith,Silk fibroin,Chitosan,,D,A,,ng,wa,Chitosan solution + silk fibroin solution (frozen),No gelation,Water,FD,Post-treatment with NaOH-methanol solution and EDC-NHS solution,"Physical (antisolvent, pH) and chemical (EDC)",,,,,,,Macroporous (flakes),,,,,
2570,FD,Scaffold,Monolith,Chitosan,"Gelatin, hyaluronic acid",,A,"A, A",,ng,wa,Chitosan-gelatin-hyaluronic acid solution (0.8% gelatin) (frozen),No gelation,Water,FD,Post-treatment with EDC (20 mM)-NHS-MES solution,,,97%,,,,,Macroporous (cellular),,,,,
2571,FD,Scaffold,Monolith,Chitosan,"Gelatin, hyaluronic acid",,A,"A, A",,ng,wa,Chitosan-gelatin-hyaluronic acid solution (0.8% gelatin) (frozen),No gelation,Water,FD,Post-treatment with EDC (30 mM)-NHS-MES solution,,,95.90%,,,,,Macroporous (cellular),,,,,
2572,FD,Scaffold,Monolith,Chitosan,"Gelatin, hyaluronic acid",,A,"A, A",,ng,wa,Chitosan-gelatin-hyaluronic acid solution (0.8% gelatin) (frozen),No gelation,Water,FD,Post-treatment with EDC (40 mM)-NHS-MES solution,,,98%,,,,,Macroporous (cellular),,,,,
2573,FD,Scaffold,Monolith,Chitosan,"Gelatin, hyaluronic acid",,A,"A, A",,ng,wa,Chitosan-gelatin-hyaluronic acid solution (1.0% gelatin) (frozen),No gelation,Water,FD,Post-treatment with EDC (20 mM)-NHS-MES solution,,,93%,,,,,Macroporous (cellular),,,,,
2574,FD,Scaffold,Monolith,Chitosan,"Gelatin, hyaluronic acid",,A,"A, A",,ng,wa,Chitosan-gelatin-hyaluronic acid solution (1.0% gelatin) (frozen),No gelation,Water,FD,Post-treatment with EDC (30 mM)-NHS-MES solution,,,94.70%,,,,,Macroporous (cellular),,,,,
2575,FD,Scaffold,Monolith,Chitosan,"Gelatin, hyaluronic acid",,A,"A, A",,ng,wa,Chitosan-gelatin-hyaluronic acid solution (1.0% gelatin) (frozen),No gelation,Water,FD,Post-treatment with EDC (40 mM)-NHS-MES solution,,,94%,,,,,Macroporous (cellular),,,,,
2576,FD,Scaffold,Monolith,Chitosan,"Gelatin, hyaluronic acid",,A,"A, A",,ng,wa,Chitosan-gelatin-hyaluronic acid solution (1.2% gelatin) (frozen),No gelation,Water,FD,Post-treatment with EDC (20 mM)-NHS-MES solution,,,92%,,,,,Macroporous (cellular),,,,,
2577,FD,Scaffold,Monolith,Chitosan,"Gelatin, hyaluronic acid",,A,"A, A",,ng,wa,Chitosan-gelatin-hyaluronic acid solution (1.2% gelatin) (frozen),No gelation,Water,FD,Post-treatment with EDC (30 mM)-NHS-MES solution,,,90.40%,,,,,Macroporous (cellular),,,,,
2578,FD,Scaffold,Monolith,Chitosan,"Gelatin, hyaluronic acid",,A,"A, A",,ng,wa,Chitosan-gelatin-hyaluronic acid solution (1.2% gelatin) (frozen),No gelation,Water,FD,Post-treatment with EDC (40 mM)-NHS-MES solution,,,92%,,,,,Macroporous (cellular),,,,,
2579,FD,Scaffold,Monolith,Chitosan,Alginate,,A,A,,pp,wa,Chitosan-alginate solution + NaOH solution (frozen),Physical (pH),Water,FD,,,,,,,,,Macroporous (cellular),,,,,
2580,FD,Scaffold,Monolith,Chitosan,Gelatin,,A,C,,ng,wa,Chitosan solution + gelatin solution (frozen),No gelation,Water,FD,,,,,,,,,Macroporous (cellular),,,,,
2581,FD,Scaffold,Monolith,Chitosan,Gelatin,,A,C,,ng,wa,Chitosan solution + gelatin solution (frozen),No gelation,Water,FD,Post-treatment with EDC solution and gamma-ray irradiation,Chemical (EDC),,,,,,,Macroporous (cellular),,,,,
2582,FD,Scaffold,Monolith,Chitosan,Gelatin,,A,C,,ng,wa,Chitosan solution + gelatin solution (frozen),No gelation,Water,FD,Post-treatment with genipin solution,Chemical (genipin),,,,,,,Macroporous (cellular),,,,,
2583,FD,Scaffold,Monolith,Chitosan,Gelatin,,A,C,,ng,wa,Chitosan solution + gelatin solution (frozen),No gelation,Water,FD,Post-treatment with glutaraldehyde solution,Chemical (aldehyde),,,,,,,Macroporous (cellular),,,,,
2584,FD,Wound dressing,Monolith,Chitosan,"Collagen, PEG",,A,"C, E",,pc,wa,"Chitosan-PEG electrospun mat + tripolyphosphate solution, post-immersion into collagen solution (frozen)",Physical (phosphate),Water,FD,Post-treatment with EDC-NHS solution,Chemical (EDC),,61%,,,,,Macroporous (fibrous),,,,,
2585,FD,Wound dressing,Monolith,Chitosan,PVA,,A,E,,cc,wa,Chitosan solution + glycerol-PVA (12.5%) solution + NaHCO3 solution + CO2 bubbling + glutaraldehyde solution (frozen),Chemical (aldehyde),Water,FD,Post-gamma-ray irradiation,,,,,,,,Macroporous (cellular),,,,,
2586,FD,Wound dressing,Monolith,Chitosan,PVA,,A,E,,cc,wa,Chitosan solution + glycerol-PVA (16.7%) solution + NaHCO3 solution + CO2 bubbling + glutaraldehyde solution (frozen),Chemical (aldehyde),Water,FD,Post-gamma-ray irradiation,,,,,,,,Macroporous (cellular),,,,,
2587,FD,Wound dressing,Monolith,Chitosan,PVA,,A,E,,cc,wa,Chitosan solution + glycerol-PVA (25.0%) solution + NaHCO3 solution + CO2 bubbling + glutaraldehyde solution (frozen),Chemical (aldehyde),Water,FD,Post-gamma-ray irradiation,,,,,,,,Macroporous (cellular),,,,,
2588,FD,Wound dressing,Monolith,Chitosan,PVA,,A,E,,cc,wa,Chitosan solution + glycerol-PVA (50.0%) solution + NaHCO3 solution + CO2 bubbling + glutaraldehyde solution (frozen),Chemical (aldehyde),Water,FD,Post-gamma-ray irradiation,,,,,,,,Macroporous (cellular),,,,,
2589,FD,Scaffold,Monolith,Chitosan,,,A,,,ng,wa,Chitosan solution (frozen),No gelation,Water,FD,,,,,,,,,Macroporous (cellular),,,,,
2590,FD,Scaffold,Monolith,Chitosan,GO,,A,N,,ng,wa,Chitosan solution + GO suspension-EDC-NHS solution (frozen),No gelation,Water,FD,,,,,,,,,Macroporous (cellular),,,,,
2591,FD,Scaffold,Monolith,Chitosan,CNT,,A,N,,ng,wa,Chitosan solution + COOH-induced SWCNT suspension-EDC-NHS solution (frozen),No gelation,Water,FD,,,,,,,,,Macroporous (cellular and nanofibrous),,,,,
2592,FD,Scaffold,Monolith,Chitosan,CNT,,A,N,,ng,wa,Chitosan solution + nitric-acid-functionalized long MWCNT (frozen),No gelation,Water,FD (-196 °C),Post-treatment with glutaraldehyde vapor,Chemical (aldehyde),,,,,,,Macroporous (cellular),,,,,
2593,FD,Scaffold,Monolith,Chitosan,CNT,,A,N,,ng,wa,Chitosan solution + nitric-acid-functionalized long MWCNT (frozen),No gelation,Water,FD (-65 °C),Post-treatment with glutaraldehyde vapor,Chemical (aldehyde),,,,,,,Macroporous (cellular),,,,,
2594,FD,Scaffold,Monolith,Chitosan,CNT,,A,N,,ng,wa,Chitosan solution + nitric-acid-functionalized short MWCNT (frozen),No gelation,Water,FD (-196 °C),Post-treatment with glutaraldehyde vapor,Chemical (aldehyde),,,,,,,Macroporous (cellular),,,,,
2595,SCD,Not specific,Fibers,Polyacrylonitrile,Polyvinylpyrrolidone,,R,E,,pp,al,"Polyacrylonitrile-polyvinylpyrrolidone (1:1) solution in DMF (electrospun, 250 °C treatment)",Physical?,Ethanol,SCD,,,,,37,,0.1,,Mesoporous (nanoparticulate),,,,,
2596,SCD,Not specific,Fibers,Polyacrylonitrile,Polyvinylpyrrolidone,,R,E,,pp,al,"Polyacrylonitrile-polyvinylpyrrolidone (1:3) solution in DMF (electrospun, 250 °C treatment)",Physical?,Ethanol,SCD,,,,,71,,0.12,,Mesoporous (nanoparticulate),,,,,
2597,SCD,Not specific,Fibers,Polyacrylonitrile,Polyvinylpyrrolidone,,R,E,,pp,al,"Polyacrylonitrile-polyvinylpyrrolidone (1:5) solution in DMF (electrospun, 250 °C treatment)",Physical?,Ethanol,SCD,,,,,11,,0.04,,Mesoporous (nanoparticulate),,,,,
2598,SCD,Not specific,Fibers,Polyacrylonitrile,Polyvinylpyrrolidone,,R,E,,pp,al,"Polyacrylonitrile-polyvinylpyrrolidone (1:7) solution in DMF (electrospun, 250 °C treatment)",Physical?,Ethanol,SCD,,,,,19,,0.04,,Mesoporous (nanoparticulate),,,,,
2599,SCD,Not specific,Fibers,Polyacrylonitrile,Polyvinylpyrrolidone,Carbonized,R,E,Ca,pp,al,"Polyacrylonitrile-polyvinylpyrrolidone (1:3) solution in DMF (electrospun, 250 °C treatment)",Physical?,Ethanol,SCD,Post-calcination at 800 °C,,,,602,,0.54,,Mesoporous (nanoparticulate),,,,,
2600,SCD,Electrocatalysis,Monolith,Glucose?borax,,,A,,,cp,uk,Glucose?borax (0.15 g) solution + 2-pyrrol-carboxaldehyde (0.8 g) (hydrothermal),Chemical (polymerization),Unknown,SCD,,,,,42,,0.07,,Mesoporous (nanoparticulate),,,,,
2601,SCD,Electrocatalysis,Monolith,Glucose?borax,,,A,,,cp,uk,Glucose?borax (0.15 g) solution + 2-pyrrol-carboxaldehyde (1.3 g) (hydrothermal),Chemical (polymerization),Unknown,SCD,,,,,192,,0.32,,Mesoporous (nanoparticulate),,,,,
2602,SCD,Electrocatalysis,Monolith,Glucose?borax,,,A,,,cp,uk,Glucose?borax (0.15 g) solution + 2-pyrrol-carboxaldehyde (2.0 g) (hydrothermal),Chemical (polymerization),Unknown,SCD,,,,,427,,0.71,,Mesoporous (nanoparticulate),,,,,
2603,SCD,Electrocatalysis,Monolith,Glucose?borax,,,A,,,cp,uk,Glucose?borax (0.3 g) solution + 2-pyrrol-carboxaldehyde (1.3 g) (hydrothermal),Chemical (polymerization),Unknown,SCD,,,,,149,,0.28,,Mesoporous (nanoparticulate),,,,,
2604,SCD,Electrocatalysis,Monolith,Glucose?borax,,,A,,,cp,uk,Glucose?borax (0.6 g) solution + 2-pyrrol-carboxaldehyde (1.3 g) (hydrothermal),Chemical (polymerization),Unknown,SCD,,,,,80,,0.17,,Mesoporous (nanoparticulate),,,,,
2605,SCD,Electrocatalysis,Monolith,Glucose?borax,,,A,,,cp,uk,Glucose?borax (0.6 g) solution + 2-pyrrol-carboxaldehyde (2.0 g) (hydrothermal),Chemical (polymerization),Unknown,SCD,,,,,366,,0.44,,Mesoporous (nanoparticulate),,,,,
2606,SCD,Electrocatalysis,Monolith,Glucose?borax,,Carbonized,A,,Ca,cp,uk,Glucose?borax (0.15 g) solution + 2-pyrrol-carboxaldehyde (0.8 g) (hydrothermal),Chemical (polymerization),Unknown,SCD,Post-calcination at 900 °C,,,,28,,0.09,,Mesoporous (nanoparticulate),,,,,
2607,SCD,Electrocatalysis,Monolith,Glucose?borax,,Carbonized,A,,Ca,cp,uk,Glucose?borax (0.15 g) solution + 2-pyrrol-carboxaldehyde (1.3 g) (hydrothermal),Chemical (polymerization),Unknown,SCD,Post-calcination at 900 °C,,,,179,,0.32,,Mesoporous (nanoparticulate),,,,,
2608,SCD,Electrocatalysis,Monolith,Glucose?borax,,Carbonized,A,,Ca,cp,uk,Glucose?borax (0.15 g) solution + 2-pyrrol-carboxaldehyde (2.0 g) (hydrothermal),Chemical (polymerization),Unknown,SCD,Post-calcination at 900 °C,,,,305,,0.34,,Mesoporous (nanoparticulate),,,,,
2609,SCD,Electrocatalysis,Monolith,Glucose?borax,,Carbonized,A,,Ca,cp,uk,Glucose?borax (0.3 g) solution + 2-pyrrol-carboxaldehyde (1.3 g) (hydrothermal),Chemical (polymerization),Unknown,SCD,Post-calcination at 900 °C,,,,159,,0.29,,Mesoporous (nanoparticulate),,,,,
2610,SCD,Electrocatalysis,Monolith,Glucose?borax,,Carbonized,A,,Ca,cp,uk,Glucose?borax (0.6 g) solution + 2-pyrrol-carboxaldehyde (1.3 g) (hydrothermal),Chemical (polymerization),Unknown,SCD,Post-calcination at 900 °C,,,,105,,0.16,,Mesoporous (nanoparticulate),,,,,
2611,SCD,Electrocatalysis,Monolith,Glucose?borax,,Carbonized,A,,Ca,cp,uk,Glucose?borax (0.6 g) solution + 2-pyrrol-carboxaldehyde (2.0 g) (hydrothermal),Chemical (polymerization),Unknown,SCD,Post-calcination at 900 °C,,,,265,,0.41,,Mesoporous (nanoparticulate),,,,,
2612,SCD,Electrocatalysis,Monolith,Glucose?borax,,Carbonized,A,,Ca,cp,uk,Glucose?borax (0.3 g) solution (hydrothermal),Chemical (polymerization),Unknown,SCD,Post-calcination at 900 °C,,,,373,,0.27,,Mesoporous (nanoparticulate),,,,,
2613,SCD,Not specific,Monolith,RF,,,I,,,cp,ow,Resorcinol-formaldehyde-Na2CO3 solution (R/W = 0.005),Chemical (polymerization),Acetone,SCD,,,0.35,,,,,1.29,Mesoporous (nanoparticulate),,,,,
2614,SCD,Not specific,Monolith,RF,,,I,,,cp,ow,Resorcinol-formaldehyde-Na2CO3 solution (R/W = 0.006),Chemical (polymerization),Acetone,SCD,,,0.14,,,,,0.35,Mesoporous (nanoparticulate),,,,,
2615,SCD,Not specific,Monolith,RF,,,I,,,cp,ow,Resorcinol-formaldehyde-Na2CO3 solution (R/W = 0.007),Chemical (polymerization),Acetone,SCD,,,0.09,,,,,0.09,Mesoporous (nanoparticulate),,,,,
2616,SCD,Not specific,Monolith,RF,,,I,,,cp,ow,Resorcinol-formaldehyde-Na2CO3 solution (R/W = 0.008),Chemical (polymerization),Acetone,SCD,,,0.06,,,,,0.065,Mesoporous (nanoparticulate),,,,,
2617,SCD,Not specific,Monolith,RF,,,I,,,cp,ow,Resorcinol-formaldehyde-Na2CO3 solution (R/W = 0.009),Chemical (polymerization),Acetone,SCD,,,0.07,,,,,0.085,Mesoporous (nanoparticulate),,,,,
2618,SCD,Not specific,Monolith,RF,,,I,,,cp,ow,Resorcinol-formaldehyde-Na2CO3 solution (R/W = 0.010),Chemical (polymerization),Acetone,SCD,,,0.08,,,,,0.15,Mesoporous (nanoparticulate),,,,,
2619,SCD,Not specific,Monolith,RF,,,I,,,cp,ow,Resorcinol-formaldehyde-Na2CO3 solution (R/W = 0.011),Chemical (polymerization),Acetone,SCD,,,0.21,,,,,0.95,Mesoporous (nanoparticulate),,,,,
2620,SCD,Not specific,Monolith,RF,,,I,,,cp,ow,Resorcinol-formaldehyde-Na2CO3 solution (R/W = 0.012),Chemical (polymerization),Acetone,SCD,,,0.18,,,,,4.838,Mesoporous (nanoparticulate),,,,,
2621,SCD,Not specific,Monolith,RF,,,I,,,cp,ow,Resorcinol-formaldehyde-Na2CO3 solution (R/W = 0.013),Chemical (polymerization),Acetone,SCD,,,0.22,,,,,3.12,Mesoporous (nanoparticulate),,,,,
2622,SCD,Not specific,Monolith,RF,,,I,,,cp,ow,Resrcinol-formaldehyde-HCl solution ,Chemical (polymerization),Acetonitrile,SCD,,,,,,,,,,,,,,
2623,SCD,Not specific,Monolith,RF,,Carbonized,I,,Ca,cp,ow,Resrcinol-formaldehyde-HCl solution ,Chemical (polymerization),Acetonitrile,SCD,Post-calcination at 1100 °C,,,,,,,,Macroporous (particulate),,,,,
2624,FD,Adsorbent,Monolith,Chitosan,,,A,,,ng,wa,Chitosan solution (frozen),No gelation,Water,FD,Post-heat treatment at 400 °C in N2,,0.038,96.22%,153,3.28,0.56,,Macroporous (cellular),,,,,
2625,FD,Adsorbent,Monolith,Chitosan,GO,,A,N,,ng,wa,Acetic acid dispersion of GO (1%) + chitosan (frozen),No gelation,Water,FD,Post-heat treatment at 400 °C in N2,,0.048,95.22%,182,3.18,0.76,,Macroporous (cellular),,,,,
2626,FD,Adsorbent,Monolith,Chitosan,GO,,A,N,,ng,wa,Acetic acid dispersion of GO (3%) + chitosan (frozen),No gelation,Water,FD,Post-heat treatment at 400 °C in N2,,0.05,95.19%,205,2.62,0.78,,Macroporous (cellular),,,,,
2627,FD,Adsorbent,Monolith,Chitosan,GO,,A,N,,ng,wa,Acetic acid dispersion of GO (5%) + chitosan (frozen),No gelation,Water,FD,Post-heat treatment at 400 °C in N2,,0.052,95.03%,241,4.46,0.89,,Macroporous (cellular),,,,,
2628,FD,Adsorbent,Monolith,Chitosan,GO,,A,N,,ng,wa,Acetic acid dispersion of GO (10%) + chitosan (frozen),No gelation,Water,FD,Post-heat treatment at 400 °C in N2,,0.057,94.84%,374,6.62,1.31,,Macroporous (cellular),,,,,
2629,FD,Adsorbent,Monolith,Chitosan,GO,,A,N,,ng,wa,Acetic acid dispersion of GO (15%) + chitosan (frozen),No gelation,Water,FD,Post-heat treatment at 400 °C in N2,,0.069,94.06%,390,5.06,1.14,,Macroporous (cellular),,,,,
2630,FD,Adsorbent,Monolith,Chitosan,GO,,A,N,,ng,wa,Acetic acid dispersion of GO (20%) + chitosan (frozen),No gelation,Water,FD,Post-heat treatment at 400 °C in N2,,0.074,93.89%,412,5.14,1.23,,Macroporous (cellular),,,,,
2631,FD,Adsorbent,Monolith,Cellulose,,,B,,,pp,wa,"Cellulose-NaOH-urea solution (freeze-thaw, frozen)",Physical (aggregation),Water,FD,,,,,,,,,Macroporous (fibrous),0.032,Transient,Hot disk,,
2632,FD,Adsorbent,Monolith,Cellulose,,MTMS treatment,B,,Si,pp,wa,"Cellulose-NaOH-urea solution (freeze-thaw, frozen)",Physical (aggregation),Water,FD,Post-MTMS treatment,,0.04,94.80%,,,,,Macroporous (fibrous),0.029,Transient,Hot disk,,
2633,SCD,Thermal insulation,Monolith,Cellulose nanofibers,,,K,,,pp,al,Cellulose nanofiber (0.2%) suspension + HCl solution,Physical (pH),Ethanol,SCD,,,0.004,99.70%,,,,0.02,Mesoporous (nanofibrous),,,,,
2634,SCD,Thermal insulation,Monolith,Cellulose nanofibers,,,K,,,pp,al,Cellulose nanofiber (0.4%) suspension + HCl solution,Physical (pH),Ethanol,SCD,,,0.008,99.60%,540,,,0.18,Mesoporous (nanofibrous),,,,,
2635,SCD,Thermal insulation,Monolith,Cellulose nanofibers,,,K,,,pp,al,Cellulose nanofiber (0.6%) suspension + HCl solution,Physical (pH),Ethanol,SCD,,,0.01,99.50%,540,,,0.23,Mesoporous (nanofibrous),0.02,Transient,TWA,,
2636,SCD,Thermal insulation,Monolith,Cellulose nanofibers,,,K,,,pp,al,Cellulose nanofiber (1.0%) suspension + HCl solution,Physical (pH),Ethanol,SCD,,,0.017,99%,560,,,0.4,Mesoporous (nanofibrous),0.018,Transient,TWA,,
2637,SCD,Thermal insulation,Monolith,Cellulose nanofibers,,,K,,,pp,al,Cellulose nanofiber (2.0%) suspension + HCl solution,Physical (pH),Ethanol,SCD,,,0.032,98.10%,520,,,0.91,Mesoporous (nanofibrous),0.038,Transient,TWA,,
2638,FD,"Adsorbent, thermal insulation",Monolith,Cellulose nanofibers,,,K,,,ng,wa,HIUS cellulose nanofiber (0.1 wt%) suspension (frozen),No gelation,Water,FD,,,0.001,,,,,,Macroporous (fibrous),,,,,
2639,FD,"Adsorbent, thermal insulation",Monolith,Cellulose nanofibers,,,K,,,ng,wa,HIUS cellulose nanofiber (0.2 wt%) suspension (frozen),No gelation,Water,FD,,,0.002,,,,,,Macroporous (fibrous),,,,,
2640,FD,"Adsorbent, thermal insulation",Monolith,Cellulose nanofibers,,,K,,,ng,wa,HIUS cellulose nanofiber (0.5 wt%) suspension (frozen),No gelation,Water,FD,,,0.007,,,,,,Macroporous (fibrous),,,,,
2641,FD,"Adsorbent, thermal insulation",Monolith,Cellulose nanofibers,,,K,,,ng,wa,HIUS cellulose nanofiber (0.8 wt%) suspension (frozen),No gelation,Water,FD,,,0.008,,,,,,Macroporous (fibrous),,,,,
2642,FD,"Adsorbent, thermal insulation",Monolith,Cellulose nanofibers,,,K,,,ng,wa,HCl cellulose nanofiber (0.1 wt%) suspension (frozen),No gelation,Water,FD,,,0.009,,,,,,Macroporous (fibrous),,,,,
2643,FD,"Adsorbent, thermal insulation",Monolith,Cellulose nanofibers,,,K,,,ng,wa,HCl cellulose nanofiber (0.2 wt%) suspension (frozen),No gelation,Water,FD,,,0.01,,,,,,Macroporous (fibrous),,,,,
2644,FD,"Adsorbent, thermal insulation",Monolith,Cellulose nanofibers,,,K,,,ng,wa,HCl cellulose nanofiber (0.5 wt%) suspension (frozen),No gelation,Water,FD,,,0.016,,,,,,Macroporous (fibrous),,,,,
2645,FD,"Adsorbent, thermal insulation",Monolith,Cellulose nanofibers,,,K,,,ng,wa,HCl cellulose nanofiber (0.8 wt%) suspension (frozen),No gelation,Water,FD,,,0.028,,,,,,Macroporous (fibrous),,,,,
2646,FD,"Adsorbent, thermal insulation",Monolith,Cellulose nanofibers,,,K,,,ng,wa,TEMPO cellulose nanofiber (0.1 wt%) suspension (frozen),No gelation,Water,FD,,,0.001,,,,,,Macroporous (fibrous),,,,,
2647,FD,"Adsorbent, thermal insulation",Monolith,Cellulose nanofibers,,,K,,,ng,wa,TEMPO cellulose nanofiber (0.2 wt%) suspension (frozen),No gelation,Water,FD,,,0.002,,,,,,Macroporous (fibrous),,,,,
2648,FD,"Adsorbent, thermal insulation",Monolith,Cellulose nanofibers,,,K,,,ng,wa,TEMPO cellulose nanofiber (0.5 wt%) suspension (frozen),No gelation,Water,FD,,,0.007,,,,,,Macroporous (fibrous),,,,,
2649,FD,"Adsorbent, thermal insulation",Monolith,Cellulose nanofibers,,,K,,,ng,wa,TEMPO cellulose nanofiber (0.8 wt%) suspension (frozen),No gelation,Water,FD,,,0.009,,,,,,Macroporous (fibrous),,,,,
2650,FD,"Adsorbent, thermal insulation",Monolith,Cellulose nanofibers,,,K,,,ng,wa,HSO cellulose nanofiber (0.1 wt%) suspension (frozen),No gelation,Water,FD,,,0.009,,,,,,Macroporous (fibrous),,,,,
2651,FD,"Adsorbent, thermal insulation",Monolith,Cellulose nanofibers,,,K,,,ng,wa,HSO cellulose nanofiber (0.2 wt%) suspension (frozen),No gelation,Water,FD,,,0.01,,,,,,Macroporous (fibrous),,,,,
2652,FD,"Adsorbent, thermal insulation",Monolith,Cellulose nanofibers,,,K,,,ng,wa,HSO cellulose nanofiber (0.5 wt%) suspension (frozen),No gelation,Water,FD,,,0.012,,,,,,Macroporous (fibrous),,,,,
2653,FD,"Adsorbent, thermal insulation",Monolith,Cellulose nanofibers,,,K,,,ng,wa,HSO cellulose nanofiber (0.8 wt%) suspension (frozen),No gelation,Water,FD,,,0.026,,,,,,Macroporous (fibrous),,,,,
2654,SCD,Not specific,Beads,Starch,,,A,,,pp,al,Amylose corn starch-palmitate suspension + HCl solution,Physical (pH),Ethanol,SCD (depress 400 MPa/min),,,,,313,,,,Mesoporous (nanoparticulate),,,,,
2655,SCD,Not specific,Beads,Starch,,,A,,,pp,al,Amylose corn starch-palmitate suspension + HCl solution,Physical (pH),Ethanol,SCD (depress 100 MPa/min),,,,,317,,,,Mesoporous (nanoparticulate),,,,,
2656,SCD,Not specific,Beads,Starch,,,A,,,pp,al,Amylose corn starch-palmitate suspension + HCl solution,Physical (pH),Ethanol,SCD (depress 30 MPa/min),,,,,342,,,,Mesoporous (nanoparticulate),,,,,
2657,SCD,Not specific,Beads,Starch,,,A,,,pp,al,Amylose corn starch-palmitate suspension + HCl solution,Physical (pH),Ethanol,SCD (depress 10 MPa/min),,,,,326,,,,Mesoporous (nanoparticulate),,,,,
2658,SCD,Not specific,Beads,Starch,,,A,,,pp,al,Amylose corn starch-palmitate suspension + HCl solution,Physical (pH),Ethanol,SCD (depress 3 MPa/min),,,0.138,,362,,,,Mesoporous (nanoparticulate),,,,,
2659,SCD,Not specific,Beads,Starch,,,A,,,pp,al,Amylose corn starch-palmitate suspension + HCl solution,Physical (pH),Ethanol,SCD (depress 1 MPa/min),,,,,361,,,,Mesoporous (nanoparticulate),,,,,
2660,FD,Adsorbent,Monolith,Cellulose nanofibers,,Ammonium functionalized,K,,Al,cc,wa,Ammonium-functionalized cellulose nanofiber suspension + epoxypropyltrimethyl ammonium chloride (frozen),Chemical (epoxy),Water,FD,,,,,,,,,Macroporous (fibrous),,,,,
2661,FD,Optoelectronic devices,Sheet,Cellulose nanofibers,,,K,,,ng,wa,Cellulose nanofiber suspension (frozen),No gelation,Water,FD,,,,98%,,,,,Macroporous (cellular),,,,,
2662,SCD,Not specific,Monolith,Silk fibroin,,,D,,,pp,al,Silk fibroin-LiBr solution + CO2 bubbling,Physical,Ethanol,SCD,,,,,,,,,Mesoporous (nanofibrous),,,,,
2663,SCD,Not specific,Monolith,Silk fibroin,,,D,,,pp,al,"Silk fibroin-LiBr solution, CO2 pressurizing ",Physical,Ethanol,SCD,,,,,,,,,Mesoporous (nanofibrous),,,,,
2664,VD,Separation,Microbeads,Polyimide,,,G,,,cc,ow,"Poly(amic acid) in acetone, solvothermal treatment",Chemical,Acetone,VD,,,0.306,80%,103,,,,Macroporous (particulate),,,,,
2665,FD,Separation,Monolith,Poly(m-phenylenediamine),,,G,,,ng,wa,Poly(m-phenylenediamine) suspension (frozen),No gelation,Water,FD,Post-calcination at 160 °C,,0.0008,,338,,0.72,,Macroporous (particulate),,,,,
2666,FD,Not specific,Monolith,Cellulose,,Octanoyl modification,B,,Al,pp,al,Cellulose octanoyl in THF + ethanol (frozen),Physical (antisolvent),t-Butanol,FD,,,,,,,,,Macroporous (fibrous),,,,,
2667,SCD,Not specific,Monolith,Cellulose,,Nitrate glycerol modification,B,,Al,pp,al,"Nitrate glycerol-cellulose in acetone/ethanol (w/w = 3/1), evaporation",Physical (antisolvent),Ethanol,SCD,,,0.179,89.34%,142,13.8,0.51,,Mesoporous (nanofibrous),,,,,
2668,SCD,Not specific,Monolith,Cellulose,,Nitrate glycerol modification,B,,Al,pp,al,"Nitrate glycerol-cellulose in acetone/ethanol (w/w = 2/1), evaporation",Physical (antisolvent),Ethanol,SCD,,,0.133,92.01%,158,16.8,0.75,,Mesoporous (nanofibrous),,,,,
2669,SCD,Not specific,Monolith,Cellulose,,Nitrate glycerol modification,B,,Al,pp,al,"Nitrate glycerol-cellulose in acetone/ethanol (w/w = 1/1), evaporation",Physical (antisolvent),Ethanol,SCD,,,0.106,93.69%,171,22.6,0.91,,Mesoporous (nanofibrous),,,,,
2670,SCD,Not specific,Monolith,Cellulose,,Nitrate glycerol modification,B,,Al,pp,al,"Nitrate glycerol-cellulose in acetone/ethanol (w/w = 2/3), evaporation",Physical (antisolvent),Ethanol,SCD,,,0.082,95.12%,183,23,0.98,,Mesoporous (nanofibrous),,,,,
2671,APD,Not specific,Monolith,Aramid fibers,,,K,,,pp,ow,p-Aramid fibers in tetrabutylammonium fluoride-DMSO + acetone,Physical (antisolvent),Acetone?,APD,,,1.4,,,,,,,,,,,
2672,VD,Not specific,Monolith,Aramid fibers,,,K,,,pp,ow,p-Aramid fibers in tetrabutylammonium fluoride-DMSO + acetone,Physical (antisolvent),Acetone?,VD,,,1.07,,,,,,,,,,,
2673,FD,Not specific,Monolith,Aramid fibers,,,K,,,pp,wa,p-Aramid fibers in tetrabutylammonium fluoride-DMSO + acetone,Physical (antisolvent),Water,FD,,,1.39,,,,,,,,,,,
2674,SCD,Not specific,Monolith,Aramid fibers,,,K,,,pp,ow,p-Aramid fibers in tetrabutylammonium fluoride-DMSO + acetone,Physical (antisolvent),Acetone,"SCD (80 °C, 20 MPa, dep 3 h)",,,0.088,,430,,1.329,,,,,,,
2675,SCD,Not specific,Monolith,Aramid fibers,,,K,,,pp,ow,p-Aramid fibers in tetrabutylammonium fluoride-DMSO + acetone,Physical (antisolvent),Acetone,"SCD (40 to 80 °C, 10 MPa, dep 3 h)",,,0.096,,460,,1.353,,,,,,,
2676,SCD,Not specific,Monolith,Aramid fibers,,,K,,,pp,ow,p-Aramid fibers in tetrabutylammonium fluoride-DMSO + acetone,Physical (antisolvent),Acetone,"SCD (80 °C, 10 MPa, dep 3 h)",,,0.083,,510,,1.436,,Mesoporous (nanofibrous),,,,,
2677,SCD,Not specific,Monolith,Aramid fibers,,,K,,,pp,ow,p-Aramid fibers in tetrabutylammonium fluoride-DMSO + acetone,Physical (antisolvent),Acetone,"SCD (80 °C, 20 MPa, dep 6 h)",,,0.157,,390,,1.159,,,,,,,
2678,SCD,Not specific,Monolith,Aramid fibers,,,K,,,pp,ow,p-Aramid fibers in tetrabutylammonium fluoride-DMSO + acetone,Physical (antisolvent),Acetone,"SCD (80 °C, 20 MPa, dep 1 h)",,,0.135,,210,,0.605,,,,,,,
2679,SCD,Not specific,Monolith,Aramid fibers,,,K,,,pp,ow,p-Aramid fibers in tetrabutylammonium fluoride-DMSO + acetone,Physical (antisolvent),Acetone,"SCD (40 °C, 10 MPa, dep 3 h)",,,0.871,,,,,,,,,,,
2680,SCD,Not specific,Monolith,Aramid fibers,,,K,,,pp,ow,p-Aramid fibers in tetrabutylammonium fluoride-DMSO + acetone,Physical (antisolvent),Acetone,"SCD (40 °C, 20 MPa, dep 3 h)",,,0.692,,,,,,,,,,,
2681,FD,Catalysis,Monolith,Chitin nanofibers,,,K,,,pp,wa,Chitin nanofibers suspension + NaOH solution,Physical (pH),Water,FD,,,0.0048,,24,,,,Macroporous (cellular),,,,,
2682,FD,Catalysis,Monolith,Chitin nanofibers,,,K,,,pp,al,Chitin nanofibers suspension + NaOH solution,Physical (pH),t-Butanol,FD,,,,,212,,,,Mesoporous (nanofibrous),,,,,
2683,SCD,Catalysis,Monolith,Chitin nanofibers,,,K,,,pp,al,Chitin nanofibers suspension + NaOH solution,Physical (pH),Ethanol,SCD,,,,,289,,,,Mesoporous (nanofibrous),,,,,
2684,SCD,Not specific,Monolith,Aramid fibers,,,K,,,pp,ow,p-Aramid (TF) fibers in tetrabutylammonium fluoride-DMSO + acetone,Physical (antisolvent),Acetone,SCD,,,0.625,,,,,,Mesoporous (nanofibrous),,,,,
2685,SCD,Not specific,Monolith,Aramid fibers,,,K,,,pp,ow,p-Aramid (KF) fibers in tetrabutylammonium fluoride-DMSO + acetone,Physical (antisolvent),Acetone,SCD,,,0.159,,,,,,Mesoporous (nanofibrous),,,,,
2686,SCD,Not specific,Monolith,Aramid fibers,,,K,,,pp,al,p-Aramid (KF) fibers in tetrabutylammonium fluoride-DMSO + acetone,Physical (antisolvent),Ethanol,SCD,,,0.018,,,,,0.1346,Mesoporous (nanofibrous),,,,,
2687,FD,Separation,Monolith,Cellulose nanofibers,,Tiethoxyl(octyl) silane modification,K,,Si,ng,wa,Cellulose nanofiber (0.1 wt%) suspension (frozen),No gelation,Water,FD,Post-triethoxyl(octyl) silane teatment,,0.0018,99.50%,,,,,Macroporous (cellular),,,,,
2688,FD,Separation,Monolith,Cellulose nanofibers,,Tiethoxyl(octyl) silane modification,K,,Si,ng,wa,Cellulose nanofiber (0.2 wt%) suspension (frozen),No gelation,Water,FD,Post-triethoxyl(octyl) silane teatment,,0.0025,99.60%,,,,,Macroporous (cellular),,,,,
2689,FD,Separation,Monolith,Cellulose nanofibers,,Tiethoxyl(octyl) silane modification,K,,Si,ng,wa,Cellulose nanofiber (0.3 wt%) suspension (frozen),No gelation,Water,FD,Post-triethoxyl(octyl) silane teatment,,0.004,99.70%,,,,,Macroporous (cellular),,,,,
2690,FD,Separation,Monolith,Cellulose nanofibers,,Tiethoxyl(octyl) silane modification,K,,Si,ng,wa,Cellulose nanofiber (0.4 wt%) suspension (frozen),No gelation,Water,FD,Post-triethoxyl(octyl) silane teatment,,0.005,99.80%,,,,,Macroporous (cellular),,,,,
2691,FD,Separation,Monolith,Cellulose nanofibers,,Tiethoxyl(octyl) silane modification,K,,Si,ng,wa,Cellulose nanofiber (0.5 wt%) suspension (frozen),No gelation,Water,FD,Post-triethoxyl(octyl) silane teatment,,0.0065,99.80%,,,,,Macroporous (cellular),,,,,
2692,FD,Separation,Monolith,Cellulose nanofibers,,Tiethoxyl(octyl) silane modification,K,,Si,ng,wa,Cellulose nanofiber (0.6 wt%) suspension (frozen),No gelation,Water,FD,Post-triethoxyl(octyl) silane teatment,,0.0081,99.90%,,,,,Macroporous (cellular),,,,,
2693,FD,Not specific,Monolith,PVA,,,E,,,cc,wa,PVA suspension + divinyl sulfone (OH/DVS = 12) + NaOH solution,Chemical (divinyl sulfone),Water,FD,,,0.16,,,,,,Macroporous (cellular),,,,,
2694,FD,Not specific,Monolith,PVA,,,E,,,cc,wa,PVA suspension + NaOH solution,Chemical (divinyl sulfone),Water,FD,,,0.122,,,,,,Macroporous (cellular),,,,,
2695,FD,Not specific,Monolith,PVA,,,E,,,cc,wa,PVA suspension + divinyl sulfone (OH/DVS = 5) + NaOH solution,Chemical (divinyl sulfone),Water,FD,,,0.166,,,,,,Macroporous (cellular),,,,,
2696,FD,Not specific,Monolith,PVA,Clay,,E,S,,cc,wa,PVA suspension + NaOH solution + clay suspension (PVA:clay = 8:2),Chemical (divinyl sulfone),Water,FD,,,0.119,,,,,,Macroporous (cellular),,,,,
2697,FD,Not specific,Monolith,PVA,Clay,,E,S,,cc,wa,PVA suspension + divinyl sulfone + NaOH solution + clay suspension (PVA:clay = 8:2),Chemical (divinyl sulfone),Water,FD,,,0.149,,,,,,Macroporous (cellular),,,,,
2698,FD,Not specific,Monolith,PVA,Clay,,E,S,,cc,wa,PVA suspension + NaOH solution + clay suspension (PVA:clay = 6:4),Chemical (divinyl sulfone),Water,FD,,,0.098,,,,,,Macroporous (cellular),,,,,
2699,FD,Not specific,Monolith,PVA,Clay,,E,S,,cc,wa,PVA suspension + divinyl sulfone + NaOH solution + clay suspension (PVA:clay = 6:4),Chemical (divinyl sulfone),Water,FD,,,0.121,,,,,,Macroporous (cellular),,,,,
2700,FD,Not specific,Monolith,PVA,Clay,,E,S,,cc,wa,PVA suspension + NaOH solution + clay suspension (PVA:clay = 4:6),Chemical (divinyl sulfone),Water,FD,,,0.089,,,,,,Macroporous (cellular),,,,,
2701,FD,Not specific,Monolith,PVA,Clay,,E,S,,cc,wa,PVA suspension + divinyl sulfone + NaOH solution + clay suspension (PVA:clay = 4:6),Chemical (divinyl sulfone),Water,FD,,,0.11,,,,,,Macroporous (cellular),,,,,
2702,FD,Not specific,Monolith,PVA,Clay,,E,S,,cc,wa,PVA suspension + NaOH solution + clay suspension (PVA:clay = 2:8),Chemical (divinyl sulfone),Water,FD,,,0.092,,,,,,Macroporous (cellular),,,,,
2703,FD,Not specific,Monolith,PVA,Clay,,E,S,,cc,wa,PVA suspension + divinyl sulfone + NaOH solution + clay suspension (PVA:clay = 2:8),Chemical (divinyl sulfone),Water,FD,,,0.097,,,,,,Macroporous (cellular),,,,,
2704,FD,Adsorbent,Monolith?,Cellulose,,,B,,,pp,al,Microcrystalline cellulose in Bmim Cl + methanol (frozen),Physical (antisolvent),t-Butanol,FD,Post-modification with iminodiacetic acid,,,,,,,,Macroporous (fibrous),,,,,
2705,SCD,Sensors,Beads,Starch,,,A,,,pp,al,"Corn starch in O/W emulsion, solvothermal treatment, + ethanol",Physical (antisolvent),Ethanol,SCD,,,0.19,,83,40,0.45,,Mesoporous (nanofibrous),,,,,
2706,SCD,Sensors,Beads,Starch,PEDOT,,A,M,,cp,ow,"Starch aerogel beads + Fe3+ p-toluenesulfonate + EDOT in ethanol, DMSO treatment to dissolve starch",Chemical (polymerization),Acetonitrile,SCD,,,0.12,,58,41,0.28,,Mesoporous (nanofibrous),,,,,
2707,SCD,Not specific,Monolith,Lignin,,,F,,,cc,al,"Wheat straw lignin in NaOH solution + oligo(alkylene glycol)-a,w-diglycidyl ethers (640 mg, crosslinker/lignin = 0.5)",Chemical (epoxy),Ethanol,SCD,,,0.2,,110,,,,Macroporous (particulate),,,,,
2708,SCD,Not specific,Monolith,Lignin,,,F,,,cc,al,"Wheat straw lignin in NaOH solution + oligo(alkylene glycol)-a,w-diglycidyl ethers (640 mg, crosslinker/lignin = 1)",Chemical (epoxy),Ethanol,SCD,,,0.2,,90,,,,Macroporous (particulate),,,,,
2709,SCD,Not specific,Monolith,Lignin,,,F,,,cc,al,"Wheat straw lignin in NaOH solution + oligo(alkylene glycol)-a,w-diglycidyl ethers (640 mg, crosslinker/lignin = 1.5)",Chemical (epoxy),Ethanol,SCD,,,0.28,,60,,,,Macroporous (particulate),,,,,
2710,SCD,Not specific,Monolith,Lignin,,,F,,,cc,al,"Wheat straw lignin in NaOH solution + oligo(alkylene glycol)-a,w-diglycidyl ethers (640 mg, crosslinker/lignin = 2)",Chemical (epoxy),Ethanol,SCD,,,0.26,,40,,,,Macroporous (particulate),,,,,
2711,SCD,Not specific,Monolith,Lignin,,,F,,,cc,al,"Wheat straw lignin in NaOH solution + oligo(alkylene glycol)-a,w-diglycidyl ethers (380 mg, crosslinker/lignin = 0.5)",Chemical (epoxy),Ethanol,SCD,,,0.25,,80,,,,Macroporous (particulate),,,,,
2712,SCD,Not specific,Monolith,Lignin,,,F,,,cc,al,"Wheat straw lignin in NaOH solution + oligo(alkylene glycol)-a,w-diglycidyl ethers (380 mg, crosslinker/lignin = 1)",Chemical (epoxy),Ethanol,SCD,,,0.25,,60,,,,Macroporous (particulate),,,,,
2713,SCD,Not specific,Monolith,Lignin,,,F,,,cc,al,"Wheat straw lignin in NaOH solution + oligo(alkylene glycol)-a,w-diglycidyl ethers (380 mg, crosslinker/lignin = 1.5)",Chemical (epoxy),Ethanol,SCD,,,0.28,,40,,,,Macroporous (particulate),,,,,
2714,SCD,Not specific,Monolith,Lignin,,,F,,,cc,al,"Wheat straw lignin in NaOH solution + oligo(alkylene glycol)-a,w-diglycidyl ethers (380 mg, crosslinker/lignin = 2)",Chemical (epoxy),Ethanol,SCD,,,0.26,,60,,,,Macroporous (particulate),,,,,
2715,SCD,Scaffold,Monolith,PLA,,,F,,,pp,al,PLA (3%)-ethyl lactate solution (cooling),Physical (temperature),Ethanol,SCD,,,,95%,70,,,,Macroporous (fibrous),,,,,
2716,SCD,Scaffold,Monolith,PLA,,,F,,,pp,al,PLA (4%)-ethyl lactate solution (cooling),Physical (temperature),Ethanol,SCD,,,,94%,73,,,,Macroporous (fibrous),,,,,
2717,SCD,Scaffold,Monolith,PLA,,,F,,,pp,al,PLA (5%)-ethyl lactate solution (cooling),Physical (temperature),Ethanol,SCD,,,,91%,88,,,,Macroporous (fibrous),,,,,
2718,SCD,Scaffold,Monolith,PLA,,,F,,,pp,al,PLA (5.5%)-ethyl lactate solution (cooling),Physical (temperature),Ethanol,SCD,,,,90%,95,,,,Macroporous (fibrous),,,,,
2719,FD,Capacitors,Monolith,Bacterial cellulose,,,K,,,pp,wa,Bacterial cellulose gel + dye (frozen),Physical (aggregation),Water,FD,,,,,,,,,Macroporous (nanofibrous),,,,,
2720,FD,Capacitors,Monolith,Bacterial cellulose,,Carbonized,K,,Ca,pp,wa,Bacterial cellulose gel + dye (frozen),Physical (aggregation),Water,FD,Post-calcination at 900 °C,,,,,,,,Macroporous (nanofibrous),,,,,
2721,SCD,Not specific,Monolith,Carrageenan,,,A,,,pc,ow,k-Carrageenan (0.5 wt%) solution + KSCN solution,Physical (Mn+),Acetone,SCD,,,0.045,,220,,,,Mesoporous (nanofibrous),,,,,
2722,SCD,Not specific,Monolith,Carrageenan,,,A,,,pc,ow,k-Carrageenan (1 wt%) solution + KSCN solution,Physical (Mn+),Acetone,SCD,,,0.06,,210,,,,Mesoporous (nanofibrous),,,,,
2723,SCD,Not specific,Monolith,Carrageenan,,,A,,,pc,ow,k-Carrageenan (1.5 wt%) solution + KSCN solution,Physical (Mn+),Acetone,SCD,,,0.08,,250,,,,Mesoporous (nanofibrous),,,,,
2724,SCD,Not specific,Monolith,Carrageenan,,,A,,,pc,ow,k-Carrageenan (2 wt%) solution + KSCN solution,Physical (Mn+),Acetone,SCD,,,0.1,,200,,,,Mesoporous (nanofibrous),,,,,
2725,SCD,Not specific,Monolith,Carrageenan,,,A,,,pc,ow,k-Carrageenan (2.5 wt%) solution + KSCN solution,Physical (Mn+),Acetone,SCD,,,0.11,,240,,,,Mesoporous (nanofibrous),,,,,
2726,SCD,Not specific,Monolith,Carrageenan,,,A,,,pc,ow,k-Carrageenan (3 wt%) solution + KSCN solution,Physical (Mn+),Acetone,SCD,,,0.13,,220,,,,Mesoporous (nanofibrous),,,,,
2727,FD,Not specific,Monolith,Galactomannan,,,A,,,pp,wa,Galactomannan solution + enzymes (cooling),Physical (temperature),Water,FD,,,0.016,,,,,0.0455,Macroporous (cellular),,,,,
2728,FD,Not specific,Monolith,Galactoxyloglucan,,,B,,,pp,wa,Galactooxyglucan solution + enzymes (cooling),Physical (temperature),Water,FD,,,0.012,,,,,0.0138,Macroporous (cellular),,,,,
2729,FD,Adsorbent,Monolith,Cellulose,,,B,,,pp,al,"Wood-NaOH-urea solution (cooling at -2 °C) + methanol, upper side (frozen)",Physical (antisolvent),t-Butanol,FD,,,,,205,,1.17,,Macroporous (fibrous),,,,,
2730,FD,Adsorbent,Monolith,Cellulose,,,B,,,pp,al,"Wood-NaOH-urea solution (cooling at -2 °C) + methanol, bottom side (frozen)",Physical (antisolvent),t-Butanol,FD,,,,,155,,2.21,,Macroporous (fibrous),,,,,
2731,FD,Adsorbent,Monolith,Cellulose,,,B,,,pp,al,"Wood-NaOH-urea solution (cooling at -4 °C) + methanol, upper side (frozen)",Physical (antisolvent),t-Butanol,FD,,,,,233,,1.4,,Macroporous (fibrous),,,,,
2732,FD,Adsorbent,Monolith,Cellulose,,,B,,,pp,al,"Wood-NaOH-urea solution (cooling at -4 °C) + methanol, bottom side (frozen)",Physical (antisolvent),t-Butanol,FD,,,,,155,,0.85,,Macroporous (fibrous),,,,,
2733,FD,Adsorbent,Monolith,Cellulose,,,B,,,pp,al,"Wood-NaOH-urea solution (cooling at -8 °C) + methanol, upper side (frozen)",Physical (antisolvent),t-Butanol,FD,,,,,246,,1.32,,Macroporous (fibrous),,,,,
2734,FD,Adsorbent,Monolith,Cellulose,,,B,,,pp,al,"Wood-NaOH-urea solution (cooling at -8 °C) + methanol, bottom side (frozen)",Physical (antisolvent),t-Butanol,FD,,,,,185,,1.08,,Macroporous (fibrous),,,,,
2735,FD,Adsorbent,Monolith,Cellulose,,,B,,,pp,al,"Wood-NaOH-urea solution (cooling at -10 °C) + methanol, upper side (frozen)",Physical (antisolvent),t-Butanol,FD,,,,,285,,1.04,,Macroporous (fibrous),,,,,
2736,FD,Adsorbent,Monolith,Cellulose,,,B,,,pp,al,"Wood-NaOH-urea solution (cooling at -10 °C) + methanol, bottom side (frozen)",Physical (antisolvent),t-Butanol,FD,,,,,210,,0.78,,Macroporous (fibrous),,,,,
2737,SCD,Not specific,Monolith,Polydivinylbenzene,,,J,,,cp,al,"Divinyl benzene + 1,2-dichloromethane + SnCl4 in methanol",Chemical (polymerization),Methanol,SCD,,,,,,,,,Mesoporous (nanoparticulate),,,,,
2738,FD,Catalysis,Monolith,Bacterial cellulose,,,K,,,ng,wa,Bacterial cellulose gel (frozen),No gelation,Water,FD,,,,,,,,,Macroporous (nanofibrous),,,,,
2739,FD,Catalysis,Monolith,Bacterial cellulose,,Carbonized,K,,Ca,ng,wa,Bacterial cellulose gel (frozen),No gelation,Water,FD,"Post-calcination at 900 °C, post-N-doping in NH3 gas",,,,,,,,Macroporous (nanofibrous),,,,,
2740,SCD,Thermal insulation,Monolith,Polyurethane,,,H,,,cp,ow,2-Hydroxyethyl acrylate (0.31 M) + Desmodur RE + tris(4-isocyanatophenyl) methane (0.10 M) in acetone + AIBN/triisocyanate,Chemical (polymerization),Acetone,SCD,,,0.135,90%,81,45,6.656,0.248,Macroporous (particulate),0.05,Transient,Flash,,
2741,SCD,Thermal insulation,Monolith,Polyurethane,,,H,,,cp,ow,2-Hydroxyethyl acrylate (0.42 M) + Desmodur RE + tris(4-isocyanatophenyl) methane (0.14 M) in acetone + AIBN/triisocyanate,Chemical (polymerization),Acetone,SCD,,,0.186,86%,139,51,4.613,0.427,Macroporous (particulate),0.056,Transient,Flash,,
2742,SCD,Thermal insulation,Monolith,Polyurethane,,,H,,,cp,ow,2-Hydroxyethyl acrylate (0.74 M) + Desmodur RE + tris(4-isocyanatophenyl) methane (0.25 M) in acetone + AIBN/triisocyanate,Chemical (polymerization),Acetone,SCD,,,0.33,75%,225,54,2.266,28,Macroporous (particulate),0.048,Transient,Flash,,
2743,SCD,Thermal insulation,Monolith,Polyurethane,,,H,,,cp,ow,2-Hydroxyethyl acrylate (1.17 M) + Desmodur RE + tris(4-isocyanatophenyl) methane (0.39 M) in acetone + AIBN/triisocyanate,Chemical (polymerization),Acetone,SCD,,,0.499,62%,229,28,1.251,155,Macroporous (particulate),0.059,Transient,Flash,,
2744,SCD,Thermal insulation,Monolith,Polyurethane,,,H,,,cp,ow,2-Hydroxyethyl acrylate (1.65 M) + Desmodur RE + tris(4-isocyanatophenyl) methane (0.55 M) in acetone + AIBN/triisocyanate,Chemical (polymerization),Acetone,SCD,,,0.662,50%,217,53,0.75,370,Macroporous (particulate),0.085,Transient,Flash,,
2745,SCD,Thermal insulation,Monolith,Polyurethane,,,H,,,cp,ow,2-Hydroxyethyl acrylate (0.31 M) + Desmodur RE + tris(4-isocyanatophenyl) methane (0.10 M) + ethylene glycol dimethacrylate (0.06 M) in acetone + AIBN/triisocyanate,Chemical (polymerization),Acetone,SCD,,,0.139,90%,74,42,6.448,0.127,Macroporous (particulate),0.051,Transient,Flash,,
