Repository: paulagirones/Aerogels_thermal_conductivity

# Aerogels_thermal_conductivity
Machine learning prediction of thermal conductivity in aerogels.

File: 20250220_dataset.csv (part 16 of 95)
Entry,Drying,Purpose,Shape,First materials,Second materials,Modification,First material class,Second materials class,Modification class,Gelation class,Solvent class,Process,Gelation mechanism,Final solvent,Drying details,Post drying treatment,Post-drying cross-linking,Envelope density g/cm3,Porosity,BET surface area m2/g,BJH pore size nm,BJH pore volume (total) cm3/g,compression elastic modulus MPa,SEM,Thermal conductivity W/(m K),Thermal method,Thermal method detail,,
2746,SCD,Thermal insulation,Monolith,Polyurethane,,,H,,,cp,ow,2-Hydroxyethyl acrylate (0.42 M) + Desmodur RE + tris(4-isocyanatophenyl) methane (0.14 M) + ethylene glycol dimethacrylate (0.09 M) in acetone + AIBN/triisocyanate,Chemical (polymerization),Acetone,SCD,,,0.17,87%,130,38,5.125,0.323,Macroporous (particulate),0.081,Transient,Flash,,
2747,SCD,Thermal insulation,Monolith,Polyurethane,,,H,,,cp,ow,2-Hydroxyethyl acrylate (0.74 M) + Desmodur RE + tris(4-isocyanatophenyl) methane (0.25 M) + ethylene glycol dimethacrylate (0.15 M) in acetone + AIBN/triisocyanate,Chemical (polymerization),Acetone,SCD,,,0.307,77%,179,52,2.494,16,Macroporous (particulate),0.04,Transient,Flash,,
2748,SCD,Thermal insulation,Monolith,Polyurethane,,,H,,,cp,ow,2-Hydroxyethyl acrylate (1.17 M) + Desmodur RE + tris(4-isocyanatophenyl) methane (0.39 M) + ethylene glycol dimethacrylate (0.24 M) in acetone + AIBN/triisocyanate,Chemical (polymerization),Acetone,SCD,,,0.479,64%,186,50,1.334,142,Macroporous (particulate),0.04,Transient,Flash,,
2749,SCD,Thermal insulation,Monolith,Polyurethane,,,H,,,cp,ow,2-Hydroxyethyl acrylate (1.65 M) + Desmodur RE + tris(4-isocyanatophenyl) methane (0.55 M) + ethylene glycol dimethacrylate (0.334 M) in acetone + AIBN/triisocyanate,Chemical (polymerization),Acetone,SCD,,,0.616,53%,208,30,0.859,316,Macroporous (particulate),0.087,Transient,Flash,,
2750,SCD,Thermal insulation,Monolith,Polyurethane,,,H,,,cp,ow,"2-Hydroxyethyl acrylate (0.31 M) + Desmodur RE + tris(4-isocyanatophenyl) methane (0.10 M) + 1,6-hexanediol diacrylatee (0.06 M) in acetone + AIBN/triisocyanate",Chemical (polymerization),Acetone,SCD,,,0.132,90%,29,47,6.819,0.186,Macroporous (particulate),0.054,Transient,Flash,,
2751,SCD,Thermal insulation,Monolith,Polyurethane,,,H,,,cp,ow,"2-Hydroxyethyl acrylate (0.42 M) + Desmodur RE + tris(4-isocyanatophenyl) methane (0.14 M) + 1,6-hexanediol diacrylate (0.09 M) in acetone + AIBN/triisocyanate",Chemical (polymerization),Acetone,SCD,,,0.166,87%,55,55,5.261,0.298,Macroporous (particulate),0.063,Transient,Flash,,
2752,SCD,Thermal insulation,Monolith,Polyurethane,,,H,,,cp,ow,"2-Hydroxyethyl acrylate (0.74 M) + Desmodur RE + tris(4-isocyanatophenyl) methane (0.25 M) + 1,6-hexanediol diacrylate (0.15 M) in acetone + AIBN/triisocyanate",Chemical (polymerization),Acetone,SCD,,,0.29,77%,169,42,2.67,13,Macroporous (particulate),0.036,Transient,Flash,,
2753,SCD,Thermal insulation,Monolith,Polyurethane,,,H,,,cp,ow,"2-Hydroxyethyl acrylate (1.17 M) + Desmodur RE + tris(4-isocyanatophenyl) methane (0.39 M) + 1,6-hexanediol diacrylate (0.24 M) in acetone + AIBN/triisocyanate",Chemical (polymerization),Acetone,SCD,,,0.466,64%,191,50,1.381,180,Macroporous (particulate),0.044,Transient,Flash,,
2754,SCD,Thermal insulation,Monolith,Polyurethane,,,H,,,cp,ow,"2-Hydroxyethyl acrylate (1.65 M) + Desmodur RE + tris(4-isocyanatophenyl) methane (0.55 M) + 1,6-hexanediol diacrylate (0.32 M) in acetone + AIBN/triisocyanate",Chemical (polymerization),Acetone,SCD,,,0.627,52%,175,28,0.83,360,Macroporous (particulate),0.076,Transient,Flash,,
2755,SCD,Thermal insulation,Monolith,Polyurethane,,,H,,,cp,ow,2-Hydroxyethyl acrylate (0.26 M) + N3300A (0.086 M) in acetone + AIBN/triisocyanate,Chemical (polymerization),Acetone,SCD,,,0.138,89%,2,7244,6.455,,Macroporous (particulate),,,,,
2756,SCD,Thermal insulation,Monolith,Polyurethane,,,H,,,cp,ow,2-Hydroxyethyl acrylate (0.35 M) + N3300A (0.115 M) in acetone + AIBN/triisocyanate,Chemical (polymerization),Acetone,SCD,,,0.171,86%,2,1459,5.054,,Macroporous (particulate),,,,,
2757,SCD,Thermal insulation,Monolith,Polyurethane,,,H,,,cp,ow,2-Hydroxyethyl acrylate (0.59 M) + N3300A (0.197 M) in acetone + AIBN/triisocyanate,Chemical (polymerization),Acetone,SCD,,,0.327,74%,28,42,2.275,,Macroporous (particulate),0.093,Transient,Flash,,
2758,SCD,Thermal insulation,Monolith,Polyurethane,,,H,,,cp,ow,2-Hydroxyethyl acrylate (0.91 M) + N3300A (0.304 M) in acetone + AIBN/triisocyanate,Chemical (polymerization),Acetone,SCD,,,0.511,61%,44,66,1.186,83,Macroporous (particulate),0.072,Transient,Flash,,
2759,SCD,Thermal insulation,Monolith,Polyurethane,,,H,,,cp,ow,2-Hydroxyethyl acrylate (1.26 M) + N3300A (0.418 M) in acetone + AIBN/triisocyanate,Chemical (polymerization),Acetone,SCD,,,0.697,45%,45,42,0.644,274,Macroporous (particulate),0.109,Transient,Flash,,
2760,SCD,Thermal insulation,Monolith,Polyurethane,,,H,,,cp,ow,2-Hydroxyethyl acrylate (0.26 M) + N3300A (0.086 M) + ethylene glycol dimethacrylatee (0.055 M) in acetone + AIBN/triisocyanate,Chemical (polymerization),Acetone,SCD,,,0.156,88%,2,7413,5.615,,Macroporous (particulate),,,,,
2761,SCD,Thermal insulation,Monolith,Polyurethane,,,H,,,cp,ow,2-Hydroxyethyl acrylate (0.35 M) + N3300A (0.115 M) + ethylene glycol dimethacrylate (0.074 M) in acetone + AIBN/triisocyanate,Chemical (polymerization),Acetone,SCD,,,0.174,86%,11,404,4.952,,Macroporous (particulate),,,,,
2762,SCD,Thermal insulation,Monolith,Polyurethane,,,H,,,cp,ow,2-Hydroxyethyl acrylate (0.59 M) + N3300A (0.197 M) + ethylene glycol dimethacrylate (0.126 M) in acetone + AIBN/triisocyanate,Chemical (polymerization),Acetone,SCD,,,0.306,76%,57,50,2.486,11,Macroporous (particulate),0.067,Transient,Flash,,
2763,SCD,Thermal insulation,Monolith,Polyurethane,,,H,,,cp,ow,2-Hydroxyethyl acrylate (0.91 M) + N3300A (0.304 M) + ethylene glycol dimethacrylate (0.194 M) in acetone + AIBN/triisocyanate,Chemical (polymerization),Acetone,SCD,,,0.478,62%,71,44,1.304,71,Macroporous (particulate),0.062,Transient,Flash,,
2764,SCD,Thermal insulation,Monolith,Polyurethane,,,H,,,cp,ow,2-Hydroxyethyl acrylate (1.26 M) + N3300A (0.418 M) +ethylene glycol dimethacrylate (0.267 M) in acetone + AIBN/triisocyanate,Chemical (polymerization),Acetone,SCD,,,0.594,54%,69,43,0.919,284,Macroporous (particulate),0.068,Transient,Flash,,
2765,SCD,Thermal insulation,Monolith,Polyurethane,,,H,,,cp,ow,"2-Hydroxyethyl acrylate (0.26 M) + N3300A (0.086 M) + 1,6-hexanediol diacrylatee (0.054 M) in acetone + AIBN/triisocyanate",Chemical (polymerization),Acetone,SCD,,,0.147,88%,2,6607,6,,Macroporous (particulate),,,,,
2766,SCD,Thermal insulation,Monolith,Polyurethane,,,H,,,cp,ow,"2-Hydroxyethyl acrylate (0.35 M) + N3300A (0.115 M) + 1,6-hexanediol diacrylatee (0.072 M) in acetone + AIBN/triisocyanate",Chemical (polymerization),Acetone,SCD,,,0.17,87%,2,5248,5.103,,Macroporous (particulate),,,,,
2767,SCD,Thermal insulation,Monolith,Polyurethane,,,H,,,cp,ow,"2-Hydroxyethyl acrylate (0.59 M) + N3300A (0.197 M) + 1,6-hexanediol diacrylatee (0.123 M) in acetone + AIBN/triisocyanate",Chemical (polymerization),Acetone,SCD,,,0.337,74%,31,43,2.184,23,Macroporous (particulate),0.052,Transient,Flash,,
2768,SCD,Thermal insulation,Monolith,Polyurethane,,,H,,,cp,ow,"2-Hydroxyethyl acrylate (0.91 M) + N3300A (0.304 M) + 1,6-hexanediol diacrylatee (0.19 M) in acetone + AIBN/triisocyanate",Chemical (polymerization),Acetone,SCD,,,0.504,60%,41,43,1.189,112,Macroporous (particulate),0.061,Transient,Flash,,
2769,SCD,Thermal insulation,Monolith,Polyurethane,,,H,,,cp,ow,"2-Hydroxyethyl acrylate (1.26 M) + N3300A (0.418 M) + 1,6-hexanediol diacrylatee (0.26 M) in acetone + AIBN/triisocyanate",Chemical (polymerization),Acetone,SCD,,,0.659,47%,51,50,0.72,325,Macroporous (particulate),0.091,Transient,Flash,,
2770,SCD,Thermal insulation,Monolith,Polyurethane,,,H,,,cp,ow,Tris(4-isocyanatophenyl) methane-hydroxyethyl-5-norbornene-2-carboxylate (0.187 M) in acetone + AIBN/triisocyanate,Chemical (polymerization),Acetone,SCD,,,0.259,79%,39,43,3.057,9,Macroporous (particulate),0.084,Transient,Flash,,
2771,SCD,Thermal insulation,Monolith,Polyurethane,,,H,,,cp,ow,Tris(4-isocyanatophenyl) methane-hydroxyethyl-5-norbornene-2-carboxylate (0.291 M) in acetone + AIBN/triisocyanate,Chemical (polymerization),Acetone,SCD,,,0.458,63%,59,51,1.376,90,Macroporous (particulate),0.065,Transient,Flash,,
2772,SCD,Thermal insulation,Monolith,Polyurethane,,,H,,,cp,ow,Tris(4-isocyanatophenyl) methane-hydroxyethyl-5-norbornene-2-carboxylate (0.404 M) in acetone + AIBN/triisocyanate,Chemical (polymerization),Acetone,SCD,,,0.694,44%,62,40,0.63,543,Macroporous (particulate),0.125,Transient,Flash,,
2773,SCD,Thermal insulation,Monolith,Polyurethane,,,H,,,cp,ow,Hydroxyethyl-5-norbornene-2-carboxylate (0.234 M) + N3300A ( 0.078 M) in acetone + AIBN/triisocyanate,Chemical (polymerization),Acetone,SCD,,,0.128,89%,21,40,6.985,,Macroporous (particulate),0.119,Transient,Flash,,
2774,SCD,Thermal insulation,Monolith,Polyurethane,,,H,,,cp,ow,Hydroxyethyl-5-norbornene-2-carboxylate (0.357 M) + N3300A ( 0.119 M) in acetone + AIBN/triisocyanate,Chemical (polymerization),Acetone,SCD,,,0.209,83%,28,39,3.97,4.4,Macroporous (particulate),0.111,Transient,Flash,,
2775,SCD,Thermal insulation,Monolith,Polyurethane,,,H,,,cp,ow,Hydroxyethyl-5-norbornene-2-carboxylate (0.485 M) + N3300A ( 0.162 M) in acetone + AIBN/triisocyanate,Chemical (polymerization),Acetone,SCD,,,0.298,76%,32,40,2.533,21,Macroporous (particulate),0.071,Transient,Flash,,
2776,SCD,Thermal insulation,Monolith,Polyurethane,,,H,,,cp,ow,Hydroxyethyl-5-norbornene-2-carboxylate (0.754 M) + N3300A ( 0.251 M) in acetone + AIBN/triisocyanate,Chemical (polymerization),Acetone,SCD,,,0.545,55%,27,58,1.005,144,Macroporous (particulate),0.088,Transient,Flash,,
2777,SCD,Thermal insulation,Monolith,Polyurethane,,,H,,,cp,ow,Hydroxyethyl-5-norbornene-2-carboxylate (1.045 M) + N3300A ( 0.348 M) in acetone + AIBN/triisocyanate,Chemical (polymerization),Acetone,SCD,,,0.792,35%,24,40,0.436,508,Macroporous (particulate),0.12,Transient,Flash,,
2778,SCD,Separation,Monolith,Cellulose nanofibers,,Aldehyde- and hydrazide-modification,K,,Al,cc,al,Aldehyde-modified cellulose + hydrazide-modified cellulose (CNCs 0.5 wt%) suspension in DMSO-water + EDC-NHS solution (frozen),Chemical (aldehyde),Ethanol,SCD,,,0.006,99.60%,250,,,,Macroporous (flakes),,,,,
2779,SCD,Separation,Monolith,Cellulose nanofibers,,Aldehyde- and hydrazide-modification,K,,Al,cc,al,Aldehyde-modified cellulose + hydrazide-modified cellulose (CNCs 1.0 wt%) suspension in DMSO-water + EDC-NHS solution (frozen),Chemical (aldehyde),Ethanol,SCD,,,0.011,99.20%,,,,,Macroporous (flakes),,,,,
2780,SCD,Separation,Monolith,Cellulose nanofibers,,Aldehyde- and hydrazide-modification,K,,Al,cc,al,Aldehyde-modified cellulose + hydrazide-modified cellulose (CNCs 1.5 wt%) suspension in DMSO-water + EDC-NHS solution (frozen),Chemical (aldehyde),Ethanol,SCD,,,0.017,98.80%,,,,,Macroporous (flakes),,,,,
2781,SCD,Separation,Monolith,Cellulose nanofibers,,Aldehyde- and hydrazide-modification,K,,Al,cc,al,Aldehyde-modified cellulose + hydrazide-modified cellulose (CNCs 2.0 wt%) suspension in DMSO-water + EDC-NHS solution (frozen),Chemical (aldehyde),Ethanol,SCD,,,0.022,98.30%,,,,,Macroporous (flakes),,,,,
2782,SCD,Dielectric devices,Monolith,Polyamide,,,G,,,cp,al,"m-Phenylenediamine (5 wt%, oligomer n = 20) in N-methylpyrrolidinone + isophthaloyl chloride + 1,3,5-benzenetricarbonyl trichloride",Chemical (polymerization),Ethanol,SCD,,,0.06,96%,111,,,58,Mesoporous (nanoparticulate),,,,,
2783,SCD,Dielectric devices,Monolith,Polyamide,,,G,,,cp,al,"m-Phenylenediamine (10 wt%, oligomer n = 20) in N-methylpyrrolidinone + isophthaloyl chloride + 1,3,5-benzenetricarbonyl trichloride",Chemical (polymerization),Ethanol,SCD,,,,,119,,,,Mesoporous (nanoparticulate),,,,,
2784,SCD,Dielectric devices,Monolith,Polyamide,,,G,,,cp,al,"m-Phenylenediamine (7.5 wt%, oligomer n = 30) in N-methylpyrrolidinone + isophthaloyl chloride + 1,3,5-benzenetricarbonyl trichloride",Chemical (polymerization),Ethanol,SCD,,,0.1,94%,137,,,125.2,Mesoporous (nanoparticulate),,,,,
2785,SCD,Dielectric devices,Monolith,Polyamide,,,G,,,cp,al,"m-Phenylenediamine (5 wt%, oligomer n = 40) in N-methylpyrrolidinone + isophthaloyl chloride + 1,3,5-benzenetricarbonyl trichloride",Chemical (polymerization),Ethanol,SCD,,,,,48,,,,Mesoporous (nanoparticulate),,,,,
2786,SCD,Dielectric devices,Monolith,Polyamide,,,G,,,cp,al,"m-Phenylenediamine (10 wt%, oligomer n = 40) in N-methylpyrrolidinone + isophthaloyl chloride + 1,3,5-benzenetricarbonyl trichloride",Chemical (polymerization),Ethanol,SCD,,,0.16,89%,96,,,47.8,Mesoporous (nanoparticulate),,,,,
2787,SCD,Dielectric devices,Monolith,Polyamide,,,G,,,cp,al,"m-Phenylenediamine (7.5 wt%, oligomer n = 20) in N-methylpyrrolidinone + isophthaloyl chloride (50%)-terephthaloyl chloride (50%) + 1,3,5-benzenetricarbonyl trichloride",Chemical (polymerization),Ethanol,SCD,,,0.13,91%,247,,,24.6,Mesoporous (nanoparticulate),,,,,
2788,SCD,Dielectric devices,Monolith,Polyamide,,,G,,,cp,al,"m-Phenylenediamine (5 wt%, oligomer n = 30) in N-methylpyrrolidinone + isophthaloyl chloride (50%)-terephthaloyl chloride (50%) + 1,3,5-benzenetricarbonyl trichloride",Chemical (polymerization),Ethanol,SCD,,,0.08,95%,166,,,5.6,Mesoporous (nanoparticulate),,,,,
2789,SCD,Dielectric devices,Monolith,Polyamide,,,G,,,cp,al,"m-Phenylenediamine (7.5 wt%, oligomer n = 30) in N-methylpyrrolidinone + isophthaloyl chloride (50%)-terephthaloyl chloride (50%) + 1,3,5-benzenetricarbonyl trichloride",Chemical (polymerization),Ethanol,SCD,,,0.12,92%,228,,,26.3,Mesoporous (nanoparticulate),,,,,
2790,SCD,Dielectric devices,Monolith,Polyamide,,,G,,,cp,al,"m-Phenylenediamine (7.5 wt%, oligomer n = 30) in N-methylpyrrolidinone + isophthaloyl chloride (50%)-terephthaloyl chloride (50%) + 1,3,5-benzenetricarbonyl trichloride",Chemical (polymerization),Ethanol,SCD,,,0.12,93%,198,,,24,Mesoporous (nanoparticulate),,,,,
2791,SCD,Dielectric devices,Monolith,Polyamide,,,G,,,cp,al,"m-Phenylenediamine (7.5 wt%, oligomer n = 30) in N-methylpyrrolidinone + isophthaloyl chloride (50%)-terephthaloyl chloride (50%) + 1,3,5-benzenetricarbonyl trichloride",Chemical (polymerization),Ethanol,SCD,,,0.13,91%,190,,,19.8,Mesoporous (nanoparticulate),,,,,
2792,SCD,Dielectric devices,Monolith,Polyamide,,,G,,,cp,al,"m-Phenylenediamine (7.5 wt%, oligomer n = 30) in N-methylpyrrolidinone + isophthaloyl chloride (50%)-terephthaloyl chloride (50%) + 1,3,5-benzenetricarbonyl trichloride",Chemical (polymerization),Ethanol,SCD,,,0.1,93%,209,,,12.8,Mesoporous (nanoparticulate),,,,,
2793,SCD,Dielectric devices,Monolith,Polyamide,,,G,,,cp,al,"m-Phenylenediamine (7.5 wt%, oligomer n = 30) in N-methylpyrrolidinone + isophthaloyl chloride (50%)-terephthaloyl chloride (50%) + 1,3,5-benzenetricarbonyl trichloride",Chemical (polymerization),Ethanol,SCD,,,0.11,93%,252,,,16.1,Mesoporous (nanoparticulate),,,,,
2794,SCD,Dielectric devices,Monolith,Polyamide,,,G,,,cp,al,"m-Phenylenediamine (10 wt%, oligomer n = 30) in N-methylpyrrolidinone + isophthaloyl chloride (50%)-terephthaloyl chloride (50%) + 1,3,5-benzenetricarbonyl trichloride",Chemical (polymerization),Ethanol,SCD,,,0.15,90%,225,,,40.9,Mesoporous (nanoparticulate),,,,,
2795,SCD,Dielectric devices,Monolith,Polyamide,,,G,,,cp,al,"m-Phenylenediamine (7.5 wt%, oligomer n = 40) in N-methylpyrrolidinone + isophthaloyl chloride (50%)-terephthaloyl chloride (50%) + 1,3,5-benzenetricarbonyl trichloride",Chemical (polymerization),Ethanol,SCD,,,0.13,91%,162,,,64.8,Mesoporous (nanoparticulate),,,,,
2796,SCD,Dielectric devices,Monolith,Polyamide,,,G,,,cp,al,"m-Phenylenediamine (5 wt%, oligomer n = 20) in N-methylpyrrolidinone + terephthaloyl chloride + 1,3,5-benzenetricarbonyl trichloride",Chemical (polymerization),Ethanol,SCD,,,0.22,85%,366,,,169.2,Mesoporous (nanoparticulate),,,,,
2797,SCD,Dielectric devices,Monolith,Polyamide,,,G,,,cp,al,"m-Phenylenediamine (10 wt%, oligomer n = 20) in N-methylpyrrolidinone + terephthaloyl chloride + 1,3,5-benzenetricarbonyl trichloride",Chemical (polymerization),Ethanol,SCD,,,0.33,77%,385,,,101.3,Mesoporous (nanoparticulate),,,,,
2798,SCD,Dielectric devices,Monolith,Polyamide,,,G,,,cp,al,"m-Phenylenediamine (7.5 wt%, oligomer n = 30) in N-methylpyrrolidinone + terephthaloyl chloride + 1,3,5-benzenetricarbonyl trichloride",Chemical (polymerization),Ethanol,SCD,,,0.3,79%,275,,,312.1,Mesoporous (nanoparticulate),,,,,
2799,SCD,Dielectric devices,Monolith,Polyamide,,,G,,,cp,al,"m-Phenylenediamine (5 wt%, oligomer n = 40) in N-methylpyrrolidinone + terephthaloyl chloride + 1,3,5-benzenetricarbonyl trichloride",Chemical (polymerization),Ethanol,SCD,,,0.18,88%,347,,,57.6,Mesoporous (nanoparticulate),,,,,
2800,SCD,Dielectric devices,Monolith,Polyamide,,,G,,,cp,al,"m-Phenylenediamine (10 wt%, oligomer n = 40) in N-methylpyrrolidinone + terephthaloyl chloride + 1,3,5-benzenetricarbonyl trichloride",Chemical (polymerization),Ethanol,SCD,,,0.36,75%,271,,,213.9,Mesoporous (nanoparticulate),,,,,
2801,SCD,Thermal insulation,Monolith,Pectin,,,A,,,pp,al,Pectin (2 wt%)-HCl solution + water-ethanol,Physical (pH),Ethanol,SCD,,,0.05,,,,,4,Mesoporous (nanofibrous),0.02,Steady state,HFM,,
2802,SCD,Thermal insulation,Monolith,Pectin,,,A,,,pp,al,Pectin (3 wt%)-HCl solution + water-ethanol,Physical (pH),Ethanol,SCD,,,0.09,,,,,5,Mesoporous (nanofibrous),0.022,Steady state,HFM,,
2803,SCD,Thermal insulation,Monolith,Pectin,,,A,,,pp,al,Pectin (4 wt%)-HCl solution + water-ethanol,Physical (pH),Ethanol,SCD,,,0.115,,,,,10,Mesoporous (nanofibrous),0.024,Steady state,HFM,,
2804,SCD,Thermal insulation,Monolith,Pectin,,,A,,,pp,al,Pectin (5 wt%)-HCl solution + water-ethanol,Physical (pH),Ethanol,SCD,,,0.128,,,,,18,Mesoporous (nanofibrous),0.025,Steady state,HFM,,
2805,SCD,Thermal insulation,Monolith,Pectin,,,A,,,pp,al,Pectin (6 wt%)-HCl solution + water-ethanol,Physical (pH),Ethanol,SCD,,,0.17,,,,,,Mesoporous (nanofibrous),0.029,Steady state,HFM,,
2806,SCD,Dielectric devices,Monolith,Polyimide,,,G,,,cp,ow,"4,4'-Oxydianiline (8.5 wt%, oligomer n = 20) + BPDA in N-methylpyrrolidinone + 1,3,5-benzenetricarbonyl trichloride + TEA in acetic acid",Chemical (polymerization),Acetone,SCD,,,0.153,89.40%,340,,,20.67,Mesoporous (nanofibrous and nanoparticulate),,,,,
2807,SCD,Dielectric devices,Monolith,Polyimide,,,G,,,cp,ow,"4,4'-Oxydianiline (10 wt%, oligomer n = 30) + BPDA in N-methylpyrrolidinone + 1,3,5-benzenetricarbonyl trichloride + TEA in acetic acid ",Chemical (polymerization),Acetone,SCD,,,0.19,86.70%,327,,,36.14,Mesoporous (nanofibrous and nanoparticulate),,,,,
2808,SCD,Dielectric devices,Monolith,Polyimide,,,G,,,cp,ow,"4,4'-Oxydianiline (10 wt%, oligomer n = 10) + BPDA in N-methylpyrrolidinone + 1,3,5-benzenetricarbonyl trichloride + TEA in acetic acid",Chemical (polymerization),Acetone,SCD,,,0.226,84.20%,337,,,36.18,Mesoporous (nanofibrous and nanoparticulate),,,,,
2809,SCD,Dielectric devices,Monolith,Polyimide,,,G,,,cp,ow,"4,4'-Oxydianiline (8.5 wt%, oligomer n = 20) + 6FDA (0.375) + BPDA in N-methylpyrrolidinone + 1,3,5-benzenetricarbonyl trichloride + TEA in acetic acid",Chemical (polymerization),Acetone,SCD,,,0.102,93.20%,374,,,6.07,Mesoporous (nanofibrous and nanoparticulate),,,,,
2810,SCD,Dielectric devices,Monolith,Polyimide,,,G,,,cp,ow,"4,4'-Oxydianiline (10 wt%, oligomer n = 20) + 6FDA (0.375) + BPDA in N-methylpyrrolidinone + 1,3,5-benzenetricarbonyl trichloride + TEA in acetic acid",Chemical (polymerization),Acetone,SCD,,,0.13,91.10%,389,,,15.51,Mesoporous (nanofibrous and nanoparticulate),,,,,
2811,SCD,Dielectric devices,Monolith,Polyimide,,,G,,,cp,ow,"4,4'-Oxydianiline (8.5 wt%, oligomer n = 30) + 6FDA (0.375) + BPDA in N-methylpyrrolidinone + 1,3,5-benzenetricarbonyl trichloride + TEA in acetic acid",Chemical (polymerization),Acetone,SCD,,,0.119,91.80%,396,,,6.21,Mesoporous (nanofibrous and nanoparticulate),,,,,
2812,SCD,Dielectric devices,Monolith,Polyimide,,,G,,,cp,ow,"4,4'-Oxydianiline (7 wt%, oligomer n = 20) + 6FDA (0.375) + BPDA in N-methylpyrrolidinone + 1,3,5-benzenetricarbonyl trichloride + TEA in acetic acid",Chemical (polymerization),Acetone,SCD,,,0.087,94.20%,443,,,8.06,Mesoporous (nanofibrous and nanoparticulate),,,,,
2813,SCD,Dielectric devices,Monolith,Polyimide,,,G,,,cp,ow,"4,4'-Oxydianiline (8.5 wt%, oligomer n = 10) + 6FDA (0.375) + BPDA in N-methylpyrrolidinone + 1,3,5-benzenetricarbonyl trichloride + TEA in acetic acid",Chemical (polymerization),Acetone,SCD,,,0.108,92.80%,400,,,7.42,Mesoporous (nanofibrous and nanoparticulate),,,,,
2814,SCD,Dielectric devices,Monolith,Polyimide,,,G,,,cp,ow,"4,4'-Oxydianiline (7 wt%, oligomer n = 30) + BPDA in N-methylpyrrolidinone + 1,3,5-benzenetricarbonyl trichloride + TEA in acetic acid",Chemical (polymerization),Acetone,SCD,,,0.143,89.80%,372,,,14.78,Mesoporous (nanofibrous and nanoparticulate),,,,,
2815,SCD,Dielectric devices,Monolith,Polyimide,,,G,,,cp,ow,"4,4'-Oxydianiline (7 wt%, oligomer n = 10) + BPDA in N-methylpyrrolidinone + 1,3,5-benzenetricarbonyl trichloride + TEA in acetic acid",Chemical (polymerization),Acetone,SCD,,,0.145,89.90%,362,,,13.22,Mesoporous (nanofibrous and nanoparticulate),,,,,
2816,SCD,Dielectric devices,Monolith,Polyimide,,,G,,,cp,ow,"4,4'-Oxydianiline (8.5 wt%, oligomer n = 20) + 6FDA (0.5) + BPDA in N-methylpyrrolidinone + 1,3,5-benzenetricarbonyl trichloride + TEA in acetic acid",Chemical (polymerization),Acetone,SCD,,,0.095,93.20%,445,,,6.04,Mesoporous (nanofibrous and nanoparticulate),,,,,
2817,SCD,Dielectric devices,Monolith,Polyimide,,,G,,,cp,ow,"4,4'-Oxydianiline (7 wt%, oligomer n = 30) + 6FDA (0.5) + BPDA in N-methylpyrrolidinone + 1,3,5-benzenetricarbonyl trichloride + TEA in acetic acid",Chemical (polymerization),Acetone,SCD,,,0.094,93.50%,494,,,5.51,Mesoporous (nanofibrous and nanoparticulate),,,,,
2818,SCD,Dielectric devices,Monolith,Polyimide,,,G,,,cp,ow,"4,4'-Oxydianiline (10 wt%, oligomer n = 30) + 6FDA (0.5) + BPDA in N-methylpyrrolidinone + 1,3,5-benzenetricarbonyl trichloride + TEA in acetic acid",Chemical (polymerization),Acetone,SCD,,,0.112,92.60%,452,,,3.35,Mesoporous (nanofibrous and nanoparticulate),,,,,
2819,SCD,Dielectric devices,Monolith,Polyimide,,,G,,,cp,ow,"4,4'-Oxydianiline (10 wt%, oligomer n = 10) + 6FDA (0.5) + BPDA in N-methylpyrrolidinone + 1,3,5-benzenetricarbonyl trichloride + TEA in acetic acid",Chemical (polymerization),Acetone,SCD,,,0.12,91.90%,404,,,3.2,Mesoporous (nanofibrous and nanoparticulate),,,,,
2820,SCD,Dielectric devices,Monolith,Polyimide,,,G,,,cp,ow,"4,4'-Oxydianiline (7 wt%, oligomer n = 10) + 6FDA (0.5) + BPDA in N-methylpyrrolidinone + 1,3,5-benzenetricarbonyl trichloride + TEA in acetic acid",Chemical (polymerization),Acetone,SCD,,,0.078,94.70%,456,,,4.72,Mesoporous (nanofibrous and nanoparticulate),,,,,
2821,SCD,Dielectric devices,Monolith,Polyimide,,,G,,,cp,ow,"4,4'-Oxydianiline (8.5 wt%, oligomer n = 20) + 6FDA (0.25) + BPDA in N-methylpyrrolidinone + 1,3,5-benzenetricarbonyl trichloride + TEA in acetic acid",Chemical (polymerization),Acetone,SCD,,,0.118,92.00%,366,,,10.63,Mesoporous (nanofibrous and nanoparticulate),,,,,
2822,SCD,Dielectric devices,Monolith,Polyimide,,,G,,,cp,ow,"4,4'-Oxydianiline (8.5 wt%, oligomer n = 20) + 6FDA (0.25) + BPDA in N-methylpyrrolidinone + 1,3,5-benzenetricarbonyl trichloride + TEA in acetic acid",Chemical (polymerization),Acetone,SCD,,,0.117,92.00%,394,,,15.3,Mesoporous (nanofibrous and nanoparticulate),,,,,
2823,SCD,Dielectric devices,Monolith,Polyimide,,,G,,,cp,ow,"4,4'-Oxydianiline (8.5 wt%, oligomer n = 20) + 6FDA (0.25) + BPDA in N-methylpyrrolidinone + 1,3,5-benzenetricarbonyl trichloride + TEA in acetic acid",Chemical (polymerization),Acetone,SCD,,,0.119,92.00%,343,,,10.52,Mesoporous (nanofibrous and nanoparticulate),,,,,
2824,SCD,Dielectric devices,Monolith,Polyimide,,,G,,,cp,ow,"4,4'-Oxydianiline (8.5 wt%, oligomer n = 20) + 6FDA (0.25) + BPDA in N-methylpyrrolidinone + 1,3,5-benzenetricarbonyl trichloride + TEA in acetic acid",Chemical (polymerization),Acetone,SCD,,,0.119,92.30%,389,,,20.88,Mesoporous (nanofibrous and nanoparticulate),,,,,
2825,SCD,Dielectric devices,Monolith,Polyimide,,,G,,,cp,ow,"4,4'-Oxydianiline (10 wt%, oligomer n = 20) + 6FDA (0.25) + BPDA in N-methylpyrrolidinone + 1,3,5-benzenetricarbonyl trichloride + TEA in acetic acid",Chemical (polymerization),Acetone,SCD,,,0.153,89.60%,368,,,24.07,Mesoporous (nanofibrous and nanoparticulate),,,,,
2826,SCD,Dielectric devices,Monolith,Polyimide,,,G,,,cp,ow,"4,4'-Oxydianiline (8.5 wt%, oligomer n = 30) + 6FDA (0.25) + BPDA in N-methylpyrrolidinone + 1,3,5-benzenetricarbonyl trichloride + TEA in acetic acid",Chemical (polymerization),Acetone,SCD,,,0.131,91.20%,382,,,20.47,Mesoporous (nanofibrous and nanoparticulate),,,,,
2827,SCD,Dielectric devices,Monolith,Polyimide,,,G,,,cp,ow,"4,4'-Oxydianiline (7 wt%, oligomer n = 20) + 6FDA (0.25) + BPDA in N-methylpyrrolidinone + 1,3,5-benzenetricarbonyl trichloride + TEA in acetic acid",Chemical (polymerization),Acetone,SCD,,,0.094,94.00%,402,,,8.57,Mesoporous (nanofibrous and nanoparticulate),,,,,
2828,SCD,Dielectric devices,Monolith,Polyimide,,,G,,,cp,ow,"4,4'-Oxydianiline (8.5 wt%, oligomer n = 10) + 6FDA (0.25) + BPDA in N-methylpyrrolidinone + 1,3,5-benzenetricarbonyl trichloride + TEA in acetic acid",Chemical (polymerization),Acetone,SCD,,,0.117,92.30%,388,,,9.88,Mesoporous (nanofibrous and nanoparticulate),,,,,
2829,SCD,Thermal insulation,Monolith,Polybenzoxazine,,,M,,,cp,ow,Benzoxazine monomer (5%) + HCl in DMF (heating),Chemical (polymerization),Acetone,SCD,Post-calcination at 200 °C,,0.109,91.70%,72,,8.41,,Mesoporous (nanoparticulate),0.096,Transient,Flash,,
2830,SCD,Thermal insulation,Monolith,Polybenzoxazine,,,M,,,cp,ow,Benzoxazine monomer (7%) + HCl in DMF (heating),Chemical (polymerization),Acetone,SCD,Post-calcination at 200 °C,,0.224,82.80%,61,,3.69,,Mesoporous (nanoparticulate),0.068,Transient,Flash,,
2831,SCD,Thermal insulation,Monolith,Polybenzoxazine,,,M,,,cp,ow,Benzoxazine monomer (10%) + HCl in DMF (heating),Chemical (polymerization),Acetone,SCD,Post-calcination at 200 °C,,0.373,71.70%,66,,1.92,,Mesoporous (nanoparticulate),0.069,Transient,Flash,,
2832,SCD,Thermal insulation,Monolith,Polybenzoxazine,,,M,,,cp,ow,Benzoxazine monomer (12%) + HCl in DMF (heating),Chemical (polymerization),Acetone,SCD,Post-calcination at 200 °C,,0.483,63.40%,60,,1.31,,Mesoporous (nanoparticulate),0.071,Transient,Flash,,
2833,SCD,Thermal insulation,Monolith,Polybenzoxazine,,,M,,,cp,ow,Benzoxazine monomer (15%) + HCl in DMF (heating),Chemical (polymerization),Acetone,SCD,Post-calcination at 200 °C,,0.56,57.50%,70,,1.03,,Mesoporous (nanoparticulate),0.08,Transient,Flash,,
2834,SCD,Thermal insulation,Monolith,Polybenzoxazine,,,M,,,cp,ow,Benzoxazine monomer (20%) + HCl in DMF (heating),Chemical (polymerization),Acetone,SCD,Post-calcination at 200 °C,,0.67,49.70%,65,,0.74,,Mesoporous (nanoparticulate),0.106,Transient,Flash,,
2835,SCD,Thermal insulation,Monolith,Polybenzoxazine,,,M,,,cp,ow,Benzoxazine monomer (5%) in DMSO (heating),Chemical (polymerization),Acetone,SCD,Post-calcination at 200 °C,,0.075,94.30%,64,,12.57,,Mesoporous (nanoparticulate),,,,,
2836,SCD,Thermal insulation,Monolith,Polybenzoxazine,,,M,,,cp,ow,Benzoxazine monomer (10%) in DMSO (heating),Chemical (polymerization),Acetone,SCD,Post-calcination at 200 °C,,0.112,91.10%,47,,8.13,,Mesoporous (nanoparticulate),0.107,Transient,Flash,,
2837,SCD,Thermal insulation,Monolith,Polybenzoxazine,,,M,,,cp,ow,Benzoxazine monomer (15%) in DMSO (heating),Chemical (polymerization),Acetone,SCD,Post-calcination at 200 °C,,0.232,81.80%,33,,3.52,,Mesoporous (nanoparticulate),0.115,Transient,Flash,,
2838,SCD,Thermal insulation,Monolith,Polybenzoxazine,,,M,,,cp,ow,Benzoxazine monomer (17.5%) in DMSO (heating),Chemical (polymerization),Acetone,SCD,Post-calcination at 200 °C,,0.3,,,,,,Mesoporous (nanoparticulate),0.098,Transient,Flash,,
2839,SCD,Thermal insulation,Monolith,Polybenzoxazine,,,M,,,cp,ow,Benzoxazine monomer (20%) in DMSO (heating),Chemical (polymerization),Acetone,SCD,Post-calcination at 200 °C,,0.447,65.00%,26,,1.45,,Mesoporous (nanoparticulate),0.091,Transient,Flash,,
2840,SCD,Thermal insulation,Monolith,Polybenzoxazine,,,M,,,cp,ow,Benzoxazine monomer (25%) in DMSO (heating),Chemical (polymerization),Acetone,SCD,Post-calcination at 200 °C,,0.58,,,,,,Mesoporous (nanoparticulate),0.096,Transient,Flash,,
2841,SCD,Thermal insulation,Monolith,Polybenzoxazine,,,M,,,cp,ow,Benzoxazine monomer (30%) in DMSO (heating),Chemical (polymerization),Acetone,SCD,Post-calcination at 200 °C,,0.67,46.10%,24,,0.69,,Mesoporous (nanoparticulate),0.121,Transient,Flash,,
2842,SCD,Thermal insulation,Monolith,Polybenzoxazine,,,M,,,cp,ow,Benzoxazine monomer (40%) in DMSO (heating),Chemical (polymerization),Acetone,SCD,Post-calcination at 200 °C,,0.732,39.40%,20,,0.59,,Mesoporous (nanoparticulate),0.125,Transient,Flash,,
2843,SCD,Thermal insulation,Monolith,Polybenzoxazine,,Carbonized,M,,Ca,cp,ow,Benzoxazine monomer (5%) + HCl in DMF (heating),Chemical (polymerization),Acetone,SCD,"Post-calcination at 200 °C, followed by 800 °C",,0.126,93%,516,,7.4,,Mesoporous (nanoparticulate),,,,,
2844,SCD,Thermal insulation,Monolith,Polybenzoxazine,,Carbonized,M,,Ca,cp,ow,Benzoxazine monomer (10%) + HCl in DMF (heating),Chemical (polymerization),Acetone,SCD,"Post-calcination at 200 °C, followed by 800 °C",,0.469,74%,510,,1.58,,Mesoporous (nanoparticulate),,,,,
2845,SCD,Thermal insulation,Monolith,Polybenzoxazine,,Carbonized,M,,Ca,cp,ow,Benzoxazine monomer (15%) + HCl in DMF (heating),Chemical (polymerization),Acetone,SCD,"Post-calcination at 200 °C, followed by 800 °C",,0.724,62%,524,,0.85,,Mesoporous (nanoparticulate),,,,,
2846,SCD,Thermal insulation,Monolith,Polybenzoxazine,,Carbonized,M,,Ca,cp,ow,Benzoxazine monomer (20%) + HCl in DMF (heating),Chemical (polymerization),Acetone,SCD,"Post-calcination at 200 °C, followed by 800 °C",,0.886,53%,348,,0.59,,Mesoporous (nanoparticulate),,,,,
2847,SCD,Thermal insulation,Monolith,Polybenzoxazine,,Carbonized,M,,Ca,cp,ow,Benzoxazine monomer (5%) in DMSO (heating),Chemical (polymerization),Acetone,SCD,"Post-calcination at 200 °C, followed by 800 °C",,0.09,94%,61,,10.5,,Mesoporous (nanoparticulate),,,,,
2848,SCD,Thermal insulation,Monolith,Polybenzoxazine,,Carbonized,M,,Ca,cp,ow,Benzoxazine monomer (10%) in DMSO (heating),Chemical (polymerization),Acetone,SCD,"Post-calcination at 200 °C, followed by 800 °C",,0.127,93%,190,,7.31,,Mesoporous (nanoparticulate),,,,,
2849,SCD,Thermal insulation,Monolith,Polybenzoxazine,,Carbonized,M,,Ca,cp,ow,Benzoxazine monomer (15%) in DMSO (heating),Chemical (polymerization),Acetone,SCD,"Post-calcination at 200 °C, followed by 800 °C",,0.227,88%,347,,3.86,,Mesoporous (nanoparticulate),,,,,
2850,SCD,Thermal insulation,Monolith,Polybenzoxazine,,Carbonized,M,,Ca,cp,ow,Benzoxazine monomer (20%) in DMSO (heating),Chemical (polymerization),Acetone,SCD,"Post-calcination at 200 °C, followed by 800 °C",,0.45,75%,372,,1.66,,Mesoporous (nanoparticulate),,,,,
2851,SCD,DDS,Monolith,Silk fibroin,,Drug loading,D,,Lo,pp,al,Silk fibroin-LiBr solution (CO2 pressurized),Physical (pH)?,Ethanol,SCD,,,0.058,,424,,,,Mesoporous (nanofibrous),,,,,
2852,APD,Not specific,Monolith,Poly(N-isopropylacrylamide),Alginate,,R,A,,cp,wa,"Alginate solution + N-isopropylacrylamide-N,N0methylenebisacrylamide solution + potassium persulfate-TEMED",Chemical (polymerization),Water,APD,,,,,,,,,Dense film,,,,,
2853,FD,Not specific,Monolith,Poly(N-isopropylacrylamide),Alginate,,R,A,,cp,wa,"Alginate solution + N-isopropylacrylamide-N,N0methylenebisacrylamide solution + potassium persulfate-TEMED ",Chemical (polymerization),Water,FD,,,,,,,,,Macroporous (cellular),,,,,
2854,FD,Not specific,Monolith,Poly(N-isopropylacrylamide),Alginate,,R,A,,cp,wa,"Alginate solution + N-isopropylacrylamide-N,N0methylenebisacrylamide solution + potassium persulfate-TEMED, post-immersion in Fen+ (10% FeOx)-NH3",Chemical (polymerization),Water,FD,,,,,,,,,Macroporous (cellular),,,,,
2855,FD,Not specific,Monolith,Poly(N-isopropylacrylamide),Alginate,,R,A,,cp,wa,"Alginate solution + N-isopropylacrylamide-N,N0methylenebisacrylamide solution + potassium persulfate-TEMED, post-immersion in Fen+ (18% FeOx)-NH3",Chemical (polymerization),Water,FD,,,,,,,,,,,,,,
2856,SCD,Scaffold,Monolith,Ethylcellulose,,,B,,,pp,or,Ethyl cellulose (5%) in N-methyl-2-pyrrolidone (sc-CO2 flow),Physical (antisolvent),scCO2,SCD,,,,,,,,,Macroporous (cellular),,,,,
2857,SCD,Scaffold,Monolith,Ethylcellulose,,,B,,,pp,or,Ethyl cellulose (10%) in N-methyl-2-pyrrolidone (sc-CO2 flow),Physical (antisolvent),scCO2,SCD,,,,,,,,,,,,,,
2858,SCD,Scaffold,Monolith,Ethylcellulose,,,B,,,pp,or,Ethyl cellulose (20%) in N-methyl-2-pyrrolidone (sc-CO2 flow),Physical (antisolvent),scCO2,SCD,,,,,,,,,Macroporous (cellular),,,,,
2859,SCD,Scaffold,Monolith,Ethylcellulose,,,B,,,pp,or,Ethyl cellulose (10%) in chloroform (sc-CO2 flow),Physical (antisolvent),scCO2,SCD,,,,,,,,,,,,,,
2860,SCD,Scaffold,Monolith,Chitosan,,,A,,,pp,ow,Chitosan solution (2 wt%) (frozen) + acetone,Physical (antisolvent),Acetone,SCD,,,,96%,,,,,Macroporous (cellular),,,,,
2861,SCD,Scaffold,Monolith,Chitosan,,,A,,,pp,ow,Chitosan solution (5 wt%) (frozen) + acetone,Physical (antisolvent),Acetone,SCD,,,,,,,,,Macroporous (cellular),,,,,
2862,SCD,Scaffold,Monolith,Chitosan,,,A,,,pp,ow,Chitosan solution (10 wt%) (frozen) + acetone,Physical (antisolvent),Acetone,SCD,,,,87%,,,,,Macroporous (cellular),,,,,
2863,FD,Adsorbent,Monolith,Cellulose,,,B,,,pp,wa,Cellulose (G1_015)-NaOH-urea solution (freeze-thaw) + ethanol,Physical (antisolvent),Water,FD,,,0.03,98.40%,,,,,,,,,,
2864,FD,Adsorbent,Monolith,Cellulose,,,B,,,pp,wa,Cellulose (standard)-NaOH-urea solution (freeze-thaw) + ethanol,Physical (antisolvent),Water,FD,,,0.04,97.80%,,,,,,,,,,
2865,FD,Adsorbent,Monolith,Cellulose,,,B,,,pp,wa,Cellulose (G1_03)-NaOH-urea solution (freeze-thaw) + ethanol,Physical (antisolvent),Water,FD,,,0.05,97.00%,,,,,,,,,,
2866,FD,Adsorbent,Monolith,Cellulose,,,B,,,pp,wa,Cellulose (G1_04)-NaOH-urea solution (freeze-thaw) + ethanol,Physical (antisolvent),Water,FD,,,0.1,93.50%,,,,,,,,,,
2867,FD,Adsorbent,Monolith,Carboxymethyl chitosan,,,A,,,cc,wa,Carboxymethyl chitosan solution (0.020 wt%) + glutaraldehyde solution,Chemical (aldehyde),Water,FD,,,0.025,95%,,,,,,,,,,
2868,FD,Adsorbent,Monolith,Carboxymethyl chitosan,,,A,,,cc,wa,Carboxymethyl chitosan solution (0.025 wt%) + glutaraldehyde solution,Chemical (aldehyde),Water,FD,,,0.032,94%,,,,,,,,,,
2869,FD,Adsorbent,Monolith,Carboxymethyl chitosan,,,A,,,cc,wa,Carboxymethyl chitosan solution (0.030 wt%) + glutaraldehyde solution,Chemical (aldehyde),Water,FD,,,0.037,93%,,,,,,,,,,
2870,FD,Adsorbent,Monolith,Carboxymethyl chitosan,,,A,,,cc,wa,Carboxymethyl chitosan solution (0.035 wt%) + glutaraldehyde solution,Chemical (aldehyde),Water,FD,,,0.044,91%,,,,,,,,,,
2871,FD,Adsorbent,Monolith,Carboxymethyl chitosan,,,A,,,cc,wa,Carboxymethyl chitosan solution (0.040 wt%) + glutaraldehyde solution,Chemical (aldehyde),Water,FD,,,0.05,90%,,,,,,,,,,
2872,FD,Not specific,Beads,Cellulose,,,B,,,pp,al,Cellulose (1.0 g)-NaOH-urea solution + trichloropropane-ethyl acetate-acetic acid (frozen),Physical (antisolvent),t-Butanol,FD,,,0.14,,205,19,,,Macroporous (fibrous and flakes),,,,,
2873,FD,Not specific,Beads,Cellulose,,,B,,,pp,al,Cellulose (1.5 g)-NaOH-urea solution + trichloropropane-ethyl acetate-acetic acid (frozen),Physical (antisolvent),t-Butanol,FD,,,0.18,,205,18,,,Macroporous (fibrous and flakes),,,,,
2874,FD,Not specific,Beads,Cellulose,,,B,,,pp,al,Cellulose (2.0 g)-NaOH-urea solution + trichloropropane-ethyl acetate-acetic acid (frozen),Physical (antisolvent),t-Butanol,FD,,,0.21,,205,19,,,Macroporous (fibrous and flakes),,,,,
2875,FD,Not specific,Beads,Cellulose,,,B,,,pp,al,Cellulose (2.5 g)-NaOH-urea solution + trichloropropane-ethyl acetate-acetic acid (frozen),Physical (antisolvent),t-Butanol,FD,,,0.24,,200,18,,,Macroporous (fibrous and flakes),,,,,
2876,FD,Not specific,Beads,Cellulose,,,B,,,pp,al,Cellulose (3.0 g)-NaOH-urea solution + trichloropropane-ethyl acetate-acetic acid (frozen),Physical (antisolvent),t-Butanol,FD,,,0.28,,200,19,,,Macroporous (fibrous and flakes),,,,,
2877,FD,Catalysis,Beads,Chitosan,,,A,,,pp,wa,Chitosan solution + NaOH solution (frozen),Physical (pH),Water,FD,,,,,,,,,,,,,,
2878,FD,Not specific,Sheet,Chitin nanofibers,,,K,,,ng,wa,"Chitin dispersion (frozen at -20 °C, Al mold)",No gelation,Water,FD,,,,98.50%,,,,,Macroporous (cellular and fibrous),,,,,
2879,FD,Not specific,Sheet,Chitin nanofibers,,,K,,,ng,wa,"Chitin dispersion (frozen at -80 °C, Al mold)",No gelation,Water,FD,,,,99.50%,,,,,Macroporous (cellular and fibrous),,,,,
2880,FD,Not specific,Sheet,Chitin nanofibers,,,K,,,ng,wa,"Chitin dispersion (frozen at -196 °C, Al mold)",No gelation,Water,FD,,,,99.50%,,,,,Macroporous (cellular and fibrous),,,,,
2881,FD,Not specific,Sheet,Chitin nanofibers,,,K,,,ng,wa,"Chitin dispersion (frozen at -20 °C, stainless steel mold)",No gelation,Water,FD,,,,99.60%,,,,,Macroporous (cellular and fibrous),,,,,
2882,FD,Scaffold,Sheet,Chitosan,,,A,,,pc,wa,Chitosan solution + tripolyphosphate (1%)-glycerol solution,Physical (phosphate),Water,FD,,,,,,,,,Macroporous (cellular),,,,,
2883,FD,Scaffold,Sheet,Chitosan,,,A,,,pc,wa,Chitosan solution + tripolyphosphate (1.5%)-glycerol solution,Physical (phosphate),Water,FD,,,,,,,,,Macroporous (cellular),,,,,
2884,FD,Scaffold,Sheet,Chitosan,,,A,,,pc,wa,Chitosan solution + tripolyphosphate (3%)-glycerol solution,Physical (phosphate),Water,FD,,,,,,,,,Macroporous (cellular),,,,,
2885,FD,Scaffold,Sheet,Chitosan,,,A,,,pc,wa,Chitosan solution + tripolyphosphate (1%)-NaCl (150 mM)-glycerol solution,Physical (phosphate),Water,FD,,,,,,,,,Macroporous (cellular),,,,,
2886,FD,Scaffold,Sheet,Chitosan,,,A,,,pc,wa,Chitosan solution + tripolyphosphate (1.5%)-NaCl (150 mM)-glycerol solution,Physical (phosphate),Water,FD,,,,,,,,,Macroporous (cellular),,,,,
2887,FD,Scaffold,Sheet,Chitosan,,,A,,,pc,wa,Chitosan solution + tripolyphosphate (3%)-NaCl (150 mM)-glycerol solution,Physical (phosphate),Water,FD,,,,,,,,,Macroporous (cellular),,,,,
2888,FD,Scaffold,Sheet,Chitosan,,,A,,,pc,wa,Chitosan solution + tripolyphosphate (1%)-NaCl (500 mM)-glycerol solution,Physical (phosphate),Water,FD,,,,,,,,,Macroporous (cellular),,,,,
2889,FD,Scaffold,Sheet,Chitosan,,,A,,,pc,wa,Chitosan solution + tripolyphosphate (1.5%)-NaCl (500 mM)-glycerol solution,Physical (phosphate),Water,FD,,,,,,,,,Macroporous (cellular),,,,,
2890,FD,Scaffold,Sheet,Chitosan,,,A,,,pc,wa,Chitosan solution + tripolyphosphate (3%)-NaCl (500 mM)-glycerol solution,Physical (phosphate),Water,FD,,,,,,,,,Macroporous (cellular),,,,,
2891,FD,Biomedical,Monolith,Chitosan,,,A,,,cc,wa,Chitosan solution + genipin solution (frozen),Chemical (genipin),Water,FD,Post-immersion into NaOH solution,Physical (pH),0.076,94%,,,,,Macroporous (cellular),,,,,
2892,FD,Biomedical,Monolith,Chitosan,,,A,,,ng,wa,Chitosan solution (frozen),No gelation,Water,FD,Post-immersion into NaOH solution,Physical (pH),0.155,88%,,,,,Macroporous (cellular),,,,,
2893,FD,Adsorbent,Monolith,Chitosan,,,A,,,"cc, pp",wa,Chitosan-dye solution + NaOH solution + liquid paraffin + surfactant + glutaraldehyde (NH2:CHO = 1:2) (frozen),Chemical (aldehyde) and physical (pH),Water,FD,,,,,,,,,Macroporous (cellular),,,,,
2894,FD,Adsorbent,Monolith,Chitosan,,,A,,,"cc, pp",wa,Chitosan-dye solution + NaOH solution + liquid paraffin + surfactant + glutaraldehyde (NH2:CHO = 1:1) (frozen),Chemical (aldehyde) and physical (pH),Water,FD,,,,,,,,,Macroporous (cellular),,,,,
2895,FD,Adsorbent,Monolith,Chitosan,,,A,,,"cc, pp",wa,Chitosan-dye solution + NaOH solution + liquid paraffin + surfactant + glutaraldehyde (NH2:CHO = 2:1) (frozen),Chemical (aldehyde) and physical (pH),Water,FD,,,,,,,,,Macroporous (cellular),,,,,
2896,FD,Adsorbent,Monolith,Chitosan,,,A,,,"cc, pp",wa,Chitosan-dye solution + NaOH solution + liquid paraffin + surfactant + glutaraldehyde (NH2:CHO = 3:1) (frozen),Chemical (aldehyde) and physical (pH),Water,FD,,,,,,,,,Macroporous (cellular),,,,,
2897,FD,Adsorbent,Monolith,Chitosan,Carboxymethyl chitosan,,A,A,,"cc, pp",wa,Chitosan-dye solution + NaOH solution + carboxymethyl chitosan + liquid paraffin + surfactant + glutaraldehyde (NH2:CHO = 2:1) (frozen),Chemical (aldehyde) and physical (pH),Water,FD,,,,,,,,,Macroporous (cellular),,,,,
