Repository: paulagirones/Aerogels_thermal_conductivity

# Aerogels_thermal_conductivity
Machine learning prediction of thermal conductivity in aerogels.

File: 20250220_dataset.csv (part 17 of 95)
Entry,Drying,Purpose,Shape,First materials,Second materials,Modification,First material class,Second materials class,Modification class,Gelation class,Solvent class,Process,Gelation mechanism,Final solvent,Drying details,Post drying treatment,Post-drying cross-linking,Envelope density g/cm3,Porosity,BET surface area m2/g,BJH pore size nm,BJH pore volume (total) cm3/g,compression elastic modulus MPa,SEM,Thermal conductivity W/(m K),Thermal method,Thermal method detail,,
2898,FD,Adsorbent,Monolith,Chitosan,,,A,,,"cc, pp",wa,Chitosan-dye solution + NaOH solution + CuSO4 solution + liquid paraffin + surfactant + glutaraldehyde (NH2:CHO = 2:1) (frozen),Chemical (aldehyde) and physical (pH),Water,FD,,,,,,,,,Macroporous (cellular),,,,,
2899,FD,Scaffold,Monolith,Chitosan,,,A,,,ng,wa,Chitosan solution (frozen),No gelation,Water,FD,Post-treatment with NaOH solution and ethanol-PBS-NaCl solution,"Physical (antisolvent, pH)",,,,,,,Macroporous (cellular),,,,,
2900,SCD,Scaffold,Monolith,Chitosan,,,A,,,ng,wa,Chitosan solution (frozen),No gelation,Water,SCD for SEM,Post-treatment with glutaraldehyde-paraformaldehyde,Chemical (aldehyde),,,,,,,Macroporous (cellular),,,,,
2901,FD,Not specific,Monolith,Chitin nanofibers,PVA,,K,E,,ng,wa,Chitin (0.4 wt%)-PVA (1.2 wt%) suspension (frozen),No gelation,Water,FD,,,0.0137,98.90%,,,,,Macroporous (cellular and fibrous),,,,,
2902,FD,Not specific,Monolith,Chitin nanofibers,PVA,,K,E,,ng,wa,Chitin (0.8 wt%)-PVA (1.2 wt%) suspension (frozen),No gelation,Water,FD,,,0.0171,98.70%,,,,,Macroporous (cellular and fibrous),,,,,
2903,FD,Not specific,Monolith,Chitin nanofibers,PVA,,K,E,,ng,wa,Chitin (1.2 wt%)-PVA (1.2 wt%) suspension (frozen),No gelation,Water,FD,,,0.0205,98.40%,,,,,Macroporous (cellular and fibrous),,,,,
2904,FD,Not specific,Monolith,Chitin nanofibers,PVA,,K,E,,ng,wa,Chitin (0.4 wt%)-PVA (1.2 wt%) suspension (frozen in one direction),No gelation,Water,FD,,,0.0145,98.80%,,,,,Macroporous (cellular and fibrous),,,,,
2905,FD,Not specific,Monolith,Chitin nanofibers,PVA,,K,E,,ng,wa,Chitin (0.8 wt%)-PVA (1.2 wt%) suspension (frozen in one direction),No gelation,Water,FD,,,0.0182,98.60%,,,,,Macroporous (cellular and fibrous),,,,,
2906,FD,Not specific,Monolith,Chitin nanofibers,PVA,,K,E,,ng,wa,Chitin (1.2 wt%)-PVA (1.2 wt%) suspension (frozen in one direction),No gelation,Water,FD,,,0.0221,98.30%,,,,,Macroporous (cellular and fibrous),,,,,
2907,FD,Not specific,Monolith,Chitin nanofibers,,,K,,,ng,wa,Chitin (0.8 wt%) suspension (frozen in one direction),No gelation,Water,FD,,,0.0068,99.50%,,,,,Macroporous (cellular and fibrous),,,,,
2908,FD,Not specific,Monolith,Chitin nanofibers,PVA,,K,E,,ng,wa,Chitin (0.8 wt%)-PVA (0.4 wt%) suspension (frozen in one direction),No gelation,Water,FD,,,0.0103,99.20%,,,,,Macroporous (cellular and fibrous),,,,,
2909,FD,Not specific,Monolith,Chitin nanofibers,PVA,,K,E,,ng,wa,Chitin (0.8 wt%)-PVA (1.6 wt%) suspension (frozen in one direction),No gelation,Water,FD,,,0.0224,98.20%,,,,,Macroporous (cellular and fibrous),,,,,
2910,FD,Not specific,Monolith,Chitin nanofibers,PVA,,K,E,,ng,wa,Chitin (0.8 wt%)-PVA (2.0 wt%) suspension (frozen in one direction),No gelation,Water,FD,,,0.0239,98.10%,,,,,Macroporous (cellular and fibrous),,,,,
2911,FD,Separation,Monolith,Cellulose,,,B,,,ng,wa,Cellulose suspension + HCl solution (frozen),No gelation,Water,FD,,,0.0067,99.60%,24,,,,Macroporous (cellular and fibrous),,,,,
2912,FD,Separation,Monolith,Cellulose,,MTMS treatment,B,,Si,ng,wa,"Cellulose suspension + HCl solution, MTMS-treatment (Si 2.1 wt%) (frozen)",No gelation,Water,FD,,,0.0051,99.70%,25,,,,Macroporous (cellular and fibrous),,,,,
2913,FD,Separation,Monolith,Cellulose,,MTMS treatment,B,,Si,ng,wa,"Cellulose suspension + HCl solution, MTMS-treatment (Si 3.5 wt%) (frozen)",No gelation,Water,FD,,,0.0056,99.60%,25,,,,Macroporous (cellular and fibrous),,,,,
2914,FD,Separation,Monolith,Cellulose,,MTMS treatment,B,,Si,ng,wa,"Cellulose suspension + HCl solution, MTMS-treatment (Si 4.4 wt%) (frozen)",No gelation,Water,FD,,,0.0061,99.60%,23,,,,Macroporous (cellular and fibrous),,,,,
2915,FD,Separation,Monolith,Cellulose,,MTMS treatment,B,,Si,ng,wa,"Cellulose suspension + HCl solution, MTMS-treatment (Si 6.8 wt%) (frozen)",No gelation,Water,FD,,,0.0086,99.50%,18,,,,Macroporous (cellular and fibrous),,,,,
2916,FD,Separation,Monolith,Cellulose,,MTMS treatment,B,,Si,ng,wa,"Cellulose suspension + HCl solution, MTMS-treatment (Si 9.1 wt%) (frozen)",No gelation,Water,FD,,,0.0092,99.40%,12,,,,Macroporous (cellular and fibrous),,,,,
2917,FD,Separation,Monolith,Cellulose,,MTMS treatment,B,,Si,ng,wa,"Cellulose suspension + HCl solution, MTMS-treatment (Si 18.9 wt%) (frozen)",No gelation,Water,FD,,,0.011,99.30%,11,,,,Macroporous (cellular and fibrous),,,,,
2918,FD,Separation,Monolith,Cellulose,,MTMS treatment,B,,Si,ng,wa,"Cellulose suspension + HCl solution, MTMS-treatment (Si 38.1 wt%) (frozen)",No gelation,Water,FD,,,0.0173,99.00%,3,,,,Macroporous (cellular and fibrous),,,,,
2919,FD,Adsorbent,Monolith,PVA,,,E,,,cc,wa,PVA solution + glutaraldehyde-H2SO4 solution (frozen),Chemical (aldehyde),Water,FD,,,0.0117,99.08%,92,,,,Macroporous (fibrous and flakes),,,,,
2920,FD,Adsorbent,Monolith,PVA,,MTCS treatment,E,,Si,cc,wa,PVA solution + glutaraldehyde-H2SO4 solution (frozen),Chemical (aldehyde),Water,FD,Post-MTCS treatment,,0.0142,98.80%,76,,,,Macroporous (fibrous and flakes),,,,,
2921,FD,Adsorbent,Monolith,Cellulose nanofibers,PVA,,K,E,,cc,wa,PVA solution + cellulose nanofiber suspension + glutaraldehyde-H2SO4 solution (frozen),Chemical (aldehyde),Water,FD,,,0.0106,99.22%,195,,,,Macroporous (fibrous and flakes),,,,,
2922,FD,Adsorbent,Monolith,Cellulose nanofibers,PVA,MTCS treatment,K,E,Si,cc,wa,PVA solution + cellulose nanofiber suspension + glutaraldehyde-H2SO4 solution (frozen),Chemical (aldehyde),Water,FD,Post-MTCS treatment,,0.013,99.01%,172,,,,Macroporous (fibrous and flakes),,,,,
2923,SCD,Not specific,Monolith,Bacterial cellulose,,,K,,,pp,al,Bacterial cellulose gel + ethanol,"Physical (aggregation, antisolvent)",Ethanol,SCD,,,0.0078,,77,,,,Macroporous (fibrous),,,,,
2924,SCD,Not specific,Monolith,Bacterial cellulose,,,K,,,pp,ow,Bacterial cellulose gel + THF,"Physical (aggregation, antisolvent)",THF,SCD,,,0.0096,,,,,,Macroporous (fibrous),,,,,
2925,SCD,Not specific,Monolith,Bacterial cellulose,,,K,,,pp,ow,Bacterial cellulose gel + acetone,"Physical (aggregation, antisolvent)",Acetone,SCD,,,0.0094,,,,,,Macroporous (fibrous),,,,,
2926,SCD,Not specific,Monolith,Bacterial cellulose,Polycaprolactone,,K,F,,pp,al,Bacterial cellulose gel in THF + polycaprolactone (10 mg/mL) + ethanol,"Physical (aggregation, antisolvent)",Ethanol,SCD,,,0.0222,,,,,,Macroporous (fibrous),,,,,
2927,SCD,Not specific,Monolith,Bacterial cellulose,Polycaprolactone,,K,F,,pp,al,Bacterial cellulose gel in THF + polycaprolactone (20 mg/mL) + ethanol,"Physical (aggregation, antisolvent)",Ethanol,SCD,,,0.0334,,54,,,,Macroporous (fibrous),,,,,
2928,SCD,Not specific,Monolith,Bacterial cellulose,PLA,,K,F,,pp,al,Bacterial cellulose gel in THF + PLA (10 mg/mL) + ethanol,"Physical (aggregation, antisolvent)",Ethanol,SCD,,,0.0159,,,,,,Macroporous (fibrous),,,,,
2929,SCD,Not specific,Monolith,Bacterial cellulose,PLA,,K,F,,pp,al,Bacterial cellulose gel in THF + PLA (20 mg/mL) + ethanol,"Physical (aggregation, antisolvent)",Ethanol,SCD,,,0.0251,,49,,,,Macroporous (fibrous),,,,,
2930,SCD,Not specific,Monolith,Bacterial cellulose,PLA,,K,F,,pp,al,Bacterial cellulose gel in THF + PLA (40 mg/mL) + ethanol,"Physical (aggregation, antisolvent)",Ethanol,SCD,,,0.0442,,38,,,,Macroporous (fibrous),,,,,
2931,SCD,Not specific,Monolith,Bacterial cellulose,PLA,,K,F,,pp,al,Bacterial cellulose gel in THF + PLA (80 mg/mL) + ethanol,"Physical (aggregation, antisolvent)",Ethanol,SCD,,,0.1064,,25,,,,Macroporous (fibrous),,,,,
2932,SCD,Not specific,Monolith,Bacterial cellulose,PLA,,K,F,,pp,al,Bacterial cellulose gel in THF + PLA (120 mg/mL) + ethanol,"Physical (aggregation, antisolvent)",Ethanol,SCD,,,0.162,,37,,,,Macroporous (fibrous),,,,,
2933,SCD,Not specific,Monolith,Bacterial cellulose,Cellulose acetate,,K,B,,pp,ow,Bacterial cellulose gel in acetone + cellulose acetate (10 mg/mL),"Physical (aggregation, antisolvent)",Acetone,SCD,,,0.0201,,,,,,Macroporous (fibrous),,,,,
2934,SCD,Not specific,Monolith,Bacterial cellulose,Cellulose acetate,,K,B,,pp,ow,Bacterial cellulose gel in acetone + cellulose acetate (20 mg/mL),"Physical (aggregation, antisolvent)",Acetone,SCD,,,0.0288,,70,,,,Macroporous (fibrous),,,,,
2935,SCD,Not specific,Monolith,Bacterial cellulose,Cellulose acetate,,K,B,,pp,ow,Bacterial cellulose gel in acetone + cellulose acetate (40 mg/mL),"Physical (aggregation, antisolvent)",Acetone,SCD,,,0.0466,,51,,,,Macroporous (fibrous),,,,,
2936,SCD,Not specific,Monolith,Bacterial cellulose,Cellulose acetate,,K,B,,pp,ow,Bacterial cellulose gel in acetone + cellulose acetate (80 mg/mL),"Physical (aggregation, antisolvent)",Acetone,SCD,,,0.0842,,25,,,,Macroporous (fibrous),,,,,
2937,SCD,Not specific,Monolith,Bacterial cellulose,Cellulose acetate,,K,B,,pp,ow,Bacterial cellulose gel in acetone + cellulose acetate (120 mg/mL),"Physical (aggregation, antisolvent)",Acetone,SCD,,,0.1453,,18,,,,Macroporous (fibrous),,,,,
2938,SCD,Not specific,Monolith,Bacterial cellulose,PMMA,,K,R,,pp,ow,Bacterial cellulose gel in acetone + PMMA (10 mg/mL),"Physical (aggregation, antisolvent)",Acetone,SCD,,,0.0186,,,,,,Macroporous (fibrous),,,,,
2939,SCD,Not specific,Monolith,Bacterial cellulose,PMMA,,K,R,,pp,ow,Bacterial cellulose gel in acetone + PMMA (20 mg/mL),"Physical (aggregation, antisolvent)",Acetone,SCD,,,0.028,,19,,,,Macroporous (fibrous),,,,,
2940,SCD,Not specific,Monolith,Bacterial cellulose,PMMA,,K,R,,pp,ow,Bacterial cellulose gel in acetone + PMMA (40 mg/mL),"Physical (aggregation, antisolvent)",Acetone,SCD,,,0.0532,,10,,,,Macroporous (fibrous),,,,,
2941,SCD,Not specific,Monolith,Bacterial cellulose,PMMA,,K,R,,pp,ow,Bacterial cellulose gel in acetone + PMMA (80 mg/mL),"Physical (aggregation, antisolvent)",Acetone,SCD,,,0.1002,,22,,,,Macroporous (fibrous),,,,,
2942,SCD,Not specific,Monolith,Bacterial cellulose,PMMA,,K,R,,pp,ow,Bacterial cellulose gel in acetone + PMMA (120 mg/mL),"Physical (aggregation, antisolvent)",Acetone,SCD,,,0.1695,,16,,,,Macroporous (fibrous),,,,,
2943,SCD,Not specific,Monolith,Cellulose,,,B,,,pp,ow,Cellulose-Ca(SCN)2 solution in acetone,"Physical (aggregation, antisolvent)",Acetone,SCD,,,0.021,,,,,,Macroporous (fibrous),,,,,
2944,SCD,Not specific,Monolith,Cellulose,,,B,,,pp,ow,Cellulose-Ca(SCN)2 solution in acetone + cellulose acetate (40 mg/mL),"Physical (aggregation, antisolvent)",Acetone,SCD,,,0.0643,,,,,,Macroporous (fibrous),,,,,
2945,SCD,Not specific,Monolith,Cellulose,,,B,,,pp,ow,Cellulose-Ca(SCN)2 solution in acetone + cellulose acetate (80 mg/mL),"Physical (aggregation, antisolvent)",Acetone,SCD,,,0.0859,,,,,,Macroporous (fibrous),,,,,
2946,SCD,Not specific,Monolith,Polystyrene,,,J,,,pp,or,"Polystyrene in 1,2-dichlorobenzene (cooling)",Physical (temperature),"1,2-Dichlorobenzene",SCD,,,,,312,,,,Macroporous (fibrous),,,,,
2947,SCD,Not specific,Monolith,Polystyrene,GO,,J,N,,pp,or,"Polystyrene in 1,2-dichlorobenzene + GO suspension (8:2) (cooling)",Physical (temperature),"1,2-Dichlorobenzene",SCD,,,,,289,,,,Macroporous (fibrous),,,,,
2948,SCD,Not specific,Monolith,Polystyrene,GO,,J,N,,pp,or,"Polystyrene in 1,2-dichlorobenzene + GO suspension (7:3) (cooling)",Physical (temperature),"1,2-Dichlorobenzene",SCD,,,,,254,,,,Macroporous (fibrous),,,,,
2949,SCD,Not specific,Monolith,Polystyrene,GO,,J,N,,pp,or,"Polystyrene in 1,2-dichlorobenzene + GO suspension (5:5) (cooling)",Physical (temperature),"1,2-Dichlorobenzene",SCD,,,,,238,,,,Macroporous (fibrous),,,,,
2950,FD,Not specific,Monolith,PVA,GO,,E,N,,ng,wa,PVA solution + GO suspension (frozen),No gelation,Water,FD,,,,,,,,,Macroporous (cellular),,,,,
2951,FD,Capacitors,Monolith,GO,,,N,,,pp,wa,"GO suspension (hydrothermal, frozen)",Physical (aggregation),Water,FD,,,,,,,,,Macroporous (flakes),,,,,
2952,FD,Capacitors,Monolith,GO,Polyaniline,,N,M,,pp,wa,"Aniline-ammonium perosulfate solution + GO suspension (polyaniline:GO = 1:1) (hydrothermal, frozen)",Physical (aggregation),Water,FD,,,,,,,,,Macroporous (flakes),,,,,
2953,FD,Capacitors,Monolith,GO,Polyaniline,,N,M,,pp,wa,"Aniline-ammonium perosulfate solution + GO suspension (polyaniline:GO = 4:3) (hydrothermal, frozen)",Physical (aggregation),Water,FD,,,,,,,,,Macroporous (flakes),,,,,
2954,FD,Capacitors,Monolith,GO,Polyaniline,,N,M,,pp,wa,"Aniline-ammonium perosulfate solution + GO suspension (polyaniline:GO = 3:4) (hydrothermal, frozen)",Physical (aggregation),Water,FD,,,,,,,,,Macroporous (flakes),,,,,
2955,FD,Photocatalysis,Monolith,Cellulose,,,B,,,pp,wa,Microcrystalline cellulose-Bmin Cl solution + water (frozen),Physical (antisolvent),Water,FD,,,,,,,,,Macroporous (particulate),,,,,
2956,FD,Photocatalysis,Monolith,Cellulose,Polyaniline,,B,M,,pp,wa,Microcrystalline cellulose-Bmin Cl solution + polyaniline + water (frozen),Physical (antisolvent),Water,FD,,,,,,,,,Macroporous (particulate),,,,,
2957,APD,Not specific,Monolith,RF,,,I,,,cp,al,Resorcinol-formaldehyde solution + Na2CO3 solution,Chemical (polymerization),Ethanol,APD,,,0.5,,328,,,,Mesoporous (flakes and nanoparticulate),,,,,
2958,APD,Not specific,Monolith,RF,GO,,I,N,,cp,al,Resorcinol-formaldehyde solution + Na2CO3 solution + GO (0.5 wt%) suspension,Chemical (polymerization),Ethanol,APD,,,0.45,,248,,,,Mesoporous (flakes and nanoparticulate),,,,,
2959,APD,Not specific,Monolith,RF,GO,,I,N,,cp,al,Resorcinol-formaldehyde solution + Na2CO3 solution + GO (1 wt%) suspension,Chemical (polymerization),Ethanol,APD,,,0.3,,223,,,,Mesoporous (flakes and nanoparticulate),,,,,
2960,APD,Not specific,Monolith,RF,GO,,I,N,,cp,al,Resorcinol-formaldehyde solution + Na2CO3 solution + GO (2 wt%) suspension,Chemical (polymerization),Ethanol,APD,,,0.2,,60,,,,Mesoporous (flakes and nanoparticulate),,,,,
2961,FD,Separation,Monolith,Bacterial cellulose,,,K,,,pp,wa,Bacterial cellulose gel (frozen),Physical (aggregation),Water,FD,,,,,,,,,Macroporous (fibrous and flakes),,,,,
2962,FD,Separation,Monolith,Bacterial cellulose,GO,,K,N,,pp,wa,Bacterial cellulose gel + GO suspension (1:1) (frozen),Physical (aggregation),Water,FD,,,,,,,,,Macroporous (fibrous and flakes),,,,,
2963,FD,Separation,Monolith,Bacterial cellulose,GO,,K,N,,pp,wa,Bacterial cellulose gel + GO suspension (8:2) (frozen),Physical (aggregation),Water,FD,,,,,,,,,Macroporous (fibrous and flakes),,,,,
2964,FD,Separation,Monolith,Bacterial cellulose,GO,,K,N,,pp,wa,Bacterial cellulose gel + GO suspension (1:1) (frozen),Physical (aggregation),Water,FD,Post-reduction at 200 °C,,,,,,,,Macroporous (fibrous and flakes),,,,,
2965,FD,Separation,Monolith,Bacterial cellulose,GO,,K,N,,pp,wa,Bacterial cellulose gel + GO suspension (8:2) (frozen),Physical (aggregation),Water,FD,Post-reduction at 200 °C,,,,,,,,Macroporous (fibrous and flakes),,,,,
2966,FD,Separation,Monolith,Poly(vinylidene fluoride),GO,,M,N,,pp,wa,"Poly(vinylidene fluoride) in DMF + GO suspension (solvothermal DMF/water = 7/3, frozen)",Physical (aggregation),Water,FD,,,,,103,,0.667,,Macroporous (flakes),,,,,
2967,FD,Separation,Monolith,Poly(vinylidene fluoride),GO,,M,N,,pp,wa,"Poly(vinylidene fluoride) in DMF + GO suspension (solvothermal DMF/water = 8/2, frozen)",Physical (aggregation),Water,FD,,,,,94,,0.663,,Macroporous (flakes),,,,,
2968,FD,Capacitors,Monolith,GO,,,N,,,pp,wa,"GO suspension (hydrothermal, frozen)",Physical (aggregation),Water,FD,,,0.04,,10,,,,Macroporous (cellular),,,,,
2969,FD,Capacitors,Monolith,GO,Polypyrrole,,N,M,,pp,wa,"Polypyrrole suspension + GO suspension (1:5) (hydrothermal, frozen)",Physical (aggregation),Water,FD,,,0.07,,20,,,,Macroporous (cellular),,,,,
2970,FD,Capacitors,Monolith,GO,Polypyrrole,,N,M,,pp,wa,"Polypyrrole suspension + GO suspension (1:2) (hydrothermal, frozen)",Physical (aggregation),Water,FD,,,0.08,,30,,,,Macroporous (cellular),,,,,
2971,FD,Capacitors,Monolith,GO,Polypyrrole,,N,M,,pp,wa,"Polypyrrole suspension + GO suspension (1:1) (hydrothermal, frozen)",Physical (aggregation),Water,FD,,,0.1,,55,,,,Macroporous (cellular),,,,,
2972,SCD,Capacitors,Monolith,CNT,Polyaniline,,N,M,,cp,al,SWCNT-SDBS suspension + aniline (0.025 M)-camphorsulfonic acid solution + ammonium peroxydisulfate solution,Chemical (polymerization),Ethanol,SCD,,,,,,,,,Macroporous (fibrous and nanoparticulate),,,,,
2973,SCD,Capacitors,Monolith,CNT,Polyaniline,,N,M,,cp,al,SWCNT-SDBS suspension + aniline (0.0125 M)-camphorsulfonic acid solution + ammonium peroxydisulfate solution,Chemical (polymerization),Ethanol,SCD,,,,,,,,,Macroporous (fibrous and nanoparticulate),,,,,
2974,SCD,Capacitors,Monolith,CNT,Polyaniline,,N,M,,cp,al,SWCNT-SDBS suspension + aniline (0.00625 M)-camphorsulfonic acid solution + ammonium peroxydisulfate solution,Chemical (polymerization),Ethanol,SCD,,,,,,,,,Macroporous (fibrous and nanoparticulate),,,,,
2975,SCD,Not specific,Monolith,RF,,,I,,,cp,ow,Resorcinol-formaldehdye solution + Na2CO3 solution,Chemical (polymerization),Acetone,SCD,,,0.21,,481,,,,Mesoporous (nanofibrous and nanoparticulate),,,,,
2976,SCD,Not specific,Monolith,RF,,,I,,,cp,ow,Resorcinol-formaldehdye solution + Na2CO3 solution + sodium dodecyl benzene sulfonate (0.15%),Chemical (polymerization),Acetone,SCD,,,0.22,,596,,,,Mesoporous (nanofibrous and nanoparticulate),,,,,
2977,SCD,Not specific,Monolith,RF,,,I,,,cp,ow,Resorcinol-formaldehdye solution + Na2CO3 solution + sodium dodecyl benzene sulfonate (0.3%),Chemical (polymerization),Acetone,SCD,,,0.22,,553,,,,Mesoporous (nanofibrous and nanoparticulate),,,,,
2978,SCD,Not specific,Monolith,RF,,,I,,,cp,ow,Resorcinol-formaldehdye solution + Na2CO3 solution + sodium dodecyl benzene sulfonate (0.75%),Chemical (polymerization),Acetone,SCD,,,0.23,,640,,,,Mesoporous (nanofibrous and nanoparticulate),,,,,
2979,SCD,Not specific,Monolith,RF,,,I,,,cp,ow,Resorcinol-formaldehdye solution + Na2CO3 solution + sodium dodecyl benzene sulfonate (1.5%),Chemical (polymerization),Acetone,SCD,,,0.24,,721,,,,Mesoporous (nanofibrous and nanoparticulate),,,,,
2980,SCD,Not specific,Monolith,RF,CNT,,I,N,,cp,ow,Resorcinol-formaldehdye solution + Na2CO3 solution + sodium dodecyl benzene sulfonate (0.15%) + MWCNT (0.1%) suspension,Chemical (polymerization),Acetone,SCD,,,0.22,,523,,,,Mesoporous (nanofibrous and nanoparticulate),,,,,
2981,SCD,Not specific,Monolith,RF,CNT,,I,N,,cp,ow,Resorcinol-formaldehdye solution + Na2CO3 solution + sodium dodecyl benzene sulfonate (0.3%) + MWCNT (0.2%) suspension,Chemical (polymerization),Acetone,SCD,,,0.21,,590,,,,Mesoporous (nanofibrous and nanoparticulate),,,,,
2982,SCD,Not specific,Monolith,RF,CNT,,I,N,,cp,ow,Resorcinol-formaldehdye solution + Na2CO3 solution + sodium dodecyl benzene sulfonate (0.75%) + MWCNT (0.5%) suspension,Chemical (polymerization),Acetone,SCD,,,0.23,,618,,,,Mesoporous (nanofibrous and nanoparticulate),,,,,
2983,SCD,Not specific,Monolith,RF,CNT,,I,N,,cp,ow,Resorcinol-formaldehdye solution + Na2CO3 solution + sodium dodecyl benzene sulfonate (1.5%) + MWCNT (1%) suspension,Chemical (polymerization),Acetone,SCD,,,0.24,,555,,,,Mesoporous (nanofibrous and nanoparticulate),,,,,
2984,SCD,Not specific,Monolith,CNT,,,N,,,pp,ow,MWCNT (2%) suspension,Physical,Acetone,SCD,,,0.25,,209,,,,Mesoporous (nanofibrous and nanoparticulate),,,,,
2985,FD,Wound dressing,Sheet?,Cellulose nanofibers,Collagen,,K,C,,ng,wa,Cellulose nanofiber suspension + collagen suspension (aldehyde 8.86%) (frozen),No gelation,Water,FD,,,0.032,95.45%,,,,,Macroporous (flakes),,,,,
2986,FD,Wound dressing,Sheet?,Cellulose nanofibers,Collagen,,K,C,,ng,wa,Cellulose nanofiber suspension + collagen suspension (aldehyde 17.93%) (frozen),No gelation,Water,FD,,,0.0206,95.24%,,,,,Macroporous (flakes),,,,,
2987,FD,Wound dressing,Sheet?,Cellulose nanofibers,Collagen,,K,C,,ng,wa,Cellulose nanofiber suspension + collagen suspension (aldehyde 29.48%) (frozen),No gelation,Water,FD,,,0.0214,91.67%,,,,,Macroporous (flakes),,,,,
2988,FD,Wound dressing,Sheet?,Cellulose nanofibers,Collagen,,K,C,,ng,wa,Cellulose nanofiber suspension + collagen suspension (aldehyde 42.78%) (frozen),No gelation,Water,FD,,,0.0218,90.48%,,,,,Macroporous (flakes),,,,,
2989,SCD,Scaffold,Sheet,Cellulose,,Drug loading,B,,Lo,pp,al,Cellulose-NaOH-urea solution (freeze-thaw) + H2SO4 solution,Physical (pH),Ethanol,SCD,,,0.14,93%,356,,,62,Mesoporous (nanofibrous and nanoparticulate),,,,,
2990,SCD,Scaffold,Sheet,Cellulose,Polypyrrole,Drug loading,B,M,Lo,pp,al,Cellulose-NaOH-urea solution (freeze-thaw) + H2SO4 solution + FeCl3 solution + pyrrole vapor ,Physical (pH),Ethanol,SCD,,,0.41,74%,303,,,64,Mesoporous (nanofibrous and nanoparticulate),,,,,
2991,SCD,Scaffold,Sheet,Cellulose,Polypyrrole,Drug loading,B,M,Lo,pp,al,Cellulose-NaOH-urea solution (freeze-thaw) + H2SO4 solution + FeCl3 solution + pyrrole vapor (polymerization twice),Physical (pH),Ethanol,SCD,,,0.43,73%,264,,,72,Mesoporous (nanofibrous and nanoparticulate),,,,,
2992,SCD,Scaffold,Sheet,Cellulose,Polypyrrole,Drug loading,B,M,Lo,pp,al,Cellulose-NaOH-urea solution (freeze-thaw) + H2SO4 solution + FeCl3 solution + pyrrole vapor (polymerization 3 times),Physical (pH),Ethanol,SCD,,,0.53,66%,276,,,164,Mesoporous (nanofibrous and nanoparticulate),,,,,
2993,FD,Not specific,Monolith,GO,Poly(vinylidene fluoride),,N,M,,pp,wa,"GO suspension (hydrothermal, frozen)",Physical (aggregation),Water,FD,"Post-compositing with poly(vinylidene fluoride) solution in DMF, VD",,,,,,,,Macroporous (flakes),,,,,
2994,FD,DDS,Sheet,Hydroxyethyl cellulose,Chitosan,Drug loading,A,A,Lo,cp,wa,"Chitosan-hydroxyethyl cellulose (cellulose:chitosan = 1:0.1)-drug solution + N,N'-methylenebisacrylamide-H2O2 solution (frozen) + UV-vis irradiation",Chemical (polymerization),Water,FD,,,,,,,,,,,,,,
2995,FD,DDS,Sheet,Hydroxyethyl cellulose,Chitosan,Drug loading,A,A,Lo,cp,wa,"Chitosan-hydroxyethyl cellulose (cellulose:chitosan = 1:0.3)-drug solution + N,N'-methylenebisacrylamide-H2O2 solution (frozen) + UV-vis irradiation",Chemical (polymerization),Water,FD,,,,,,,,,,,,,,
2996,FD,DDS,Sheet,Hydroxyethyl cellulose,Chitosan,Drug loading,A,A,Lo,cp,wa,"Chitosan-hydroxyethyl cellulose (cellulose:chitosan = 1:0.5)-drug solution + N,N'-methylenebisacrylamide-H2O2 solution (frozen) + UV-vis irradiation",Chemical (polymerization),Water,FD,,,,,,,,,,,,,,
2997,FD,DDS,Sheet,Hydroxyethyl cellulose,Chitosan,Drug loading,A,A,Lo,cp,wa,"Chitosan-hydroxyethyl cellulose (cellulose:chitosan = 1:0.7)-drug solution + N,N'-methylenebisacrylamide-H2O2 solution (frozen) + UV-vis irradiation",Chemical (polymerization),Water,FD,,,,,,,,,,,,,,
2998,FD,DDS,Sheet,Hydroxyethyl cellulose,Chitosan,Drug loading,A,A,Lo,cp,wa,"Chitosan-hydroxyethyl cellulose (cellulose:chitosan = 1:1)-drug solution + N,N'-methylenebisacrylamide-H2O2 solution (frozen) + UV-vis irradiation",Chemical (polymerization),Water,FD,,,,,,,,,,,,,,
2999,FD,Sensors,Coating,Chitosan,"Polyaniline, CNT, BSA",Ferrocen loading,A,"M, N, C",Lo,cc,wa,Chitosan-grafted polyaniline solution + chitosan-BSA solution + ferrocene + glutaraldehyde solution + MWCNT (freeze-thaw),Chemical (aldehyde),Water,FG,,,,,,,,,Macroporous (cellular),,,,,
3000,APD,Scaffold,Monolith,Chitosan,"Agarose, gelatin",,A,"A, C",,cc,wa,Chitosan-agarose-gelatin solution + glutaraldehyde solution (freeze-thaw),Chemical (aldehyde),Water,"APD (FG), VD for SEM",,,,85%,,,,,Macroporous (cellular),,,,,
3001,FD,Sensors,Coating,Chitosan,"Polyacrylamide, albumin, GO",Ferrocen loading,A,"R, C, N",Lo,pp,wa,Chitosan-acrylamide-MBA-graphene-ferrocene-albumin solution + APS on gold electrode,Physical (aggregation),Water,FG,,,,,,,,,Macroporous (particulate),,,,,
3002,FD,Not specific,Monolith,Chitin nanofibers,PVA,,K,E,,pp,wa,Chitin nanofiber suspension + PVA solution + glutaraldehyde solution (freeze-thaw) + water,Physical (aggregation),Water,FD,,,,,,,,,Macroporous (flakes),,,,,
3003,FD,Not specific,Monolith,Chitin nanofibers,PVA,Dopamine modification,K,E,Al,pp,wa,Chitin nanofiber suspension + PVA solution + glutaraldehyde solution (freeze-thaw) + water + dopamine solution ,Physical (aggregation),Water,FD,,,,,,,,,Macroporous (flakes),,,,,
3004,FD,Not specific,Monolith,Chitin nanofibers,PVA,Ag nanoparticles,K,E,Lo,pp,wa,Chitin nanofiber suspension + PVA solution + glutaraldehyde solution (freeze-thaw) + water + AgNO3 solution,Physical (aggregation),Water,FD,,,,,,,,,Macroporous (flakes),,,,,
3005,FD,Scaffold,Monolith,Chitosan,"Polycaprolactone, PEG",,A,"F, E",,ng,wa,Polycaprolactone-polyethylene oxide foam immersing into chitosan solution (0.01 w/v%) (frozen),No gelation,Water,FD for SEM,,,,,,,,25.4,Macroporous (cellular and fibrous),,,,,
3006,FD,Scaffold,Monolith,Chitosan,"Polycaprolactone, PEG",,A,"F, E",,ng,wa,Polycaprolactone-polyethylene oxide foam immersing into chitosan solution (0.02 w/v%) (frozen),No gelation,Water,FD for SEM,,,,,,,,,Macroporous (cellular and fibrous),,,,,
3007,FD,Scaffold,Monolith,Chitosan,"Polycaprolactone, PEG",,A,"F, E",,ng,wa,Polycaprolactone-polyethylene oxide foam immersing into chitosan solution (0.05 w/v%) (frozen),No gelation,Water,FD for SEM,,,,,,,,,Macroporous (cellular and fibrous),,,,,
3008,SCD,Not specific,Monolith,Phenolic resin,Chitosan,,I,A,,cc,ow,Chitosan (0.2 g) solution + phenol + formaldehyde solution (hydrothermal),Chemical (aldehyde),Acetone,SCD,,,0.132,,,,,,Macroporous (flakes),,,,,
3009,SCD,Not specific,Monolith,Phenolic resin,Chitosan,,I,A,,cc,ow,Chitosan (0.3 g) solution + phenol + formaldehyde solution (hydrothermal),Chemical (aldehyde),Acetone,SCD,,,0.145,,,,,,Macroporous (flakes),,,,,
3010,SCD,Not specific,Monolith,Phenolic resin,Chitosan,,I,A,,cc,ow,Chitosan (0.45 g) solution + phenol + formaldehyde solution (hydrothermal),Chemical (aldehyde),Acetone,SCD,,,0.172,,,,,,Macroporous (flakes),,,,,
3011,FD,Not specific,Monolith,Phenolic resin,Chitosan,,I,A,,cc,wa,"Chitosan solution + phenol + formaldehyde solution (hydrothermal, frozen)",Chemical (aldehyde),Water,FD,,,,,,,,,Macroporous,,,,,
3012,FD,Not specific,Monolith,Phenolic resin,Chitosan,,I,A,,cc,wa,"Chitosan solution + resorcinol + formaldehyde solution (hydrothermal, frozen)",Chemical (aldehyde),Water,FD,,,,,,,,,Mesoporous,,,,,
3013,FD,Not specific,Monolith,Phenolic resin,Chitosan,,I,A,,cc,wa,"Chitosan solution + catechol + formaldehyde solution (hydrothermal, frozen)",Chemical (aldehyde),Water,FD,,,,,,,,,Mesoporous,,,,,
3014,FD,Not specific,Monolith,Phenolic resin,Chitosan,,I,A,,cc,wa,"Chitosan solution + hydroquinone + formaldehyde solution (hydrothermal, frozen)",Chemical (aldehyde),Water,FD,,,,,,,,,Macroporous,,,,,
3015,FD,Not specific,Monolith,Phenolic resin,Chitosan,,I,A,,cc,wa,"Chitosan solution + m-(o-,p-)hydroquinone + formaldehyde solution (hydrothermal, frozen)",Chemical (aldehyde),Water,FD,,,,,,,,,Macroporous,,,,,
3016,FD,Scaffold,Monolith,Silk fibroin,Chitosan,,D,A,,ng,wa,Silk fibroin solution + chitosan solution (silk:chitosan = 90:10) (frozen),No gelation,Water,FD,,,,,,,,,Macroporous (cellular and flakes),,,,,
3017,FD,Scaffold,Monolith,Silk fibroin,Chitosan,,D,A,,ng,wa,Silk fibroin solution + chitosan solution (silk:chitosan = 75:25) (frozen),No gelation,Water,FD,,,,,,,,,Macroporous (cellular and flakes),,,,,
3018,FD,Scaffold,Monolith,Silk fibroin,Chitosan,,D,A,,ng,wa,Silk fibroin solution + chitosan solution (silk:chitosan = 50:50) (frozen),No gelation,Water,FD,,,,,,,,,Macroporous (cellular and flakes),,,,,
3019,SCD,Wound dressing,Monolith,Chitosan,Si glycerolates,,A,S,,cc,al,Si tetraglycerolate precursor + glycerol + chitosan solution (1.5%),Chemical?,Ethanol,SCD,,,,,,,,,Mesoporous (nanoparticulate),,,,,
3020,SCD,Wound dressing,Monolith,Chitosan,Si glycerolates,,A,S,,cc,al,Si glycerolate precursor + glycerol + chitosan solution (1.5%),Chemical?,Ethanol,SCD,,,,,,,,,Mesoporous (nanoparticulate),,,,,
3021,FD,Wound dressing,Monolith,Cellulose,Chitosan,,B,A,,pp,wa,Chitosan ball-milled particles (0.5 wt%) + cellulose-IL solution + sodium sulphate + water (frozen),Physical (antisolvent),Water,FD,,,,65.40%,,,,,Macroporous (cellular),,,,,
3022,FD,Wound dressing,Monolith,Cellulose,Chitosan,,B,A,,pp,wa,Chitosan ball-milled particles (1.0 wt%) + cellulose-IL solution + sodium sulphate + water (frozen),Physical (antisolvent),Water,FD,,,,72.70%,,,,,Macroporous (cellular),,,,,
3023,FD,Wound dressing,Monolith,Cellulose,Chitosan,,B,A,,pp,wa,Chitosan ball-milled particles (1.5 wt%) + cellulose-IL solution + sodium sulphate + water (frozen),Physical (antisolvent),Water,FD,,,,75.20%,,,,,Macroporous (cellular),,,,,
3024,FD,Wound dressing,Monolith,Cellulose,Chitosan,,B,A,,pp,wa,Chitosan ball-milled particles (2.0 wt%) + cellulose-IL solution + sodium sulphate + water (frozen),Physical (antisolvent),Water,FD,,,,75.90%,,,,,Macroporous (cellular),,,,,
3025,FD,Scaffold,Monolith,Chitosan,,Drug loading,A,,Lo,ng,wa,Chitosan solution + BSA-ibuprofen (frozen),No gelation,Water,FD,Post-glutaraldehyde (0.5%)-CO2 treatment,Chemical (aldehyde),,59%,,,,3.1,Macroporous (particulate),,,,,
3026,FD,Scaffold,Monolith,Chitosan,Collagen,Drug loading,A,C,Lo,ng,wa,Chitosan-collagen solution + BSA-ibuprofen (frozen),No gelation,Water,FD,Post-glutaraldehyde (0.5%)-CO2 treatment,Chemical (aldehyde),,54%,,,,1.8,Macroporous (cellular and particulate),,,,,
3027,FD,Scaffold,Monolith,Chitosan,,Drug loading,A,,Lo,ng,wa,Chitosan solution + BSA-ibuprofen (frozen),No gelation,Water,FD,Post-glutaraldehyde (1.0%)-CO2 treatment,Chemical (aldehyde),,58%,,,,4.8,Macroporous (particulate),,,,,
3028,FD,Scaffold,Monolith,Chitosan,Collagen,Drug loading,A,C,Lo,ng,wa,Chitosan-collagen solution + BSA-ibuprofen (frozen),No gelation,Water,FD,Post-glutaraldehyde (1.0%)-CO2 treatment,Chemical (aldehyde),,78%,,,,2,Macroporous (cellular and particulate),,,,,
3029,FD,Scaffold,Monolith,Chitosan,,Drug loading,A,,Lo,ng,wa,Chitosan solution + BSA-ibuprofen (frozen),No gelation,Water,FD,Post-glutaraldehyde (2.5%)-CO2 treatment,Chemical (aldehyde),,91%,,,,7.5,Macroporous (particulate),,,,,
3030,FD,Scaffold,Monolith,Chitosan,Collagen,Drug loading,A,C,Lo,ng,wa,Chitosan-collagen solution + BSA-ibuprofen (frozen),No gelation,Water,FD,Post-glutaraldehyde (2.5%)-CO2 treatment,Chemical (aldehyde),,92%,,,,6.6,Macroporous (cellular and particulate),,,,,
3031,FD,Scaffold,Monolith,Chitosan,,Drug loading,A,,Lo,ng,wa,Chitosan solution + BSA-ibuprofen (frozen),No gelation,Water,FD,"Post-glutaraldehyde (0.5%)-CO2 treatment, PDEAAm coating",Chemical (aldehyde),,55%,,,,2.5,,,,,,
3032,FD,Scaffold,Monolith,Chitosan,Collagen,Drug loading,A,C,Lo,ng,wa,Chitosan-collagen solution + BSA-ibuprofen (frozen),No gelation,Water,FD,"Post-glutaraldehyde (0.5%)-CO2 treatment, PDEAAm coating",Chemical (aldehyde),,66%,,,,1.9,,,,,,
3033,FD,Scaffold,Monolith,Chitosan,,Drug loading,A,,Lo,ng,wa,Chitosan solution + BSA-ibuprofen (frozen),No gelation,Water,FD,"Post-glutaraldehyde (1.0%)-CO2 treatment, PDEAAm coating",Chemical (aldehyde),,57%,,,,13.6,,,,,,
3034,FD,Scaffold,Monolith,Chitosan,Collagen,Drug loading,A,C,Lo,ng,wa,Chitosan-collagen solution + BSA-ibuprofen (frozen),No gelation,Water,FD,"Post-glutaraldehyde (1.0%)-CO2 treatment, PDEAAm coating",Chemical (aldehyde),,71%,,,,9.9,,,,,,
3035,FD,Scaffold,Monolith,Chitosan,,Drug loading,A,,Lo,ng,wa,Chitosan solution + BSA-ibuprofen (frozen),No gelation,Water,FD,"Post-glutaraldehyde (2.5%)-CO2 treatment, PDEAAm coating",Chemical (aldehyde),,81%,,,,20.6,,,,,,
3036,FD,Scaffold,Monolith,Chitosan,Collagen,Drug loading,A,C,Lo,ng,wa,Chitosan-collagen solution + BSA-ibuprofen (frozen),No gelation,Water,FD,"Post-glutaraldehyde (2.5%)-CO2 treatment, PDEAAm coating",Chemical (aldehyde),,75%,,,,13.1,,,,,,
3037,SCD,Wound dressing,Sheet,Chitosan,PVA,Drug loading,A,E,Lo,pp,"al, or, wa","Chitosan-PVA solution (PVA 87%, chitosan 13%, polymer 17.25 wt%) in ethanol-CO2 (containing drug) flow",Physical (antisolvent),CO2-ethanol-water,SCD,,,,,,,,,Macroporous (cellular),,,,,
3038,SCD,Wound dressing,Sheet,Chitosan,PVA,Drug loading,A,E,Lo,pp,"al, or, wa","Chitosan-PVA solution (PVA 67%, chitosan 33%, polymer 13 wt%) in ethanol-CO2 (containing drug) flow",Physical (antisolvent),CO2-ethanol-water,SCD,,,,,,,,,,,,,,
3039,SCD,Wound dressing,Sheet,Chitosan,PVA,Drug loading,A,E,Lo,pp,"al, or, wa","Chitosan-PVA solution (PVA 50%, chitosan 50%, polymer 9 wt%) in ethanol-CO2 (containing drug) flow",Physical (antisolvent),CO2-ethanol-water,SCD,,,,,,,,,,,,,,
3040,FD,Scaffold,Monolith,Chitosan,Gelatin,,A,C,,ng,wa,Chitosan solution + gelatin solution (frozen),No gelation,Water,FD,Ethanol,Physical (antisolvent),,,,,,0.011,Macroporous (cellular),,,,,
3041,FD,Scaffold,Monolith,Chitosan,"Gelatin, CNT",,A,"C, N",,ng,wa,Chitosan solution-CNT suspension + chitosan solution + gelatin solution (CNT 33 ppm) (frozen),No gelation,Water,FD,Ethanol,Physical (antisolvent),,,,,,0.012,Macroporous (cellular),,,,,
3042,FD,Scaffold,Monolith,Chitosan,"Gelatin, CNT",,A,"C, N",,ng,wa,Chitosan solution-CNT suspension + chitosan solution + gelatin solution (CNT 69 ppm) (frozen),No gelation,Water,FD,Ethanol,Physical (antisolvent),,,,,,0.016,Macroporous (cellular),,,,,
3043,FD,Scaffold,Monolith,Chitosan,"Gelatin, CNT",,A,"C, N",,ng,wa,Chitosan solution-CNT suspension + chitosan solution + gelatin solution (CNT 175 ppm) (frozen),No gelation,Water,FD,Ethanol,Physical (antisolvent),,,,,,0.02,Macroporous (cellular),,,,,
3044,FD,Scaffold,Monolith,Chitosan,PVA,Nitrile hydratase,A,E,Lo,cc,wa,Chitosan solution + NHase solution + glutaraldehyde solution + PVA solution,Chemical (aldehyde),Water,FD,,,,,,,,,Macroporous (cellular),,,,,
3045,FD,Adsorbent,Beads,Chitosan,Polyethyleneimine,,A,E,,"cc, pp",wa,"Chitosan-lactic acid solution + NaOH solution, post-immersion into ethylene glycol diglycidyl ether (4.6 g/L) + epichlorohydrin (25.2 g/L)-isopropanol solution + polyethyleneimine solution (Mw 10000) (frozen)",Chemical (epoxy) and physical (pH),Water,FD,,,0.113,,58,,,,Mesoporous (nanoparticulate),,,,,
3046,FD,Adsorbent,Beads,Chitosan,Polyethyleneimine,,A,E,,"cc, pp",wa,"Chitosan-lactic acid solution + NaOH solution, post-immersion into ethylene glycol diglycidyl ether (4.6 g/L) + epichlorohydrin (25.2 g/L)-isopropanol solution + polyethyleneimine solution (Mw 25000) (frozen)",Chemical (epoxy) and physical (pH),Water,FD,,,0.123,,49,,,,Mesoporous (nanoparticulate),,,,,
3047,FD,Adsorbent,Beads,Chitosan,Polyethyleneimine,,A,E,,"cc, pp",wa,"Chitosan-lactic acid solution + NaOH solution, post-immersion into ethylene glycol diglycidyl ether (4.6 g/L) + epichlorohydrin (25.2 g/L)-isopropanol solution + polyethyleneimine solution (Mw 50000) (frozen)",Chemical (epoxy) and physical (pH),Water,FD,,,0.121,,37,,,,Mesoporous (nanoparticulate),,,,,
3048,FD,Adsorbent,Beads,Chitosan,Polyethyleneimine,,A,E,,"cc, pp",wa,"Chitosan-lactic acid solution + NaOH solution, post-immersion into ethylene glycol diglycidyl ether (4.8 g/L) + epichlorohydrin (51.1 g/L)-isopropanol solution + polyethyleneimine solution (Mw 10000) (frozen)",Chemical (epoxy) and physical (pH),Water,FD,,,0.109,,60,,,,Mesoporous (nanoparticulate),,,,,
3049,FD,Adsorbent,Beads,Chitosan,Polyethyleneimine,,A,E,,"cc, pp",wa,"Chitosan-lactic acid solution + NaOH solution, post-immersion into ethylene glycol diglycidyl ether (4.8 g/L) + epichlorohydrin (51.1 g/L)-isopropanol solution + polyethyleneimine solution (Mw 25000) (frozen)",Chemical (epoxy) and physical (pH),Water,FD,,,0.11,,58,,,,Mesoporous (nanoparticulate),,,,,
3050,FD,Adsorbent,Beads,Chitosan,Polyethyleneimine,,A,E,,"cc, pp",wa,"Chitosan-lactic acid solution + NaOH solution, post-immersion into ethylene glycol diglycidyl ether (4.8 g/L) + epichlorohydrin (51.1 g/L)-isopropanol solution + polyethyleneimine solution (Mw 50000) (frozen)",Chemical (epoxy) and physical (pH),Water,FD,,,0.125,,36,,,,Mesoporous (nanoparticulate),,,,,
3051,FD,Adsorbent,Beads,Chitosan,Polyethyleneimine,,A,E,,"cc, pp",wa,"Chitosan-lactic acid solution + NaOH solution, post-immersion into ethylene glycol diglycidyl ether (4.7 g/L) + epichlorohydrin (100.3 g/L)-isopropanol solution + polyethyleneimine solution (Mw 10000) (frozen)",Chemical (epoxy) and physical (pH),Water,FD,,,0.105,,69,,,,Mesoporous (nanoparticulate),,,,,
3052,FD,Adsorbent,Beads,Chitosan,Polyethyleneimine,,A,E,,"cc, pp",wa,"Chitosan-lactic acid solution + NaOH solution, post-immersion into ethylene glycol diglycidyl ether (4.7 g/L) + epichlorohydrin (100.3 g/L)-isopropanol solution + polyethyleneimine solution (Mw 25000) (frozen)",Chemical (epoxy) and physical (pH),Water,FD,,,0.12,,63,,,,Mesoporous (nanoparticulate),,,,,
3053,FD,Adsorbent,Beads,Chitosan,Polyethyleneimine,,A,E,,"cc, pp",wa,"Chitosan-lactic acid solution + NaOH solution, post-immersion into ethylene glycol diglycidyl ether (4.7 g/L) + epichlorohydrin (100.3 g/L)-isopropanol solution + polyethyleneimine solution (Mw 50000) (frozen)",Chemical (epoxy) and physical (pH),Water,FD,,,0.118,,49,,,,Mesoporous (nanoparticulate),,,,,
3054,FD,Adsorbent,Beads,Chitosan,Polyethyleneimine,,A,E,,"cc, pp",wa,"Chitosan-lactic acid solution + NaOH solution, post-immersion into ethylene glycol diglycidyl ether (4.7 g/L) + epichlorohydrin (151.0 g/L)-isopropanol solution + polyethyleneimine solution (Mw 10000) (frozen)",Chemical (epoxy) and physical (pH),Water,FD,,,0.105,,54,,,,Mesoporous (nanoparticulate),,,,,
3055,FD,Adsorbent,Beads,Chitosan,Polyethyleneimine,,A,E,,"cc, pp",wa,"Chitosan-lactic acid solution + NaOH solution, post-immersion into ethylene glycol diglycidyl ether (4.7 g/L) + epichlorohydrin (151.0 g/L)-isopropanol solution + polyethyleneimine solution (Mw 25000) (frozen)",Chemical (epoxy) and physical (pH),Water,FD,,,0.11,,51,,,,Mesoporous (nanoparticulate),,,,,
3056,FD,Adsorbent,Beads,Chitosan,Polyethyleneimine,,A,E,,"cc, pp",wa,"Chitosan-lactic acid solution + NaOH solution, post-immersion into ethylene glycol diglycidyl ether (4.7 g/L) + epichlorohydrin (151.0 g/L)-isopropanol solution + polyethyleneimine solution (Mw 50000) (frozen)",Chemical (epoxy) and physical (pH),Water,FD,,,0.122,,43,,,,Mesoporous (nanoparticulate),,,,,
3057,FD,Adsorbent,Beads,Chitosan,Polyethyleneimine,,A,E,,"cc, pp",wa,"Chitosan-lactic acid solution + NaOH solution, post-immersion into ethylene glycol diglycidyl ether (4.9 g/L) + epichlorohydrin (250.3 g/L)-isopropanol solution + polyethyleneimine solution (Mw 10000) (frozen)",Chemical (epoxy) and physical (pH),Water,FD,,,0.121,,72,,,,Mesoporous (nanoparticulate),,,,,
3058,FD,Adsorbent,Beads,Chitosan,Polyethyleneimine,,A,E,,"cc, pp",wa,"Chitosan-lactic acid solution + NaOH solution, post-immersion into ethylene glycol diglycidyl ether (4.9 g/L) + epichlorohydrin (250.3 g/L)-isopropanol solution + polyethyleneimine solution (Mw 25000) (frozen)",Chemical (epoxy) and physical (pH),Water,FD,,,0.119,,73,,,,Mesoporous (nanoparticulate),,,,,
3059,FD,Adsorbent,Beads,Chitosan,Polyethyleneimine,,A,E,,"cc, pp",wa,"Chitosan-lactic acid solution + NaOH solution, post-immersion into ethylene glycol diglycidyl ether (4.9 g/L) + epichlorohydrin (250.3 g/L)-isopropanol solution + polyethyleneimine solution (Mw 50000) (frozen)",Chemical (epoxy) and physical (pH),Water,FD,,,0.134,,56,,,,Mesoporous (nanoparticulate),,,,,
3060,FD,Adsorbent,Beads,Chitosan,Polyethyleneimine,,A,E,,"cc, pp",wa,"Chitosan-lactic acid solution + NaOH solution, post-immersion into ethylene glycol diglycidyl ether (9.0 g/L) + epichlorohydrin (100.5 g/L)-isopropanol solution + polyethyleneimine solution (Mw 10000) (frozen)",Chemical (epoxy) and physical (pH),Water,FD,,,0.11,,68,,,,Mesoporous (nanoparticulate),,,,,
3061,FD,Adsorbent,Beads,Chitosan,Polyethyleneimine,,A,E,,"cc, pp",wa,"Chitosan-lactic acid solution + NaOH solution, post-immersion into ethylene glycol diglycidyl ether (9.0 g/L) + epichlorohydrin (100.5 g/L)-isopropanol solution + polyethyleneimine solution (Mw 25000) (frozen)",Chemical (epoxy) and physical (pH),Water,FD,,,0.117,,66,,,,Mesoporous (nanoparticulate),,,,,
3062,FD,Adsorbent,Beads,Chitosan,Polyethyleneimine,,A,E,,"cc, pp",wa,"Chitosan-lactic acid solution + NaOH solution, post-immersion into ethylene glycol diglycidyl ether (9.0 g/L) + epichlorohydrin (100.5 g/L)-isopropanol solution + polyethyleneimine solution (Mw 50000) (frozen)",Chemical (epoxy) and physical (pH),Water,FD,,,0.124,,43,,,,Mesoporous (nanoparticulate),,,,,
