Repository: paulagirones/Aerogels_thermal_conductivity

# Aerogels_thermal_conductivity
Machine learning prediction of thermal conductivity in aerogels.

File: 20250220_dataset.csv (part 18 of 95)
Entry,Drying,Purpose,Shape,First materials,Second materials,Modification,First material class,Second materials class,Modification class,Gelation class,Solvent class,Process,Gelation mechanism,Final solvent,Drying details,Post drying treatment,Post-drying cross-linking,Envelope density g/cm3,Porosity,BET surface area m2/g,BJH pore size nm,BJH pore volume (total) cm3/g,compression elastic modulus MPa,SEM,Thermal conductivity W/(m K),Thermal method,Thermal method detail,,
3063,FD,Adsorbent,Beads,Chitosan,Polyethyleneimine,,A,E,,"cc, pp",wa,"Chitosan-lactic acid solution + NaOH solution, post-immersion into ethylene glycol diglycidyl ether (13.6 g/L) + epichlorohydrin (100.7 g/L)-isopropanol solution + polyethyleneimine solution (Mw 10000) (frozen)",Chemical (epoxy) and physical (pH),Water,FD,,,0.118,,71,,,,Mesoporous (nanoparticulate),,,,,
3064,FD,Adsorbent,Beads,Chitosan,Polyethyleneimine,,A,E,,"cc, pp",wa,"Chitosan-lactic acid solution + NaOH solution, post-immersion into ethylene glycol diglycidyl ether (13.6 g/L) + epichlorohydrin (100.7 g/L)-isopropanol solution + polyethyleneimine solution (Mw 25000) (frozen)",Chemical (epoxy) and physical (pH),Water,FD,,,0.122,,68,,,,Mesoporous (nanoparticulate),,,,,
3065,FD,Adsorbent,Beads,Chitosan,Polyethyleneimine,,A,E,,"cc, pp",wa,"Chitosan-lactic acid solution + NaOH solution, post-immersion into ethylene glycol diglycidyl ether (13.6 g/L) + epichlorohydrin (100.7 g/L)-isopropanol solution + polyethyleneimine solution (Mw 50000) (frozen)",Chemical (epoxy) and physical (pH),Water,FD,,,0.124,,45,,,,Mesoporous (nanoparticulate),,,,,
3066,FD,Adsorbent,Beads,Chitosan,Polyethyleneimine,,A,E,,"cc, pp",wa,"Chitosan-lactic acid solution + NaOH solution, post-immersion into ethylene glycol diglycidyl ether (25.0 g/L) + epichlorohydrin (100.1 g/L)-isopropanol solution + polyethyleneimine solution (Mw 10000) (frozen)",Chemical (epoxy) and physical (pH),Water,FD,,,0.11,,70,,,,Mesoporous (nanoparticulate),,,,,
3067,FD,Adsorbent,Beads,Chitosan,Polyethyleneimine,,A,E,,"cc, pp",wa,"Chitosan-lactic acid solution + NaOH solution, post-immersion into ethylene glycol diglycidyl ether (25.0 g/L) + epichlorohydrin (100.1 g/L)-isopropanol solution + polyethyleneimine solution (Mw 25000) (frozen)",Chemical (epoxy) and physical (pH),Water,FD,,,0.112,,66,,,,Mesoporous (nanoparticulate),,,,,
3068,FD,Adsorbent,Beads,Chitosan,Polyethyleneimine,,A,E,,"cc, pp",wa,"Chitosan-lactic acid solution + NaOH solution, post-immersion into ethylene glycol diglycidyl ether (25.0 g/L) + epichlorohydrin (100.1 g/L)-isopropanol solution + polyethyleneimine solution (Mw 50000) (frozen)",Chemical (epoxy) and physical (pH),Water,FD,,,0.12,,48,,,,Mesoporous (nanoparticulate),,,,,
3069,FD,Scaffold,Sheet,Chitosan,Alginate,,A,A,,ng,wa,Chitosan-alginate solution (chitosan:alginate = 5:1) (frozen),No gelation,Water,FD,Post-treatment with glutaraldehyde vapor,Chemical (aldehyde),,,,,,,Macroporous (fibrous),,,,,
3070,FD,Scaffold,Sheet,Chitosan,Alginate,,A,A,,ng,wa,Chitosan-alginate solution (chitosan:alginate = 3:1) (frozen),No gelation,Water,FD,Post-treatment with glutaraldehyde vapor,Chemical (aldehyde),,,,,,,Macroporous (fibrous),,,,,
3071,FD,Scaffold,Sheet,Chitosan,Alginate,,A,A,,ng,wa,Chitosan-alginate solution (chitosan:alginate = 1:1) (frozen),No gelation,Water,FD,Post-treatment with glutaraldehyde vapor,Chemical (aldehyde),,,,,,,Macroporous (fibrous),,,,,
3072,FD,Scaffold,Monolith,Chitosan,GO,,A,N,,ng,wa,Chitosan solution (frozen),No gelation,Water,FD,,,,,,,,,Macroporous (flakes),,,,,
3073,FD,Scaffold,Monolith,Chitosan,GO,,A,N,,ng,wa,Chitosan solution + graphene (12.5 wt%) (frozen),No gelation,Water,FD,,,,,,,,,Macroporous (flakes),,,,,
3074,FD,Scaffold,Monolith,Chitosan,GO,,A,N,,ng,wa,Chitosan solution + graphene (50 wt%) (frozen),No gelation,Water,FD,,,,,,,,,Macroporous (flakes),,,,,
3075,FD,Scaffold,Monolith,Chitosan,GO,,A,N,,ng,wa,Chitosan solution + graphene (70 wt%) (frozen),No gelation,Water,FD,,,,,,,,,Macroporous (flakes),,,,,
3076,FD,Adsorbent,Monolith,Chitosan,Gelatin,Drug loading,A,C,Lo,cc,wa,"Chitosan solution + gelatin solution (chitosan:gelatin = 1:1, polymer 1%) + glutaraldehyde solution",Chemical (aldehyde),Water,FD,,,,99%,,,,,Macroporous (cellular),,,,,
3077,FD,Adsorbent,Monolith,Chitosan,Gelatin,Drug loading,A,C,Lo,cc,wa,"Chitosan solution + gelatin solution (chitosan:gelatin = 1:1, polymer 2%) + glutaraldehyde solution",Chemical (aldehyde),Water,FD,,,,98%,,,,,Macroporous (cellular),,,,,
3078,FD,Adsorbent,Monolith,Chitosan,Gelatin,Drug loading,A,C,Lo,cc,wa,"Chitosan solution + gelatin solution (chitosan:gelatin = 1:1, polymer 3%) + glutaraldehyde solution",Chemical (aldehyde),Water,FD,,,,97%,,,,,Macroporous (cellular),,,,,
3079,FD,Adsorbent,Monolith,Chitosan,Gelatin,Drug loading,A,C,Lo,cc,wa,"Chitosan solution + gelatin solution (chitosan:gelatin = 1:1, polymer 4%) + glutaraldehyde solution",Chemical (aldehyde),Water,FD,,,,97%,,,,,Macroporous (cellular),,,,,
3080,FD,Adsorbent,Monolith,Chitosan,Gelatin,Drug loading,A,C,Lo,cc,wa,"Chitosan solution + gelatin solution (chitosan:gelatin = 1:1, polymer 5%) + glutaraldehyde solution",Chemical (aldehyde),Water,FD,,,,96%,,,,,Macroporous (cellular),,,,,
3081,FD,Adsorbent,Monolith,Chitosan,Gelatin,Drug loading,A,C,Lo,cc,wa,"Chitosan solution + gelatin solution (chitosan:gelatin = 2:8, polymer 2%) + glutaraldehyde solution",Chemical (aldehyde),Water,FD,,,,,,,,,Macroporous (cellular),,,,,
3082,FD,Adsorbent,Monolith,Chitosan,Gelatin,Drug loading,A,C,Lo,cc,wa,"Chitosan solution + gelatin solution (chitosan:gelatin = 4:6, polymer 2%) + glutaraldehyde solution",Chemical (aldehyde),Water,FD,,,,,,,,,Macroporous (cellular),,,,,
3083,FD,Adsorbent,Monolith,Chitosan,Gelatin,Drug loading,A,C,Lo,cc,wa,"Chitosan solution + gelatin solution (chitosan:gelatin = 6:4, polymer 2%) + glutaraldehyde solution",Chemical (aldehyde),Water,FD,,,,,,,,,Macroporous (cellular),,,,,
3084,FD,Adsorbent,Monolith,Chitosan,Gelatin,Drug loading,A,C,Lo,cc,wa,"Chitosan solution + gelatin solution (chitosan:gelatin = 8:2, polymer 2%) + glutaraldehyde solution",Chemical (aldehyde),Water,FD,,,,,,,,,Macroporous (cellular),,,,,
3085,FD,Adsorbent,Beads,Chitosan,,,A,,,ng,wa,Chitosan solution (frozen),No gelation,Water,FD,,,,,26,,,,Macroporous (fibrous and flakes),,,,,
3086,FD,Adsorbent,Beads,Chitosan,CNT,,A,N,,ng,wa,Chitosan solution + MWCNT dispersion (frozen),No gelation,Water,FD,,,,,64,,,,Macroporous (fibrous and flakes),,,,,
3087,FD,Adsorbent,Beads,Chitosan,CNT,,A,N,,ng,wa,"Chitosan solution + MWCNT dispersion (frozen), wrapping with MWCNT sheet",No gelation,Water,FD,,,,,,,,,Macroporous (fibrous and flakes),,,,,
3088,FD,Scaffold,Monolith?,Chitosan,Hyaluronic acid,,A,A,,"ng, pc",wa,Chitosan solution + Na hyaluronate solution (frozen),No gelation or physical (electrostatic),Water,FD,,,,,,,,,Macroporous (fibrous),,,,,
3089,FD,Scaffold,Monolith,Collagen,,,C,,,ng,wa,Collagen solution (frozen),No gelation,Water,FD,Post-treatment with ethanol-EDC-NHS solution,Chemical (EDC),,85.92%,,,,0.1151,Macroporous (fibrous),,,,,
3090,FD,Scaffold,Monolith,Chitosan,,,A,,,ng,wa,Chitosan solution (frozen),No gelation,Water,FD,Post-treatment with ethanol-EDC-NHS solution,Chemical (EDC),,89.41%,,,,0.086,Macroporous (fibrous and flakes),,,,,
3091,FD,Scaffold,Monolith,Chitosan,Collagen,,A,C,,ng,wa,Chitosan solution + collagen solution (chitosan:collagen = 1:1) (frozen),No gelation,Water,FD,Post-treatment with ethanol-EDC-NHS solution,Chemical (EDC),,66.15%,,,,0.0603,Macroporous (flakes),,,,,
3092,FD,Scaffold,Monolith,Chitosan,Collagen,,A,C,,ng,wa,Chitosan solution + collagen solution (chitosan:collagen = 2:1) (frozen),No gelation,Water,FD,Post-treatment with ethanol-EDC-NHS solution,Chemical (EDC),,86.14%,,,,0.1308,Macroporous (fibrous),,,,,
3093,FD,Scaffold,Monolith,Collagen,PLA,,C,F,,ng,wa,Collagen solution + PLA mesh (frozen),No gelation,Water,FD,Post-treatment with ethanol-EDC-NHS solution,Chemical (EDC),,92.76%,,,,0.0228,Macroporous (flakes),,,,,
3094,FD,Scaffold,Monolith,Chitosan,PLA,,A,F,,ng,wa,Chitosan solution + PLA mesh (frozen),No gelation,Water,FD,Post-treatment with ethanol-EDC-NHS solution,Chemical (EDC),,88.40%,,,,0.0425,Macroporous (fibrous and flakes),,,,,
3095,FD,Scaffold,Monolith,Chitosan,"Collagen, PLA",,A,"C, F",,ng,wa,Chitosan solution + collagen solution (chitosan:collagen = 1:1) + PLA mesh (frozen),No gelation,Water,FD,Post-treatment with ethanol-EDC-NHS solution,Chemical (EDC),,85.44%,,,,0.0484,Macroporous (fibrous and flakes),,,,,
3096,FD,Scaffold,Monolith,Chitosan,"Collagen, PLA",,A,"C, F",,ng,wa,Chitosan solution + collagen solution (chitosan:collagen = 2:1) + PLA mesh (frozen),No gelation,Water,FD,Post-treatment with ethanol-EDC-NHS solution,Chemical (EDC),,88.48%,,,,0.0523,Macroporous (fibrous and flakes),,,,,
3097,FD,Scaffold,Monolith,Chitosan,Gelatin,,A,C,,cc,wa,Chitosan solution + gelatin solution + glutaraldehyde solution (frozen),Chemical (aldehyde),Water,FD,"Post-treatment with ethanol, NaOH solution and NaBH4 solution",Physical (antisolvent),,93.36%,,,,,Macroporous (cellular),,,,,
3098,FD,Scaffold,Monolith,Chitosan,Gelatin,,A,C,,cc,wa,Chitosan solution + gelatin solution + glutaraldehyde solution in microchannel-designed mold (frozen),Chemical (aldehyde),Water,FD,"Post-treatment with ethanol, NaOH solution and NaBH4 solution",Physical (antisolvent),,97.13%,,,,,Macroporous (cellular),,,,,
3099,FD,Adsorbent,Beads,Chitosan,,,A,,,"cc, pp",wa,Chitosan solution + NaOH solution + epichlorohydrin solution (frozen),"Chemical (aldehyde, epoxy) and physical (pH)",Water,FD,,,,,23,,,,Macroporous (fibrous),,,,,
3100,FD,Adsorbent,Beads,Chitosan,Polyethyleneimine,,A,E,,"cc, pp",wa,"Chitosan solution + NaOH solution + epichlorohydrin solution, post-treatment with methanol-PEI solution + glutaraldehyde solution (frozen)","Chemical (aldehyde, epoxy) and physical (pH)",Water,FD,,,,,104,,,,Macroporous (fibrous),,,,,
3101,FD,Wound dressing,Monolith,Cellulose nanofibers,,,K,,,ng,wa,Cellulose nanofiber suspension (frozen),No gelation,Water,FD,,,,,,,,,Macroporous (cellular),,,,,
3102,FD,Wound dressing,Monolith,Chitin nanofibers,,,K,,,ng,wa,Chitin nanofiber suspension (frozen),No gelation,Water,FD,,,,,,,,,Macroporous (cellular),,,,,
3103,FD,Wound dressing,Monolith,Cellulose nanofibers,"Chitin nanofibers, silk fibroin",,K,"K, D",,ng,wa,Cellulose nanofiber-chitin nanofiber-silk fibroin suspension (frozen),No gelation,Water,FD,,,,,,,,,Macroporous (cellular),,,,,
3104,FD,Scaffold,Monolith,Chitosan,"Collagen, PLA",,A,"C, F",,pc,wa,Polylactide-conjugated chitosan solution + collagen solution + tripolyphosphate solution (frozen),Physical (phosphate),Water,FD,Post-immersion into ethanol and Na2HPO4 solution,Physical (antisolvent),,80%,,,,3.25,Macroporous (cellular),,,,,
3105,FD,Scaffold,Monolith,Chitosan,"Collagen, PLA",,A,"C, F",,pc,wa,Polylactide-conjugated chitosan solution + collagen solution + tripolyphosphate solution (frozen),Physical (phosphate),Water,FD,"Post-immersion into ethanol and Na2HPO4 solution, genipin solution (0.1%)",Physical (antisolvent) and chemical (genipin),,,,,,5,Macroporous (cellular),,,,,
3106,FD,Scaffold,Monolith,Chitosan,"Collagen, PLA",,A,"C, F",,pc,wa,Polylactide-conjugated chitosan solution + collagen solution + tripolyphosphate solution (frozen),Physical (phosphate),Water,FD,"Post-immersion into ethanol and Na2HPO4 solution, genipin solution (0.2%)",Physical (antisolvent) and chemical (genipin),,,,,,7,Macroporous (cellular),,,,,
3107,FD,Scaffold,Monolith,Chitosan,"Collagen, PLA",,A,"C, F",,pc,wa,Polylactide-conjugated chitosan solution + collagen solution + tripolyphosphate solution (frozen),Physical (phosphate),Water,FD,"Post-immersion into ethanol and Na2HPO4 solution, genipin solution (0.3%)",Physical (antisolvent) and chemical (genipin),,,,,,10,Macroporous (cellular),,,,,
3108,FD,Scaffold,Monolith,Chitosan,"Collagen, PLA",,A,"C, F",,pc,wa,Polylactide-conjugated chitosan solution + collagen solution + tripolyphosphate solution (frozen),Physical (phosphate),Water,FD,"Post-immersion into ethanol and Na2HPO4 solution, genipin solution (0.4%)",Physical (antisolvent) and chemical (genipin),,,,,,13,Macroporous (cellular),,,,,
3109,FD,Scaffold,Monolith,Chitosan,"Gelatin, collagen",,A,"C, C",,ng,wa,Chitosan solution + CO2 + gelatin-collagen solution,No gelation,Water,FD,,,,25.75%,,,,,Macroporous (cellular),,,,,
3110,FD,Scaffold,Monolith,Chitosan,"Gelatin, collagen",,A,"C, C",,cc,wa,Chitosan solution + CO2 + genipin solution (0.5 wt%) + gelatin-collagen solution,Chemical (genipin),Water,FD,,,,33.13%,,,,,Macroporous (cellular),,,,,
3111,FD,Scaffold,Monolith,Chitosan,"Gelatin, collagen",,A,"C, C",,cc,wa,Chitosan solution + CO2 + genipin solution (1 wt%) + gelatin-collagen solution,Chemical (genipin),Water,FD,,,,39.95%,,,,,Macroporous (cellular),,,,,
3112,FD,Scaffold,Monolith,Chitosan,"Gelatin, collagen",,A,"C, C",,cc,wa,Chitosan solution + CO2 + genipin solution (2 wt%) + gelatin-collagen solution,Chemical (genipin),Water,FD,,,,44.75%,,,,,Macroporous (cellular),,,,,
3113,FD,Scaffold,Monolith,Chitosan,,Galactosylation,A,,Al,ng,wa,Chitosan solution (frozen),No gelation,Water,FD,,,,,,,,,Macroporous (cellular),,,,,
3114,FD,Scaffold,Monolith,Chitosan,,Galactosylation,A,,Al,ng,wa,Galactosylated chitosan solution (frozen),No gelation,Water,FD,,,,,,,,,Macroporous (cellular),,,,,
3115,FD,Scaffold,Monolith,Chitosan,Hyaluronic acid,Galactosylation,A,A,Al,ng,wa,Galactosylated chitosan solution + hyaluronic acid solution (frozen),No gelation,Water,FD,,,,,,,,,Macroporous (cellular),,,,,
3116,FD,Adsorbent,Monolith,Chitosan,,,A,,,cc,wa,Chitosan solution + formaldehyde solution (frozen),Chemical (aldehyde),Water,FD,Post-immersion into NaOH-ethanol solution,"Physical (antisolvent, pH)",0.0607,96.53%,,,,,Macroporous (cellular),,,,,
3117,FD,Adsorbent,Monolith,Chitosan,GO,,A,N,,cc,wa,Chitosan solution + GO (0.16 wt%) + formaldehyde solution (frozen),Chemical (aldehyde),Water,FD,Post-immersion into NaOH-ethanol solution,"Physical (antisolvent, pH)",0.0644,96.32%,,,,,Macroporous (cellular),,,,,
3118,FD,Adsorbent,Monolith,Chitosan,GO,,A,N,,cc,wa,Chitosan solution + GO (0.32 wt%) + formaldehyde solution (frozen),Chemical (aldehyde),Water,FD,Post-immersion into NaOH-ethanol solution,"Physical (antisolvent, pH)",0.0584,96.66%,,,,,Macroporous (cellular),,,,,
3119,FD,Adsorbent,Monolith,Chitosan,GO,,A,N,,cc,wa,Chitosan solution + GO (0.64 wt%) + formaldehyde solution (frozen),Chemical (aldehyde),Water,FD,Post-immersion into NaOH-ethanol solution,"Physical (antisolvent, pH)",0.0514,96.73%,,,,,Macroporous (cellular),,,,,
3120,FD,Adsorbent,Monolith,Chitosan,GO,,A,N,,cc,wa,Chitosan solution + GO (0.96 wt%) + formaldehyde solution (frozen),Chemical (aldehyde),Water,FD,Post-immersion into NaOH-ethanol solution,"Physical (antisolvent, pH)",0.0436,97.51%,,,,,Macroporous (cellular),,,,,
3121,FD,Scaffold,Monolith,Chitosan,"Gelatin, keratin",,A,"C, D",,ng,wa,Chitosan solution + gelatin solution + keratin solution (frozen),No gelation,Water,FD,,,,86.86%,,,,,Macroporous (cellular and fibrous),,,,,
3122,FD,Scaffold,Monolith,Chitosan,"Collagen, polycaprolactone",,A,"C, F",,pc,wa,Chitosan-polycaprolactone solution + collagen solution + tripolyphosphate solution,Physical (phosphate),Water,FD,Post-ethanol and Na2HPO4 solution,Physical (antisolvent),,80%,,,,6.8,Macroporous (cellular),,,,,
3123,FD,Scaffold,Monolith,Chitosan,,,A,,,pp,wa,Chitosan solution (frozen) + NaOH-Na2SO4 solution,Physical (pH),Water,FD,,,,91.50%,,,,,Macroporous (cellular and flakes),,,,,
3124,FD,Scaffold,Monolith,Chitosan,Carbon nanofibers,,A,N,,pp,wa,Chitosan solution + carbon nanofibers (frozen) + NaOH-Na2SO4 solution,Physical (pH),Water,FD,,,,84.30%,,,,,Macroporous (cellular and flakes),,,,,
3125,SCD,Wound dressing,Monolith,Chitosan,,,A,,,pp,"al, or",Chitosan-hexafluoroisopropanol solution + ammonium bicarbonate + CO2 flow,Physical (antisolvent),CO2-hexafluoroisopropanol,SCD,,,0.029,77%,,,,,Macroporous (flakes),,,,,
3126,SCD,Wound dressing,Monolith,Chitosan,Poly(methyl vinyl ether-co-maleic anhydride),,A,F,,pp,"al, or",Chitosan-hexafluoroisopropanol solution + ammonium bicarbonate + poly(methyl vinyl ether-co-maleic anhydride)-acetone solution (1:1) + CO2 flow,Physical (antisolvent),CO2-hexafluoroisopropanol,SCD,,,0.042,75%,,,,,Macroporous (flakes),,,,,
3127,SCD,Wound dressing,Monolith,Chitosan,Poly(methyl vinyl ether-co-maleic anhydride),,A,F,,pp,"al, or",Chitosan-hexafluoroisopropanol solution + ammonium bicarbonate + poly(methyl vinyl ether-co-maleic anhydride)-acetone solution (5:1) + CO2 flow,Physical (antisolvent),CO2-hexafluoroisopropanol,SCD,,,0.024,79%,,,,,Macroporous (flakes),,,,,
3128,SCD,Wound dressing,Monolith,Chitosan,Poly(methyl vinyl ether-co-maleic anhydride),,A,F,,pp,"al, or",Chitosan-hexafluoroisopropanol solution + ammonium bicarbonate + poly(methyl vinyl ether-co-maleic anhydride)-acetone solution (10:1) + CO2 flow,Physical (antisolvent),CO2-hexafluoroisopropanol,SCD,,,0.026,83%,,,,,Macroporous (flakes),,,,,
3129,SCD,Thermal insulation,Monolith,RF,Aramid,,I,K,,uk,uk,Resorcinol-formaldehyde gel in aramid honeycomb,Unknown,Unknown,SCD,,,0.05,,,,,,,0.037,Unknown,Unknown,,
3130,APD,Thermal insulation,Monolith,RF,,,I,,,cp,al,"Resorcinol-formaldehyde-Na2CO3 solution + citric acid (4%, added at 1.5 h) solution",Chemical (polymerization),Ethanol,APD,,,0.24,,,,,4.4,Mesoporous (nanoparticulate),0.063,Transient,Hot disk,,
3131,APD,Thermal insulation,Monolith,RF,,,I,,,cp,al,"Resorcinol-formaldehyde-Na2CO3 solution + citric acid (8%, added at 1.5 h) solution",Chemical (polymerization),Ethanol,APD,,,0.25,,,,,2.2,Mesoporous (nanoparticulate),0.06,Transient,Hot disk,,
3132,APD,Thermal insulation,Monolith,RF,,,I,,,cp,al,"Resorcinol-formaldehyde-Na2CO3 solution + citric acid (14%, added at 1.5 h) solution",Chemical (polymerization),Ethanol,APD,,,0.24,,,,,1,Mesoporous (nanoparticulate),0.066,Transient,Hot disk,,
3133,APD,Thermal insulation,Monolith,RF,,,I,,,cp,al,"Resorcinol-formaldehyde-Na2CO3 solution + citric acid (20%, added at 1.5 h) solution",Chemical (polymerization),Ethanol,APD,,,0.22,,,,,0.5,Mesoporous (nanoparticulate),0.062,Transient,Hot disk,,
3134,APD,Thermal insulation,Monolith,RF,,,I,,,cp,al,"Resorcinol-formaldehyde-Na2CO3 solution + citric acid (14%, added at 2.5 h) solution",Chemical (polymerization),Ethanol,APD,,,0.24,,,,,,Mesoporous (nanoparticulate),0.057,Transient,Hot disk,,
3135,APD,Thermal insulation,Monolith,RF,,,I,,,cp,al,"Resorcinol-formaldehyde-Na2CO3 solution + citric acid (14%, added at 3 h) solution",Chemical (polymerization),Ethanol,APD,,,0.25,,,,,,Mesoporous (nanoparticulate),0.058,Transient,Hot disk,,
3136,SCD,Not specific,Monolith,RF,,,I,,,cp,ow,Resorcinol-formaldehyde-Na2CO3 solution,Chemical (polymerization),Acetone,SCD,,,,,330,,,,Mesoporous (nanoparticulate),,,,,
3137,SCD,Not specific,Monolith,RF,,,I,,,cp,ow,Resorcinol-formaldehyde-Na2CO3 solution + photoinitiator (UV),Chemical (polymerization),Acetone,SCD,,,,,488,,,,Mesoporous (nanoparticulate),,,,,
3138,APD,Not specific,Monolith,RF,,,I,,,cp,or,Resorcinol-formaldehyd-CaCO3-CTAB-Na2CO3 solution,Chemical (polymerization),Petroleum ether,APD,,,,,2,,,,Mesoporous (nanoparticulate),,,,,
3139,APD,Not specific,Monolith,RF,,,I,,,cp,or,Resorcinol-formaldehyd-CaCO3-CTAB-Na2CO3 solution (solvent exchanged),Chemical (polymerization),Petroleum ether,APD,,,,,337,,,,Mesoporous (nanoparticulate),,,,,
3140,APD,Not specific,Monolith,RF,,,I,,,cp,or,"Resorcinol-formaldehyd-CaCO3-CTAB-Na2CO3 solution (templated, solvent exchanged)",Chemical (polymerization),Petroleum ether,APD,,,,,233,,,,Mesoporous (nanoparticulate),,,,,
3141,APD,Not specific,Monolith,RF,,Carbonized,I,,Ca,cp,or,Resorcinol-formaldehyd-CaCO3-CTAB-Na2CO3 solution,Chemical (polymerization),Petroleum ether,APD,Post-calcination,,,,556,,,,Mesoporous (nanoparticulate),,,,,
3142,APD,Not specific,Monolith,RF,,Carbonized,I,,Ca,cp,or,Resorcinol-formaldehyd-CaCO3-CTAB-Na2CO3 solution (solvent exchanged),Chemical (polymerization),Petroleum ether,APD,Post-calcination,,,,600,,,,Mesoporous (nanoparticulate),,,,,
3143,APD,Not specific,Monolith,RF,,Carbonized,I,,Ca,cp,or,"Resorcinol-formaldehyd-CaCO3-CTAB-Na2CO3 solution (templated, solvent exchanged)",Chemical (polymerization),Petroleum ether,APD,Post-calcination,,,,610,,,,Mesoporous (nanoparticulate),,,,,
3144,FD,"Adsorbent (gas), separation",Monolith,COF,,,Q,,,cp,al,"COF gel (1,3,5-triethynylbenzene-pyridine) (frozen)",Chemical (polymerization),t-Butanol,FD,,,0.03,97%,1701,,,,Macroporous (particulate),,,,,
3145,APD,Not specific,Monolith,Phenolic resin,,,I,,,cp,al,Novolac + hexamethylene tetramine (resin 10%) in isopropanol (70 °C),Chemical (polymerization),Isopropanol,APD,,,0.1296,,,,,,Mesoporous (nanoparticulate),,,,,
3146,APD,Not specific,Monolith,Phenolic resin,,,I,,,cp,al,Novolac + hexamethylene tetramine (resin 15%) in isopropanol (70 °C),Chemical (polymerization),Isopropanol,APD,,,0.218,,,,,,Mesoporous (nanoparticulate),,,,,
3147,APD,Not specific,Monolith,Phenolic resin,,,I,,,cp,al,Novolac + hexamethylene tetramine (resin 20%) in isopropanol (70 °C),Chemical (polymerization),Isopropanol,APD,,,0.326,,,,,,Mesoporous (nanoparticulate),,,,,
3148,APD,Not specific,Monolith,Phenolic resin,,,I,,,cp,al,Novolac + hexamethylene tetramine (resin 25%) in isopropanol (70 °C),Chemical (polymerization),Isopropanol,APD,,,0.41,,,,,,Mesoporous (nanoparticulate),,,,,
3149,APD,Not specific,Monolith,Phenolic resin,,,I,,,cp,al,Novolac + hexamethylene tetramine (resin 30%) in isopropanol (70 °C),Chemical (polymerization),Isopropanol,APD,,,0.537,,,,,,Mesoporous (nanoparticulate),,,,,
3150,APD,Not specific,Monolith,Phenolic resin,,,I,,,cp,al,Novolac + hexamethylene tetramine (resin 35%) in isopropanol (70 °C),Chemical (polymerization),Isopropanol,APD,,,0.71,,,,,,Mesoporous (nanoparticulate),,,,,
3151,APD,Not specific,Monolith,Phenolic resin,,,I,,,cp,al,Novolac + hexamethylene tetramine (resin 40%) in isopropanol (70 °C),Chemical (polymerization),Isopropanol,APD,,,1.09,,,,,,Mesoporous (nanoparticulate),,,,,
3152,APD,Not specific,Monolith,Phenolic resin,,,I,,,cp,al,Novolac + hexamethylene tetramine (resin 15%) in isopropanol (140 °C),Chemical (polymerization),Isopropanol,APD,,,0.15,,,,,,Mesoporous (nanoparticulate),,,,,
3153,APD,Not specific,Monolith,Phenolic resin,,,I,,,cp,al,Novolac + hexamethylene tetramine (resin 20%) in isopropanol (140 °C),Chemical (polymerization),Isopropanol,APD,,,0.242,,,,,,Mesoporous (nanoparticulate),,,,,
3154,APD,Not specific,Monolith,Phenolic resin,,,I,,,cp,al,Novolac + hexamethylene tetramine (resin 25%) in isopropanol (140 °C),Chemical (polymerization),Isopropanol,APD,,,0.277,,,,,,Mesoporous (nanoparticulate),,,,,
3155,APD,Not specific,Monolith,Phenolic resin,,,I,,,cp,al,Novolac + hexamethylene tetramine (resin 30%) in isopropanol (140 °C),Chemical (polymerization),Isopropanol,APD,,,0.309,,,,,,Mesoporous (nanoparticulate),,,,,
3156,APD,Not specific,Monolith,Phenolic resin,,,I,,,cp,al,Novolac + hexamethylene tetramine (resin 35%) in isopropanol (140 °C),Chemical (polymerization),Isopropanol,APD,,,0.496,,,,,,Mesoporous (nanoparticulate),,,,,
3157,APD,Not specific,Monolith,Phenolic resin,,,I,,,cp,al,Novolac + hexamethylene tetramine (resin 40%) in isopropanol (140 °C),Chemical (polymerization),Isopropanol,APD,,,0.569,,,,,,Mesoporous (nanoparticulate),,,,,
3158,APD,Not specific,Monolith,Phenolic resin,,,I,,,cp,al,Novolac + hexamethylene tetramine (resin 20%) in isopropanol (170 °C),Chemical (polymerization),Isopropanol,APD,,,0.242,,,,,,Mesoporous (nanoparticulate),,,,,
3159,APD,Not specific,Monolith,Phenolic resin,,,I,,,cp,al,Novolac + hexamethylene tetramine (resin 30%) in isopropanol (170 °C),Chemical (polymerization),Isopropanol,APD,,,0.309,,,,,,Mesoporous (nanoparticulate),,,,,
3160,APD,Not specific,Monolith,Phenolic resin,,,I,,,cp,al,Novolac + hexamethylene tetramine (resin 40%) in isopropanol (170 °C),Chemical (polymerization),Isopropanol,APD,,,0.569,,,,,,Mesoporous (nanoparticulate),,,,,
3161,APD,Not specific,Monolith,Phenolic resin,,Carbonized,I,,Ca,cp,al,Novolac + hexamethylene tetramine (resin 20%) in isopropanol (170 °C),Chemical (polymerization),Isopropanol,APD,Post-calcination at 800 °C,,0.313,83%,582,,2.63,,Mesoporous (nanoparticulate),,,,,
3162,APD,Not specific,Monolith,Phenolic resin,,Carbonized,I,,Ca,cp,al,Novolac + hexamethylene tetramine (resin 30%) in isopropanol (170 °C),Chemical (polymerization),Isopropanol,APD,Post-calcination at 800 °C,,0.406,77%,634,,1.9,,Mesoporous (nanoparticulate),,,,,
3163,APD,Not specific,Monolith,Phenolic resin,,Carbonized,I,,Ca,cp,al,Novolac + hexamethylene tetramine (resin 40%) in isopropanol (170 °C),Chemical (polymerization),Isopropanol,APD,Post-calcination at 800 °C,,0.605,66%,553,,1.09,,Mesoporous (nanoparticulate),,,,,
3164,SCD,Capacitors,Monolith,GO,,,N,,,pp,uk,GO suspension,Physical (aggregation),Unknown,SCD,,,,,408,,,,Macroporous (flakes),,,,,
3165,SCD,Capacitors,Monolith,Polypyrrole,GO,,M,N,,cp,uk,Pyrrole solution + GO suspension (1:3),Chemical (polymerization),Unknown,SCD,,,,,167,,,,Macroporous (flakes),,,,,
3166,FD,Scaffold,Beads,Cellulose nanofibers,,,K,,,cc,wa,"Cellulose nanofiber suspension + Kymene (sprayed, frozen)",Chemical (epoxy),Water,FD,,,,,,,,,Macroporous (fibrous),,,,,
3167,FD,Not specific,Monolith?,Cellulose nanofibers,PVA,,K,E,,ng,wa,Cellulose nanocrystal suspension + PVA solution (frozen),No gelation,Water,FD,,,,,,,,,,,,,,
3168,FD,Adsorbent,Monolith,Cellulose,,,B,,,pp,wa,"Cellulose-NaOH-PEG solution (freeze-thaw, frozen)",Physical (aggregation),Water,FD,,,0.04,,,,,,,,,,,
3169,Unknown,Shield,Monolith?,Cellulose,CNT,,B,N,,uk,uk,Unknown,Unknown,Unknown,Unknown,,,,,,,,,,,,,,
3170,SCD,Not specific,Monolith,RF,,,I,,,cp,al,Resorcinol-formaldehyde-HCl solution,Chemical (polymerization),Ethanol,SCD,,,,,,,,,Mesoporous (nanoparticulate),,,,,
3171,SCD,Not specific,Monolith,RF,Nanodiamond,,I,N,,cp,al,Resorcinol-formaldehyde-HCl solution + nanodiamond suspension,Chemical (polymerization),Ethanol,SCD,,,0.151,,589,,,,Mesoporous (nanoparticulate),,,,,
3172,SCD,DDS,Microbeads,Alginate,,Drug loading,A,,Lo,pc,al,Alginate in W/O emulsion + CaCl2 solution,Physical (Mn+),Ethanol,SCD,,,,,524,,,,Mesoporous (nanoparticulate),,,,,
3173,SCD,DDS,Microbeads,Pectin,,Drug loading,A,,Lo,pc,al,Pectin in W/O emulsion + Mn+ croslinker,Physical (Mn+),Ethanol,SCD,,,,,397,,,,,,,,,
3174,SCD,DDS,Microbeads,Starch,,Drug loading,A,,Lo,pp,al,Starch solution in W/O emulsion (cooling),Physical (temperature),Ethanol,SCD,,,,,127,,,,,,,,,
3175,SCD,Not specific,Monolith,Polyurea,,,I,,,cp,ow,Desmodur N3300A in aceton + water-Et3N,Chemical (polymerization),Acetone,SCD,,,0.028,,,,,,Mesoporous (nanofibrous),0.037,Steady state,GHP,,
3176,SCD,Not specific,Monolith,Polyurea,,,I,,,cp,ow,Desmodur N3300A in aceton + water-Et3N,Chemical (polymerization),Acetone,SCD,Post-compression treatment,,0.044,,,,,,Mesoporous (nanofibrous),,,,,
3177,SCD,Not specific,Monolith,Polyurea,,,I,,,cp,ow,Desmodur N3300A in aceton + water-Et3N,Chemical (polymerization),Acetone,SCD,Post-compression treatment,,0.099,,,,,,Mesoporous (nanofibrous),0.025,Steady state,GHP,,
3178,SCD,Not specific,Monolith,Polyurea,,,I,,,cp,ow,Desmodur N3300A in aceton + water-Et3N,Chemical (polymerization),Acetone,SCD,Post-compression treatment,,0.103,,,,,,Mesoporous (nanofibrous),,,,,
3179,SCD,Not specific,Monolith,Polyurea,,,I,,,cp,ow,Desmodur N3300A in aceton + water-Et3N,Chemical (polymerization),Acetone,SCD,Post-compression treatment,,0.13,,,,,,Mesoporous (nanofibrous),0.023,Steady state,GHP,,
3180,SCD,Not specific,Monolith,Polyurea,,,I,,,cp,ow,Desmodur N3300A in aceton + water-Et3N,Chemical (polymerization),Acetone,SCD,Post-compression treatment,,0.154,,,,,,Mesoporous (nanofibrous),,,,,
3181,SCD,Not specific,Monolith,Polyurea,,,I,,,cp,ow,Desmodur N3300A in aceton + water-Et3N,Chemical (polymerization),Acetone,SCD,Post-compression treatment,,0.2,,,,,,Mesoporous (nanofibrous),0.022,Steady state,GHP,,
3182,SCD,Not specific,Monolith,Polyurea,,,I,,,cp,ow,Desmodur N3300A in aceton + water-Et3N,Chemical (polymerization),Acetone,SCD,Post-compression treatment,,0.371,,,,,,Mesoporous (nanofibrous),,,,,
3183,FD,Separation,Monolith,Carboxymethyl cellulose,,,A,,,pp,wa,Carboxymethyl cellulose (3%)-D-gluconic acid-lactone (3%) solution + FeCl2 (3%) solution (Fe/CMC = 0.294) (frozen),Physical (pH),Water,FD,,,0.0609,77.40%,,,,,Macroporous (particulate),,,,,
3184,FD,Separation,Monolith,Carboxymethyl cellulose,,,A,,,pp,wa,Carboxymethyl cellulose (5%)-D-gluconic acid-lactone (5%) solution + FeCl2 (5%) solution (Fe/CMC = 0.294) (frozen),Physical (pH),Water,FD,,,0.0963,73.60%,,,,,Macroporous (particulate),,,,,
3185,FD,Separation,Monolith,Carboxymethyl cellulose,,,A,,,pp,wa,Carboxymethyl cellulose (7%)-D-gluconic acid-lactone (7%) solution + FeCl2 (7%) solution (Fe/CMC = 0.294) (frozen),Physical (pH),Water,FD,,,0.1423,59.70%,,,,,Macroporous (particulate),,,,,
3186,FD,Separation,Monolith,Carboxymethyl cellulose,,,A,,,pp,wa,Carboxymethyl cellulose (3%)-D-gluconic acid-lactone (3%) solution + FeCl2 (3%) solution (Fe/CMC = 0.588) (frozen),Physical (pH),Water,FD,,,0.0568,90.50%,,,,,Macroporous (particulate),,,,,
3187,FD,Separation,Monolith,Carboxymethyl cellulose,,,A,,,pp,wa,Carboxymethyl cellulose (5%)-D-gluconic acid-lactone (5%) solution + FeCl2 (5%) solution (Fe/CMC = 0.588) (frozen),Physical (pH),Water,FD,,,0.08,84.00%,,,,,Macroporous (particulate),,,,,
3188,FD,Separation,Monolith,Carboxymethyl cellulose,,,A,,,pp,wa,Carboxymethyl cellulose (7%)-D-gluconic acid-lactone (7%) solution + FeCl2 (7%) solution (Fe/CMC = 0.588) (frozen),Physical (pH),Water,FD,,,0.1274,77.30%,,,,,Macroporous (particulate),,,,,
3189,FD,Separation,Monolith,Carboxymethyl cellulose,,,A,,,pp,wa,Carboxymethyl cellulose (3%)-D-gluconic acid-lactone (3%) solution + FeCl2 (3%) solution (Fe/CMC = 0.882) (frozen),Physical (pH),Water,FD,,,0.0696,89.50%,,,,,Macroporous (particulate),,,,,
3190,FD,Separation,Monolith,Carboxymethyl cellulose,,,A,,,pp,wa,Carboxymethyl cellulose (5%)-D-gluconic acid-lactone (5%) solution + FeCl2 (5%) solution (Fe/CMC = 0.882) (frozen),Physical (pH),Water,FD,,,0.1079,81.60%,,,,,Macroporous (particulate),,,,,
3191,FD,Separation,Monolith,Carboxymethyl cellulose,,,A,,,pp,wa,Carboxymethyl cellulose (7%)-D-gluconic acid-lactone (7%) solution + FeCl2 (7%) solution (Fe/CMC = 0.882) (frozen),Physical (pH),Water,FD,,,0.156,73.30%,,,,,Macroporous (particulate),,,,,
3192,FD,Separation,Monolith,Carboxymethyl cellulose,,,A,,,pp,wa,Carboxymethyl cellulose (3%)-D-gluconic acid-lactone (3%) solution + FeCl2 (3%) solution (Fe/CMC = 1.176) (frozen),Physical (pH),Water,FD,,,0.0772,87.90%,,,,,Macroporous (particulate),,,,,
3193,FD,Separation,Monolith,Carboxymethyl cellulose,,,A,,,pp,wa,Carboxymethyl cellulose (5%)-D-gluconic acid-lactone (5%) solution + FeCl2 (5%) solution (Fe/CMC = 1.176) (frozen),Physical (pH),Water,FD,,,0.1175,80.50%,,,,,Macroporous (particulate),,,,,
3194,FD,Separation,Monolith,Carboxymethyl cellulose,,,A,,,pp,wa,Carboxymethyl cellulose (7%)-D-gluconic acid-lactone (7%) solution + FeCl2 (7%) solution (Fe/CMC = 1.176) (frozen),Physical (pH),Water,FD,,,0.168,76.70%,,,,,Macroporous (particulate),,,,,
3195,FD,Separation,Monolith,Carboxymethyl cellulose,,,A,,,pp,wa,Carboxymethyl cellulose (3%)-D-gluconic acid-lactone (3%) solution + FeCl2 (3%) solution (Fe/CMC = 1.470) (frozen),Physical (pH),Water,FD,,,0.0777,83.30%,,,,,Macroporous (particulate),,,,,
3196,FD,Separation,Monolith,Carboxymethyl cellulose,,,A,,,pp,wa,Carboxymethyl cellulose (5%)-D-gluconic acid-lactone (5%) solution + FeCl2 (5%) solution (Fe/CMC = 1.470) (frozen),Physical (pH),Water,FD,,,0.1158,79.80%,,,,,Macroporous (particulate),,,,,
3197,FD,Separation,Monolith,Carboxymethyl cellulose,,,A,,,pp,wa,Carboxymethyl cellulose (7%)-D-gluconic acid-lactone (7%) solution + FeCl2 (7%) solution (Fe/CMC = 1.470) (frozen),Physical (pH),Water,FD,,,0.1847,75.60%,,,,,Macroporous (particulate),,,,,
3198,SCD,Adsorbent,Monolith,Polystyrene,,,J,,,pp,or,"Polystyrene in 1,2-dichloroethane (cooling)",Physical (temperature),"1,2-Dichloroethane",SCD,,,,88%,220,,,,Mesoporous (nanofibrous),,,,,
3199,SCD,Adsorbent,Monolith,Polystyrene,,,J,,,pp,or,"Polystyrene in 1,2-dichloroethane (cooling), post-treatment with lauric acid + chlorosulfonic acid (ClSO3H) (S 4%)",Physical (temperature),"1,2-Dichloroethane",SCD,,,,89%,214,,,,Mesoporous (nanofibrous),,,,,
3200,SCD,Adsorbent,Monolith,Polystyrene,,,J,,,pp,or,"Polystyrene in 1,2-dichloroethane (cooling), post-treatment with lauric acid + chlorosulfonic acid (ClSO3H) (S 9.5%)",Physical (temperature),"1,2-Dichloroethane",SCD,,,,85%,193,,,,Mesoporous (nanofibrous),,,,,
3201,SCD,Adsorbent,Monolith,Polystyrene,,,J,,,pp,or,"Polystyrene in 1,2-dichloroethane (cooling), post-treatment with lauric acid + chlorosulfonic acid (ClSO3H) (S 16%)",Physical (temperature),"1,2-Dichloroethane",SCD,,,,87%,171,,,,Mesoporous (nanofibrous),,,,,
3202,SCD,Adsorbent,Monolith,Polystyrene,,,J,,,pp,or,"Polystyrene in 1,2-dichloroethane (cooling), post-treatment with lauric acid + chlorosulfonic acid (ClSO3H) (S 19%)",Physical (temperature),"1,2-Dichloroethane",SCD,,,,89%,177,,,,Mesoporous (nanofibrous),,,,,
3203,SCD,Adsorbent,Monolith,Polystyrene,,,J,,,pp,or,Polystyrene in chloroform (cooling),Physical (temperature),Chloroform,SCD,,,,92%,284,,,,Mesoporous (nanofibrous),,,,,
3204,SCD,Adsorbent,Monolith,Polystyrene,,,J,,,pp,or,"Polystyrene in chloroform (cooling), post-treatment with lauric acid + chlorosulfonic acid (ClSO3H) (S 7.5%)",Physical (temperature),Chloroform,SCD,,,,80%,245,,,,Mesoporous (nanofibrous),,,,,
3205,SCD,Adsorbent,Monolith,Polystyrene,,,J,,,pp,or,"Polystyrene in chloroform (cooling), post-treatment with lauric acid + chlorosulfonic acid (ClSO3H) (S 12%)",Physical (temperature),Chloroform,SCD,,,,80%,,,,,Mesoporous (nanofibrous),,,,,
3206,SCD,Adsorbent,Monolith,Polystyrene,,,J,,,pp,or,"Polystyrene in chloroform (cooling), post-treatment with lauric acid + chlorosulfonic acid (ClSO3H) (S 20.5%)",Physical (temperature),Chloroform,SCD,,,,79%,150,,,,Mesoporous (nanofibrous),,,,,
3207,SCD,Adsorbent,Monolith,Polystyrene,,,J,,,pp,or,"Polystyrene in chloroform (cooling), post-treatment with lauric acid + chlorosulfonic acid (ClSO3H) (S 32%)",Physical (temperature),Chloroform,SCD,,,,82%,150,,,,Mesoporous (nanofibrous),,,,,
3208,SCD,Thermal insulation,Monolith,Polyimide,,,G,,,cp,ow,"2,2'-Dimethylbenzidine (10 wt%, oligomer n = 30) + BPDA in N-methylpyrrolidinone + TEA in acetic acid",Chemical (polymerization),Acetone,SCD,,,0.132,90.20%,513,,,45.4,Mesoporous (nanoparticulate),,,,,
3209,SCD,Thermal insulation,Monolith,Polyimide,,,G,,,cp,ow,"2,2'-Dimethylbenzidine (10 wt%, oligomer n = 10) + BPDA in N-methylpyrrolidinone + TEA in acetic acid",Chemical (polymerization),Acetone,SCD,,,0.108,90.20%,526,,,,Mesoporous (nanoparticulate),,,,,
3210,SCD,Thermal insulation,Monolith,Polyimide,,,G,,,cp,ow,"4,4'-Oxydianiline (10 wt%, oligomer n = 30) + BPDA in N-methylpyrrolidinone + TEA in acetic acid",Chemical (polymerization),Acetone,SCD,,,0.153,90.00%,405,,,28.8,Mesoporous (nanoparticulate),,,,,
3211,SCD,Thermal insulation,Monolith,Polyimide,,,G,,,cp,ow,"4,4'-Oxydianiline (10 wt%, oligomer n = 10) + BPDA in N-methylpyrrolidinone + TEA in acetic acid",Chemical (polymerization),Acetone,SCD,,,0.123,91.30%,440,,,18.6,Mesoporous (nanoparticulate),,,,,
3212,SCD,Thermal insulation,Monolith,Polyimide,,,G,,,cp,ow,"2,2'-Dimethylbenzidine (7 wt%, oligomer n = 30) + BPDA in N-methylpyrrolidinone + TEA in acetic acid",Chemical (polymerization),Acetone,SCD,,,0.097,92.90%,550,,,24,Mesoporous (nanoparticulate),,,,,
3213,SCD,Thermal insulation,Monolith,Polyimide,,,G,,,cp,ow,"2,2'-Dimethylbenzidine (7 wt%, oligomer n = 10) + BPDA in N-methylpyrrolidinone + TEA in acetic acid",Chemical (polymerization),Acetone,SCD,,,0.077,94.30%,539,,,11,Mesoporous (nanoparticulate),,,,,
3214,SCD,Thermal insulation,Monolith,Polyimide,,,G,,,cp,ow,"4,4'-Oxydianiline (7 wt%, oligomer n = 30) + BPDA in N-methylpyrrolidinone + TEA in acetic acid",Chemical (polymerization),Acetone,SCD,,,0.12,92.10%,418,,,12.6,Mesoporous (nanoparticulate),,,,,
3215,SCD,Thermal insulation,Monolith,Polyimide,,,G,,,cp,ow,"4,4'-Oxydianiline (7 wt%, oligomer n = 10) + BPDA in N-methylpyrrolidinone + TEA in acetic acid",Chemical (polymerization),Acetone,SCD,,,0.09,94.10%,466,,,12,Mesoporous (nanoparticulate),,,,,
3216,SCD,Thermal insulation,Monolith,Polyimide,,,G,,,cp,ow,"2,2'-Dimethylbenzidine (7 wt%, oligomer n = 40) + BPDA in N-methylpyrrolidinone + TEA in acetic acid",Chemical (polymerization),Acetone,SCD,,,0.1,92.60%,555,,,40.5,Mesoporous (nanoparticulate),,,,,
3217,SCD,Thermal insulation,Monolith,Polyimide,,,G,,,cp,ow,"4,4'-Oxydianiline (7 wt%, oligomer n = 40) + BPDA in N-methylpyrrolidinone + TEA in acetic acid",Chemical (polymerization),Acetone,SCD,,,0.138,90.50%,382,,,18.3,Mesoporous (nanoparticulate),,,,,
3218,SCD,Thermal insulation,Monolith,Polyimide,,,G,,,cp,ow,"2,2'-Dimethylbenzidine (10 wt%, oligomer n = 40) + BPDA in N-methylpyrrolidinone + TEA in acetic acid",Chemical (polymerization),Acetone,SCD,,,0.138,89.80%,542,,,74.8,,,,,,
3219,SCD,Thermal insulation,Monolith,Polyimide,,,G,,,cp,ow,"4,4'-Oxydianiline (8.5 wt%, oligomer n = 30) + BPDA in N-methylpyrrolidinone + TEA in acetic acid",Chemical (polymerization),Acetone,SCD,,,0.142,91.30%,409,,,27.6,Mesoporous (nanoparticulate),,,,,
3220,SCD,Thermal insulation,Monolith,Polyimide,,,G,,,cp,ow,"4,4'-Oxydianiline (8.5 wt%, oligomer n = 30) + BPDA in N-methylpyrrolidinone + TEA in acetic acid",Chemical (polymerization),Acetone,SCD,,,0.142,89.80%,406,,,19.7,Mesoporous (nanoparticulate),,,,,
3221,SCD,Thermal insulation,Monolith,Polyimide,,,G,,,cp,ow,"2,2'-Dimethylbenzidine (8.5 wt%, oligomer n = 30) + BPDA in N-methylpyrrolidinone + TEA in acetic acid",Chemical (polymerization),Acetone,SCD,,,0.11,91.50%,560,,,40.9,Mesoporous (nanoparticulate),,,,,
3222,SCD,Thermal insulation,Monolith,Polyimide,,,G,,,cp,ow,"4,4'-Oxydianiline (8.5 wt%, oligomer n = 30) + BPDA in N-methylpyrrolidinone + TEA in acetic acid",Chemical (polymerization),Acetone,SCD,,,0.135,89.80%,409,,,16.3,Mesoporous (nanoparticulate),,,,,
3223,SCD,Thermal insulation,Monolith,Polyimide,,,G,,,cp,ow,"2,2'-Dimethylbenzidine (8.5 wt%, oligomer n = 30) + BPDA in N-methylpyrrolidinone + TEA in acetic acid",Chemical (polymerization),Acetone,SCD,,,0.112,92.10%,578,,,48.3,Mesoporous (nanoparticulate),,,,,
3224,SCD,Thermal insulation,Monolith,Polyimide,,,G,,,cp,ow,"2,2'-Dimethylbenzidine (10 wt%, oligomer n = 20) + BPDA in N-methylpyrrolidinone + TEA in acetic acid",Chemical (polymerization),Acetone,SCD,,,0.128,89.90%,546,,,48.5,Mesoporous (nanoparticulate),,,,,
3225,SCD,Thermal insulation,Monolith,Polyimide,,,G,,,cp,ow,"2,2'-Dimethylbenzidine (8.5 wt%, oligomer n = 30) + BPDA in N-methylpyrrolidinone + TEA in acetic acid",Chemical (polymerization),Acetone,SCD,,,0.116,91.80%,531,,,27.2,Mesoporous (nanoparticulate),,,,,
3226,SCD,Thermal insulation,Monolith,Polyimide,,,G,,,cp,ow,"2,2'-Dimethylbenzidine (8.5 wt%, oligomer n = 20) + BPDA in N-methylpyrrolidinone + TEA in acetic acid",Chemical (polymerization),Acetone,SCD,,,0.108,91.50%,556,,,28.4,Mesoporous (nanoparticulate),,,,,
3227,SCD,Thermal insulation,Monolith,Polyimide,,,G,,,cp,ow,"4,4'-Oxydianiline (8.5 wt%, oligomer n = 30) + BPDA in N-methylpyrrolidinone + TEA in acetic acid",Chemical (polymerization),Acetone,SCD,,,0.142,89.50%,395,,,18.3,Mesoporous (nanoparticulate),,,,,
3228,SCD,Thermal insulation,Monolith,Polyimide,,,G,,,cp,ow,"2,2'-Dimethylbenzidine (7 wt%, oligomer n = 20) + BPDA in N-methylpyrrolidinone + TEA in acetic acid",Chemical (polymerization),Acetone,SCD,,,0.096,92.40%,571,,,37.6,Mesoporous (nanoparticulate),,,,,
3229,SCD,Thermal insulation,Monolith,Polyimide,,,G,,,cp,ow,"4,4'-Oxydianiline (8.5 wt%, oligomer n = 40) + BPDA in N-methylpyrrolidinone + TEA in acetic acid",Chemical (polymerization),Acetone,SCD,,,0.157,88.40%,444,,,22,Mesoporous (nanoparticulate),,,,,
3230,SCD,Thermal insulation,Monolith,Polyimide,,,G,,,cp,ow,"4,4'-Oxydianiline (10 wt%, oligomer n = 20) + BPDA in N-methylpyrrolidinone + TEA in acetic acid",Chemical (polymerization),Acetone,SCD,,,0.154,88.80%,388,,,21.6,Mesoporous (nanoparticulate),,,,,
3231,SCD,Thermal insulation,Monolith,Polyimide,,,G,,,cp,ow,"2,2'-Dimethylbenzidine (8.5 wt%, oligomer n = 30) + BPDA in N-methylpyrrolidinone + TEA in acetic acid",Chemical (polymerization),Acetone,SCD,,,0.116,91.50%,558,,,70.4,Mesoporous (nanoparticulate),,,,,
