Repository: paulagirones/Aerogels_thermal_conductivity

# Aerogels_thermal_conductivity
Machine learning prediction of thermal conductivity in aerogels.

File: 20250220_dataset.csv (part 19 of 95)
Entry,Drying,Purpose,Shape,First materials,Second materials,Modification,First material class,Second materials class,Modification class,Gelation class,Solvent class,Process,Gelation mechanism,Final solvent,Drying details,Post drying treatment,Post-drying cross-linking,Envelope density g/cm3,Porosity,BET surface area m2/g,BJH pore size nm,BJH pore volume (total) cm3/g,compression elastic modulus MPa,SEM,Thermal conductivity W/(m K),Thermal method,Thermal method detail,,
3232,SCD,Thermal insulation,Monolith,Polyimide,,,G,,,cp,ow,"4,4'-Oxydianiline (7 wt%, oligomer n = 20) + BPDA in N-methylpyrrolidinone + TEA in acetic acid",Chemical (polymerization),Acetone,SCD,,,0.119,91.60%,423,,,21.3,Mesoporous (nanoparticulate),,,,,
3233,SCD,Thermal insulation,Monolith,Polyimide,,,G,,,cp,ow,"4,4'-Oxydianiline (10 wt%, oligomer n = 40) + BPDA in N-methylpyrrolidinone + TEA in acetic acid",Chemical (polymerization),Acetone,SCD,,,0.177,87.40%,374,,,37.6,Mesoporous (nanoparticulate),,,,,
3234,SCD,Thermal insulation,Monolith,Polyimide,,,G,,,cp,ow,"4,4'-Oxydianiline (8.5 wt%, oligomer n = 20) + BPDA in N-methylpyrrolidinone + TEA in acetic acid",Chemical (polymerization),Acetone,SCD,,,0.127,90.50%,397,,,17.6,Mesoporous (nanoparticulate),,,,,
3235,SCD,Thermal insulation,Monolith,Polyimide,,,G,,,cp,ow,"2,2'-Dimethylbenzidine (8.5 wt%, oligomer n = 30) + BPDA in N-methylpyrrolidinone + TEA in acetic acid",Chemical (polymerization),Acetone,SCD,,,0.111,91.60%,548,,,34.3,Mesoporous (nanoparticulate),,,,,
3236,SCD,Thermal insulation,Monolith,Polyimide,,,G,,,cp,ow,"4,4'-Oxydianiline (8.5 wt%, oligomer n = 30) + BPDA in N-methylpyrrolidinone + TEA in acetic acid",Chemical (polymerization),Acetone,SCD,,,0.145,89.60%,379,,,25.5,Mesoporous (nanoparticulate),,,,,
3237,SCD,Thermal insulation,Monolith,Polyimide,,,G,,,cp,ow,"2,2'-Dimethylbenzidine (8.5 wt%, oligomer n = 40) + BPDA in N-methylpyrrolidinone + TEA in acetic acid",Chemical (polymerization),Acetone,SCD,,,0.12,90.80%,488,,,38,Mesoporous (nanoparticulate),,,,,
3238,SCD,Thermal insulation,Monolith,Polyimide,,,G,,,cp,ow,"2,2'-Dimethylbenzidine-4,4'-Oxydianiline (7 wt%, oligomer n = 20) + BPDA in N-methylpyrrolidinone + TEA in acetic acid",Chemical (polymerization),Acetone,SCD,,,0.085,94.40%,504,,,11.9,Mesoporous (nanoparticulate),,,,,
3239,SCD,Thermal insulation,Monolith,Polyimide,,,G,,,cp,ow,"2,2'-Dimethylbenzidine-4,4'-Oxydianiline (7 wt%, oligomer n = 30) + BPDA in N-methylpyrrolidinone + TEA in acetic acid",Chemical (polymerization),Acetone,SCD,,,0.092,93.50%,476,,,15.4,Mesoporous (nanoparticulate),,,,,
3240,SCD,Thermal insulation,Monolith,Polyimide,,,G,,,cp,ow,"2,2'-Dimethylbenzidine-4,4'-Oxydianiline (7 wt%, oligomer n = 40) + BPDA in N-methylpyrrolidinone + TEA in acetic acid",Chemical (polymerization),Acetone,SCD,,,0.091,93.90%,477,,,22.5,Mesoporous (nanoparticulate),,,,,
3241,SCD,Thermal insulation,Monolith,Polyimide,,,G,,,cp,ow,"2,2'-Dimethylbenzidine-4,4'-Oxydianiline (10 wt%, oligomer n = 20) + BPDA in N-methylpyrrolidinone + TEA in acetic acid",Chemical (polymerization),Acetone,SCD,,,0.12,88.10%,493,,,28.5,Mesoporous (nanoparticulate),,,,,
3242,SCD,Thermal insulation,Monolith,Polyimide,,,G,,,cp,ow,"2,2'-Dimethylbenzidine-4,4'-Oxydianiline (10 wt%, oligomer n = 30) + BPDA in N-methylpyrrolidinone + TEA in acetic acid",Chemical (polymerization),Acetone,SCD,,,0.126,89.10%,474,,,28.9,Mesoporous (nanoparticulate),,,,,
3243,SCD,Thermal insulation,Monolith,Polyimide,,,G,,,cp,ow,"2,2'-Dimethylbenzidine-4,4'-Oxydianiline (10 wt%, oligomer n = 40) + BPDA in N-methylpyrrolidinone + TEA in acetic acid",Chemical (polymerization),Acetone,SCD,,,0.132,87.30%,437,,,33.1,Mesoporous (nanoparticulate),,,,,
3244,FD,DDS,Monolith,Cellulose nanofibers,Polyethyleneimine,,K,E,,pp,wa,Cellulose nanofiber suspension in methanol + MMA + Ce(NH3)3 + ethylenediamine in methanol (frozen),Physical (aggregation),Water,FD,,,,,79,,,,Macroporous (fibrous),,,,,
3245,FD,Shield,Monolith,Cellulose,,,B,,,pp,wa,"Cellulose-NaOH-urea solution (freeze-thaw, frozen)",Physical (aggregation),Water,FD,,,0.074,95.10%,,,,,Macroporous (nanofibrous),,,,,
3246,FD,Shield,Monolith,Cellulose,CNT,,B,N,,pp,wa,"CNT (0.04%)-CTAB suspension + cellulose-NaOH-urea solution (freeze-thaw, frozen)",Physical (aggregation),Water,FD,,,0.078,94.80%,,,,,Macroporous (nanofibrous),,,,,
3247,FD,Shield,Monolith,Cellulose,CNT,,B,N,,pp,wa,"CNT (0.11%)-CTAB suspension + cellulose-NaOH-urea solution (freeze-thaw, frozen)",Physical (aggregation),Water,FD,,,0.075,95.10%,,,,,Macroporous (nanofibrous),,,,,
3248,FD,Shield,Monolith,Cellulose,CNT,,B,N,,pp,wa,"CNT (0.19%)-CTAB suspension + cellulose-NaOH-urea solution (freeze-thaw, frozen)",Physical (aggregation),Water,FD,,,0.075,95.10%,,,,,Macroporous (nanofibrous),,,,,
3249,FD,Shield,Monolith,Cellulose,CNT,,B,N,,pp,wa,"CNT (0.28%)-CTAB suspension + cellulose-NaOH-urea solution (freeze-thaw, frozen)",Physical (aggregation),Water,FD,,,0.075,95.20%,,,,,Macroporous (nanofibrous),,,,,
3250,FD,Shield,Monolith,Cellulose,CNT,,B,N,,pp,wa,"CNT (0.37%)-CTAB suspension + cellulose-NaOH-urea solution (freeze-thaw, frozen)",Physical (aggregation),Water,FD,,,0.077,95.10%,,,,,Macroporous (nanofibrous),,,,,
3251,FD,Shield,Monolith,Cellulose,CNT,,B,N,,pp,wa,"CNT (0.45%)-CTAB suspension + cellulose-NaOH-urea solution (freeze-thaw, frozen)",Physical (aggregation),Water,FD,,,0.095,93.90%,,,,,Macroporous (nanofibrous),,,,,
3252,FD,Separation,Monolith,Poly(MA-co-MMA-co-MABP),Polyacrylonitrile,,R,R,,ng,wa,"Poly(MA-co-MMA-co-MABP) + polyacrylonitrile in DMSO-DMF (electrospun, frozen)",No gelation,Water,FD,,,0.0027,,,,,,Macroporous (fibrous),,,,,
3253,FD,Separation,Monolith,Poly(MA-co-MMA-co-MABP),Polyacrylonitrile,,R,R,,ng,wa,"Poly(MA-co-MMA-co-MABP) + polyacrylonitrile in DMSO-DMF (electrospun, frozen)",No gelation,Water,FD,,,0.0038,,3,,,,Macroporous (fibrous),,,,,
3254,FD,Separation,Monolith,Poly(MA-co-MMA-co-MABP),Polyacrylonitrile,,R,R,,ng,wa,"Poly(MA-co-MMA-co-MABP) + polyacrylonitrile in DMSO-DMF (electrospun, frozen)",No gelation,Water,FD,,,0.0046,,,,,,Macroporous (fibrous),,,,,
3255,FD,Separation,Monolith,Poly(MA-co-MMA-co-MABP),Polyacrylonitrile,,R,R,,ng,wa,"Poly(MA-co-MMA-co-MABP) + polyacrylonitrile in DMSO-DMF (electrospun, frozen)",No gelation,Water,FD,,,0.0051,,,,,,Macroporous (fibrous),,,,,
3256,SCD,Adsorbent,Monolith,Polyimine,,,G,,,cp,al,Tetrakis-(4-aminophenyl)methane (0.012 mol/L)-acetic acid in water + biformyl + THF,Chemical (polymerization),Ethanol,SCD,,,,,731,,0.74,,Mesoporous (nanoparticulate),,,,,
3257,SCD,Adsorbent,Monolith,Polyimine,,,G,,,cp,al,Tetrakis-(4-aminophenyl)methane (0.030 mol/L)-acetic acid in water + biformyl + THF,Chemical (polymerization),Ethanol,SCD,,,,,1021,,1.1,,Mesoporous (nanoparticulate),,,,,
3258,SCD,Adsorbent,Monolith,Polyimine,,,G,,,cp,al,Tetrakis-(4-aminophenyl)methane (0.060 mol/L)-acetic acid in water + biformyl + THF,Chemical (polymerization),Ethanol,SCD,,,,,686,,0.72,,Mesoporous (nanoparticulate),,,,,
3259,SCD,Adsorbent,Monolith,Polyimine,,,G,,,cp,al,Tetrakis-(4-aminophenyl)methane (0.030 mol/L)-acetic acid in DMSO-water + biformyl + THF,Chemical (polymerization),Ethanol,SCD,,,,,639,,0.68,,Mesoporous (nanoparticulate),,,,,
3260,SCD,Adsorbent,Monolith,Polyimine,,,G,,,cp,al,Tetrakis-(4-aminophenyl)methane (0.012 mol/L)-acetic acid in DMSO + biformyl + THF,Chemical (polymerization),Ethanol,SCD,,,,,574,,2.34,,Mesoporous (nanoparticulate),,,,,
3261,SCD,Adsorbent,Monolith,Polyimine,,,G,,,cp,al,Tetrakis-(4-aminophenyl)methane (0.060 mol/L) in DMSO + biformyl + THF,Chemical (polymerization),Ethanol,SCD,,,,,522,,1.22,,Mesoporous (nanoparticulate),,,,,
3262,SCD,Adsorbent,Monolith,Polyimine,,,G,,,cp,al,Tetrakis-(4-aminophenyl)methane (0.0335 mol/L) in water + biformyl + THF,Chemical (polymerization),Ethanol,SCD,,,,,53,,0.36,,Mesoporous (nanoparticulate),,,,,
3263,SCD,Adsorbent,Monolith,Polyimine,,,G,,,cp,al,"Tetrakis-(4-aminophenyl)methane (0.017 mol/L) in water + 1,3,5-triformylbenzene + THF",Chemical (polymerization),Ethanol,SCD,,,,,619,,1.03,,Mesoporous (nanoparticulate),,,,,
3264,SCD,Adsorbent,Monolith,Polyimine,,,G,,,cp,al,"Tetrakis-(4-aminophenyl)methane (0.050 mol/L) in water + 1,3,5-triformylbenzene + THF",Chemical (polymerization),Ethanol,SCD,,,,,810,,0.82,,Mesoporous (nanoparticulate),,,,,
3265,SCD,Adsorbent,Monolith,Polyimine,,,G,,,cp,al,"Tetrakis-(4-aminophenyl)methane (0.075 mol/L) in water + 1,3,5-triformylbenzene + THF",Chemical (polymerization),Ethanol,SCD,,,,,822,,1.58,,Mesoporous (nanoparticulate),,,,,
3266,SCD,Adsorbent,Monolith,Polyimine,,,G,,,cp,al,"Tetrakis-(4-aminophenyl)methane (0.100 mol/L) in water + 1,3,5-triformylbenzene + THF",Chemical (polymerization),Ethanol,SCD,,,,,737,,1.47,,Mesoporous (nanoparticulate),,,,,
3267,SCD,Adsorbent,Monolith,Polyimine,,,G,,,cp,al,"Tetrakis-(4-aminophenyl)methane (0.125 mol/L) in water + 1,3,5-triformylbenzene + THF",Chemical (polymerization),Ethanol,SCD,,,,,353,,1.12,,Mesoporous (nanoparticulate),,,,,
3268,SCD,Adsorbent,Monolith,Polyimine,,,G,,,cp,al,"Tetrakis-(4-aminophenyl)methane (0.050 mol/L) in 1,4-dioxane + 1,3,5-triformylbenzene + THF",Chemical (polymerization),Ethanol,SCD,,,,,456,,0.91,,Mesoporous (nanoparticulate),,,,,
3269,SCD,Adsorbent,Monolith,Polyimine,,,G,,,cp,al,"Tetrakis-(4-aminophenyl)methane (0.075 mol/L) in 1,4-dioxane + 1,3,5-triformylbenzene + THF",Chemical (polymerization),Ethanol,SCD,,,,,483,,1.01,,Mesoporous (nanoparticulate),,,,,
3270,SCD,Adsorbent,Monolith,Polyimine,,,G,,,cp,al,"Tetrakis-(4-aminophenyl)methane (0.050 mol/L) in DMF + 1,3,5-triformylbenzene + THF",Chemical (polymerization),Ethanol,SCD,,,,,803,,1.07,,Mesoporous (nanoparticulate),,,,,
3271,SCD,Adsorbent,Monolith,Polyimine,,,G,,,cp,al,"Tetrakis-(4-aminophenyl)methane (0.075 mol/L) in DMF + 1,3,5-triformylbenzene + THF",Chemical (polymerization),Ethanol,SCD,,,,,817,,1.2,,Mesoporous (nanoparticulate),,,,,
3272,SCD,Adsorbent,Monolith,Polyimine,,,G,,,cp,al,"Tetrakis-(4-aminophenyl)methane (0.050 mol/L) in DMSO + 1,4-diformylbenzene + THF",Chemical (polymerization),Ethanol,SCD,,,,,274,,2.97,,Mesoporous (nanoparticulate),,,,,
3273,SCD,Adsorbent,Monolith,Polyimine,,,G,,,cp,al,"Tetrakis-(4-aminophenyl)methane (0.025 mol/L) in DMSO + 1,4-diformylbenzene + THF",Chemical (polymerization),Ethanol,SCD,,,,,284,,2.01,,Mesoporous (nanoparticulate),,,,,
3274,SCD,Adsorbent,Monolith,Polyimine,,,G,,,cp,al,"Tetrakis-(4-aminophenyl)methane (0.0125 mol/L) in DMSO + 1,4-diformylbenzene + THF",Chemical (polymerization),Ethanol,SCD,,,,,727,,4.21,,Mesoporous (nanoparticulate),,,,,
3275,SCD,Adsorbent,Monolith,Polyimine,,,G,,,cp,al,"Tetrakis-(4-aminophenyl)methane (0.050 mol/L) in DMSO + 1,3-diformylbenzene + THF",Chemical (polymerization),Ethanol,SCD,,,,,226,,1.54,,Mesoporous (nanoparticulate),,,,,
3276,SCD,Adsorbent,Monolith,Polyimine,,,G,,,cp,al,"Tetrakis-(4-aminophenyl)methane (0.025 mol/L) in DMSO + 1,3-diformylbenzene + THF",Chemical (polymerization),Ethanol,SCD,,,,,221,,2.21,,Mesoporous (nanoparticulate),,,,,
3277,SCD,Adsorbent,Monolith,Polyimine,,,G,,,cp,al,"Tetrakis-(4-aminophenyl)methane (0.0125 mol/L) in DMSO + 1,3-diformylbenzene + THF",Chemical (polymerization),Ethanol,SCD,,,,,281,,3.13,,Mesoporous (nanoparticulate),,,,,
3278,SCD,Adsorbent,Monolith,Polyimine,,,G,,,cp,al,"Tetrakis-(4-aminophenyl)methane (0.017 mol/L) in DMSO + 1,3,5-triformylbenzene + THF",Chemical (polymerization),Ethanol,SCD,,,,,63,,0.14,,Mesoporous (nanoparticulate),,,,,
3279,FD,Electrocatalysis,Monolith,Bacterial cellulose,,,K,,,pp,wa,Bacterial cellulose gel from Acetobacter xylinum (frozen),Physical (aggregation),Water,FD,,,,,83,,0.19,,Macroporous (nanofibrous),,,,,
3280,FD,Electrocatalysis,Monolith,Bacterial cellulose,,Carbonized,K,,Ca,pp,wa,Bacterial cellulose gel from Acetobacter xylinum (frozen),Physical (aggregation),Water,FD,"Post-calcination at 800 °C, followed by 700-900 °C in NH3",,,,374,,0.38,,Macroporous (nanofibrous),,,,,
3281,FD,Separation,Monolith,Cellulose nanofibers,,,K,,,ng,wa,Cellulose nanocrystal suspension (frozen),No gelation,Water,FD,,,0.025,97.80%,,,,,Macroporous (nanofibrous),,,,,
3282,FD,Separation,Monolith,Cellulose nanofibers,,Carbonized,K,,Ca,ng,wa,Cellulose nanocrystal suspension (frozen),No gelation,Water,FD,Post-calcination at 950 °C,,0.01,99%,145,,,,Macroporous (nanofibrous),,,,,
3283,SCD,Not specific,Monolith,Polyamide,,,G,,,cp,uk,Melamin in DMSO + isophathaloyl Cl in N-methylpyrrolidinone (heating at 65 °C),Chemical (polymerization),Unknown,SCD,,,0.152,,252,,0.66,,Mesoporous (nanoparticulate),,,,,
3284,SCD,Not specific,Monolith,Polyamide,,,G,,,cp,uk,Melamin in DMSO + isophathaloyl Cl in N-methylpyrrolidinone (heating at 75 °C),Chemical (polymerization),Unknown,SCD,,,0.139,,282,,0.62,,Mesoporous (nanoparticulate),,,,,
3285,SCD,Not specific,Monolith,Polyamide,,,G,,,cp,uk,Melamin in DMSO + isophathaloyl Cl in N-methylpyrrolidinone (heating at 85 °C),Chemical (polymerization),Unknown,SCD,,,0.107,,174,,0.43,,Mesoporous (nanoparticulate),,,,,
3286,SCD,Not specific,Monolith,Polybenzoxazine,,,M,,,cp,ow,Benzoxazine monomer + ptoluensulfonic acid in DMSO (heating at 90 °C),Chemical (polymerization),Acetone,SCD,,,0.52,57.40%,130,,1.1,,Mesoporous (nanoparticulate),,,,,
3287,SCD,Not specific,Monolith,Polybenzoxazine,,,M,,,cp,ow,Benzoxazine monomer + ptoluensulfonic acid in DMSO (heating at 130 °C),Chemical (polymerization),Acetone,SCD,,,0.45,64.30%,92,,1.43,,Mesoporous (nanoparticulate),,,,,
3288,SCD,Not specific,Monolith,Polybenzoxazine,,,M,,,cp,ow,Benzoxazine monomer + ptoluensulfonic acid in N-methylpyrrolidinone (heating at 90 °C),Chemical (polymerization),Acetone,SCD,,,0.46,61.10%,91,,1.32,,Mesoporous (nanoparticulate),,,,,
3289,SCD,Not specific,Monolith,Polybenzoxazine,,,M,,,cp,ow,Benzoxazine monomer + ptoluensulfonic acid in N-methylpyrrolidinone (heating at 130 °C),Chemical (polymerization),Acetone,SCD,,,0.37,70.20%,82,,1.88,,Mesoporous (nanoparticulate),,,,,
3290,SCD,DDS,Monolith,Glucan,,Drug loading,A,,Lo,pp,al,b-Glucan solution (cooling),Physical (temperature),Ethanol,SCD,,,0.19,,166,27.2,0.76,,Mesoporous (nanoparticulate),,,,,
3291,SCD,DDS,Monolith,Mucilage,,Drug loading,M,,Lo,pp,al,Flax mucilage solution (cooling),Physical (temperature),Ethanol,SCD,,,0.16,,201,25.2,0.82,,Mesoporous (nanoparticulate),,,,,
3292,FD,Not specific,Monolith,Chitin,,,B,,,pp,wa,Chitin-CaBr2-methanol solution + methanol (frozen),Physical (antisolvent),Water,FD,,,,,,,,,Macroporous (fibrous),,,,,
3293,FD,Separation,Monolith,Bacterial cellulose,,,K,,,pp,al,"Bacterial cellulose gel, washed with NaOH solution (frozen)",Physical (aggregation),t-Butanol,FD,,,0.0067,,160,,,,Macroporous (nanofibrous),,,,,
3294,FD,Separation,Monolith,Bacterial cellulose,,TMCS treatment,K,,Si,pp,al,"Bacterial cellulose gel, washed with NaOH solution (frozen)",Physical (aggregation),t-Butanol,FD,Post-TMCS treatment (1 mL),,0.0067,,169,,,,Macroporous (nanofibrous),,,,,
3295,FD,Separation,Monolith,Bacterial cellulose,,TMCS treatment,K,,Si,pp,al,"Bacterial cellulose gel, washed with NaOH solution (frozen)",Physical (aggregation),t-Butanol,FD,Post-TMCS treatment (2 mL),,0.0068,,181,,,,Macroporous (nanofibrous),,,,,
3296,FD,Separation,Monolith,Bacterial cellulose,,TMCS treatment,K,,Si,pp,al,"Bacterial cellulose gel, washed with NaOH solution (frozen)",Physical (aggregation),t-Butanol,FD,Post-TMCS treatment (3 mL),,0.0068,,179,,,,Macroporous (nanofibrous),,,,,
3297,SCD,Scaffold,Monolith,Chitosan,,,A,,,"cc, pp",al,"Chitosan solution + NaOH solution, post-glutaraldehyde treatment (chitosan:glutaraldehyde = 32:1)",Chemical (aldehyde) and physical (pH),Ethanol,SCD,,,,,,,,,Macroporous (fibrous),,,,,
3298,SCD,Scaffold,Monolith,Chitosan,,,A,,,"cc, pp",al,"Chitosan solution + NaOH solution, post-glutaraldehyde treatment (chitosan:glutaraldehyde = 16:1)",Chemical (aldehyde) and physical (pH),Ethanol,SCD,,,,,,,,,Macroporous (fibrous),,,,,
3299,SCD,Scaffold,Monolith,Chitosan,,,A,,,"cc, pp",al,"Chitosan solution + NaOH solution, post-glutaraldehyde treatment (chitosan:glutaraldehyde = 8:1)",Chemical (aldehyde) and physical (pH),Ethanol,SCD,,,,,,,,,Macroporous (fibrous),,,,,
3300,SCD,Scaffold,Monolith,Chitosan,,,A,,,"cc, pp",al,"Chitosan solution + NaOH solution, post-glutaraldehyde treatment (chitosan:glutaraldehyde = 4:1)",Chemical (aldehyde) and physical (pH),Ethanol,SCD,,,,,,,,,Macroporous (fibrous),,,,,
3301,SCD,Scaffold,Monolith,Chitosan,,,A,,,"cc, pp",al,"Chitosan solution + NaOH solution, post-glutaraldehyde treatment (chitosan:glutaraldehyde = 1:1)",Chemical (aldehyde) and physical (pH),Ethanol,SCD,,,,,,,,,Macroporous (fibrous),,,,,
3302,FD,Separation,Monolith,Cellulose,,,B,,,pp,al,Cellulose-AmIm Cl solution + water (frozen),Physical (antisolvent),t-Butanol,FD,,,0.02,,,,,,Macroporous (fibrous),,,,,
3303,FD,Separation,Monolith,Cellulose,,TMCS treatment,B,,Si,pp,al,Cellulose-AmIm Cl solution + water (frozen),Physical (antisolvent),t-Butanol,FD,Post-TMCS treatment,,0.029,,,,,,Macroporous (fibrous),,,,,
3304,FD,Separation,Monolith,Cellulose,,MTMS treatment,B,,Si,cc,wa,Cellulose (0.25 wt%)-Kymene (5 mL) suspension (frozen),Chemical (epoxy),Water,FD,Post-MTMS treatment,,,99.40%,,,,,Macroporous (fibrous and flakes),,,,,
3305,FD,Separation,Monolith,Cellulose,,MTMS treatment,B,,Si,cc,wa,Cellulose (0.50 wt%)-Kymene (5 mL) suspension (frozen),Chemical (epoxy),Water,FD,Post-MTMS treatment,,,98.90%,,,,,Macroporous (fibrous and flakes),,,,,
3306,FD,Separation,Monolith,Cellulose,,MTMS treatment,B,,Si,cc,wa,Cellulose (0.75 wt%)-Kymene (5 mL) suspension (frozen),Chemical (epoxy),Water,FD,Post-MTMS treatment,,,98.10%,,,,,Macroporous (fibrous and flakes),,,,,
3307,FD,Separation,Monolith,Cellulose,,MTMS treatment,B,,Si,cc,wa,Cellulose (1.00 wt%)-Kymene (5 mL) suspension (frozen),Chemical (epoxy),Water,FD,Post-MTMS treatment,,,97.20%,,,,,Macroporous (fibrous and flakes),,,,,
3308,FD,Separation,Monolith,Cellulose,,MTMS treatment,B,,Si,cc,wa,Cellulose (0.60 wt%)-Kymene (5 mL) suspension (frozen),Chemical (epoxy),Water,FD,Post-MTMS treatment,,,,,,,,Macroporous (fibrous and flakes),,,,,
3309,FD,Separation,Monolith,Cellulose,,MTMS treatment,B,,Si,cc,wa,Cellulose (0.60 wt%)-Kymene (20 mL) suspension (frozen),Chemical (epoxy),Water,FD,Post-MTMS treatment,,,,,,,,Macroporous (fibrous and flakes),,,,,
3310,VD,Separation,Monolith,Cellulose,,Trityl modification,B,,Al,pp,al,"Microcrystalline cellulose (2.5%)-LiCl in N,N-dimethylacetamide + pyridine + trityl Cl (DS = 0.72) + methanol, dissolution-reprecipitation in DMF-methanol",Physical (antisolvent),Methanol,VD,,,0.14,91%,,,,,Macroporous (flakes and particulate),,,,,
3311,VD,Not specific,Monolith,Cellulose,,Trityl modification,B,,Al,pp,al,"Microcrystalline cellulose (5%)-LiCl in N,N-dimethylacetamide + pyridine + trityl Cl (DS = 0.72) + methanol, dissolution-reprecipitation in DMF-methanol",Physical (antisolvent),Methanol,VD,,,0.14,91%,27,,,,Macroporous (flakes and particulate),,,,,
3312,VD,Not specific,Monolith,Cellulose,,Trityl modification,B,,Al,pp,al,"Microcrystalline cellulose (7.5%)-LiCl in N,N-dimethylacetamide + pyridine + trityl Cl (DS = 0.72) + methanol, dissolution-reprecipitation in DMF-methanol",Physical (antisolvent),Methanol,VD,,,0.16,89%,13,,,,Macroporous (flakes and particulate),,,,,
3313,VD,Not specific,Monolith,Cellulose,,Trityl modification,B,,Al,pp,al,"Microcrystalline cellulose (10%)-LiCl in N,N-dimethylacetamide + pyridine + trityl Cl (DS = 0.72) + methanol, dissolution-reprecipitation in DMF-methanol",Physical (antisolvent),Methanol,VD,,,0.19,87%,,,,,Macroporous (flakes and particulate),,,,,
3314,VD,Not specific,Monolith,Cellulose,,Trityl modification,B,,Al,pp,al,"Microcrystalline cellulose (2.5%)-LiCl in N,N-dimethylacetamide + pyridine + trityl Cl (DS = 0.38) + methanol, dissolution-reprecipitation in DMF-methanol",Physical (antisolvent),Methanol,VD,,,0.35,76%,,,,,Macroporous (flakes and particulate),,,,,
3315,VD,Not specific,Monolith,Cellulose,,Trityl modification,B,,Al,pp,al,"Microcrystalline cellulose (5%)-LiCl in N,N-dimethylacetamide + pyridine + trityl Cl (DS = 0.38) + methanol, dissolution-reprecipitation in DMF-methanol",Physical (antisolvent),Methanol,VD,,,0.56,63%,24,,,,Macroporous (flakes and particulate),,,,,
3316,VD,Not specific,Monolith,Cellulose,,Trityl modification,B,,Al,pp,al,"Microcrystalline cellulose (7.5%)-LiCl in N,N-dimethylacetamide + pyridine + trityl Cl (DS = 0.38) + methanol, dissolution-reprecipitation in DMF-methanol",Physical (antisolvent),Methanol,VD,,,0.73,51%,18,,,,Macroporous (flakes and particulate),,,,,
3317,FD,Not specific,Monolith?,Cellulose,,Fatty adic modification,B,,Al,ng,al,Acryl Cl (C16)-modified microfibrillated cellulose suspension (frozen),No gelation,t-Butanol,FD,,,,,,,,,,,,,,
3318,FD,Not specific,Monolith?,Cellulose,,Fatty adic modification,B,,Al,ng,al,Acryl Cl (C10)-modified microfibrillated cellulose suspension (frozen),No gelation,t-Butanol,FD,,,,,,,,,,,,,,
3319,FD,Not specific,Monolith?,Cellulose,,Fatty adic modification,B,,Al,ng,al,"Acryl Cl (C10di, DS = 0.01)-modified microfibrillated cellulose suspension (frozen)",No gelation,t-Butanol,FD,,,,,10,,,,,,,,,
3320,FD,Not specific,Monolith?,Cellulose,,Fatty adic modification,B,,Al,ng,al,"Acryl Cl (C10di, DS = 0.15)-modified microfibrillated cellulose suspension (frozen)",No gelation,t-Butanol,FD,,,,,100,,,,,,,,,
3321,FD,Not specific,Monolith?,Cellulose,,Fatty adic modification,B,,Al,ng,al,"Acryl Cl (C10di, DS = 0.21)-modified microfibrillated cellulose suspension (frozen)",No gelation,t-Butanol,FD,,,,,180,,,,,,,,,
3322,FD,Not specific,Monolith?,Cellulose,,Fatty adic modification,B,,Al,ng,al,Cyclic acid anhydride (DS = 0.01)-modified microfibrillated cellulose suspension (frozen),No gelation,t-Butanol,FD,,,,,10,,,,,,,,,
3323,FD,Not specific,Monolith?,Cellulose,,Fatty adic modification,B,,Al,ng,al,Cyclic acid anhydride (DS = 0.13)-modified microfibrillated cellulose suspension (frozen),No gelation,t-Butanol,FD,,,,,100,,,,,,,,,
3324,FD,Not specific,Monolith ,Cellulose nanofibers,,,K,,,ng,wa,Cellulose nanofiber suspension (frozen),No gelation,Water,FD,,,0.005,,,,,,Macroporous (fibrous),,,,,
3325,FD,Not specific,Monolith ,Cellulose nanofibers,,SiO2 coating,K,,Si,ng,wa,SiO2-coated cellulose nanofiber suspension (frozen),No gelation,Water,FD,,,0.005,,,,,,Macroporous (fibrous),,,,,
3326,SCD,Not specific,"Fibers, monolith",Cellulose,,,B,,,pp,al,Cellulose (0.5 wt%)-Ca(SCN)2 solution (extrusion) + ethanol,Physical (antisolvent),Ethanol,SCD,,,0.01,99%,206,,,,Macroporous (fibrous),,,,,
3327,SCD,Not specific,"Fibers, monolith",Cellulose,,,B,,,pp,al,Cellulose (1 wt%)-Ca(SCN)2 solution (extrusion) + ethanol,Physical (antisolvent),Ethanol,SCD,,,0.02,99%,222,,,,Macroporous (fibrous),0.04,Transient,Hot disk,,
3328,SCD,Not specific,"Fibers, monolith",Cellulose,,,B,,,pp,al,Cellulose (2 wt%)-Ca(SCN)2 solution (extrusion) + ethanol,Physical (antisolvent),Ethanol,SCD,,,0.04,98%,208,,,2,Macroporous (fibrous),,,,,
3329,SCD,Not specific,"Fibers, monolith",Cellulose,,,B,,,pp,al,Cellulose (3 wt%)-Ca(SCN)2 solution (extrusion) + ethanol,Physical (antisolvent),Ethanol,SCD,,,0.06,96%,186,,,6,Macroporous (fibrous),0.045,Transient,Hot disk,,
3330,SCD,Not specific,"Fibers, monolith",Cellulose,,,B,,,pp,al,Cellulose (3.5 wt%)-Ca(SCN)2 solution (extrusion) + ethanol,Physical (antisolvent),Ethanol,SCD,,,0.08,95%,195,,,,Macroporous (fibrous),0.065,Transient,Hot disk,,
3331,SCD,Not specific,"Fibers, monolith",Cellulose,,,B,,,pp,al,Cellulose (4 wt%)-Ca(SCN)2 solution (extrusion) + ethanol,Physical (antisolvent),Ethanol,SCD,,,0.09,94%,163,,,7,Macroporous (fibrous),0.065,Transient,Hot disk,,
3332,SCD,Not specific,"Fibers, monolith",Cellulose,,,B,,,pp,al,Cellulose (5 wt%)-Ca(SCN)2 solution (extrusion) + ethanol,Physical (antisolvent),Ethanol,SCD,,,0.11,93%,156,,,11,Macroporous (fibrous),0.07,Transient,Hot disk,,
3333,SCD,Not specific,"Fibers, monolith",Cellulose,,,B,,,pp,al,Cellulose (6 wt%)-Ca(SCN)2 solution (extrusion) + ethanol,Physical (antisolvent),Ethanol,SCD,,,0.14,91%,159,,,16,Macroporous (fibrous),0.075,Transient,Hot disk,,
3334,VD,Shield,Monolith,Polypyrrole,,,M,,,cp,al,Pyrrole-FeCl3 in ethanol-water,Chemical (polymerization),Ethanol,VD,,,0.048,,,,,,Macroporous (particulate),,,,,
3335,SCD,Catalysis,"Beads, monolith",Alginate,,,A,,,pp,al,Alginate solution + HCl solution,Physical (pH),Ethanol,SCD,,,,,250,,,,Macroporous (particulate),,,,,
3336,SCD,Catalysis,"Beads, monolith",Alginate,,,A,,,pp,al,Alginate solution + HCl solution,Physical (pH),Ethanol,SCD,,,,,180,,,,Macroporous (particulate),,,,,
3337,SCD,Catalysis,"Beads, monolith",Alginate,,,A,,,pp,al,Seaweed extraction solution + HCl solution,Physical (pH),Ethanol,SCD,,,,,122,,,,Macroporous (particulate),,,,,
3338,SCD,Thermal insulation,Monolith ,Polyurethane,,,H,,,cp,ow,"Pentaerythritol in DMSO + blend monomer/oligomer of 4,4’-methylenebis(phenylisocyanate) + tris(dimethylaminomethyl)-phenol (2.7 mmol/L) in acetonitrile-THF",Chemical (polymerization),Acetone,SCD,,,0.23,83%,120,,,,Mesoporous (nanoparticulate),0.022,Steady state,HFM,,
3339,SCD,Thermal insulation,Monolith ,Polyurethane,,,H,,,cp,ow,"Pentaerythritol in DMSO + blend monomer/oligomer of 4,4’-methylenebis(phenylisocyanate) + tris(dimethylaminomethyl)-phenol (3.5 mmol/L) in acetonitrile-THF",Chemical (polymerization),Acetone,SCD,,,0.22,84%,166,,,,Mesoporous (nanoparticulate),0.021,Steady state,HFM,,
3340,SCD,Thermal insulation,Monolith ,Polyurethane,,,H,,,cp,ow,"Pentaerythritol in DMSO + blend monomer/oligomer of 4,4’-methylenebis(phenylisocyanate) + tris(dimethylaminomethyl)-phenol (5.3 mmol/L) in acetonitrile-THF",Chemical (polymerization),Acetone,SCD,,,0.19,86%,180,,,,Mesoporous (nanoparticulate),0.018,Steady state,HFM,,
3341,SCD,Thermal insulation,Monolith ,Polyurethane,,,H,,,cp,ow,"Pentaerythritol in DMSO + blend monomer/oligomer of 4,4’-methylenebis(phenylisocyanate) + tris(dimethylaminomethyl)-phenol (6.2 mmol/L) in acetonitrile-THF",Chemical (polymerization),Acetone,SCD,,,0.18,87%,206,,,,Mesoporous (nanoparticulate),0.017,Steady state,HFM,,
3342,SCD,Thermal insulation,Monolith ,Polyurethane,,,H,,,cp,ow,"Pentaerythritol in DMSO + blend monomer/oligomer of 4,4’-methylenebis(phenylisocyanate) + tris(dimethylaminomethyl)-phenol (8.9 mmol/L) in acetonitrile-THF",Chemical (polymerization),Acetone,SCD,,,0.16,88%,127,,,,Mesoporous (nanoparticulate),0.019,Steady state,HFM,,
3343,SCD,Thermal insulation,Monolith ,Polyurethane,,,H,,,cp,ow,"Pentaerythritol in DMSO + blend monomer/oligomer of 4,4’-methylenebis(phenylisocyanate) + tris(dimethylaminomethyl)-phenol (11.5 mmol/L) in acetonitrile-THF",Chemical (polymerization),Acetone,SCD,,,0.15,89%,148,,,,Mesoporous (nanoparticulate),0.021,Steady state,HFM,,
3344,SCD,Thermal insulation,Monolith ,Polyurethane,,,H,,,cp,ow,"Pentaerythritol in DMSO + blend monomer/oligomer of 4,4’-methylenebis(phenylisocyanate) + tris(dimethylaminomethyl)-phenol (14.2 mmol/L) in acetonitrile-THF",Chemical (polymerization),Acetone,SCD,,,0.14,90%,101,,,,Mesoporous (nanoparticulate),0.022,Steady state,HFM,,
3345,SCD,Thermal insulation,Monolith ,Polyurethane,,,H,,,cp,ow,"Pentaerythritol in DMSO + blend monomer/oligomer of 4,4’-methylenebis(phenylisocyanate) + tris(dimethylaminomethyl)-phenol (17.7 mmol/L) in acetonitrile-THF",Chemical (polymerization),Acetone,SCD,,,0.12,91%,85,,,,Mesoporous (nanoparticulate),0.024,Steady state,HFM,,
3346,SCD,Scaffold,Monolith,Silk fibroin,,,D,,,pp,al,Silk fibroin (2%)-LiBr solution (CO2 pressurized),Physical (pH)?,Ethanol,SCD,,,,,260,,1.8,0.02,Macroporous (particulate),,,,,
3347,SCD,Scaffold,Monolith,Silk fibroin,,,D,,,pp,al,Silk fibroin (6%)-LiBr solution (CO2 pressurized),Physical (pH)?,Ethanol,SCD,,,,,308,,1.7,0.175,Macroporous (particulate),,,,,
3348,SCD,Not specific,Monolith?,Nitrocellulose,,,B,,,cc,uk,Nitrocellulose suspension + toluene diisocyanate + dibutyltin dilaurate,Chemical (isocyanate),Unknown,SCD,,,,,,,,,Macroporous (particulate),,,,,
3349,FD,Adsorbent,Monolith ,Cellulose nanofibers,Polyamidoamine,,K,E,,ng,wa,Polyamidoamine-grafted cellulose nanofiber suspension (frozen),No gelation,Water,FD,,,0.01,99.39%,82,,,,Macroporous (cellular and fibrous),,,,,
3350,FD,Filters,Monolith ,Cellulose nanofibers,,,K,,,ng,wa,TEMPO-oxidized cellulose nanofiber suspension (frozen),No gelation,Water,FD,,,,,100,,,,Macroporous (cellular and fibrous),,,,,
3351,FD,Filters,Monolith ,Cellulose nanofibers,,,K,,,ng,"al, wa",TEMPO-oxidized cellulose nanofiber suspension + t-butanol (10%) (frozen),No gelation,t-Butanol-water,FD,,,,,220,,,,Macroporous (cellular and fibrous),,,,,
3352,FD,Filters,Monolith ,Cellulose nanofibers,,,K,,,ng,"al, wa",TEMPO-oxidized cellulose nanofiber suspension + t-butanol (20%) (frozen),No gelation,t-Butanol-water,FD,,,,,330,,,,Macroporous (cellular and fibrous),,,,,
3353,FD,Filters,Monolith ,Cellulose nanofibers,,,K,,,ng,"al, wa",TEMPO-oxidized cellulose nanofiber suspension + t-butanol (30%) (frozen),No gelation,t-Butanol-water,FD,,,,,320,,,,Macroporous (cellular and fibrous),,,,,
3354,FD,Filters,Monolith ,Cellulose nanofibers,,,K,,,ng,"al, wa",TEMPO-oxidized cellulose nanofiber suspension + t-butanol (40%) (frozen),No gelation,t-Butanol-water,FD,,,,,320,,,,Macroporous (cellular and fibrous),,,,,
3355,FD,Filters,Monolith ,Cellulose nanofibers,,,K,,,ng,"al, wa",TEMPO-oxidized cellulose nanofiber suspension + t-butanol (50%) (frozen),No gelation,t-Butanol-water,FD,,,,,300,,,,Macroporous (cellular and fibrous),,,,,
3356,FD,Filters,Monolith ,Cellulose nanofibers,,,K,,,ng,"al, wa",TEMPO-oxidized cellulose nanofiber suspension + t-butanol (60%) (frozen),No gelation,t-Butanol-water,FD,,,,,220,,,,Macroporous (cellular and fibrous),,,,,
3357,FD,Capacitors,Monolith ,Cellulose nanofibers,Polypyrrole,,K,M,,ng,wa,NH2-modified cellulose nanocrystal suspension + polypyrrole nanofiber suspension + CHO-modified cellulose nanocrystal suspension (frozen),No gelation,Water,FD,,,0.017,98.90%,,,,,Macroporous (fibrous and flakes),,,,,
3358,FD,Capacitors,Monolith ,Cellulose nanofibers,"Polypyrrole, CNT",,K,"M, N",,ng,wa,NH2-modified cellulose nanocrystal suspension + polypyrrole nanofiber-CNT suspension + CHO-modified cellulose nanocrystal suspension (frozen),No gelation,Water,FD,,,0.017,99.10%,,,,,Macroporous (fibrous and flakes),,,,,
3359,FD,Capacitors,Monolith ,Cellulose nanofibers,"Polypyrrole, MnO2",,K,"G, S",,ng,wa,NH2-modified cellulose nanocrystal suspension +MnO2 nanoparticle suspension + CHO-modified cellulose nanocrystal suspension (frozen),No gelation,Water,FD,,,0.017,99.30%,,,,,Macroporous (fibrous and flakes),,,,,
3360,FD,Photocatalysis,Monolith ,Cellulose nanofibers,,,K,,,pp,wa,TEMPO-oxidized melon-derived carbonaceous suspension + NaOH + HCl solution (frozen),Physical (pH),Water,FD,,,0.0177,,31,,,,Macroporous (particulate),,,,,
3361,FD,Photocatalysis,Monolith ,Cellulose nanofibers,BiOBr,,K,S,,pp,wa,"TEMPO-oxidized melon-derived carbonaceous suspension + NaOH + HCl solution, solvothermal treatment with BiOBr (BiOBr:carbonaceous = 2.5:1) (frozen)",Physical (pH),Water,FD,,,0.0441,,,,,,Macroporous (particulate),,,,,
3362,FD,Photocatalysis,Monolith ,Cellulose nanofibers,BiOBr,,K,S,,pp,wa,"TEMPO-oxidized melon-derived carbonaceous suspension + NaOH + HCl solution, solvothermal treatment with BiOBr (BiOBr:carbonaceous = 5:1) (frozen)",Physical (pH),Water,FD,,,0.0484,,27,,,,Macroporous (particulate),,,,,
3363,FD,Photocatalysis,Monolith ,Cellulose nanofibers,BiOBr,,K,S,,pp,wa,"TEMPO-oxidized melon-derived carbonaceous suspension + NaOH + HCl solution, solvothermal treatment with BiOBr (BiOBr:carbonaceous = 10:1) (frozen)",Physical (pH),Water,FD,,,0.0532,,40,,,,Macroporous (particulate),,,,,
3364,FD,Photocatalysis,Monolith ,Cellulose nanofibers,BiOBr,,K,S,,pp,wa,"TEMPO-oxidized melon-derived carbonaceous suspension + NaOH + HCl solution, solvothermal treatment with BiOBr (BiOBr:carbonaceous = 20:1) (frozen)",Physical (pH),Water,FD,,,0.0639,,53,,,,Macroporous (particulate),,,,,
3365,FD,Photocatalysis,Monolith ,Cellulose nanofibers,BiOBr,,K,S,,pp,wa,"Melon-derived carbonaceous suspension + NaOH + HCl solution, solvothermal treatment with BiOBr (BiOBr:carbonaceous = 10:1) (frozen)",Physical (pH),Water,FD,,,,,16,,,,Macroporous (particulate),,,,,
3366,FD,Not specific,Monolith,Cellulose nanofibers,,Maleic acid modification,K,,Al,pp,wa,Maleic acid-functionalized cellulose (1.0 wt% solid) nanofiber suspension + HNaPO4 solution (frozen),Physical (aggregation),Water,FD,,,0.0112,,,,,,Macroporous (flakes),,,,,
3367,FD,Not specific,Monolith,Cellulose nanofibers,,Maleic acid modification,K,,Al,pp,wa,Maleic acid-functionalized cellulose (1.5 wt% solid) nanofiber suspension + HNaPO4 solution (frozen),Physical (aggregation),Water,FD,,,0.0162,,,,,,Macroporous (flakes),,,,,
3368,FD,Not specific,Monolith,Cellulose nanofibers,,Maleic acid modification,K,,Al,pp,wa,Maleic acid-functionalized cellulose (2.0 wt% solid) nanofiber suspension + HNaPO4 solution (frozen),Physical (aggregation),Water,FD,,,0.0199,,,,,,Macroporous (flakes),,,,,
3369,FD,Not specific,Monolith,Cellulose nanofibers,,Maleic acid modification,K,,Al,pp,wa,Maleic acid-functionalized cellulose (2.5 wt% solid) nanofiber suspension + HNaPO4 solution (frozen),Physical (aggregation),Water,FD,,,0.0267,,,,,,Macroporous (flakes),,,,,
3370,FD,Not specific,Monolith,Cellulose nanofibers,,Maleic acid modification,K,,Al,pp,wa,Maleic acid-functionalized cellulose (3.0 wt% solid) nanofiber suspension + HNaPO4 solution (frozen),Physical (aggregation),Water,FD,,,0.0315,,,,,,Macroporous (flakes),,,,,
3371,FD,Not specific,Monolith,Lignocellulose,,,B,,,pp,wa,Mongolian oak wood chip (6 h pretreatment)-Ca(SCN)2 solution + ethanol (frozen),Physical (antisolvent),Water,FD,,,0.0284,,,,,,Macroporous (cellular and fibrous),,,,,
3372,FD,Not specific,Monolith,Lignocellulose,,,B,,,pp,wa,Mongolian oak wood chip (24 h pretreatment)-Ca(SCN)2 solution + ethanol (frozen),Physical (antisolvent),Water,FD,,,0.034,,,,,,Macroporous (cellular and fibrous),,,,,
3373,FD,Not specific,Monolith,Lignocellulose,,,B,,,pp,wa,Larch wood chip (6 h pretreatment)-Ca(SCN)2 solution + ethanol (frozen),Physical (antisolvent),Water,FD,,,0.0284,,,,,,Macroporous (cellular and fibrous),,,,,
3374,FD,Not specific,Monolith,Lignocellulose,,,B,,,pp,wa,Larch wood chip (24 h pretreatment)-Ca(SCN)2 solution + ethanol (frozen),Physical (antisolvent),Water,FD,,,0.0341,,,,,,Macroporous (cellular and fibrous),,,,,
3375,FD,Adsorbent,Beads,Cellulose,,,B,,,pp,wa,Cellulose-NaOH-urea solution (freeze-thaw) + methanol (frozen),Physical (antisolvent)?,Water,FD,,,,,,,,,Macroporous (flakes),,,,,
3376,FD,Adsorbent,Monolith,Cellulose nanofibers,Cyclodextrin,,K,A,,cc,wa,Cyclodextrin-grafted cellulose nanofibers (1%) suspension + Kymene (frozen),Chemical (epoxy),Water,FD,,,0.03,,,,,,Macroporous (fibrous),,,,,
3377,FD,Adsorbent,Monolith,Cellulose nanofibers,Cyclodextrin,,K,A,,cc,wa,Cyclodextrin-grafted cellulose nanofibers (2%) suspension + Kymene (frozen),Chemical (epoxy),Water,FD,,,0.02,,,,,,Macroporous (fibrous),,,,,
3378,FD,Adsorbent,Monolith,Cellulose nanofibers,Cyclodextrin,,K,A,,cc,wa,Cyclodextrin-grafted cellulose nanofibers (3%) suspension + Kymene (frozen),Chemical (epoxy),Water,FD,,,0.01,,,,,,Macroporous (fibrous),,,,,
3379,APD,Filters,Sheet,Cellulose nanofibers,,,K,,,pp,or,Cellulose nanofiber suspension (vacuum filteration),Physical (aggregation),Octane,APD,,,0.6,,208,,,,Mesoporous (nanofibrous),,,,,
3380,FD,Adsorbent,Monolith,Cellulose,,Cold plasma treatment,B,,Ot,pp,wa,Cellulose (1 wt%)-NaOH-urea solution + sulduric acid solution (frozen),Physical (pH),Water,FD,Post-cold plasma modification,,0.02,98.70%,,,,,Macroporous (fibrous),,,,,
3381,FD,Adsorbent,Monolith,Cellulose,,Cold plasma treatment,B,,Ot,pp,wa,Cellulose (2 wt%)-NaOH-urea solution + sulduric acid solution (frozen),Physical (pH),Water,FD,Post-cold plasma modification,,0.025,98.50%,,,,,Macroporous (fibrous),,,,,
3382,FD,Adsorbent,Monolith,Cellulose,,Cold plasma treatment,B,,Ot,pp,wa,Cellulose (3 wt%)-NaOH-urea solution + sulduric acid solution (frozen),Physical (pH),Water,FD,Post-cold plasma modification,,0.04,97.20%,,,,,Macroporous (fibrous),,,,,
3383,FD,Adsorbent,Monolith,Cellulose,,Cold plasma treatment,B,,Ot,pp,wa,Cellulose (4 wt%)-NaOH-urea solution + sulduric acid solution (frozen),Physical (pH),Water,FD,Post-cold plasma modification,,0.06,96.30%,,,,,Macroporous (fibrous),,,,,
3384,FD,Adsorbent,Monolith,Cellulose,,Cold plasma treatment,B,,Ot,pp,wa,Cellulose (5 wt%)-NaOH-urea solution + sulduric acid solution (frozen),Physical (pH),Water,FD,Post-cold plasma modification,,0.07,95.50%,,,,,Macroporous (fibrous),,,,,
3385,FD,Adsorbent,Monolith ,Cellulose nanofibers,,,K,,,cc,wa,Cellulose nanofiber suspension + Kymene (frozen),Chemical (epoxy),Water,FD,,,0.02,,,,,,Macroporous (fibrous and flakes),,,,,
3386,FD,Adsorbent,Monolith ,Cellulose nanofibers,,Carbonized,K,,Ca,cc,wa,Cellulose nanofiber suspension + Kymene (frozen),Chemical (epoxy),Water,FD,Post-calcination at 400 °C,,0.01,,,,,,Macroporous (fibrous and flakes),,,,,
3387,FD,Adsorbent,Monolith ,Cellulose nanofibers,,Carbonized,K,,Ca,cc,wa,Cellulose nanofiber suspension + Kymene (frozen),Chemical (epoxy),Water,FD,Post-calcination at 700 °C,,0.01,,,,,,Macroporous (fibrous and flakes),,,,,
3388,FD,Adsorbent,Monolith ,Cellulose nanofibers,,Carbonized,K,,Ca,cc,wa,Cellulose nanofiber suspension + Kymene (frozen),Chemical (epoxy),Water,FD,Post-calcination at 1000 °C,,0.01,,,,,,Macroporous (fibrous and flakes),,,,,
3389,SCD,Thermal insulation,Monolith,Chitosan,,,A,,,cc,al,Chitosan solution (16 g/L) + formaldehyde solution (7.2 wt),Chemical (aldehyde),Methanol,SCD,,,0.175,,,,,38.9,Mesoporous (nanofibrous),,,,,
3390,SCD,Thermal insulation,Monolith,Chitosan,,,A,,,cc,al,Chitosan solution (16 g/L) + formaldehyde solution (1.8 wt),Chemical (aldehyde),Methanol,SCD,,,0.128,,,,,34.9,Mesoporous (nanofibrous),,,,,
3391,SCD,Thermal insulation,Monolith,Chitosan,,,A,,,cc,al,Chitosan solution (8 g/L) + formaldehyde solution (7.2 wt),Chemical (aldehyde),Methanol,SCD,,,0.103,,,,,21.2,Mesoporous (nanofibrous),,,,,
3392,SCD,Thermal insulation,Monolith,Chitosan,,,A,,,cc,al,Chitosan solution (8 g/L) + formaldehyde solution (1.8 wt),Chemical (aldehyde),Methanol,SCD,,,0.081,,,,,2.26,Mesoporous (nanofibrous),0.029,Steady state,HFM,,
3393,SCD,Thermal insulation,Monolith,Chitosan,,,A,,,cc,al,Chitosan solution (4 g/L) + formaldehyde solution (7.2 wt),Chemical (aldehyde),Methanol,SCD,,,0.042,,545,,,0.35,Mesoporous (nanofibrous),0.022,Steady state,HFM,,
3394,SCD,Filters,Monolith,Polystyrene,,,J,,,pp,al,Polystyrene (0.010 g/mL) in THF (cooling),Physical (temperature),Ethanol,SCD,,,0.02,98.11%,,,,,Mesoporous (nanofibrous),,,,,
3395,SCD,Filters,Monolith,Polystyrene,,,J,,,pp,al,Polystyrene (0.015 g/mL) in THF (cooling),Physical (temperature),Ethanol,SCD,,,0.025,97.63%,,,,,Mesoporous (nanofibrous),,,,,
3396,SCD,Filters,Monolith,Polystyrene,,,J,,,pp,al,Polystyrene (0.020 g/mL) in THF (cooling),Physical (temperature),Ethanol,SCD,,,0.03,97.16%,,,,,Mesoporous (nanofibrous),,,,,
3397,SCD,Filters,Monolith,Polystyrene,,,J,,,pp,al,Polystyrene (0.025 g/mL) in THF (cooling),Physical (temperature),Ethanol,SCD,,,0.034,96.78%,,,,,Mesoporous (nanofibrous),,,,,
3398,SCD,Filters,Monolith,Polystyrene,,,J,,,pp,al,Polystyrene (0.030 g/mL) in THF (cooling),Physical (temperature),Ethanol,SCD,,,0.042,96.02%,,,,,Mesoporous (nanofibrous),,,,,
3399,SCD,Filters,Monolith,Polystyrene,,,J,,,pp,al,Polystyrene (0.040 g/mL) in THF (cooling),Physical (temperature),Ethanol,SCD,,,0.055,94.79%,,,,,Mesoporous (nanofibrous),,,,,
3400,SCD,Filters,Monolith,Polystyrene,,,J,,,pp,al,Polystyrene (0.050 g/mL) in THF (cooling),Physical (temperature),Ethanol,SCD,,,0.061,94.22%,,,,,Mesoporous (nanofibrous),,,,,
3401,SCD,Filters,Monolith,Polystyrene,,,J,,,pp,al,Polystyrene (0.060 g/mL) in THF (cooling),Physical (temperature),Ethanol,SCD,,,0.074,92.99%,,,,,Mesoporous (nanofibrous),,,,,
3402,SCD,Filters,Monolith,Polystyrene,,,J,,,pp,al,Polystyrene (0.070 g/mL) in THF (cooling),Physical (temperature),Ethanol,SCD,,,0.093,91.19%,,,,,Mesoporous (nanofibrous),,,,,
3403,SCD,Filters,Monolith,Polystyrene,,,J,,,pp,al,Polystyrene (0.080 g/mL) in THF (cooling),Physical (temperature),Ethanol,SCD,,,0.1,90.53%,,,,,Mesoporous (nanofibrous),,,,,
3404,SCD,Filters,Monolith,Polystyrene,,,J,,,pp,al,Polystyrene (sequential injection with different concentrations) in THF (cooling),Physical (temperature),Ethanol,SCD,,,0.041,96.12%,,,,,Mesoporous (nanofibrous),,,,,
