Repository: paulagirones/Aerogels_thermal_conductivity

# Aerogels_thermal_conductivity
Machine learning prediction of thermal conductivity in aerogels.

File: 20250220_dataset.csv (part 20 of 95)
Entry,Drying,Purpose,Shape,First materials,Second materials,Modification,First material class,Second materials class,Modification class,Gelation class,Solvent class,Process,Gelation mechanism,Final solvent,Drying details,Post drying treatment,Post-drying cross-linking,Envelope density g/cm3,Porosity,BET surface area m2/g,BJH pore size nm,BJH pore volume (total) cm3/g,compression elastic modulus MPa,SEM,Thermal conductivity W/(m K),Thermal method,Thermal method detail,,
3405,SCD,Filters,Monolith,Polystyrene,,,J,,,pp,al,Polystyrene (sequential injection with different concentrations) in THF (cooling),Physical (temperature),Ethanol,SCD,,,0.043,95.93%,,,,,Mesoporous (nanofibrous),,,,,
3406,SCD,Filters,Monolith,Polystyrene,,,J,,,pp,al,Polystyrene (sequential injection with different concentrations) in THF (cooling),Physical (temperature),Ethanol,SCD,,,0.022,97.92%,,,,,Mesoporous (nanofibrous),,,,,
3407,FD,Adsorbent,Monolith,Cellulose,,,B,,,pp,wa,Microcrystalline cellulose (3%)-Bmim Cl solution + ethanol (frozen),Physical (antisolvent),Water?,FD,,,,,,,,7,Mesoporous (nanofibrous),,,,,
3408,FD,Adsorbent,Monolith,Cellulose,,,B,,,pp,wa,Microcrystalline cellulose (4%)-Bmim Cl solution + ethanol (frozen),Physical (antisolvent),Water?,FD,,,,,,,,10,Mesoporous (nanofibrous),,,,,
3409,FD,Adsorbent,Monolith,Cellulose,,,B,,,pp,wa,Microcrystalline cellulose (5%)-Bmim Cl solution + ethanol (frozen),Physical (antisolvent),Water?,FD,,,,,,,,18,Mesoporous (nanofibrous),,,,,
3410,FD,Adsorbent,Monolith,Cellulose,,,B,,,pp,wa,Microcrystalline cellulose (6%)-Bmim Cl solution + ethanol (frozen),Physical (antisolvent),Water?,FD,,,,,,,,16,Mesoporous (nanofibrous),,,,,
3411,FD,Adsorbent,Monolith,Cellulose,,,B,,,pp,wa,Diccolving pulp cellulose (3%)-Bmim Cl solution + ethanol (frozen),Physical (antisolvent),Water?,FD,,,,,,,,13,Mesoporous (nanofibrous),,,,,
3412,FD,Adsorbent,Monolith,Cellulose,,,B,,,pp,wa,Diccolving pulp cellulose (4%)-Bmim Cl solution + ethanol (frozen),Physical (antisolvent),Water?,FD,,,,,,,,44,Mesoporous (nanofibrous),,,,,
3413,FD,Adsorbent,Monolith,Cellulose,,,B,,,pp,wa,Diccolving pulp cellulose (5%)-Bmim Cl solution + ethanol (frozen),Physical (antisolvent),Water?,FD,,,,,,,,6,Mesoporous (nanofibrous),,,,,
3414,FD,Adsorbent,Monolith,Cellulose,,,B,,,pp,wa,Diccolving pulp cellulose (6%)-Bmim Cl solution + ethanol (frozen),Physical (antisolvent),Water?,FD,,,,,,,,6,Mesoporous (nanofibrous),,,,,
3415,APD,Thermal insulation,Sheet,Phenolic resin,,,I,,,pp,al,Novolac resin in 2-propanol (heating),Physical (aggregation),Isopropanol,APD,,,0.094,92.17%,,,,,Macroporous (flakes and particulate),0.017,Transient,Unknown,,
3416,APD,Thermal insulation,Sheet,Phenolic resin,Silicone resin,,I,S,,pp,al,Novolac resin in 2-propanol (heating),Physical (aggregation),Isopropanol,APD,Post-compositing with silicone,,0.441,,,,,,Macroporous (flakes and particulate),0.0798,Transient,Unknown,,
3417,APD,Thermal insulation,Sheet,Phenolic resin,"Silicone resin, cork",,I,"S, L",,pp,al,Novolac resin in 2-propanol (heating),Physical (aggregation),Isopropanol,APD,Post-compositing with cork (5%),,0.457,,,,,,Macroporous (flakes and particulate),0.0493,Transient,Unknown,,
3418,APD,Thermal insulation,Sheet,Phenolic resin,"Silicone resin, cork",,I,"S, L",,pp,al,Novolac resin in 2-propanol (heating),Physical (aggregation),Isopropanol,APD,Post-compositing with cork (10%),,0.523,,,,,,Macroporous (flakes and particulate),0.0533,Transient,Unknown,,
3419,APD,Thermal insulation,Sheet,Phenolic resin,"Silicone resin, cork",,I,"S, L",,pp,al,Novolac resin in 2-propanol (heating),Physical (aggregation),Isopropanol,APD,Post-compositing with cork (15%),,0.534,,,,,,Macroporous (flakes and particulate),0.0488,Transient,Unknown,,
3420,APD,Thermal insulation,Sheet,Phenolic resin,"Silicone resin, cork",,I,"S, L",,pp,al,Novolac resin in 2-propanol (heating),Physical (aggregation),Isopropanol,APD,Post-compositing with cork (20%),,0.535,,,,,,Macroporous (flakes and particulate),0.0819,Transient,Unknown,,
3421,APD,Thermal insulation,Sheet,Polyester,,,F,,,pp,al,Polyester mat,Physical (aggregation),Isopropanol,APD,,,0.074,93.59%,,,,,Macroporous (fibrous and particulate),0.0676,Transient,Unknown,,
3422,APD,Thermal insulation,Sheet,Polyester,Phenolic resin,,F,I,,pp,al,Novolac resin in 2-propanol (heating) on polyester mat (aerogel/mat = 10 mass fr),Physical (aggregation),Isopropanol,APD,,,0.137,88.29%,,,,,Macroporous (fibrous and particulate),0.04617,Transient,Unknown,,
3423,APD,Thermal insulation,Sheet,Polyester,Phenolic resin,,F,I,,pp,al,Novolac resin in 2-propanol (heating) on polyester mat (aerogel/mat = 15 mass fr),Physical (aggregation),Isopropanol,APD,,,0.173,85.29%,,,,,Macroporous (fibrous and particulate),0.04238,Transient,Unknown,,
3424,APD,Thermal insulation,Sheet,Polyester,Phenolic resin,,F,I,,pp,al,Novolac resin in 2-propanol (heating) on polyester mat (aerogel/mat = 20 mass fr),Physical (aggregation),Isopropanol,APD,,,0.22,81.37%,,,,,Macroporous (fibrous and particulate),0.04752,Transient,Unknown,,
3425,APD,Thermal insulation,Sheet,Polyester,Phenolic resin,,F,I,,pp,al,Novolac resin in 2-propanol (heating) on polyester mat (aerogel/mat = 25 mass fr),Physical (aggregation),Isopropanol,APD,,,0.263,77.79%,,,,,Macroporous (fibrous and particulate),0.08048,Transient,Unknown,,
3426,APD,Thermal insulation,Sheet,Polyester,Phenolic resin,,F,I,,pp,al,Novolac resin in 2-propanol (heating) on polyester mat (aerogel/mat = 30 mass fr),Physical (aggregation),Isopropanol,APD,,,0.315,73.47%,,,,,Macroporous (fibrous and particulate),0.09261,Transient,Unknown,,
3427,SCD,DDS,Monolith,Pectin,,Drug loading,A,,Lo,pp,al,HM pectin (1%) solution + ethanol,Physical (antisolvent),Ethanol,SCD,,,,70.80%,374,17.08,1.73,,Mesoporous (nanoparticulate),,,,,
3428,SCD,DDS,Monolith,Pectin,,Drug loading,A,,Lo,pp,al,HM pectin (2%) solution + ethanol,Physical (antisolvent),Ethanol,SCD,,,,75.30%,354,16.67,1.86,,Mesoporous (nanoparticulate),,,,,
3429,SCD,DDS,Monolith,Pectin,,Drug loading,A,,Lo,pp,al,HM pectin (4%) solution + ethanol,Physical (antisolvent),Ethanol,SCD,,,,95.70%,386,15.64,2.15,,Mesoporous (nanoparticulate),,,,,
3430,SCD,DDS,Monolith,Pectin,,Drug loading,A,,Lo,pp,al,HM pectin (4%) solution + nifedipine in ethanol,Physical (antisolvent),Ethanol,SCD,,,,,,,,,Mesoporous (nanoparticulate),,,,,
3431,SCD,Packaging,Beads,Protein (egg),,,C,,,pp,al,Egg white protein solution (pH 2) + hot oil,Physical (temperature),Ethanol,SCD,,,,,370,,2.3,,Mesoporous (nanoparticulate),,,,,
3432,SCD,Packaging,Beads,Protein (egg),,,C,,,pp,al,Egg white protein solution (pH 3.5) + hot oil,Physical (temperature),Ethanol,SCD,,,,,230,,1.4,,Mesoporous (nanoparticulate),,,,,
3433,SCD,Packaging,Beads,Protein (egg),,,C,,,pp,al,Egg white protein solution (pH 4.6) + hot oil,Physical (temperature),Ethanol,SCD,,,,,20,,0.2,,Mesoporous (nanoparticulate),,,,,
3434,SCD,Packaging,Beads,Protein (egg),,,C,,,pp,al,Egg white protein solution (pH 7) + hot oil,Physical (temperature),Ethanol,SCD,,,,,150,,1,,Mesoporous (nanoparticulate),,,,,
3435,SCD,Packaging,Beads,Protein (egg),,,C,,,pp,al,Egg white protein solution (pH 9) + hot oil,Physical (temperature),Ethanol,SCD,,,,,200,,1.5,,Mesoporous (nanoparticulate),,,,,
3436,SCD,Packaging,Beads,Protein (egg),,,C,,,pp,al,Egg white protein solution (pH 11.5) + hot oil,Physical (temperature),Ethanol,SCD,,,,,220,,1,,Mesoporous (nanoparticulate),,,,,
3437,SCD,Not specific,Monolith,Alginate,,,A,,,pc,al,Alginate (1%) solution + CaCO3 (0.3650 mass fr) in ethanol (solvent before CO2 drying onset 85%),Physical (Mn+),Ethanol,SCD,,,,,,,,,Mesoporous (nanofibrous),,,,,
3438,SCD,Not specific,Monolith,Alginate,,,A,,,pc,al,Alginate (1%) solution + CaCO3 (0.3650 mass fr) in ethanol (solvent before CO2 drying onset 87.5%),Physical (Mn+),Ethanol,SCD,,,,,20,,,,Mesoporous (nanofibrous),,,,,
3439,SCD,Not specific,Monolith,Alginate,,,A,,,pc,al,Alginate (1%) solution + CaCO3 (0.3650 mass fr) in ethanol (solvent before CO2 drying onset 88.5%),Physical (Mn+),Ethanol,SCD,,,,,320,,,,Mesoporous (nanofibrous),,,,,
3440,SCD,Not specific,Monolith,Alginate,,,A,,,pc,al,Alginate (1%) solution + CaCO3 (0.3650 mass fr) in ethanol (solvent before CO2 drying onset 91.5%),Physical (Mn+),Ethanol,SCD,,,,,370,,,,Mesoporous (nanofibrous),,,,,
3441,SCD,Not specific,Monolith,Alginate,,,A,,,pc,al,Alginate (1%) solution + CaCO3 (0.3650 mass fr) in ethanol (solvent before CO2 drying onset 93.5%),Physical (Mn+),Ethanol,SCD,,,,,380,,,,Mesoporous (nanofibrous),,,,,
3442,SCD,Not specific,Monolith,Alginate,,,A,,,pc,al,Alginate (1%) solution + CaCO3 (0.3650 mass fr) in ethanol (solvent before CO2 drying onset 95.5%),Physical (Mn+),Ethanol,SCD,,,,,400,,,,Mesoporous (nanofibrous),,,,,
3443,SCD,Not specific,Monolith,Alginate,,,A,,,pc,al,Alginate (1%) solution + CaCO3 (0.3650 mass fr) in ethanol (solvent before CO2 drying onset 97.5%),Physical (Mn+),Ethanol,SCD,,,,,400,,,,Mesoporous (nanofibrous),,,,,
3444,SCD,Not specific,Monolith,Alginate,,,A,,,pc,al,Alginate (1%) solution + CaCO3 (0.3650 mass fr) in ethanol (solvent before CO2 drying onset 98.5%),Physical (Mn+),Ethanol,SCD,,,,,400,,,,Mesoporous (nanofibrous),,,,,
3445,SCD,Not specific,Monolith,Alginate,,,A,,,pc,ow,Alginate (1%) solution + CaCO3 (0.3650 mass fr) in DMSO (solvent before CO2 drying onset 84.5%),Physical (Mn+),DMSO,SCD,,,,,,,,,Mesoporous (nanofibrous),,,,,
3446,SCD,Not specific,Monolith,Alginate,,,A,,,pc,ow,Alginate (1%) solution + CaCO3 (0.3650 mass fr) in DMSO (solvent before CO2 drying onset 89.5%),Physical (Mn+),DMSO,SCD,,,,,5,,,,Mesoporous (nanofibrous),,,,,
3447,SCD,Not specific,Monolith,Alginate,,,A,,,pc,ow,Alginate (1%) solution + CaCO3 (0.3650 mass fr) in DMSO (solvent before CO2 drying onset 93%),Physical (Mn+),DMSO,SCD,,,,,50,,,,Mesoporous (nanofibrous),,,,,
3448,SCD,Not specific,Monolith,Alginate,,,A,,,pc,ow,Alginate (1%) solution + CaCO3 (0.3650 mass fr) in DMSO (solvent before CO2 drying onset 94.5%),Physical (Mn+),DMSO,SCD,,,,,150,,,,Mesoporous (nanofibrous),,,,,
3449,SCD,Not specific,Monolith,Alginate,,,A,,,pc,ow,Alginate (1%) solution + CaCO3 (0.3650 mass fr) in DMSO (solvent before CO2 drying onset 97%),Physical (Mn+),DMSO,SCD,,,,,310,,,,Mesoporous (nanofibrous),,,,,
3450,SCD,Not specific,Monolith,Alginate,,,A,,,pc,ow,Alginate (1%) solution + CaCO3 (0.3650 mass fr) in DMSO (solvent before CO2 drying onset 98%),Physical (Mn+),DMSO,SCD,,,,,400,,,,Mesoporous (nanofibrous),,,,,
3451,SCD,Not specific,Monolith,Polyurea,,,I,,,cp,ow,"4,4'-Oxydianiline + 4,4'-methylene diisocyanate (n:1.05(n + 1), n = 3) in N-methylpyrolidinone + 1,3,5-Tris(4-aminophenoxy)benzene ",Chemical (polymerization),Acetone,SCD,,,0.247,81.20%,264,15.9,,48.2,Mesoporous (nanoparticulate),,,,,
3452,SCD,Not specific,Monolith,Polyurea,,,I,,,cp,ow,"4,4'-Oxydianiline + 4,4'-methylene diisocyanate (n:1.05(n + 1), n = 5) in N-methylpyrolidinone + 1,3,5-Tris(4-aminophenoxy)benzene ",Chemical (polymerization),Acetone,SCD,,,0.203,84.80%,257,14.7,,18.8,Mesoporous (nanoparticulate),,,,,
3453,SCD,Not specific,Monolith,Polyurea,,,I,,,cp,ow,"4,4'-Oxydianiline + 4,4'-methylene diisocyanate (n:1.05(n + 1), n = 7) in N-methylpyrolidinone + 1,3,5-Tris(4-aminophenoxy)benzene ",Chemical (polymerization),Acetone,SCD,,,0.188,86.00%,234,10.7,,11.7,Mesoporous (nanoparticulate),,,,,
3454,SCD,Not specific,Monolith,Polyurea,,,I,,,cp,ow,"2,2'-Dimethylbenzidine + 4,4'-methylene diisocyanate (n:1.05(n + 1), n = 3) in N-methylpyrolidinone + 1,3,5-Tris(4-aminophenoxy)benzene ",Chemical (polymerization),Acetone,SCD,,,0.241,81.00%,309,11.3,,69.4,Mesoporous (nanoparticulate),,,,,
3455,SCD,Not specific,Monolith,Polyurea,,,I,,,cp,ow,"2,2'-Dimethylbenzidine + 4,4'-methylene diisocyanate (n:1.05(n + 1), n = 5) in N-methylpyrolidinone + 1,3,5-Tris(4-aminophenoxy)benzene ",Chemical (polymerization),Acetone,SCD,,,0.258,79.10%,292,9.4,,42.9,Mesoporous (nanoparticulate),,,,,
3456,SCD,Not specific,Monolith,Polyurea,,,I,,,cp,ow,"2,2'-Dimethylbenzidine + 4,4'-methylene diisocyanate (n:1.05(n + 1), n = 7) in N-methylpyrolidinone + 1,3,5-Tris(4-aminophenoxy)benzene",Chemical (polymerization),Acetone,SCD,,,0.238,78.90%,106,10.4,,38.5,Mesoporous (nanoparticulate),,,,,
3457,SCD,DDS,Microbeads,Chitosan,,,A,,,pc,al,Chitosan solution (1%) + tripolyphosphate solution (0.5% w/v),Physical (phosphate),Ethanol,SCD,,,0.12,,103,,0.29,,Macroporous (particulate),,,,,
3458,SCD,DDS,Microbeads,Chitosan,,,A,,,pc,al,Chitosan oligomers solution (1%) + tripolyphosphate solution (0.5% w/v),Physical (phosphate),Ethanol,SCD,,,0.14,,73,,0.2,,Macroporous (particulate),,,,,
3459,SCD,DDS,Microbeads,Chitosan,,,A,,,pc,al,50% Chitosan oligomers-50% lactose solution (1%) + tripolyphosphate solution (0.5% w/v),Physical (phosphate),Ethanol,SCD,,,0.11,,,,,,Macroporous (particulate),,,,,
3460,SCD,DDS,Microbeads,Chitosan,,,A,,,pc,al,50% Chitosan/50% lactose solution (1%) + tripolyphosphate solution (0.5% w/v),Physical (phosphate),Ethanol,SCD,,,0.13,,103,,0.3,,Macroporous (particulate),,,,,
3461,SCD,DDS,Microbeads,Chitosan,,,A,,,pc,al,70% Chitosan oligomers-30% lactose solution (1%) + tripolyphosphate solution (0.5% w/v),Physical (phosphate),Ethanol,SCD,,,0.12,,,,,,Macroporous (particulate),,,,,
3462,SCD,DDS,Microbeads,Chitosan,,,A,,,pc,al,70% Chitosan/30% lactose solution (1%) + tripolyphosphate solution (0.5% w/v),Physical (phosphate),Ethanol,SCD,,,0.1,,,,,,Macroporous (particulate),,,,,
3463,SCD,DDS,Microbeads,Chitosan,,,A,,,pc,al,Chitosan solution (2%) + tripolyphosphate solution (0.5% w/v),Physical (phosphate),Ethanol,SCD,,,0.18,,,,,,Macroporous (particulate),,,,,
3464,SCD,DDS,Microbeads,Chitosan,,,A,,,pc,al,Chitosan solution (3%) + tripolyphosphate solution (0.5% w/v),Physical (phosphate),Ethanol,SCD,,,0.28,,,,,,Macroporous (particulate),,,,,
3465,FD,DDS,Microbeads,Chitosan,,,A,,,pc,wa,70% Chitosan-30% lactose solution (1%) + tripolyphosphate solution (0.5% w/v) (frozen),Physical (phosphate),Water,FD,,,0.22,,,,,,Macroporous (particulate),,,,,
3466,FD,DDS,Microbeads,Chitosan,,,A,,,pc,wa,Chitosan solution (1%) + tripolyphosphate solution (0.5% w/v) (frozen),Physical (phosphate),Water,FD,,,0.22,,1,,,,Macroporous (particulate),,,,,
3467,FD,DDS,Microbeads,Chitosan,,,A,,,pc,wa,Chitosan oligomers solution (1%) + tripolyphosphate solution (0.5% w/v) (frozen),Physical (phosphate),Water,FD,,,0.25,,1,,,,Macroporous (particulate),,,,,
3468,SCD,Not specific,Monolith,Aliphatic polymers,,,M,,,cp,ow,Ring monomer NB2 (5 mg/ml) in toluene + Grubb's catalyst,Chemical (polymerization),Acetone,SCD,,,0.0062,,350,,,,Mesoporous (nanoparticulate),,,,,
3469,SCD,Not specific,Monolith,Aliphatic polymers,,,M,,,cp,ow,Ring monomer NB2 (10 mg/ml) in toluene + Grubb's catalyst,Chemical (polymerization),Acetone,SCD,,,0.011,,,,,,Mesoporous (nanoparticulate),,,,,
3470,SCD,Not specific,Monolith,Aliphatic polymers,,,M,,,cp,ow,Ring monomer NB2 (20 mg/ml) in toluene + Grubb's catalyst,Chemical (polymerization),Acetone,SCD,,,0.031,,,,,,Mesoporous (nanoparticulate),,,,,
3471,SCD,Not specific,Monolith,Aliphatic polymers,,,M,,,cp,ow,Ring monomer NB2 (30 mg/ml) in toluene + Grubb's catalyst,Chemical (polymerization),Acetone,SCD,,,0.04,,,,,,Mesoporous (nanoparticulate),,,,,
3472,SCD,Not specific,Monolith,Aliphatic polymers,,,M,,,cp,ow,Ring monomer NB2 (40 mg/ml) in toluene + Grubb's catalyst,Chemical (polymerization),Acetone,SCD,,,0.063,,,,,,Mesoporous (nanoparticulate),,,,,
3473,SCD,Not specific,Monolith,Aliphatic polymers,,,M,,,cp,ow,Ring monomer NB2 (50 mg/ml) in toluene + Grubb's catalyst,Chemical (polymerization),Acetone,SCD,,,0.099,,,,,,Mesoporous (nanoparticulate),,,,,
3474,SCD,Not specific,Monolith,Aliphatic polymers,,,M,,,cp,ow,Ring monomer NB6 (5 mg/ml) in toluene + Grubb's catalyst,Chemical (polymerization),Acetone,SCD,,,,,150,,,,Mesoporous (nanoparticulate),,,,,
3475,SCD,Not specific,Monolith,Aliphatic polymers,,,M,,,cp,ow,Ring monomer NB6 (10 mg/ml) in toluene + Grubb's catalyst,Chemical (polymerization),Acetone,SCD,,,0.016,,,,,,Mesoporous (nanoparticulate),,,,,
3476,SCD,Not specific,Monolith,Aliphatic polymers,,,M,,,cp,ow,Ring monomer NB6 (20 mg/ml) in toluene + Grubb's catalyst,Chemical (polymerization),Acetone,SCD,,,0.03,,,,,,Mesoporous (nanoparticulate),,,,,
3477,SCD,Not specific,Monolith,Aliphatic polymers,,,M,,,cp,ow,Ring monomer NB6 (30 mg/ml) in toluene + Grubb's catalyst,Chemical (polymerization),Acetone,SCD,,,0.068,,,,,,Mesoporous (nanoparticulate),,,,,
3478,SCD,Not specific,Monolith,Aliphatic polymers,,,M,,,cp,ow,Ring monomer NB6 (40 mg/ml) in toluene + Grubb's catalyst,Chemical (polymerization),Acetone,SCD,,,0.13,,,,,,Mesoporous (nanoparticulate),,,,,
3479,SCD,Not specific,Monolith,Aliphatic polymers,,,M,,,cp,ow,Ring monomer NB6 (50 mg/ml) in toluene + Grubb's catalyst,Chemical (polymerization),Acetone,SCD,,,0.15,,,,,,Mesoporous (nanoparticulate),,,,,
3480,SCD,Not specific,Monolith,Aliphatic polymers,,,M,,,cp,ow,Ring monomer NB10 (5 mg/ml) in toluene + Grubb's catalyst,Chemical (polymerization),Acetone,SCD,,,,,100,,,,Mesoporous (nanoparticulate),,,,,
3481,SCD,Not specific,Monolith,Aliphatic polymers,,,M,,,cp,ow,Ring monomer NB10 (10 mg/ml) in toluene + Grubb's catalyst,Chemical (polymerization),Acetone,SCD,,,,,,,,,Mesoporous (nanoparticulate),,,,,
3482,SCD,Not specific,Monolith,Aliphatic polymers,,,M,,,cp,ow,Ring monomer NB10 (20 mg/ml) in toluene + Grubb's catalyst,Chemical (polymerization),Acetone,SCD,,,0.025,,,,,,Mesoporous (nanoparticulate),,,,,
3483,SCD,Not specific,Monolith,Aliphatic polymers,,,M,,,cp,ow,Ring monomer NB10 (30 mg/ml) in toluene + Grubb's catalyst,Chemical (polymerization),Acetone,SCD,,,0.056,,,,,,Mesoporous (nanoparticulate),,,,,
3484,SCD,Not specific,Monolith,Aliphatic polymers,,,M,,,cp,ow,Ring monomer NB10 (40 mg/ml) in toluene + Grubb's catalyst,Chemical (polymerization),Acetone,SCD,,,0.063,,,,,,Mesoporous (nanoparticulate),,,,,
3485,SCD,Not specific,Monolith,Aliphatic polymers,,,M,,,cp,ow,Ring monomer NB10 (50 mg/ml) in toluene + Grubb's catalyst,Chemical (polymerization),Acetone,SCD,,,0.16,,,,,,Mesoporous (nanoparticulate),,,,,
3486,SCD,Not specific,Monolith,Aliphatic polymers,,,M,,,cp,ow,Ring monomer NB3 (5 mg/ml) in toluene + Grubb's catalyst,Chemical (polymerization),Acetone,SCD,,,0.0082,,230,,,,Mesoporous (nanoparticulate),,,,,
3487,SCD,Not specific,Monolith,Aliphatic polymers,,,M,,,cp,ow,Ring monomer NON (5 mg/ml) in toluene + Grubb's catalyst,Chemical (polymerization),Acetone,SCD,,,0.004,,370,,,,Mesoporous (nanoparticulate),,,,,
3488,SCD,Scaffold,Monolith,Alginate,Starch,,A,A,,pc,al,Alginate-starch (1:1) solution + CaCO3 (1.82 mmol/L) (CO2 pressurization),Physical (Mn+),Ethanol,SCD,,,0.09,,200,,2,,Macroporous,,,,,
3489,SCD,Scaffold,Monolith,Alginate,Starch,,A,A,,pc,al,Alginate-starch (2:1) solution + CaCO3 (1.82 mmol/L) (CO2 pressurization),Physical (Mn+),Ethanol,SCD,,,0.075,,280,,4,,Macroporous,,,,,
3490,SCD,Scaffold,Monolith,Alginate,Starch,,A,A,,pc,al,Alginate-starch (5:1) solution + CaCO3 (1.82 mmol/L) (CO2 pressurization),Physical (Mn+),Ethanol,SCD,,,0.075,,240,,3,,Macroporous,,,,,
3491,SCD,Scaffold,Monolith,Alginate,Starch,,A,A,,pc,al,Alginate-starch (1:1) solution + CaCO3 (3.64 mmol/L) (CO2 pressurization),Physical (Mn+),Ethanol,SCD,,,0.05,,280,,2.5,,Macroporous,,,,,
3492,SCD,Scaffold,Monolith,Alginate,Starch,,A,A,,pc,al,Alginate-starch (2:1) solution + CaCO3 (3.64 mmol/L) (CO2 pressurization),Physical (Mn+),Ethanol,SCD,,,0.06,,480,,5,,Macroporous,,,,,
3493,SCD,Scaffold,Monolith,Alginate,Starch,,A,A,,pc,al,Alginate-starch (5:1) solution + CaCO3 (3.64 mmol/L) (CO2 pressurization),Physical (Mn+),Ethanol,SCD,,,0.07,,520,,7,,Macroporous,,,,,
3494,FD,Separation,Monolith,Cellulose nanofibers,,TMCS treatment,K,,Si,ng,wa,Cellulose nanofiber suspension (frozen),No gelation,Water,FD,Post-TMCS treatment,,0.0031,,20,,0.0776,,Macroporous (fibrous),,,,,
3495,SCD,Not specific,Monolith,Alginate,,,A,,,pp,al,"Alginate solution (1.5 wt%) + ZnCO3 (alginate/M2+ = 3.64 mmol/g), CO2 introduction","Physical (antisolvent, pH)",Ethanol,SCD,,,0.035,,505,,3.57,,,,,,,
3496,SCD,Not specific,Monolith,Alginate,,,A,,,pp,al,"Alginate solution (1.5 wt%) + ZnCO3 (alginate/M2+ = 1.82 mmol/g), CO2 introduction","Physical (antisolvent, pH)",Ethanol,SCD,,,0.05,,533,,5.2,,,,,,,
3497,SCD,Not specific,Monolith,Alginate,,,A,,,pp,al,"Alginate solution (1.0 wt%) + ZnCO3 (alginate/M2+ = 1.82 mmol/g), CO2 introduction","Physical (antisolvent, pH)",Ethanol,SCD,,,0.04,,586,,5.97,,,,,,,
3498,SCD,Not specific,Monolith,Alginate,,,A,,,pp,al,"Alginate solution (0.75 wt%) + ZnCO3 (alginate/M2+ = 1.82 mmol/g), CO2 introduction","Physical (antisolvent, pH)",Ethanol,SCD,,,0.028,,591,,6.48,,,,,,,
3499,SCD,Not specific,Monolith,Alginate,,,A,,,pp,al,"Alginate solution (0.75 wt%) + ZnCO3 (alginate/M2+ = 1.82 mmol/g), CO2 introduction","Physical (antisolvent, pH)",Ethanol,SCD,,,0.017,,508,,3.51,,,,,,,
3500,SCD,Not specific,Monolith,Alginate,,,A,,,pp,al,"Alginate solution (3.0 wt%) + ZnCO3 (alginate/M2+ = 1.82 mmol/g), CO2 introduction","Physical (antisolvent, pH)",Ethanol,SCD,,,,,553,,5.23,,,,,,,
3501,SCD,Not specific,Monolith,Alginate,,,A,,,pp,al,"Alginate solution (3.0 wt%) + CoCO3 (alginate/M2+ = 1.82 mmol/g), CO2 introduction","Physical (antisolvent, pH)",Ethanol,SCD,,,,,546,,6.36,,,,,,,
3502,SCD,Not specific,Monolith,Alginate,,,A,,,pp,al,"Alginate solution (3.0 wt%) + NiCO3 (alginate/M2+ = 1.82 mmol/g), CO2 introduction","Physical (antisolvent, pH)",Ethanol,SCD,,,,,668,,6.4,,,,,,,
3503,SCD,Not specific,Monolith,Alginate,,,A,,,pp,al,"Alginate solution (3.0 wt%) + CuCO3 (alginate/M2+ = 1.82 mmol/g), CO2 introduction","Physical (antisolvent, pH)",Ethanol,SCD,,,,,385,,2,,,,,,,
3504,SCD,Not specific,Monolith,Alginate,,,A,,,pp,al,"Alginate solution (1.5 wt%) + SrCO3 (alginate/M2+ = 1.82 mmol/g), CO2 introduction","Physical (antisolvent, pH)",Ethanol,SCD,,,,,397,,3.5,,,,,,,
3505,SCD,Not specific,Monolith,Alginate,,,A,,,pp,al,"Alginate solution (1.5 wt%) + BaCO3 (alginate/M2+ = 1.82 mmol/g), CO2 introduction","Physical (antisolvent, pH)",Ethanol,SCD,,,,,367,,2.5,,,,,,,
3506,SCD,Not specific,Monolith,Alginate,Pectin,,A,A,,pp,al,"Alginate solution (3.0 wt%) + amidated pectin solultion (alginate/pectin = 2/1) + CaCO3 (alginate/M2+ = 1.82 mmol/g), CO2 introduction","Physical (antisolvent, pH)",Ethanol,SCD,,,0.068,,624,,2.95,,,,,,,
3507,SCD,Not specific,Monolith,Alginate,Pectin,,A,A,,pp,al,"Alginate solution (3.0 wt%) + citrus pectin solultion (alginate/pectin = 1/1) + CaCO3 (alginate/M2+ = 1.82 mmol/g), CO2 introduction","Physical (antisolvent, pH)",Ethanol,SCD,,,0.059,,543,,2.87,,Mesoporous (nanofibrous),,,,,
3508,SCD,Not specific,Monolith,Alginate,Carrageenan,,A,A,,pp,al,"Alginate solution (3.0 wt%) + carrageenan solution (alginate/carrageenan = 2/1) + CaCO3 (alginate/M2+ = 1.82 mmol/g), CO2 introduction","Physical (antisolvent, pH)",Ethanol,SCD,,,0.05,,446,,2.38,,Mesoporous (nanofibrous),,,,,
3509,SCD,Not specific,Monolith,Alginate,Starch,,A,A,,pp,al,"Alginate solution (3.0 wt%) + starch solultion (alginate/starch = 5/1) + CaCO3 (alginate/M2+ = 3.64 mmol/g), CO2 introduction","Physical (antisolvent, pH)",Ethanol,SCD,,,0.058,,435,,4.08,,Mesoporous (nanofibrous),,,,,
3510,SCD,Not specific,Monolith,Alginate,Methylcellulose,,A,A,,pp,al,"Alginate solution (3.0 wt%) + methyl cellulose solultion (alginate/cellulose = 1/1) + CaCO3 (alginate/M2+ = 1.82 mmol/g), CO2 introduction","Physical (antisolvent, pH)",Ethanol,SCD,,,0.058,,505,,9.5,,,,,,,
3511,SCD,Not specific,Monolith,Alginate,Carboxymethyl cellulose,,A,A,,pp,al,"Alginate solution (3.0 wt%) + carboxymethyl cellulose solultion (alginate/cellulose = 1/1) + CaCO3 (alginate/M2+ = 3.64 mmol/g), CO2 introduction","Physical (antisolvent, pH)",Ethanol,SCD,,,0.025,,812,,7.9,,,,,,,
3512,SCD,Not specific,Monolith,Alginate,Gellan gum,,A,A,,pp,al,"Alginate solution (3.0 wt%) + gellan gum solultion (alginate/gum = 1/1) + CaCO3 (alginate/M2+ = 3.64 mmol/g), CO2 introduction","Physical (antisolvent, pH)",Ethanol,SCD,,,0.033,,346,,2.98,,Mesoporous (nanofibrous),,,,,
3513,SCD,Not specific,Monolith,Alginate,Gelatin,,A,C,,pp,al,"Alginate solution (3.0 wt%) + gelatin solultion (alginate/gelatin = 1/1) + CaCO3 (alginate/M2+ = 1.82 mmol/g), CO2 introduction","Physical (antisolvent, pH)",Ethanol,SCD,,,0.043,,208,,3.24,,Mesoporous (nanofibrous),,,,,
3514,SCD,Not specific,Monolith,Alginate,Lignin,,A,F,,pp,al,"Alginate solution (3.0 wt%) + lignin solultion (alginate/lignin = 4/1) + CaCO3 (alginate/M2+ = 3.64 mmol/g), CO2 introduction","Physical (antisolvent, pH)",Ethanol,SCD,,,0.062,,456,,2.6,,Mesoporous (nanofibrous),,,,,
3515,SCD,Not specific,Monolith,Alginate,Starch,,A,A,,pp,al,"Alginate solution (3.0 wt%) + starch solultion (alginate/starch = 1/1) + CaCO3 (alginate/M2+ = 1.82 mmol/g), CO2 introduction","Physical (antisolvent, pH)",Ethanol,SCD,,,0.1,,,,,,,0.0216,Transient,Hot wire,,
3516,SCD,Not specific,Monolith,Alginate,Starch,,A,A,,pp,al,"Alginate solution (3.0 wt%) + starch solultion (alginate/starch = 1/1) + CaCO3 (alginate/M2+ = 3.64 mmol/g), CO2 introduction","Physical (antisolvent, pH)",Ethanol,SCD,,,0.067,,,,,,,0.0204,Transient,Hot wire,,
3517,SCD,Not specific,Monolith,Alginate,Lignin,,A,F,,pp,al,"Alginate solution (3.0 wt%) + lignin solultion (alginate/lignin = 3/1) + CaCO3 (alginate/M2+ = 1.82 mmol/g), CO2 introduction","Physical (antisolvent, pH)",Ethanol,SCD,,,0.048,,,,,,,0.0194,Transient,Hot wire,,
3518,SCD,Not specific,Monolith,Alginate,SiO2,,A,S,,pp,al,"Alginate solution (3.0 wt%) + Na2SiO3 solultion (alginate/Na2SiO3 = 10/1) + CaCO3 (alginate/M2+ = 1.82 mmol/g), CO2 introduction","Physical (antisolvent, pH)",Ethanol,SCD,,,0.142,,,,,,,0.0185,Transient,Hot wire,,
3519,SCD,Not specific,Monolith,Alginate,PEG,,A,E,,pp,al,"Alginate solution (3.0 wt%) + PEG (MW = 10 kDa) solultion (alginate/PEG = 1/1) + CaCO3 (alginate/M2+ = 1.82 mmol/g), CO2 introduction","Physical (antisolvent, pH)",Ethanol,SCD,,,0.054,,555,,6.96,,,,,,,
3520,SCD,Not specific,Monolith,Alginate,PEG,,A,E,,pp,al,"Alginate solution (3.0 wt%) + PEG (MW = 100 kDa) solultion (alginate/PEG = 1/1) + CaCO3 (alginate/M2+ = 1.82 mmol/g), CO2 introduction","Physical (antisolvent, pH)",Ethanol,SCD,,,0.068,,591,,6.94,,,,,,,
3521,SCD,Not specific,Monolith,Alginate,Pluronic P123,,A,E,,pp,al,"Alginate solution (3.0 wt%) + Pluronic P123 solultion (alginate/P123 = 1/1) + CaCO3 (alginate/M2+ = 1.82 mmol/g), CO2 introduction","Physical (antisolvent, pH)",Ethanol,SCD,,,0.051,,444,,7.93,,,,,,,
3522,SCD,Not specific,Monolith,Alginate,PVA,,A,E,,pp,al,"Alginate solution (3.0 wt%) + PVA solultion (alginate/PVA = 1/1) + CaCO3 (alginate/M2+ = 1.82 mmol/g), CO2 introduction","Physical (antisolvent, pH)",Ethanol,SCD,,,0.038,,690,,5.47,,,,,,,
3523,SCD,Not specific,Monolith,Alginate,SiO2,,A,S,,pp,al,"Alginate solution (3.0 wt%) + Na2SiO3 solultion (alginate/Na2SiO3 = 5/1) + CaCO3 (alginate/M2+ = 1.82 mmol/g), CO2 introduction","Physical (antisolvent, pH)",Ethanol,SCD,,,,,623,,3.25,,,,,,,
3524,SCD,Not specific,Monolith,Alginate,,,A,,,pp,al,"Alginate solution (3.0 wt%) + CaCO3 (alginate/M2+ = 3.64 mmol/g), CO2 introduction","Physical (antisolvent, pH)",Ethanol,SCD,,,0.08,,538,,3.8,,,,,,,
3525,SCD,Not specific,Monolith,Alginate,SiO2,,A,S,,pp,al,"Alginate solution (3.0 wt%) + hydrophobic silica + CaCO3 (alginate/M2+ = 3.64 mmol/g), CO2 introduction","Physical (antisolvent, pH)",Ethanol,SCD,,,0.107,,511,,3.7,,Macroporous (fibrous and particulate),,,,,
3526,SCD,Not specific,Monolith,Alginate,TiO2,,A,S,,pp,al,"Alginate solution (3.0 wt%) + TiO2 + CaCO3 (alginate/M2+ = 3.64 mmol/g), CO2 introduction","Physical (antisolvent, pH)",Ethanol,SCD,,,0.172,,196,,2.3,,Macroporous (fibrous and particulate),,,,,
3527,SCD,Not specific,Monolith,Cellulose,,,B,,,pp,al,"Cellulose-NaOH suspension, CO2 introduction","Physical (antisolvent, pH)",Ethanol,SCD,,,0.097,,459,,,,,,,,,
3528,SCD,Not specific,Monolith,Chitosan,,,A,,,pp,al,"Chitosan solution + ammonium bicarbonate solution, CO2 introduction","Physical (antisolvent, pH)",Ethanol,SCD,,,,,366,,,,,,,,,
3529,SCD,Thermal insulation,Monolith,Polyurethane,,,H,,,cp,ow,"Pentaerythritol in DMSO + blend monomer/oligomer of 4,4’-methylenebis(phenylisocyanate) + tris(dimethylaminomethyl)-phenol (2.7 mmol/L) in acetonitrile-THF",Chemical (polymerization),Acetonitrile,SCD,,,0.23,83%,120,,,26.5,Mesoporous (nanoparticulate),0.022,Steady state,HFM,,
3530,SCD,Thermal insulation,Monolith,Polyurethane,,,H,,,cp,ow,"Pentaerythritol in DMSO + blend monomer/oligomer of 4,4’-methylenebis(phenylisocyanate) + tris(dimethylaminomethyl)-phenol (3.5 mmol/L) in acetonitrile-THF",Chemical (polymerization),Acetonitrile,SCD,,,0.22,84%,166,,,13.2,Mesoporous (nanoparticulate),0.021,Steady state,HFM,,
3531,SCD,Thermal insulation,Monolith,Polyurethane,,,H,,,cp,ow,"Pentaerythritol in DMSO + blend monomer/oligomer of 4,4’-methylenebis(phenylisocyanate) + tris(dimethylaminomethyl)-phenol (5.3 mmol/L) in acetonitrile-THF",Chemical (polymerization),Acetonitrile,SCD,,,0.19,86%,180,,,,Mesoporous (nanoparticulate),0.018,Steady state,HFM,,
3532,SCD,Thermal insulation,Monolith,Polyurethane,,,H,,,cp,ow,"Pentaerythritol in DMSO + blend monomer/oligomer of 4,4’-methylenebis(phenylisocyanate) + tris(dimethylaminomethyl)-phenol (6.2 mmol/L) in acetonitrile-THF",Chemical (polymerization),Acetonitrile,SCD,,,0.18,87%,206,,,7.8,Mesoporous (nanoparticulate),0.017,Steady state,HFM,,
3533,SCD,Thermal insulation,Monolith,Polyurethane,,,H,,,cp,ow,"Pentaerythritol in DMSO + blend monomer/oligomer of 4,4’-methylenebis(phenylisocyanate) + tris(dimethylaminomethyl)-phenol (8.9 mmol/L) in acetonitrile-THF",Chemical (polymerization),Acetonitrile,SCD,,,0.16,88%,127,,,4.7,Mesoporous (nanoparticulate),0.019,Steady state,HFM,,
3534,SCD,Thermal insulation,Monolith,Polyurethane,,,H,,,cp,ow,"Pentaerythritol in DMSO + blend monomer/oligomer of 4,4’-methylenebis(phenylisocyanate) + tris(dimethylaminomethyl)-phenol (11.5 mmol/L) in acetonitrile-THF",Chemical (polymerization),Acetonitrile,SCD,,,0.15,89%,148,,,3.3,Mesoporous (nanoparticulate),0.021,Steady state,HFM,,
3535,SCD,Thermal insulation,Monolith,Polyurethane,,,H,,,cp,ow,"Pentaerythritol in DMSO + blend monomer/oligomer of 4,4’-methylenebis(phenylisocyanate) + tris(dimethylaminomethyl)-phenol (14.2 mmol/L) in acetonitrile-THF",Chemical (polymerization),Acetonitrile,SCD,,,0.14,90%,101,,,1.9,Mesoporous (nanoparticulate),0.022,Steady state,HFM,,
3536,SCD,Thermal insulation,Monolith,Polyurethane,,,H,,,cp,ow,"Pentaerythritol in DMSO + blend monomer/oligomer of 4,4’-methylenebis(phenylisocyanate) + tris(dimethylaminomethyl)-phenol (17.7 mmol/L) in acetonitrile-THF",Chemical (polymerization),Acetonitrile,SCD,,,0.12,91%,85,,,1.1,Mesoporous (nanoparticulate),0.024,Steady state,HFM,,
3537,SCD,Not specific,Monolith,Polyurea,,,I,,,cp,ow,Isocyanate (Desmodur N3300A) in aceton + water-Et3N,Chemical (polymerization),Acetone,SCD,,,0.028,,,,,,Mesoporous (nanofibrous),0.037,Transient,Hot wire,,
3538,SCD,Not specific,Monolith,Polyurea,,,I,,,cp,ow,Isocyanate (Desmodur N3300A) in aceton + water-Et3N,Chemical (polymerization),Acetone,SCD,Post-compression treatment,,0.044,,,,,,Mesoporous (nanofibrous),,,,,
3539,SCD,Not specific,Monolith,Polyurea,,,I,,,cp,ow,Isocyanate (Desmodur N3300A) in aceton + water-Et3N,Chemical (polymerization),Acetone,SCD,Post-compression treatment,,0.099,,,,,,Mesoporous (nanofibrous),0.025,Transient,Hot wire,,
3540,SCD,Not specific,Monolith,Polyurea,,,I,,,cp,ow,Isocyanate (Desmodur N3300A) in aceton + water-Et3N,Chemical (polymerization),Acetone,SCD,Post-compression treatment,,0.103,,,,,,Mesoporous (nanofibrous),,,,,
3541,SCD,Not specific,Monolith,Polyurea,,,I,,,cp,ow,Isocyanate (Desmodur N3300A) in aceton + water-Et3N,Chemical (polymerization),Acetone,SCD,Post-compression treatment,,0.13,,,,,,Mesoporous (nanofibrous),0.023,Transient,Hot wire,,
3542,SCD,Not specific,Monolith,Polyurea,,,I,,,cp,ow,Isocyanate (Desmodur N3300A) in aceton + water-Et3N,Chemical (polymerization),Acetone,SCD,Post-compression treatment,,0.154,,,,,,Mesoporous (nanofibrous),,,,,
3543,SCD,Not specific,Monolith,Polyurea,,,I,,,cp,ow,Isocyanate (Desmodur N3300A) in aceton + water-Et3N,Chemical (polymerization),Acetone,SCD,Post-compression treatment,,0.2,,,,,,Mesoporous (nanofibrous),0.022,Transient,Hot wire,,
3544,SCD,Not specific,Monolith,Polyurea,,,I,,,cp,ow,Isocyanate (Desmodur N3300A) in aceton + water-Et3N,Chemical (polymerization),Acetone,SCD,Post-compression treatment,,0.371,,,,,,Mesoporous (nanofibrous),,,,,
3545,FD,Not specific,Monolith,Cellulose nanofibers,,,K,,,ng,wa,Microfibrillated cellulose (0.05 wt%) suspension (frozen),No gelation,Water,FD,,,0.0005,99.97%,,,,,Macroporous (cellular and fibrous),,,,,
3546,FD,Not specific,Monolith,Cellulose nanofibers,,,K,,,ng,wa,Microfibrillated cellulose (0.1 wt%) suspension (frozen),No gelation,Water,FD,,,0.0011,99.93%,,,,0.0001,Macroporous (cellular and fibrous),,,,,
3547,FD,Not specific,Monolith,Cellulose nanofibers,,,K,,,ng,wa,Microfibrillated cellulose (0.2 wt%) suspension (frozen),No gelation,Water,FD,,,0.0024,99.88%,,,,0.0005,Macroporous (cellular and fibrous),,,,,
3548,FD,Not specific,Monolith,Cellulose nanofibers,,,K,,,ng,wa,Microfibrillated cellulose (1 wt%) suspension (frozen),No gelation,Water,FD,,,0.0102,99.38%,,,,0.0055,Macroporous (cellular and fibrous),,,,,
3549,FD,Not specific,Monolith,Cellulose,,,B,,,pp,wa,Cellulose (degree of polymerization 250)-Ca(SCN)2 solution + ethanol (froen),Physical (antisolvent),Water,FD,,,0.088,,,,,,Macroporous (fibrous),,,,,
3550,FD,Not specific,Monolith,Cellulose,,,B,,,pp,wa,Cellulose (degree of polymerization 450)-Ca(SCN)2 solution + ethanol (froen),Physical (antisolvent),Water,FD,,,0.055,,,,,,Macroporous (fibrous),,,,,
3551,FD,Not specific,Monolith,Cellulose,,,B,,,pp,wa,Cellulose (degree of polymerization 2500)-Ca(SCN)2 solution + ethanol (froen),Physical (antisolvent),Water,FD,,,0.04,,,,,,Macroporous (fibrous),,,,,
3552,FD,Separation,Monolith,Cellulose,,MTCS treatment,B,,Si,pp,wa,"Cellulose-NaOH-PEG200 solution (freeze-thaw, frozen)",Physical (aggregation),Water,FD,Post-MTCS treatment,,,,78,,0.33,,Macroporous (fibrous),,,,,
3553,FD,Separation,Monolith,Cellulose,,MTCS treatment,B,,Si,pp,wa,"Cellulose-NaOH-PEG4000 solution (freeze-thaw, frozen)",Physical (aggregation),Water,FD,Post-MTCS treatment,,,,131,,0.48,,Macroporous (fibrous),,,,,
3554,FD,Separation,Monolith,Cellulose,,MTCS treatment,B,,Si,pp,wa,"Cellulose-NaOH-PEG20000 solution (freeze-thaw, frozen)",Physical (aggregation),Water,FD,Post-MTCS treatment,,,,147,,0.65,,Macroporous (fibrous),,,,,
3555,APD,Not specific,Monolith?,PVA,Carbon,,E,N,,pp,wa,"Carbon suspension + PVA75000 solution (5 wt%) (mechanical bubbling, freeze-thaw)",Physical?,Water,APD,,,1,,,,,,Macroporous (cellular),,,,,
3556,APD,Not specific,Monolith?,PVA,Carbon,,E,N,,pp,wa,"Carbon suspension + PVA75000 solution (7 wt%) (mechanical bubbling, freeze-thaw)",Physical?,Water,APD,,,0.55,,,,,,Macroporous (cellular),,,,,
3557,APD,Not specific,Monolith?,PVA,Carbon,,E,N,,pp,wa,"Carbon suspension + PVA75000 solution (8 wt%) (mechanical bubbling, freeze-thaw)",Physical?,Water,APD,,,0.5,,,,,,Macroporous (cellular),,,,,
3558,APD,Not specific,Monolith?,PVA,Carbon,,E,N,,pp,wa,"Carbon suspension + PVA75000 solution (9 wt%) (mechanical bubbling, freeze-thaw)",Physical?,Water,APD,,,0.45,,,,,,Macroporous (cellular),,,,,
3559,APD,Not specific,Monolith?,PVA,Carbon,,E,N,,pp,wa,"Carbon suspension + PVA75000 solution (10 wt%) (mechanical bubbling, freeze-thaw)",Physical?,Water,APD,,,0.45,,,,,,Macroporous (cellular),,,,,
3560,APD,Not specific,Monolith?,PVA,Carbon,,E,N,,pp,wa,"Carbon suspension + PVA150000 solution (5 wt%) (mechanical bubbling, freeze-thaw)",Physical?,Water,APD,,,0.65,,,,,,Macroporous (cellular),,,,,
3561,APD,Not specific,Monolith?,PVA,Carbon,,E,N,,pp,wa,"Carbon suspension + PVA150000 solution (7 wt%) (mechanical bubbling, freeze-thaw)",Physical?,Water,APD,,,0.4,,,,,,Macroporous (cellular),,,,,
3562,APD,Not specific,Monolith?,PVA,Carbon,,E,N,,pp,wa,"Carbon suspension + PVA150000 solution (8 wt%) (mechanical bubbling, freeze-thaw)",Physical?,Water,APD,,,0.4,,,,,,Macroporous (cellular),,,,,
3563,APD,Not specific,Monolith?,PVA,Carbon,,E,N,,pp,wa,"Carbon suspension + PVA150000 solution (9 wt%) (mechanical bubbling, freeze-thaw)",Physical?,Water,APD,,,0.35,,,,,,Macroporous (cellular),,,,,
3564,APD,Not specific,Monolith?,PVA,Carbon,,E,N,,pp,wa,"Carbon suspension + PVA150000 solution (10 wt%) (mechanical bubbling, freeze-thaw)",Physical?,Water,APD,,,0.35,,,,,,Macroporous (cellular),,,,,
3565,FD,Separation,Monolith,Cellulose,,MTCS treatment,B,,Si,pp,wa,Cellulose (wheat straw)-NaOH-PEG solution (freeze-thaw) + HCl solution (frozen),Physical (pH),Water,FD,Post-MTCS treatment,,0.0607,,99,,0.45,,Macroporous (fibrous),,,,,
3566,FD,Separation,Monolith,Cellulose,,MTCS treatment,B,,Si,pp,wa,Cellulose (bamboo)-NaOH-PEG solution (freeze-thaw) + HCl solution (frozen),Physical (pH),Water,FD,Post-MTCS treatment,,0.0534,,153,,0.51,,Macroporous (fibrous),,,,,
3567,FD,Separation,Monolith,Cellulose,,MTCS treatment,B,,Si,pp,wa,Cellulose (filter paper)-NaOH-PEG solution (freeze-thaw) + HCl solution (frozen),Physical (pH),Water,FD,Post-MTCS treatment,,0.0578,,137,,0.45,,Macroporous (fibrous),,,,,
3568,FD,Separation,Monolith,Cellulose,,MTCS treatment,B,,Si,pp,wa,Cellulose (cotton)-NaOH-PEG solution (freeze-thaw) + HCl solution (frozen),Physical (pH),Water,FD,Post-MTCS treatment,,0.092,,63,,0.22,,Macroporous (fibrous),,,,,
3569,SCD,Not specific,Monolith,Alginate,,,A,,,"pc, pp",al,Alginate (0.25 wt%) + CaCO3 (alginate:Ca = 1:0.091 w/w) (CO2 pressurization),"Physical (Mn+, pH)",Ethanol,SCD,,,,,545,,4.24,,Mesoporous (nanoparticulate),,,,,
3570,SCD,Not specific,Monolith,Alginate,,,A,,,"pc, pp",al,Alginate (0.49 wt%) + CaCO3 (alginate:Ca = 1:0.091 w/w) (CO2 pressurization),"Physical (Mn+, pH)",Ethanol,SCD,,,,,473,,5.68,,Mesoporous (nanoparticulate),,,,,
3571,SCD,Not specific,Monolith,Alginate,,,A,,,"pc, pp",al,Alginate (0.98 wt%) + CaCO3 (alginate:Ca = 1:0.091 w/w) (CO2 pressurization),"Physical (Mn+, pH)",Ethanol,SCD,,,0.13,,413,,3.2,,Mesoporous (nanoparticulate),,,,,
3572,SCD,Not specific,Monolith,Alginate,,,A,,,"pc, pp",al,Alginate (1.93 wt%) + CaCO3 (alginate:Ca = 1:0.091 w/w) (CO2 pressurization),"Physical (Mn+, pH)",Ethanol,SCD,,,0.19,,358,,2.7,,Mesoporous (nanoparticulate),,,,,
3573,SCD,Not specific,Monolith,Alginate,,,A,,,"pc, pp",al,Alginate (2.84 wt%) + CaCO3 (alginate:Ca = 1:0.091 w/w) (CO2 pressurization),"Physical (Mn+, pH)",Ethanol,SCD,,,0.24,,264,,1.68,,Mesoporous (nanoparticulate),,,,,
3574,SCD,Not specific,Monolith,Alginate,,,A,,,"pc, pp",al,Alginate (0.25 wt%) + CaCO3 (alginate:Ca = 1:0.183 w/w) (CO2 pressurization),"Physical (Mn+, pH)",Ethanol,SCD,,,,,436,,4.34,,Mesoporous (nanoparticulate),,,,,
3575,SCD,Not specific,Monolith,Alginate,,,A,,,"pc, pp",al,Alginate (0.49 wt%) + CaCO3 (alginate:Ca = 1:0.183 w/w) (CO2 pressurization),"Physical (Mn+, pH)",Ethanol,SCD,,,0.06,,479,,6.98,,Mesoporous (nanoparticulate),,,,,
3576,SCD,Not specific,Monolith,Alginate,,,A,,,"pc, pp",al,Alginate (0.98 wt%) + CaCO3 (alginate:Ca = 1:0.183 w/w) (CO2 pressurization),"Physical (Mn+, pH)",Ethanol,SCD,,,0.1,,487,,4.55,,Mesoporous (nanoparticulate),,,,,
3577,SCD,Not specific,Monolith,Alginate,,,A,,,"pc, pp",al,Alginate (1.93 wt%) + CaCO3 (alginate:Ca = 1:0.183 w/w) (CO2 pressurization),"Physical (Mn+, pH)",Ethanol,SCD,,,0.16,,448,,3.85,,Mesoporous (nanoparticulate),,,,,
3578,SCD,Not specific,Monolith,Alginate,,,A,,,"pc, pp",al,Alginate (2.84 wt%) + CaCO3 (alginate:Ca = 1:0.183 w/w) (CO2 pressurization),"Physical (Mn+, pH)",Ethanol,SCD,,,0.19,,434,,2.63,,Mesoporous (nanoparticulate),,,,,
3579,SCD,Not specific,Monolith,Alginate,,,A,,,"pc, pp",al,Alginate (0.85 wt%) + CaCO3 (alginate:Ca = 1:0.274 w/w) (CO2 pressurization),"Physical (Mn+, pH)",Ethanol,SCD,,,0.021,,538,,5.96,,Mesoporous (nanoparticulate),,,,,
3580,FD,Separation,Monolith,Polyimide,,,G,,,ng,wa,"4,4'-Oxydianiline + pyromellitic dianhydride in dimethylacetamide + TEA (solid content 1%) (frozen)",No gelation,Water,FD,,,0.02,,,,,,Macroporous (cellular),,,,,
3581,FD,Separation,Monolith,Polyimide,,,G,,,ng,wa,"4,4'-Oxydianiline + pyromellitic dianhydride in dimethylacetamide + TEA (solid content 3%) (frozen)",No gelation,Water,FD,,,0.03,,,,,,Macroporous (cellular),,,,,
3582,FD,Separation,Monolith,Polyimide,,,G,,,ng,wa,"4,4'-Oxydianiline + pyromellitic dianhydride in dimethylacetamide + TEA (solid content 5%) (frozen)",No gelation,Water,FD,,,0.04,,,,,,Macroporous (cellular),,,,,
