Repository: paulagirones/Aerogels_thermal_conductivity

# Aerogels_thermal_conductivity
Machine learning prediction of thermal conductivity in aerogels.

File: 20250220_dataset.csv (part 21 of 95)
Entry,Drying,Purpose,Shape,First materials,Second materials,Modification,First material class,Second materials class,Modification class,Gelation class,Solvent class,Process,Gelation mechanism,Final solvent,Drying details,Post drying treatment,Post-drying cross-linking,Envelope density g/cm3,Porosity,BET surface area m2/g,BJH pore size nm,BJH pore volume (total) cm3/g,compression elastic modulus MPa,SEM,Thermal conductivity W/(m K),Thermal method,Thermal method detail,,
3583,FD,Separation,Monolith,Polyimide,,,G,,,ng,wa,"4,4'-Oxydianiline + pyromellitic dianhydride in dimethylacetamide + TEA (solid content 8%) (frozen)",No gelation,Water,FD,,,0.05,,,,,,Macroporous (cellular),,,,,
3584,FD,Separation,Monolith,Polyimide,,,G,,,ng,wa,"4,4'-Oxydianiline + pyromellitic dianhydride in dimethylacetamide + TEA (solid content 10%) (frozen)",No gelation,Water,FD,,,0.06,,,,,,Macroporous (cellular),,,,,
3585,FD,Separation,Monolith,Polyimide,,,G,,,ng,wa,"4,4'-Oxydianiline + pyromellitic dianhydride in dimethylacetamide + TEA (solid content 15%) (frozen)",No gelation,Water,FD,,,0.2,,,,,,Macroporous (cellular),,,,,
3586,FD,Thermal insulation,Monolith,Cellulose nanofibers,,,K,,,ng,wa,Recycled cellulose fiber (2.5 wt%) dispersion (frozen),No gelation,Water,FD,,,0.03,,,,,0.13,Macroporous (cellular and fibrous),,,,,
3587,FD,Thermal insulation,Monolith,Cellulose nanofibers,,,K,,,ng,wa,Cellulose nanocrystal (2.5 wt%) dispersion (frozen),No gelation,Water,FD,,,0.036,,,,,1.56,Macroporous (cellular and fibrous),,,,,
3588,FD,Thermal insulation,Monolith,Cellulose nanofibers,,,K,,,ng,wa,Recycled cellulose fiber (2.5 wt%)-cellulose nanocrystal (1.25 wt%) dispersion (frozen),No gelation,Water,FD,,,0.042,,,,,1.15,Macroporous (cellular and fibrous),,,,,
3589,FD,Thermal insulation,Monolith,Cellulose nanofibers,,,K,,,ng,wa,Recycled cellulose fiber (2.5 wt%)-cellulose nanocrystal (2.5 wt%) dispersion (frozen),No gelation,Water,FD,,,0.057,,,,,2.87,Macroporous (cellular and fibrous),,,,,
3590,FD,Thermal insulation,Monolith,Cellulose nanofibers,,,K,,,ng,wa,Recycled cellulose fiber (3.75 wt%)-cellulose nanocrystal (3.5 wt%) dispersion (frozen),No gelation,Water,FD,,,0.075,,,,,5.04,Macroporous (cellular and fibrous),,,,,
3591,FD,Thermal insulation,Monolith,Cellulose nanofibers,,,K,,,ng,wa,Recycled cellulose fiber (5 wt%)-cellulose nanocrystal (2.5 wt%) dispersion (frozen),No gelation,Water,FD,,,0.087,,,,,4.16,Macroporous (cellular and fibrous),,,,,
3592,FD,Thermal insulation,Monolith,Cellulose nanofibers,Montmorillonite,,K,S,,ng,wa,Recycled cellulose fiber (2.5 wt%)-cellulose nanocrystal (2.5 wt%)-montmorillonite (2.5 wt%) dispersion (frozen),No gelation,Water,FD,,,0.076,,,,,3.63,Macroporous (cellular and fibrous),,,,,
3593,FD,Thermal insulation,Monolith,Cellulose nanofibers,Montmorillonite,,K,S,,ng,wa,Recycled cellulose fiber (2.5 wt%)-cellulose nanocrystal (2.5 wt%)-montmorillonite (2.5 wt%)-(NH3)2PO4 (0.25 wt%) dispersion (frozen),No gelation,Water,FD,,,0.082,,,,,3.25,Macroporous (cellular and fibrous),,,,,
3594,FD,Thermal insulation,Monolith,Cellulose nanofibers,Montmorillonite,,K,S,,ng,wa,Recycled cellulose fiber (2.5 wt%)-cellulose nanocrystal (2.5 wt%)-montmorillonite (2.5 wt%)-(NH3)2PO4 (0.5 wt%) dispersion (frozen),No gelation,Water,FD,,,0.083,,,,,2.34,Macroporous (cellular and fibrous),,,,,
3595,FD,Thermal insulation,Monolith,Cellulose nanofibers,,,K,,,ng,wa,Recycled cellulose fiber (2.5 wt%)-cellulose nanocrystal (2.5 wt%)-(NH3)2PO4 (0.5 wt%) dispersion (frozen),No gelation,Water,FD,,,,,,,,,Macroporous (cellular and fibrous),,,,,
3596,SCD,Not specific,Monolith?,Polystyrene,,,J,,,pp,or,Polystyrene in chloroform-acetonitrile (cooilng),Physical (temperature),Chloroform?,SCD,,,,,180,,,,Macroporous (fibrous),,,,,
3597,SCD,Not specific,Monolith?,Polystyrene,,,J,,,pp,or,Polystyrene in o-dichlorobenzene? (cooilng),Physical (temperature),o-Dichlorobenzene?,SCD,,,,,230,,,,Macroporous (fibrous),,,,,
3598,SCD,Not specific,Monolith?,Polystyrene,,,J,,,pp,or,"Polystyrene in 1,2-dichloroethane (cooilng)",Physical (temperature),"1,2-Dichloroethane?",SCD,,,,,150,,,,Macroporous (fibrous),,,,,
3599,FD,Separation,Monolith,COF,,,Q,,,cp,wa,"1,3,5-Triethynylbenzene + Cu+ catalyst in pyridine + O2 (frozen)",Chemical (polymerization),Water,FD,,,,,1701,,,,Macroporous (nanoparticulate),,,,,
3600,FD,Separation,Monolith,COF,,,Q,,,cp,wa,"1,3,5-Triethynylbenzene + Cu+ catalyst + fluorosurfactant (5 mg/mL) in pyridine + O2 (frozen)",Chemical (polymerization),Water,FD,,,,,1000,,,,Macroporous (nanoparticulate),,,,,
3601,FD,Separation,Monolith,COF,,,Q,,,cp,wa,"1,3,5-Triethynylbenzene + Cu+ catalyst + fluorosurfactant (10 mg/mL) in pyridine + O2 (frozen)",Chemical (polymerization),Water,FD,,,,,965,,,,Macroporous (nanoparticulate),,,,,
3602,FD,Separation,Monolith,COF,,,Q,,,cp,wa,"1,3,5-Triethynylbenzene + Cu+ catalyst + fluorosurfactant (15 mg/mL) in pyridine + O2 (frozen)",Chemical (polymerization),Water,FD,,,,,211,,,,Macroporous (nanoparticulate),,,,,
3603,FD,Separation,Monolith,Cellulose nanofibers,,,K,,,pp,al,"Cellulose nanofiber suspension (dialysis with t-butanol, frozen)",Physical,t-Butanol,FD,,,0.0008,,9,,0.025,,Macroporous (fibrous),,,,,
3604,SCD,Not specific,Monolith,Starch,,,A,,,pp,ow,Corn starch solution at 90 °C (cooling),Physical (temperature),Acetone,SCD,,,,,0.019,,,,Macroporous (particulate),,,,,
3605,SCD,Not specific,Monolith,Starch,,,A,,,pp,ow,Corn starch solution at 100 °C (cooling),Physical (temperature),Acetone,SCD,,,,,0.035,,,,Macroporous (particulate),,,,,
3606,APD,Not specific,Monolith,Starch,,,A,,,pp,ow,Corn starch solution at 90 °C (cooling),Physical (temperature),Acetone,APD,,,,,4,,0.0198,,Macroporous (particulate),,,,,
3607,APD,Not specific,Monolith,Starch,,,A,,,pp,ow,Corn starch solution at 100 °C (cooling),Physical (temperature),Acetone,APD,,,,,6,,0.0238,,Macroporous (particulate),,,,,
3608,SCD,Adsorbent,Monolith,Polystyrene,,,J,,,pp,or,"Polystyrene in 1,2-dichloroethane (cooling)",Physical (temperature),"1,2-Dichloroethane",SCD,,,,,,,,,Macroporous (fibrous and particulate),,,,,
3609,SCD,Adsorbent,Monolith,"Poly(2,6-dimethyl-1,4-phenylene)oxide",,,F,,,pp,or,"Poly(2,6-dimethyl-1,4-phenylene)oxide-polystyrene in in 1,2-dichloroethane (cooling)",Physical (temperature),"1,2-Dichloroethane",SCD,,,,,,,,,Macroporous (fibrous and particulate),,,,,
3610,APD,Not specific,Granules,Chitosan,,,A,,,pp,al,Chitosan solution + NaOH solution,Physical (pH),Ethanol,APD,,,,,1,,0.0055,,Macroporous (flakes),,,,,
3611,APD,Not specific,Granules,Chitosan,,,A,,,pp,al,Chitosan solution + NaOH solution,Physical (pH),Ethanol,APD (two step),,,,,17,,0.0469,,Macroporous (flakes),,,,,
3612,SCD,Not specific,Granules,Chitosan,,,A,,,pp,al,Chitosan solution + NaOH solution,Physical (pH),Ethanol,SCD,,,,,202,,1.489,,Macroporous (flakes),,,,,
3613,SCD,Not specific,Monolith,Starch,,,A,,,pp,al,Potato starch solution (cooliong),Physical (temperature),Ethanol,SCD,,,,,,,,,Macroporous (fibrous and particulate),,,,,
3614,SCD,Not specific,Monolith,Starch,,,A,,,pp,al,Wheat starch solution (cooliong),Physical (temperature),Ethanol,SCD,,,,,,,,,Macroporous (fibrous and particulate),,,,,
3615,SCD,Not specific,Monolith,Starch,,,A,,,pp,al,Maize starch solution (cooliong),Physical (temperature),Ethanol,SCD,,,,,62,,,,Macroporous (fibrous and particulate),,,,,
3616,FD,Thermal insulation,Monolith,Cellulose,,,B,,,pp,wa,"Cellulose (2 wt%)-NaOH-thiourea solution (freeze-thaw, frozen)",Physical (aggregation),Water,FD,,,0.3,77%,,,,,Macroporous (flakes),,,,,
3617,FD,Thermal insulation,Monolith,Cellulose,,,B,,,pp,wa,"Cellulose (3 wt%)-NaOH-thiourea solution (freeze-thaw, frozen)",Physical (aggregation),Water,FD,,,0.24,85%,,,,,Macroporous (flakes),,,,,
3618,FD,Thermal insulation,Monolith,Cellulose,,,B,,,pp,wa,"Cellulose (4 wt%)-NaOH-thiourea solution (freeze-thaw, frozen)",Physical (aggregation),Water,FD,,,0.35,75%,,,,,Macroporous (flakes),,,,,
3619,FD,Thermal insulation,Monolith,Cellulose,,,B,,,pp,wa,"Cellulose (5 wt%)-NaOH-thiourea solution (freeze-thaw, frozen)",Physical (aggregation),Water,FD,,,0.38,72%,,,,,Macroporous (flakes),,,,,
3620,FD,Separation,Monolith,Cellulose,,,B,,,pp,al,Cellulose-NaOH-PEG (cellulose:solution = 1:100) solution (freeze-thaw) + HCl solution (frozen),Physical (pH),t-Butanol,FD,,,0.044,,143,,0.62,,Macroporous (fibrous),,,,,
3621,FD,Separation,Monolith,Cellulose,,,B,,,pp,al,Cellulose-NaOH-PEG (cellulose:solution = 3:100) solution (freeze-thaw) + HCl solution (frozen),Physical (pH),t-Butanol,FD,,,0.07,,105,,0.45,,Macroporous (fibrous),,,,,
3622,FD,Separation,Monolith,Cellulose,,,B,,,pp,al,Cellulose-NaOH-PEG (cellulose:solution = 5:100) solution (freeze-thaw) + HCl solution (frozen),Physical (pH),t-Butanol,FD,,,0.095,,68,,0.28,,Macroporous (fibrous),,,,,
3623,FD,Separation,Monolith,Cellulose,,,B,,,pp,al,Cellulose-NaOH-PEG (cellulose:solution = 7:100) solution (freeze-thaw) + HCl solution (frozen),Physical (pH),t-Butanol,FD,,,0.15,,37,,0.15,,Macroporous (fibrous),,,,,
3624,FD,Not specific,Monolith,Cellulose,,,B,,,ng,wa,Cellulose nanocrystal suspension (frozen),No gelation,Water,FD,,,0.012,,,,,,Macroporous (fibrous),,,,,
3625,FD,DDS,Microbeads,Chitosan,,,A,,,ng,wa,Chitosan Cl solution + insulin (frozen),No gelation,Water,FD,,,,,,,,,Submicrometer particles,,,,,
3626,FD,DDS,Microbeads,Chitosan,,,A,,,pc,wa,Chitosan Cl solution + insulin + tripolyphosphate solution (frozen),Physical (phosphate),Water,FD,,,,,,,,,Submicrometer particles,,,,,
3627,FD,DDS,Microbeads,Chitosan,,,A,,,ng,wa,"Chitosan Cl solution + insulin, post-immersion into mannitol solution (frozen)",No gelation,Water,FD,,,,,,,,,Submicrometer particles,,,,,
3628,FD,DDS,Microbeads,Chitosan,,,A,,,pc,wa,"Chitosan Cl solution + insulin + tripolyphosphate solution, post-immersion into mannitol solution (frozen)",Physical (phosphate),Water,FD,,,,,,,,,Submicrometer particles,,,,,
3629,SCD,Scaffold,Sheet,Chitosan,,,A,,,pp,uk,Chitosan-LiOH-KOH-urea solution (freeze-thaw) + hot water,Physical (antisolvent),Unknown,SCD for SEM?,,,,,,,,,Mesoporous (nanofibrous),,,,,
3630,SCD,Scaffold,Sheet,Chitosan,,,A,,,cc,uk,Chitosan-LiOH-KOH-urea solution + epichlorohydrin (freeze-thaw) + hot water,Chemical (epoxy),Unknown,SCD for SEM?,,,,,,,,,Mesoporous (nanofibrous),,,,,
3631,FD,Adsorbent,Monolith,Chitosan,,,A,,,ng,wa,Chitosan solution (frozen),No gelation,Water,FD,,,,92%,1150,,,,Macroporous (flakes),,,,,
3632,FD,Scaffold,Monolith,Chitosan,,,A,,,ng,wa,Chitosan solution 0.15 g/L (frozen),No gelation,Water,FD (cooling 1 °C/min),Post-immersion into NaOH solution and water-ethanol,"Physical (antisolvent, pH)",,98.36%,,,,0.408,Macroporous (cellular),,,,,
3633,FD,Scaffold,Monolith,Chitosan,,,A,,,ng,wa,Chitosan solution 0.15 g/L (frozen),No gelation,Water,FD (cooling 4 °C/min),Post-immersion into NaOH solution and water-ethanol,"Physical (antisolvent, pH)",,98.19%,,,,1.864,Macroporous (cellular),,,,,
3634,FD,Scaffold,Monolith,Chitosan,,,A,,,ng,wa,Chitosan solution 0.3 g/L (frozen),No gelation,Water,FD (cooling 1 °C/min),Post-immersion into NaOH solution and water-ethanol,"Physical (antisolvent, pH)",,96.60%,,,,1.395,Macroporous (cellular),,,,,
3635,FD,Scaffold,Monolith,Chitosan,,,A,,,ng,wa,Chitosan solution 0.3 g/L (frozen),No gelation,Water,FD (cooling 4 °C/min),Post-immersion into NaOH solution and water-ethanol,"Physical (antisolvent, pH)",,96.43%,,,,1.703,Macroporous (cellular),,,,,
3636,FD,Scaffold,Monolith,Carboxymethyl chitin,,,A,,,cc,wa,Carboxymethyl chitin (1%) solution + NHS-EDC-MES solution (frozen),Chemical (EDC),Water,FD,,,,95%,,,,,Macroporous (cellular),,,,,
3637,FD,Scaffold,Monolith,Carboxymethyl chitin,,,A,,,cc,wa,Carboxymethyl chitin (2%) solution + NHS-EDC-MES solution (frozen),Chemical (EDC),Water,FD,,,,94%,,,,,Macroporous (cellular),,,,,
3638,FD,Scaffold,Monolith,Carboxymethyl chitin,,,A,,,cc,wa,Carboxymethyl chitin (3%) solution + NHS-EDC-MES solution (frozen),Chemical (EDC),Water,FD,,,,93%,,,,,Macroporous (cellular),,,,,
3639,FD,Scaffold,Monolith,Carboxymethyl chitin,,,A,,,cc,wa,Carboxymethyl chitin (4%) solution + NHS-EDC-MES solution (frozen),Chemical (EDC),Water,FD,,,,93%,,,,,Macroporous (cellular),,,,,
3640,FD,Scaffold,Monolith,Carboxymethyl chitin,,,A,,,cc,wa,Carboxymethyl chitin (5%) solution + NHS-EDC-MES solution (frozen),Chemical (EDC),Water,FD,,,,90%,,,,,Macroporous (cellular),,,,,
3641,SCD,Not specific,Monolith,Plant extracts,,,L,,,ng,al,Persley piece in NaCl solution,No gelation,Methanol,SCD,,,0.0528,,,,,,Macroporous (cellular),,,,,
3642,SCD,Not specific,Monolith,Plant extracts,,,L,,,ng,al,Celery piece in NaCl solution,No gelation,Methanol,SCD,,,0.0432,,,,,,Macroporous (cellular),,,,,
3643,SCD,Not specific,Monolith,Plant extracts,,,L,,,ng,al,Carrot root piece in NaCl solution,No gelation,Methanol,SCD,,,0.0492,,,,,,Macroporous (cellular),,,,,
3644,FD,Not specific,Monolith,Carbon nanofibers,,,N,,,ng,wa,Carbon nanofiber suspension (frozen),No gelation,Water,FD,,,,,211,,0.474,,,,,,,
3645,FD,Not specific,Monolith,Carbon nanofibers,PVA,,N,E,,ng,wa,Carbon nanofiber (3 wt%) suspension + PVA solution (frozen),No gelation,Water,FD,,,0.09,,12,,0.046,,,0.065,Transient,Needle probe,,
3646,FD,Not specific,Monolith,Carbon nanofibers,PVA,,N,E,,ng,wa,Carbon nanofiber (2 wt%) suspension + PVA solution (frozen),No gelation,Water,FD,,,0.09,,9,,0.044,,,0.065,Transient,Needle probe,,
3647,FD,Not specific,Monolith,Carbon nanofibers,PVA,,N,E,,ng,wa,Carbon nanofiber (1 wt%) suspension + PVA solution (frozen),No gelation,Water,FD,,,0.09,,8,,0.039,,,0.065,Transient,Needle probe,,
3648,FD,Not specific,Monolith,Carbon nanofibers,PVA,,N,E,,ng,wa,Carbon nanofiber (0.5 wt%) suspension + PVA solution (frozen),No gelation,Water,FD,,,0.11,,5,,0.024,,,0.06,Transient,Needle probe,,
3649,FD,Not specific,Monolith,Carbon nanofibers,PVA,,N,E,,ng,wa,Carbon nanofiber (0.25 wt%) suspension + PVA solution (frozen),No gelation,Water,FD,,,0.13,,3,,0.021,,,0.04,Transient,Needle probe,,
3650,FD,Not specific,Monolith,PVA,,,E,,,ng,wa,PVA solution (frozen),No gelation,Water,FD,,,,,,,,,,,,,,
3651,FD,Not specific,Monolith,Cellulose nanofibers,PVA,,K,E,,cc,wa,Cellulose nanofiber suspension + PVA solution + glutaraldehyde solution (frozen),Chemical (aldehyde),Water,FD,,,0.0161,98.80%,,,,0.79,Macroporous (cellular),,,,,
3652,FD,Not specific,Monolith,Cellulose nanofibers,PVA,MTCS treatment,K,E,Si,cc,wa,Cellulose nanofiber suspension + PVA solution + glutaraldehyde solution (frozen),Chemical (aldehyde),Water,FD,Post-MTCS treatment,,0.0178,98.70%,,,,,Macroporous (cellular),,,,,
3653,VD,Shield,Monolith,Polypyrrole,,,M,,,cp,al,FeCl3 + pyrrole solution (hydrothermal),Chemical (polymerization),Ethanol,VD,,,,,,,,,Macroporous (particulate),,,,,
3654,VD,Shield,Monolith,Polypyrrole,GO,,M,N,,cp,al,GO suspension + FeCl3 + pyrrole solution (hydrothermal),Chemical (polymerization),Ethanol,VD,,,0.14,,,,,,Macroporous (particulate),,,,,
3655,FD,Not specific,Monolith,Chitin nanofibers,CNT,,K,N,,pp,wa,"Chitin nanowhisker suspension + poly(4-vinylpyridine)-grafted CNT suspension (evaporation, frozen)",Physical (aggregation),Water,FD,,,,,,,,,Macroporous (cellular and fibrous),,,,,
3656,FD,Capacitors,Sheet,Cellulose nanofibers,"CNT, polyaniline",,K,"N, M",,ng,wa,CNT-SDBS susepnsion + cellulose nanofiber suspension (frozen) ,No gelation,Water,FD,Post-coating with polyaniline,,,,,,,,Macroporous (fibrous),,,,,
3657,SCD,Not specific,Monolith,Polyimide,,,G,,,cp,al,"4,4'-Oxydianiline + 3,3',4,4'-biphenyltetracarboxylic dianhydride in N-methyl-2-pyrrolidinone-pyridine + 1,3,5-Triaminophenoxy benzene",Chemical (polymerization),Ethanol,SCD,,,0.1262,,239,,0.71,13.7,Mesoporous (nanoparticulate),0.03,Transient,Hot wire,,
3658,SCD,Not specific,Monolith,Polyimide,GO,,G,N,,cp,al,"4,4'-Oxydianiline + 3,3',4,4'-biphenyltetracarboxylic dianhydride in N-methyl-2-pyrrolidinone-pyridine + GO (0.2%) suspension",Chemical (polymerization),Ethanol,SCD,,,0.1168,,259,,1.04,10.5,Mesoporous (nanoparticulate),0.03,Transient,Hot wire,,
3659,SCD,Not specific,Monolith,Polyimide,GO,,G,N,,cp,al,"4,4'-Oxydianiline + 3,3',4,4'-biphenyltetracarboxylic dianhydride in N-methyl-2-pyrrolidinone-pyridine + GO (0.4%) suspension",Chemical (polymerization),Ethanol,SCD,,,0.1162,,232,,0.64,12.2,Mesoporous (nanoparticulate),0.03,Transient,Hot wire,,
3660,SCD,Not specific,Monolith,Polyimide,GO,,G,N,,cp,al,"4,4'-Oxydianiline + 3,3',4,4'-biphenyltetracarboxylic dianhydride in N-methyl-2-pyrrolidinone-pyridine + GO (0.6%) suspension",Chemical (polymerization),Ethanol,SCD,,,0.118,,218,,0.82,13.1,Mesoporous (nanoparticulate),0.03,Transient,Hot wire,,
3661,FD,Not specific,Monolith,Galactomannan,,,A,,,pp,wa,"Guar gum galactomannan solution (enzyme treated, frozen)",Physical (aggregation)?,Water,FD,,,0.019,,2,,,,Macroporous (cellular),,,,,
3662,FD,Not specific,Monolith,Galactomannan,Cellulose nanofibers,,A,K,,pp,wa,"Guar gum galactomannan solution + cellulose nanofiber (5%) suspension (enzyme treated, frozen)",Physical (aggregation)?,Water,FD,,,0.013,,3,,,,Macroporous (cellular),,,,,
3663,FD,Not specific,Monolith,Galactomannan,Cellulose nanofibers,,A,K,,pp,wa,"Guar gum galactomannan solution + cellulose nanofiber (15%) suspension (enzyme treated, frozen)",Physical (aggregation)?,Water,FD,,,0.011,,3,,,,Macroporous (cellular),,,,,
3664,FD,Not specific,Monolith,Galactomannan,Cellulose nanofibers,,A,K,,pp,wa,"Guar gum galactomannan solution + cellulose nanofiber (25%) suspension (enzyme treated, frozen)",Physical (aggregation)?,Water,FD,,,0.012,,4,,,,Macroporous (cellular),,,,,
3665,FD,Not specific,Monolith,Xyloglucan,,,B,,,pp,wa,"Tamarind seed xyloglucan solution (enzyme treated, frozen)",Physical (aggregation)?,Water,FD,,,0.012,,5,,,,Macroporous (cellular),,,,,
3666,FD,Not specific,Monolith,Xyloglucan,Cellulose nanofibers,,B,K,,pp,wa,"Tamarind seed xyloglucan solution + cellulose nanofiber (5%) suspension (enzyme treated, frozen)",Physical (aggregation)?,Water,FD,,,0.013,,2,,,,Macroporous (cellular),,,,,
3667,FD,Not specific,Monolith,Xyloglucan,Cellulose nanofibers,,B,K,,pp,wa,"Tamarind seed xyloglucan solution + cellulose nanofiber (15%) suspension (enzyme treated, frozen)",Physical (aggregation)?,Water,FD,,,0.012,,4,,,,Macroporous (cellular),,,,,
3668,FD,Not specific,Monolith,Xyloglucan,Cellulose nanofibers,,B,K,,pp,wa,"Tamarind seed xyloglucan solution + cellulose nanofiber (25%) suspension (enzyme treated, frozen)",Physical (aggregation)?,Water,FD,,,0.014,,3,,,,Macroporous (cellular),,,,,
3669,SCD,Thermal insulation,Monolith,Pectin,,,A,,,pp,al,High-methoxyl pectin solution + ethanol-water solution,Physical (antisolvent),Ethanol,SCD,,,0.0861,96.60%,384,19,1.84,,Mesoporous (nanoparticulate),0.023,Transient,DSC,,
3670,SCD,Thermal insulation,Monolith,Pectin,,,A,,,pp,al,Low-methoxyl pectin solution + ethanol-water solution,Physical (antisolvent),Ethanol,SCD,,,0.0771,97.00%,510,17,1.87,,Mesoporous (nanoparticulate),0.021,Transient,DSC,,
3671,SCD,Thermal insulation,Monolith,Xanthan,,,A,,,pp,al,Xanthan solution + ethanol-water solution,Physical (antisolvent),Ethanol,SCD,,,0.0961,94.90%,363,20,1.5,,Mesoporous (nanoparticulate),0.028,Transient,DSC,,
3672,SCD,Thermal insulation,Monolith,Alginate,,,A,,,pp,al,Alginate solution + ethanol-water solution,Physical (antisolvent),Ethanol,SCD,,,0.1569,95.00%,147,14,0.34,,Mesoporous (nanoparticulate),0.08,Transient,DSC,,
3673,SCD,Thermal insulation,Monolith,Guar gum,,,A,,,pp,al,Guar gum solution + ethanol-water solution,Physical (antisolvent),Ethanol,SCD,,,0.2942,86.90%,111,15,0.38,,Mesoporous (nanoparticulate),0.095,Transient,DSC,,
3674,FD,Capacitors,"Monolith, sheet",Cellulose nanofibers,"CNT, polyaniline",,K,"N, M",,ng,wa,MWCNT-cellulose nanofiber-SDBS suspension + aniline solution + HCl-ammonium persulfate (frozen),No gelation,Water,FD,Post-compression treatment,,,,,,,,Macroporous (fibrous and flakes),,,,,
3675,SCD,Not specific,Fibers,Polyimide,CNT,,G,N,,cp,al,"CNT core fibers + 4,4'-oxydianiline + 3,3',4,4'-biphenyltetracarbonxylic dianhydride in N-methyl-2-pyrrolidone + octa(aminophenyl)silsesquioxane + pyridine-acetic acid",Chemical (polymerization),Ethanol,SCD,,,,,,,,,Mesoporous (nanofibrous),,,,,
3676,SCD,Not specific,Beads,Alginate,Starch,Drug coating,A,A,Lo,"pc, pp",al,Alginate-starch solution + CaCO3 (CO2 pressurized),"Physical (Mn+, pH)",Ethanol,SCD,Post-coating with drug,,,,,,,,Mesoporous (nanofibrous),,,,,
3677,FD,Not specific,Monolith,Polybenzoxazine,,,M,,,cp,ow,Star-like telechelic benzoxazine monomer solution (frozen),Chemical (polymerization),DMSO?,FD,,,0.155,84.50%,,,,,Macroporous (flakes),,,,,
3678,FD,Not specific,Monolith,Polybenzoxazine,GO,,M,N,,cp,ow,Star-like telechelic benzoxazine monomer solution + GO (1%) suspension in DMSO (frozen),Chemical (polymerization),DMSO?,FD,,,0.1475,85.38%,,,,,Macroporous (flakes),,,,,
3679,FD,Not specific,Monolith,Polybenzoxazine,GO,,M,N,,cp,ow,Star-like telechelic benzoxazine monomer solution + GO (3%) suspension in DMSO (frozen),Chemical (polymerization),DMSO?,FD,,,0.1477,85.65%,,,,,Macroporous (flakes),,,,,
3680,FD,Not specific,Monolith,Polybenzoxazine,GO,,M,N,,cp,ow,Star-like telechelic benzoxazine monomer solution + GO (5%) suspension in DMSO (frozen),Chemical (polymerization),DMSO?,FD,,,0.1478,85.91%,,,,,Macroporous (flakes),,,,,
3681,FD,Not specific,Monolith,Polybenzoxazine,GO,,M,N,,cp,ow,Star-like telechelic benzoxazine monomer solution + GO (10%) suspension in DMSO (frozen),Chemical (polymerization),DMSO?,FD,,,0.1482,86.52%,,,,,Macroporous (flakes),,,,,
3682,FD,Adsorbent,Monolith,Bacterial cellulose,,,K,,,pp,wa,Bacterial cellulose gel (frozen),Physical (aggregation),Water,FD,,,,,,,,,Macroporous (cellular),,,,,
3683,FD,Adsorbent,Monolith,Bacterial cellulose,,,K,,,pp,wa,Spherical bacterial cellulose gel (frozen),Physical (aggregation),Water,FD,,,,95.50%,230,,,,Macroporous (cellular),,,,,
3684,FD,Adsorbent,Monolith,Bacterial cellulose,,Carbonized,K,,Ca,pp,wa,Carbonized bacterial cellulose gel (frozen),Physical (aggregation),Water,FD,,,,,,,,,Macroporous (cellular),,,,,
3685,FD,Adsorbent,Monolith,Bacterial cellulose,,Carbonized,K,,Ca,pp,wa,Carbonized spherical bacterial cellulose gel (frozen),Physical (aggregation),Water,FD,,,,96.50%,230,,,,Macroporous (cellular),,,,,
3686,FD,Adsorbent,Monolith,Bacterial cellulose,GO,,K,N,,pp,wa,Spherical bacterial cellulose gel + graphene suspension (frozen),Physical (aggregation),Water,FD,,,,,,,,,Macroporous (cellular),,,,,
3687,FD,Adsorbent,Monolith,Bacterial cellulose,GO,Carbonized,K,N,Ca,pp,wa,Carbonized spherical bacterial cellulose gel + graphene suspension (frozen),Physical (aggregation),Water,FD,,,,98.50%,350,,,,Macroporous (cellular),,,,,
3688,FD,Not specific,Monolith,Carboxymethyl cellulose,CNT,Epoxy resin,A,N,Mx,ng,wa,CNT suspension + carboxymethyl cellulose solution (frozen),No gelation,Water,FD,Post-immersion in epoxy matrix,,,,,,,,Macroporous (cellular),,,,,
3689,FD,PCM support,Monolith,PEG,Cyclodextrin,,E,A,,pp,wa,PEG solution + cyclodextrin (2:1) (frozen),Physical (aggregation),Water,FD,,,0.1278,91.70%,0.047,,,,Macroporous (flakes),,,,,
3690,SCD,PCM support,Monolith,PEG,Cyclodextrin,,E,A,,pp,ow,PEG solution + cyclodextrin (1:1),Physical (aggregation),Acetone,SCD,,,0.0953,93.80%,11,,,,Macroporous (flakes),,,,,
3691,SCD,PCM support,Monolith,PEG,Cyclodextrin,,E,A,,pp,ow,PEG solution + cyclodextrin (2:1),Physical (aggregation),Acetone,SCD,,,0.0915,94.10%,32,,,,Macroporous (flakes),,,,,
3692,SCD,PCM support,Monolith,PEG,Cyclodextrin,,E,A,,pp,ow,PEG solution + cyclodextrin (4:1),Physical (aggregation),Acetone,SCD,,,0.084,94.60%,34,,,,Macroporous (flakes),,,,,
3693,SCD,PCM support,Monolith,PEG,Cyclodextrin,,E,A,,pp,ow,PEG solution + cyclodextrin (15:1),Physical (aggregation),Acetone,SCD,,,0.0931,94.00%,41,,,,Macroporous (flakes),,,,,
3694,SCD,PCM support,Monolith,PEG,Cyclodextrin,,E,A,,pp,ow,PEG solution + cyclodextrin (20:1),Physical (aggregation),Acetone,SCD,,,0.0894,94.20%,28,,,,Macroporous (flakes),,,,,
3695,SCD,PCM support,Monolith,PEG,Cyclodextrin,,E,A,,pp,ow,PEG solution + cyclodextrin (4:1) + water (0.4),Physical (aggregation),Acetone,SCD,,,0.0863,94.40%,45,,,,Macroporous (flakes),,,,,
3696,SCD,PCM support,Monolith,PEG,Cyclodextrin,,E,A,,pp,ow,PEG solution + cyclodextrin (4:1) + water (1),Physical (aggregation),Acetone,SCD,,,0.0751,95.10%,66,,,,Macroporous (flakes),,,,,
3697,SCD,PCM support,Monolith,PEG,Cyclodextrin,,E,A,,pp,ow,PEG solution + cyclodextrin (4:1) + water (2),Physical (aggregation),Acetone,SCD,,,0.0623,96.00%,54,,,,Macroporous (flakes),,,,,
3698,SCD,PCM support,Monolith,PEG,Cyclodextrin,,E,A,,pp,ow,PEG solution + cyclodextrin (4:1) + DMSO(1),Physical (aggregation),Acetone,SCD,,,0.0795,94.90%,70,,,,Macroporous (flakes),,,,,
3699,SCD,PCM support,Monolith,PEG,Cyclodextrin,,E,A,,pp,ow,PEG solution + cyclodextrin (15:1) + DMSO (1),Physical (aggregation),Acetone,SCD,,,0.0864,94.40%,54,,,,Macroporous (flakes),,,,,
3700,SCD,PCM support,Monolith,PEG,Cyclodextrin,,E,A,,pp,ow,PEG solution + cyclodextrin (15:1) + DMSO (2),Physical (aggregation),Acetone,SCD,,,0.0812,94.80%,62,,,,Macroporous (flakes),,,,,
3701,SCD,PCM support,Monolith,PEG,Cyclodextrin,,E,A,,pp,ow,PEG 10K solution + cyclodextrin (1:1),Physical (aggregation),Acetone,SCD,,,0.09,94.20%,22.35,,,,Macroporous (flakes),,,,,
3702,SCD,PCM support,Monolith,PEG,Cyclodextrin,,E,A,,pp,ow,PEG 10K solution + cyclodextrin (2:1),Physical (aggregation),Acetone,SCD,,,0.0867,94.40%,33,,,,Macroporous (flakes),,,,,
3703,SCD,PCM support,Monolith,PEG,Cyclodextrin,,E,A,,pp,ow,PEG 10K solution + cyclodextrin (4:1),Physical (aggregation),Acetone,SCD,,,0.0825,94.70%,62,,,,Macroporous (flakes),,,,,
3704,SCD,PCM support,Monolith,PEG,Cyclodextrin,,E,A,,pp,ow,PEG 10K solution + cyclodextrin (15:1),Physical (aggregation),Acetone,SCD,,,0.0881,94.30%,41,,,,Macroporous (flakes),,,,,
3705,FD,Separation,Monolith,Cellulose nanofibers,GO,,K,N,,pc,wa,GO suspension + cellulose nanofiber suspension + Al3+ (frozen),Physical (Mn+),Water,FD,,,0.0075,,,,,,Macroporous (cellular),,,,,
3706,FD,Separation,Monolith,GO,,,N,,,pc,wa,GO suspension + cellulose nanofiber suspension + Al3+ (frozen),Physical (Mn+),Water,FD,,,,,,,,,Macroporous (cellular),,,,,
3707,FD,Sensors,Sheet,Cellulose,CNT,,B,N,,pp,wa,MWCNT-cellulose-NaOH-urea solution + H2SO4 solution (frozen),Physical (pH),Water,FD,,,,,,,,,Macroporous (fibrous and flakes),,,,,
3708,FD,Adsorbent,Monolith,Polyacrylamide,GO,,R,N,,ng,wa,Anionic polyacrylamide solution + GO (frozen),No gelation,Water,FD,,,,,,,,,Macroporous (flakes),,,,,
3709,SCD,Scaffold,Monolith,Alginate,Lignin,,A,F,,"pc, pp",al,Alginate-lignin (2:1)-CaCO3 (q = 1) solution (CO2 pressurizing),"Physical (Mn+, pH)",Ethanol,SCD,,,,,500,,3,,Mesoporous (nanofibrous),,,,,
3710,SCD,Scaffold,Monolith,Alginate,Lignin,,A,F,,"pc, pp",al,Alginate-lignin (3:1)-CaCO3 (q = 1) solution (CO2 pressurizing),"Physical (Mn+, pH)",Ethanol,SCD,,,,,500,,5,,Mesoporous (nanofibrous),,,,,
3711,SCD,Scaffold,Monolith,Alginate,Lignin,,A,F,,"pc, pp",al,Alginate-lignin (4:1)-CaCO3 (q = 1) solution (CO2 pressurizing),"Physical (Mn+, pH)",Ethanol,SCD,,,,,550,,6.5,,Mesoporous (nanofibrous),,,,,
3712,SCD,Scaffold,Monolith,Alginate,Lignin,,A,F,,"pc, pp",al,Alginate-lignin (5:1)-CaCO3 (q = 1) solution (CO2 pressurizing),"Physical (Mn+, pH)",Ethanol,SCD,,,,,550,,7,,Mesoporous (nanofibrous),,,,,
3713,SCD,Scaffold,Monolith,Alginate,Lignin,,A,F,,"pc, pp",al,Alginate-lignin (2:1)-CaCO3 (q = 2) solution (CO2 pressurizing),"Physical (Mn+, pH)",Ethanol,SCD,,,,,250,,1,,Mesoporous (nanofibrous),,,,,
3714,SCD,Scaffold,Monolith,Alginate,Lignin,,A,F,,"pc, pp",al,Alginate-lignin (3:1)-CaCO3 (q = 2) solution (CO2 pressurizing),"Physical (Mn+, pH)",Ethanol,SCD,,,,,200,,1.5,,Mesoporous (nanofibrous),,,,,
3715,SCD,Scaffold,Monolith,Alginate,Lignin,,A,F,,"pc, pp",al,Alginate-lignin (4:1)-CaCO3 (q = 2) solution (CO2 pressurizing),"Physical (Mn+, pH)",Ethanol,SCD,,,0.07,,382,,3,,Mesoporous (nanofibrous),,,,,
3716,SCD,Scaffold,Monolith,Alginate,Lignin,,A,F,,"pc, pp",al,Alginate-lignin (5:1)-CaCO3 (q = 2) solution (CO2 pressurizing),"Physical (Mn+, pH)",Ethanol,SCD,,,,,550,,3.5,,Mesoporous (nanofibrous),,,,,
3717,FD,Separation,Monolith,Poly(acrylic acid),GO,,R,N,,ng,wa,GO suspension + poly(acrylic acid) suspension (frozen),No gelation,water,FD,Post-heat treatment at 150 °C,Chemical (ester)?,0.0037,99.80%,,,,,Macroporous (cellular),,,,,
3718,FD,Separation,Monolith,Poly(acrylic acid),GO,,R,N,,ng,wa,"GO suspension + poly(acrylic acid) (450 kD, 1:0.25) suspension (frozen)",No gelation,water,FD,Post-heat treatment at 150 °C,Chemical (ester)?,0.0044,99.80%,,,,,Macroporous (cellular),,,,,
3719,FD,Separation,Monolith,Poly(acrylic acid),GO,,R,N,,ng,wa,"GO suspension + poly(acrylic acid) (450 kD, 1:0.5) suspension (frozen)",No gelation,water,FD,Post-heat treatment at 150 °C,Chemical (ester)?,0.0051,99.70%,,,,,Macroporous (cellular),,,,,
3720,FD,Separation,Monolith,Poly(acrylic acid),GO,,R,N,,ng,wa,"GO suspension + poly(acrylic acid) (450 kD, 1:0.75) suspension (frozen)",No gelation,water,FD,Post-heat treatment at 150 °C,Chemical (ester)?,0.0055,99.70%,,,,,Macroporous (cellular),,,,,
3721,FD,Separation,Monolith,Poly(acrylic acid),GO,,R,N,,ng,wa,"GO suspension + poly(acrylic acid) (1250 kD, 1:0.25) suspension (frozen)",No gelation,water,FD,Post-heat treatment at 150 °C,Chemical (ester)?,0.0042,99.80%,,,,,Macroporous (cellular),,,,,
3722,FD,Separation,Monolith,Poly(acrylic acid),GO,,R,N,,ng,wa,"GO suspension + poly(acrylic acid) (1250 kD, 1:0.5) suspension (frozen)",No gelation,water,FD,Post-heat treatment at 150 °C,Chemical (ester)?,0.0051,99.70%,,,,,Macroporous (cellular),,,,,
3723,FD,Separation,Monolith,Poly(acrylic acid),GO,,R,N,,ng,wa,"GO suspension + poly(acrylic acid) (1250 kD, 1:0.75) suspension (frozen)",No gelation,water,FD,Post-heat treatment at 150 °C,Chemical (ester)?,0.0067,99.60%,,,,,Macroporous (cellular),,,,,
3724,FD,Not specific,Monolith,GO,Epoxy,,N,F,,pp,wa,"GO (0.5 mg/mL) suspension (hydrothermal, frozen)",Physical (aggregation),Water,FD,Post-compositing with epoxy,,0.007,,,,,,Macroporous (flakes),,,,,
3725,FD,Not specific,Monolith,GO,Epoxy,,N,F,,pp,wa,"GO (1 mg/mL) suspension (hydrothermal, frozen)",Physical (aggregation),Water,FD,Post-compositing with epoxy,,0.009,,,,,,Macroporous (flakes),,,,,
3726,FD,Not specific,Monolith,GO,Epoxy,,N,F,,pp,wa,"GO (1.5 mg/mL) suspension (hydrothermal, frozen)",Physical (aggregation),Water,FD,Post-compositing with epoxy,,0.012,,,,,,Macroporous (flakes),,,,,
3727,FD,Not specific,Monolith,GO,Epoxy,,N,F,,pp,wa,"GO (2 mg/mL) suspension (hydrothermal, frozen)",Physical (aggregation),Water,FD,Post-compositing with epoxy,,0.016,,,,,,Macroporous (flakes),,,,,
3728,FD,Capacitors,Sheet,Cellulose nanofibers,"GO, CNT",,K,"N, N",,ng,wa,Cellulose nanofier-GO-CNT suspension (frozen),No gelation,Water,FD,"Post-heat treatment at 150 °C, compression treatment",,,,,,,,Macroporous (cellular),,,,,
3729,SCD,Not specific,Sheet,GO,PMMA,,N,R,,pp,al,GO (1 mg/mL) suspension + L-ascorbid acid (hydrothermal),Physical (aggregation),Ethanol,SCD,Post-immersion of PMMA,,,,,,,,Macroporous (flakes),0.35,Transient,IR microscopy?,,
3730,SCD,Not specific,Sheet,GO,PMMA,,N,R,,pp,al,GO (2 mg/mL) suspension + L-ascorbid acid (hydrothermal),Physical (aggregation),Ethanol,SCD,Post-immersion of PMMA,,,,,,,,Macroporous (flakes),0.46,Transient,IR microscopy?,,
3731,SCD,Not specific,Sheet,GO,PMMA,,N,R,,pp,al,GO (6 mg/mL) suspension + L-ascorbid acid (hydrothermal),Physical (aggregation),Ethanol,SCD,Post-immersion of PMMA,,,,,,,,Macroporous (flakes),0.58,Transient,IR microscopy?,,
3732,SCD,Not specific,Sheet,GO,PMMA,,N,R,,pp,al,GO (12 mg/mL) suspension + L-ascorbid acid (hydrothermal),Physical (aggregation),Ethanol,SCD,Post-immersion of PMMA,,,,,,,,Macroporous (flakes),0.7,Transient,IR microscopy?,,
3733,FD,Not specific,Monolith,Cellulose nanofibers,PVA,,K,E,,ng,wa,PVA (10 mg/mL) solution + b-cellulose nanocrystal (20 mg/mL) suspension (slowly frozen),No gelation,Water,FD,,,0.048,,,,,0.41,Macroporous (cellular and flakes),,,,,
3734,FD,Not specific,Monolith,Cellulose nanofibers,PVA,,K,E,,ng,wa,PVA (10 mg/mL) solution + b-cellulose nanocrystal (20 mg/mL) suspension (fast frozen),No gelation,Water,FD,,,,,,,,,Macroporous (cellular and flakes),,,,,
3735,FD,Not specific,Monolith,Cellulose nanofibers,PVA,,K,E,,ng,wa,PVA (20 mg/mL) solution + b-cellulose nanocrystal (20 mg/mL) suspension (slowly frozen),No gelation,Water,FD,,,0.057,,,,,1.37,Macroporous (cellular and flakes),,,,,
3736,FD,Not specific,Monolith,Cellulose nanofibers,PVA,,K,E,,ng,wa,PVA (20 mg/mL) solution + b-cellulose nanocrystal (20 mg/mL) suspension (fast frozen),No gelation,Water,FD,,,0.07,,,,,0.21,Macroporous (cellular and flakes),,,,,
3737,FD,Not specific,Monolith,Cellulose nanofibers,PVA,,K,E,,ng,wa,PVA (40 mg/mL) solution + b-cellulose nanocrystal (20 mg/mL) suspension (slowly frozen),No gelation,Water,FD,,,0.082,,,,,3.65,Macroporous (cellular and flakes),,,,,
3738,FD,Not specific,Monolith,Cellulose nanofibers,PVA,,K,E,,ng,wa,PVA (40 mg/mL) solution + b-cellulose nanocrystal (20 mg/mL) suspension (fast frozen),No gelation,Water,FD,,,0.092,,,,,1.6,Macroporous (cellular and flakes),,,,,
3739,FD,Not specific,Monolith,Cellulose nanofibers,PVA,,K,E,,ng,wa,PVA (10 mg/mL) solution + b-cellulose nanocrystal (40 mg/mL) suspension (slowly frozen),No gelation,Water,FD,,,0.064,,,,,1.18,Macroporous (cellular and flakes),,,,,
3740,FD,Not specific,Monolith,Cellulose nanofibers,PVA,,K,E,,ng,wa,PVA (10 mg/mL) solution + b-cellulose nanocrystal (40 mg/mL) suspension (fast frozen),No gelation,Water,FD,,,0.073,,,,,0.22,Macroporous (cellular and flakes),,,,,
3741,FD,Not specific,Monolith,Cellulose nanofibers,PVA,,K,E,,ng,wa,PVA (20 mg/mL) solution + b-cellulose nanocrystal (40 mg/mL) suspension (slowly frozen),No gelation,Water,FD,,,0.073,,,,,2.3,Macroporous (cellular and flakes),,,,,
3742,FD,Not specific,Monolith,Cellulose nanofibers,PVA,,K,E,,ng,wa,PVA (20 mg/mL) solution + b-cellulose nanocrystal (40 mg/mL) suspension (fast frozen),No gelation,Water,FD,,,0.08,,,,,0.62,Macroporous (cellular and flakes),,,,,
3743,FD,Not specific,Monolith,Cellulose nanofibers,PVA,,K,E,,ng,wa,PVA (40 mg/mL) solution + b-cellulose nanocrystal (40 mg/mL) suspension (slowly frozen),No gelation,Water,FD,,,0.099,,,,,5.15,Macroporous (cellular and flakes),,,,,
3744,FD,Not specific,Monolith,Cellulose nanofibers,PVA,,K,E,,ng,wa,PVA (40 mg/mL) solution + b-cellulose nanocrystal (40 mg/mL) suspension (fast frozen),No gelation,Water,FD,,,0.108,,,,,1.67,Macroporous (cellular and flakes),,,,,
3745,FD,Not specific,Monolith,Cellulose nanofibers,PVA,,K,E,,ng,wa,"PVA (10 mg/mL) solution + b-cellulose nanocrystal (20 mg/mL) suspension (annealed, frozen)",No gelation,Water,FD,,,0.05,,,,,0.28,Macroporous (cellular and flakes),,,,,
3746,FD,Not specific,Monolith,Cellulose nanofibers,PVA,,K,E,,ng,wa,"PVA (20 mg/mL) solution + b-cellulose nanocrystal (20 mg/mL) suspension (annealed, frozen)",No gelation,Water,FD,,,0.071,,,,,1.58,Macroporous (cellular and flakes),,,,,
3747,FD,Not specific,Monolith,Cellulose nanofibers,PVA,,K,E,,ng,wa,"PVA (40 mg/mL) solution + b-cellulose nanocrystal (20 mg/mL) suspension (annealed, frozen)",No gelation,Water,FD,,,0.123,,,,,6.35,Macroporous (cellular and flakes),,,,,
3748,FD,Not specific,Monolith,Cellulose nanofibers,PVA,,K,E,,ng,wa,"PVA (10 mg/mL) solution + b-cellulose nanocrystal (40 mg/mL) suspension (annealed, frozen)",No gelation,Water,FD,,,0.052,,,,,0.49,Macroporous (cellular and flakes),,,,,
3749,FD,Not specific,Monolith,Cellulose nanofibers,PVA,,K,E,,ng,wa,"PVA (20 mg/mL) solution + b-cellulose nanocrystal (40 mg/mL) suspension (annealed, frozen)",No gelation,Water,FD,,,0.071,,,,,2.25,Macroporous (cellular and flakes),,,,,
3750,FD,Not specific,Monolith,Cellulose nanofibers,PVA,,K,E,,ng,wa,"PVA (40 mg/mL) solution + b-cellulose nanocrystal (40 mg/mL) suspension (annealed, frozen)",No gelation,Water,FD,,,0.079,,,,,13.4,Macroporous (cellular and flakes),,,,,
3751,FD,Not specific,Monolith,Cellulose nanofibers,PVA,,K,E,,ng,wa,PVA (10 mg/mL) solution + b-cellulose nanocrystal (40 mg/mL) suspension + Na2B4O7 (frozen),No gelation,Water,FD,,,0.046,,,,,0.2,Macroporous (cellular and flakes),,,,,
3752,FD,Not specific,Monolith,Cellulose nanofibers,PVA,,K,E,,ng,wa,PVA (20 mg/mL) solution + b-cellulose nanocrystal (40 mg/mL) suspension + Na2B4O7 (frozen),No gelation,Water,FD,,,0.063,,,,,1.22,Macroporous (cellular and flakes),,,,,
3753,FD,Not specific,Monolith,Cellulose nanofibers,PVA,,K,E,,ng,wa,PVA (40 mg/mL) solution + b-cellulose nanocrystal (40 mg/mL) suspension + Na2B4O7 (frozen),No gelation,Water,FD,,,0.112,,,,,12.9,Macroporous (cellular and flakes),,,,,
3754,FD,Not specific,Monolith,Cellulose nanofibers,PVA,,K,E,,ng,wa,PVA (10 mg/mL) solution + b-cellulose nanocrystal (100 mg/mL) suspension (slowly frozen),No gelation,Water,FD,,,0.111,,,,,1.07,Macroporous (cellular and flakes),,,,,
3755,FD,Not specific,Monolith,Cellulose nanofibers,PVA,,K,E,,ng,wa,PVA (10 mg/mL) solution + b-cellulose nanocrystal (100 mg/mL) suspension (fast frozen),No gelation,Water,FD,,,0.12,,,,,0.04,Macroporous (cellular and flakes),,,,,
3756,FD,Not specific,Monolith,Cellulose nanofibers,PVA,,K,E,,ng,wa,PVA (10 mg/mL) solution + t-cellulose nanocrystal (20 mg/mL) suspension (slowly frozen),No gelation,Water,FD,,,0.031,,,,,1.51,Macroporous (cellular and flakes),,,,,
3757,FD,Not specific,Monolith,Cellulose nanofibers,PVA,,K,E,,ng,wa,PVA (10 mg/mL) solution + t-cellulose nanocrystal (20 mg/mL) suspension (fast frozen),No gelation,Water,FD,,,0.029,,,,,0.24,Macroporous (cellular and flakes),,,,,
3758,FD,Not specific,Monolith,Cellulose nanofibers,PVA,,K,E,,ng,wa,PVA (20 mg/mL) solution + t-cellulose nanocrystal (20 mg/mL) suspension (slowly frozen),No gelation,Water,FD,,,0.03,,,,,2.05,Macroporous (cellular and flakes),,,,,
3759,FD,Not specific,Monolith,Cellulose nanofibers,PVA,,K,E,,ng,wa,PVA (20 mg/mL) solution + t-cellulose nanocrystal (20 mg/mL) suspension (fast frozen),No gelation,Water,FD,,,0.03,,,,,1.04,Macroporous (cellular and flakes),,,,,
3760,FD,Not specific,Monolith,Cellulose nanofibers,PVA,,K,E,,ng,wa,PVA (40 mg/mL) solution + t-cellulose nanocrystal (20 mg/mL) suspension (slowly frozen),No gelation,Water,FD,,,0.035,,,,,2.04,Macroporous (cellular and flakes),,,,,
3761,FD,Not specific,Monolith,Cellulose nanofibers,PVA,,K,E,,ng,wa,PVA (40 mg/mL) solution + t-cellulose nanocrystal (20 mg/mL) suspension (fast frozen),No gelation,Water,FD,,,0.037,,,,,1.48,Macroporous (cellular and flakes),,,,,
3762,FD,Not specific,Monolith,Cellulose nanofibers,PVA,,K,E,,ng,wa,PVA (10 mg/mL) solution + t-cellulose nanocrystal (40 mg/mL) suspension (slowly frozen),No gelation,Water,FD,,,0.037,,,,,3.52,Macroporous (cellular and flakes),,,,,
3763,FD,Not specific,Monolith,Cellulose nanofibers,PVA,,K,E,,ng,wa,PVA (10 mg/mL) solution + t-cellulose nanocrystal (40 mg/mL) suspension (fast frozen),No gelation,Water,FD,,,0.038,,,,,0.55,Macroporous (cellular and flakes),,,,,
3764,FD,Not specific,Monolith,Cellulose nanofibers,PVA,,K,E,,ng,wa,PVA (20 mg/mL) solution + t-cellulose nanocrystal (40 mg/mL) suspension (slowly frozen),No gelation,Water,FD,,,0.039,,,,,1.3,Macroporous (cellular and flakes),,,,,
3765,FD,Not specific,Monolith,Cellulose nanofibers,PVA,,K,E,,ng,wa,PVA (20 mg/mL) solution + t-cellulose nanocrystal (40 mg/mL) suspension (fast frozen),No gelation,Water,FD,,,0.037,,,,,0.87,Macroporous (cellular and flakes),,,,,
3766,FD,Not specific,Monolith,Cellulose nanofibers,PVA,,K,E,,ng,wa,PVA (40 mg/mL) solution + t-cellulose nanocrystal (40 mg/mL) suspension (slowly frozen),No gelation,Water,FD,,,0.044,,,,,6.68,Macroporous (cellular and flakes),,,,,
3767,FD,Not specific,Monolith,Cellulose nanofibers,PVA,,K,E,,ng,wa,PVA (40 mg/mL) solution + t-cellulose nanocrystal (40 mg/mL) suspension (fast frozen),No gelation,Water,FD,,,0.044,,,,,3.91,Macroporous (cellular and flakes),,,,,
3768,FD,Not specific,Monolith,Cellulose nanofibers,PVA,,K,E,,ng,wa,"PVA (10 mg/mL) solution + t-cellulose nanocrystal (20 mg/mL) suspension (annealed, frozen)",No gelation,Water,FD,,,0.028,,,,,0.89,Macroporous (cellular and flakes),,,,,
3769,FD,Not specific,Monolith,Cellulose nanofibers,PVA,,K,E,,ng,wa,"PVA (20 mg/mL) solution + t-cellulose nanocrystal (20 mg/mL) suspension (annealed, frozen)",No gelation,Water,FD,,,0.032,,,,,0.76,Macroporous (cellular and flakes),,,,,
