Repository: paulagirones/Aerogels_thermal_conductivity

# Aerogels_thermal_conductivity
Machine learning prediction of thermal conductivity in aerogels.

File: 20250220_dataset.csv (part 22 of 95)
Entry,Drying,Purpose,Shape,First materials,Second materials,Modification,First material class,Second materials class,Modification class,Gelation class,Solvent class,Process,Gelation mechanism,Final solvent,Drying details,Post drying treatment,Post-drying cross-linking,Envelope density g/cm3,Porosity,BET surface area m2/g,BJH pore size nm,BJH pore volume (total) cm3/g,compression elastic modulus MPa,SEM,Thermal conductivity W/(m K),Thermal method,Thermal method detail,,
3770,FD,Not specific,Monolith,Cellulose nanofibers,PVA,,K,E,,ng,wa,"PVA (40 mg/mL) solution + t-cellulose nanocrystal (20 mg/mL) suspension (annealed, frozen)",No gelation,Water,FD,,,0.037,,,,,2.13,Macroporous (cellular and flakes),,,,,
3771,FD,Not specific,Monolith,Cellulose nanofibers,PVA,,K,E,,ng,wa,"PVA (10 mg/mL) solution + t-cellulose nanocrystal (40 mg/mL) suspension (annealed, frozen)",No gelation,Water,FD,,,0.037,,,,,3.6,Macroporous (cellular and flakes),,,,,
3772,FD,Not specific,Monolith,Cellulose nanofibers,PVA,,K,E,,ng,wa,"PVA (20 mg/mL) solution + t-cellulose nanocrystal (40 mg/mL) suspension (annealed, frozen)",No gelation,Water,FD,,,0.038,,,,,1.48,Macroporous (cellular and flakes),,,,,
3773,FD,Not specific,Monolith,Cellulose nanofibers,PVA,,K,E,,ng,wa,"PVA (40 mg/mL) solution + t-cellulose nanocrystal (40 mg/mL) suspension (annealed, frozen)",No gelation,Water,FD,,,0.048,,,,,3.59,Macroporous (cellular and flakes),,,,,
3774,FD,Not specific,Monolith,Cellulose nanofibers,PVA,,K,E,,ng,wa,PVA (10 mg/mL) solution + t-cellulose nanocrystal (40 mg/mL) suspension + Na2B4O7 (frozen),No gelation,Water,FD,,,,,,,,,Macroporous (cellular and flakes),,,,,
3775,FD,Not specific,Monolith,Cellulose nanofibers,PVA,,K,E,,ng,wa,PVA (20 mg/mL) solution + t-cellulose nanocrystal (40 mg/mL) suspension + Na2B4O7 (frozen),No gelation,Water,FD,,,,,,,,,Macroporous (cellular and flakes),,,,,
3776,FD,Not specific,Monolith,Cellulose nanofibers,PVA,,K,E,,ng,wa,PVA (40 mg/mL) solution + t-cellulose nanocrystal (40 mg/mL) suspension + Na2B4O7 (frozen),No gelation,Water,FD,,,,,,,,,Macroporous (cellular and flakes),,,,,
3777,FD,Not specific,Monolith,Cellulose nanofibers,PVA,,K,E,,ng,wa,PVA (10 mg/mL) solution + t-cellulose nanocrystal (100 mg/mL) suspension (slowly frozen),No gelation,Water,FD,,,,,,,,,Macroporous (cellular and flakes),,,,,
3778,FD,Not specific,Monolith,Cellulose nanofibers,PVA,,K,E,,ng,wa,PVA (10 mg/mL) solution + t-cellulose nanocrystal (100 mg/mL) suspension (fast frozen),No gelation,Water,FD,,,,,,,,,Macroporous (cellular and flakes),,,,,
3779,FD,Not specific,Monolith,Cellulose nanofibers,PVA,,K,E,,ng,wa,PVA (10 mg/mL) solution + Microfibrillated cellulose (20 mg/mL) suspension (slowly frozen),No gelation,Water,FD,,,0.054,,,,,0.23,Macroporous (cellular and flakes),,,,,
3780,FD,Not specific,Monolith,Cellulose nanofibers,PVA,,K,E,,ng,wa,PVA (10 mg/mL) solution + Microfibrillated cellulose (20 mg/mL) suspension (fast frozen),No gelation,Water,FD,,,,,,,,,Macroporous (cellular and flakes),,,,,
3781,FD,Not specific,Monolith,Cellulose nanofibers,PVA,,K,E,,ng,wa,PVA (20 mg/mL) solution + Microfibrillated cellulose (20 mg/mL) suspension (slowly frozen),No gelation,Water,FD,,,0.066,,,,,0.86,Macroporous (cellular and flakes),,,,,
3782,FD,Not specific,Monolith,Cellulose nanofibers,PVA,,K,E,,ng,wa,PVA (20 mg/mL) solution + Microfibrillated cellulose (20 mg/mL) suspension (fast frozen),No gelation,Water,FD,,,0.07,,,,,0.15,Macroporous (cellular and flakes),,,,,
3783,FD,Not specific,Monolith,Cellulose nanofibers,PVA,,K,E,,ng,wa,PVA (40 mg/mL) solution + Microfibrillated cellulose (20 mg/mL) suspension (slowly frozen),No gelation,Water,FD,,,0.091,,,,,3.4,Macroporous (cellular and flakes),,,,,
3784,FD,Not specific,Monolith,Cellulose nanofibers,PVA,,K,E,,ng,wa,PVA (40 mg/mL) solution + Microfibrillated cellulose (20 mg/mL) suspension (fast frozen),No gelation,Water,FD,,,0.098,,,,,1.16,Macroporous (cellular and flakes),,,,,
3785,FD,Not specific,Monolith,Cellulose nanofibers,PVA,,K,E,,ng,wa,PVA (10 mg/mL) solution + Microfibrillated cellulose (40 mg/mL) suspension (slowly frozen),No gelation,Water,FD,,,0.072,,,,,0.66,Macroporous (cellular and flakes),,,,,
3786,FD,Not specific,Monolith,Cellulose nanofibers,PVA,,K,E,,ng,wa,PVA (10 mg/mL) solution + Microfibrillated cellulose (40 mg/mL) suspension (fast frozen),No gelation,Water,FD,,,0.106,,,,,0.17,Macroporous (cellular and flakes),,,,,
3787,FD,Not specific,Monolith,Cellulose nanofibers,PVA,,K,E,,ng,wa,PVA (20 mg/mL) solution + Microfibrillated cellulose (40 mg/mL) suspension (slowly frozen),No gelation,Water,FD,,,0.092,,,,,1.48,Macroporous (cellular and flakes),,,,,
3788,FD,Not specific,Monolith,Cellulose nanofibers,PVA,,K,E,,ng,wa,PVA (20 mg/mL) solution + Microfibrillated cellulose (40 mg/mL) suspension (fast frozen),No gelation,Water,FD,,,0.099,,,,,0.41,Macroporous (cellular and flakes),,,,,
3789,FD,Not specific,Monolith,Cellulose nanofibers,PVA,,K,E,,ng,wa,PVA (40 mg/mL) solution + Microfibrillated cellulose (40 mg/mL) suspension (slowly frozen),No gelation,Water,FD,,,0.117,,,,,6.67,Macroporous (cellular and flakes),,,,,
3790,FD,Not specific,Monolith,Cellulose nanofibers,PVA,,K,E,,ng,wa,PVA (40 mg/mL) solution + Microfibrillated cellulose (40 mg/mL) suspension (fast frozen),No gelation,Water,FD,,,0.116,,,,,1.7,Macroporous (cellular and flakes),,,,,
3791,FD,Not specific,Monolith,Cellulose nanofibers,PVA,,K,E,,ng,wa,"PVA (10 mg/mL) solution + Microfibrillated cellulose (20 mg/mL) suspension (annealed, frozen)",No gelation,Water,FD,,,0.059,,,,,0.34,Macroporous (cellular and flakes),,,,,
3792,FD,Not specific,Monolith,Cellulose nanofibers,PVA,,K,E,,ng,wa,"PVA (20 mg/mL) solution + Microfibrillated cellulose (20 mg/mL) suspension (annealed, frozen)",No gelation,Water,FD,,,0.092,,,,,1.88,Macroporous (cellular and flakes),,,,,
3793,FD,Not specific,Monolith,Cellulose nanofibers,PVA,,K,E,,ng,wa,"PVA (40 mg/mL) solution + Microfibrillated cellulose (20 mg/mL) suspension (annealed, frozen)",No gelation,Water,FD,,,0.162,,,,,15.9,Macroporous (cellular and flakes),,,,,
3794,FD,Not specific,Monolith,Cellulose nanofibers,PVA,,K,E,,ng,wa,"PVA (10 mg/mL) solution + Microfibrillated cellulose (40 mg/mL) suspension (annealed, frozen)",No gelation,Water,FD,,,0.072,,,,,0.66,Macroporous (cellular and flakes),,,,,
3795,FD,Not specific,Monolith,Cellulose nanofibers,PVA,,K,E,,ng,wa,"PVA (20 mg/mL) solution + Microfibrillated cellulose (40 mg/mL) suspension (annealed, frozen)",No gelation,Water,FD,,,0.093,,,,,1.93,Macroporous (cellular and flakes),,,,,
3796,FD,Not specific,Monolith,Cellulose nanofibers,PVA,,K,E,,ng,wa,"PVA (40 mg/mL) solution + Microfibrillated cellulose (40 mg/mL) suspension (annealed, frozen)",No gelation,Water,FD,,,0.144,,,,,9.19,Macroporous (cellular and flakes),,,,,
3797,FD,Not specific,Monolith,Cellulose nanofibers,PVA,,K,E,,ng,wa,PVA (10 mg/mL) solution + Microfibrillated cellulose (40 mg/mL) suspension + Na2B4O7 (frozen),No gelation,Water,FD,,,0.065,,,,,0.85,Macroporous (cellular and flakes),,,,,
3798,FD,Not specific,Monolith,Cellulose nanofibers,PVA,,K,E,,ng,wa,PVA (20 mg/mL) solution + Microfibrillated cellulose (40 mg/mL) suspension + Na2B4O7 (frozen),No gelation,Water,FD,,,0.082,,,,,2.1,Macroporous (cellular and flakes),,,,,
3799,FD,Not specific,Monolith,Cellulose nanofibers,PVA,,K,E,,ng,wa,PVA (40 mg/mL) solution + Microfibrillated cellulose (40 mg/mL) suspension + Na2B4O7 (frozen),No gelation,Water,FD,,,0.102,,,,,16.8,Macroporous (cellular and flakes),,,,,
3800,FD,Not specific,Monolith,Cellulose nanofibers,PVA,,K,E,,ng,wa,PVA (10 mg/mL) solution + Microfibrillated cellulose (100 mg/mL) suspension (slowly frozen),No gelation,Water,FD,,,0.117,,,,,1.72,Macroporous (cellular and flakes),,,,,
3801,FD,Not specific,Monolith,Cellulose nanofibers,PVA,,K,E,,ng,wa,PVA (10 mg/mL) solution + Microfibrillated cellulose (100 mg/mL) suspension (fast frozen),No gelation,Water,FD,,,0.122,,,,,0.5,Macroporous (cellular and flakes),,,,,
3802,FD,Not specific,Monolith,Cellulose nanofibers,PVA,,K,E,,ng,wa,PVA (10 mg/mL) solution + Microcrystalline cellulose (20 mg/mL) suspension (slowly frozen),No gelation,Water,FD,,,0.062,,,,,0.18,Macroporous (cellular and flakes),,,,,
3803,FD,Not specific,Monolith,Cellulose nanofibers,PVA,,K,E,,ng,wa,PVA (10 mg/mL) solution + Microcrystalline cellulose (20 mg/mL) suspension (fast frozen),No gelation,Water,FD,,,,,,,,,Macroporous (cellular and flakes),,,,,
3804,FD,Not specific,Monolith,Cellulose nanofibers,PVA,,K,E,,ng,wa,PVA (20 mg/mL) solution + Microcrystalline cellulose (20 mg/mL) suspension (slowly frozen),No gelation,Water,FD,,,0.08,,,,,0.58,Macroporous (cellular and flakes),,,,,
3805,FD,Not specific,Monolith,Cellulose nanofibers,PVA,,K,E,,ng,wa,PVA (20 mg/mL) solution + Microcrystalline cellulose (20 mg/mL) suspension (fast frozen),No gelation,Water,FD,,,0.069,,,,,0.1,Macroporous (cellular and flakes),,,,,
3806,FD,Not specific,Monolith,Cellulose nanofibers,PVA,,K,E,,ng,wa,PVA (40 mg/mL) solution + Microcrystalline cellulose (20 mg/mL) suspension (slowly frozen),No gelation,Water,FD,,,0.104,,,,,3.01,Macroporous (cellular and flakes),,,,,
3807,FD,Not specific,Monolith,Cellulose nanofibers,PVA,,K,E,,ng,wa,PVA (40 mg/mL) solution + Microcrystalline cellulose (20 mg/mL) suspension (fast frozen),No gelation,Water,FD,,,0.106,,,,,0.87,Macroporous (cellular and flakes),,,,,
3808,FD,Not specific,Monolith,Cellulose nanofibers,PVA,,K,E,,ng,wa,PVA (10 mg/mL) solution + Microcrystalline cellulose (40 mg/mL) suspension (slowly frozen),No gelation,Water,FD,,,0.076,,,,,0.37,Macroporous (cellular and flakes),,,,,
3809,FD,Not specific,Monolith,Cellulose nanofibers,PVA,,K,E,,ng,wa,PVA (10 mg/mL) solution + Microcrystalline cellulose (40 mg/mL) suspension (fast frozen),No gelation,Water,FD,,,0.088,,,,,0.09,Macroporous (cellular and flakes),,,,,
3810,FD,Not specific,Monolith,Cellulose nanofibers,PVA,,K,E,,ng,wa,PVA (20 mg/mL) solution + Microcrystalline cellulose (40 mg/mL) suspension (slowly frozen),No gelation,Water,FD,,,0.089,,,,,1.48,Macroporous (cellular and flakes),,,,,
3811,FD,Not specific,Monolith,Cellulose nanofibers,PVA,,K,E,,ng,wa,PVA (20 mg/mL) solution + Microcrystalline cellulose (40 mg/mL) suspension (fast frozen),No gelation,Water,FD,,,0.104,,,,,0.18,Macroporous (cellular and flakes),,,,,
3812,FD,Not specific,Monolith,Cellulose nanofibers,PVA,,K,E,,ng,wa,PVA (40 mg/mL) solution + Microcrystalline cellulose (40 mg/mL) suspension (slowly frozen),No gelation,Water,FD,,,0.123,,,,,5.12,Macroporous (cellular and flakes),,,,,
3813,FD,Not specific,Monolith,Cellulose nanofibers,PVA,,K,E,,ng,wa,PVA (40 mg/mL) solution + Microcrystalline cellulose (40 mg/mL) suspension (fast frozen),No gelation,Water,FD,,,0.131,,,,,1.56,Macroporous (cellular and flakes),,,,,
3814,FD,Not specific,Monolith,Cellulose nanofibers,PVA,,K,E,,ng,wa,"PVA (10 mg/mL) solution + Microcrystalline cellulose (20 mg/mL) suspension (annealed, frozen)",No gelation,Water,FD,,,0.058,,,,,0.25,Macroporous (cellular and flakes),,,,,
3815,FD,Not specific,Monolith,Cellulose nanofibers,PVA,,K,E,,ng,wa,"PVA (20 mg/mL) solution + Microcrystalline cellulose (20 mg/mL) suspension (annealed, frozen)",No gelation,Water,FD,,,0.093,,,,,0.84,Macroporous (cellular and flakes),,,,,
3816,FD,Not specific,Monolith,Cellulose nanofibers,PVA,,K,E,,ng,wa,"PVA (40 mg/mL) solution + Microcrystalline cellulose (20 mg/mL) suspension (annealed, frozen)",No gelation,Water,FD,,,0.141,,,,,6.63,Macroporous (cellular and flakes),,,,,
3817,FD,Not specific,Monolith,Cellulose nanofibers,PVA,,K,E,,ng,wa,"PVA (10 mg/mL) solution + Microcrystalline cellulose (40 mg/mL) suspension (annealed, frozen)",No gelation,Water,FD,,,0.076,,,,,0.55,Macroporous (cellular and flakes),,,,,
3818,FD,Not specific,Monolith,Cellulose nanofibers,PVA,,K,E,,ng,wa,"PVA (20 mg/mL) solution + Microcrystalline cellulose (40 mg/mL) suspension (annealed, frozen)",No gelation,Water,FD,,,0.094,,,,,1.7,Macroporous (cellular and flakes),,,,,
3819,FD,Not specific,Monolith,Cellulose nanofibers,PVA,,K,E,,ng,wa,"PVA (40 mg/mL) solution + Microcrystalline cellulose (40 mg/mL) suspension (annealed, frozen)",No gelation,Water,FD,,,0.157,,,,,8.24,Macroporous (cellular and flakes),,,,,
3820,FD,Not specific,Monolith,Cellulose nanofibers,PVA,,K,E,,ng,wa,PVA (10 mg/mL) solution + Microcrystalline cellulose (40 mg/mL) suspension + Na2B4O7 (frozen),No gelation,Water,FD,,,0.058,,,,,0.55,Macroporous (cellular and flakes),,,,,
3821,FD,Not specific,Monolith,Cellulose nanofibers,PVA,,K,E,,ng,wa,PVA (20 mg/mL) solution + Microcrystalline cellulose (40 mg/mL) suspension + Na2B4O7 (frozen),No gelation,Water,FD,,,0.084,,,,,1.58,Macroporous (cellular and flakes),,,,,
3822,FD,Not specific,Monolith,Cellulose nanofibers,PVA,,K,E,,ng,wa,PVA (40 mg/mL) solution + Microcrystalline cellulose (40 mg/mL) suspension + Na2B4O7 (frozen),No gelation,Water,FD,,,0.099,,,,,15.7,Macroporous (cellular and flakes),,,,,
3823,FD,Not specific,Monolith,Cellulose nanofibers,PVA,,K,E,,ng,wa,PVA (10 mg/mL) solution + Microcrystalline cellulose (100 mg/mL) suspension (slowly frozen),No gelation,Water,FD,,,0.104,,,,,1.09,Macroporous (cellular and flakes),,,,,
3824,FD,Not specific,Monolith,Cellulose nanofibers,PVA,,K,E,,ng,wa,PVA (10 mg/mL) solution + Microcrystalline cellulose (100 mg/mL) suspension (fast frozen),No gelation,Water,FD,,,0.145,,,,,0.29,Macroporous (cellular and flakes),,,,,
3825,SCD,Scaffold,Monolith,Alginate,Gelatin,,A,C,,pc,al,Alginate solution + gelatin solution (alginate:gelatin = 80:20) + CaCl2 solution,Physical (Mn+),Ethanol,SCD,,,,81%,,,,,Mesoporous (nanofibrous),,,,,
3826,SCD,Scaffold,Monolith,Alginate,Gelatin,,A,C,,pc,al,Alginate solution + gelatin solution (alginate:gelatin = 50:50) + CaCl2 solution,Physical (Mn+),Ethanol,SCD,,,,87.50%,,,,,Mesoporous (nanofibrous),,,,,
3827,SCD,Scaffold,Monolith,Alginate,Gelatin,,A,C,,pc,al,Alginate solution + gelatin solution (alginate:gelatin = 20:80) + CaCl2 solution ,Physical (Mn+),Ethanol,SCD,,,,92%,,,,,Mesoporous (nanofibrous),,,,,
3828,SCD,Scaffold,Monolith,Chitosan,Gelatin,,A,C,,cc,al,Chitosan solution + gelatin solution (chitosan:gelatin = 80:20) + glutaraldehyde solution,Chemical (aldehyde),Ethanol,SCD,,,,80%,,,,,Mesoporous (nanoparticulate),,,,,
3829,SCD,Scaffold,Monolith,Chitosan,Gelatin,,A,C,,cc,al,Chitosan solution + gelatin solution (chitosan:gelatin = 50:50) + glutaraldehyde solution,Chemical (aldehyde),Ethanol,SCD,,,,86%,,,,,Mesoporous (nanoparticulate),,,,,
3830,SCD,Scaffold,Monolith,Chitosan,Gelatin,,A,C,,cc,al,Chitosan solution + gelatin solution (chitosan:gelatin = 20:80) + glutaraldehyde solution,Chemical (aldehyde),Ethanol,SCD,,,,91%,,,,,Mesoporous (nanoparticulate),,,,,
3831,FD,Sensors,Monolith,Alginate,GO,,A,N,,pp,wa,"GO suspension + alginate solution (hydrothermal, frozen)",Physical?,Water,FD,,,,,558,,,,Macroporous (fibrous and flakes),,,,,
3832,FD,Sensors,Monolith,Alginate,CNT,,A,N,,pp,wa,"SWCNT suspension + alginate solution (hydrothermal, frozen)",Physical?,Water,FD,,,,,510,,,,Macroporous (fibrous and flakes),,,,,
3833,FD,Sensors,Monolith,Alginate,"GO, CNT",,A,"N, N",,pp,wa,"GO suspension + SWCNT suspension + alginate solution (hydrothermal, frozen)",Physical?,Water,FD,,,,,702,,,,Macroporous (fibrous and flakes),,,,,
3834,FD,Scaffold,Monolith,Gelatin,"Chondroitin sulfate, hyaluronic acid",,C,"A, A",,cc,wa,Gelatin-chondroitin-hyaluronic acid-MES solution + EDC + ethanol (freeze-thaw),Chemical (EDC),Water,"FG, FD for SEM?",,,,74.70%,,,,,Macroporous (fibrous and flakes),,,,,
3835,FD,Scaffold,Monolith,Gelatin,"Chitosan, chondroitin sulfate, hyaluronic acid",,C,"A, A, A",,cc,wa,Gelatin-chitosan-chondroitin-hyaluronic acid-MES solution + EDC + ethanol (freeze-thaw),Chemical (EDC),Water,"FG, FD for SEM?",,,,97.10%,,,,,Macroporous (fibrous and flakes),,,,,
3836,FD,Scaffold,Monolith,Poly(N-isopropylacrylamide),,,R,,,cp,wa,"N-Isopropylacrylamide-N,N'-methylenebis(acrylamide) solution (NiPA:MBA = 2:1) + ammonium sulfate solution + TEMED solution (freeze-thaw)",Chemical (polymerization),Water,"FG, FD for SEM",,,,82.40%,,,,,Macroporous (flakes),,,,,
3837,FD,Scaffold,Monolith,Poly(N-isopropylacrylamide),,,R,,,cp,wa,"N-Isopropylacrylamide-N,N'-methylenebis(acrylamide) solution (NiPA:MBA = 5:1) + ammonium sulfate solution + TEMED solution (freeze-thaw)",Chemical (polymerization),Water,"FG, FD for SEM",,,,90.30%,,,,,Macroporous (flakes),,,,,
3838,FD,Scaffold,Monolith,Poly(N-isopropylacrylamide),,,R,,,cp,wa,"N-Isopropylacrylamide-N,N'-methylenebis(acrylamide) solution (NiPA:MBA = 10:1) + ammonium sulfate solution + TEMED solution (freeze-thaw)",Chemical (polymerization),Water,"FG, FD for SEM",,,,86.30%,,,,,Macroporous (flakes),,,,,
3839,FD,Scaffold,Monolith,Poly(N-isopropylacrylamide),Chitosan,,R,A,,cp,wa,"Chitosan solution + N-isopropylacrylamide-N,N'-methylenebis(acrylamide) solution (NiPA:MBA = 3:1) + ammonium sulfate solution + glutaraldehyde solution + TEMED solution (freeze-thaw)",Chemical (polymerization),Water,"FG, FD for SEM",,,,87.60%,,,,,Macroporous (flakes),,,,,
3840,FD,Scaffold,Monolith,Poly(N-isopropylacrylamide),Chitosan,,R,A,,cp,wa,"Chitosan solution + N-isopropylacrylamide-N,N'-methylenebis(acrylamide) solution (NiPA:MBA = 5:1) + ammonium sulfate solution + glutaraldehyde solution + TEMED solution (freeze-thaw)",Chemical (polymerization),Water,"FG, FD for SEM",,,,81.10%,,,,,Macroporous (flakes),,,,,
3841,FD,Adsorbent,Monolith,Chitosan,,,A,,,cc,wa,Chitosan solution + formaldehyde solution,Chemical (aldehyde),Water,FD,,,0.0208,98.78%,,,,,Macroporous (cellular),,,,,
3842,FD,Adsorbent,Monolith,Chitosan,GO,,A,N,,cc,wa,Acetic acid dispersion of GO + chitosan (GO 1 wt%) + formaldehyde solution,Chemical (aldehyde),Water,FD,,,0.0276,98.37%,,,,,Macroporous (cellular),,,,,
3843,FD,Adsorbent,Monolith,Chitosan,GO,,A,N,,cc,wa,Acetic acid dispersion of GO + chitosan (GO 3 wt%) + formaldehyde solution,Chemical (aldehyde),Water,FD,,,0.0356,97.96%,,,,,Macroporous (cellular),,,,,
3844,FD,Scaffold,Monolith,Chitosan,Collagen,,A,C,,ng,wa,Chitosan solution + collagen solution (frozen),No gelation,Water,FD (-20 °C),Post-treatment with proanthocyanin solution,Chemical?,,96%,,,,,Macroporous (cellular),,,,,
3845,FD,Scaffold,Monolith,Chitosan,Collagen,,A,C,,ng,wa,Chitosan solution + collagen solution (frozen),No gelation,Water,FD (-40 °C),Post-treatment with proanthocyanin solution,Chemical?,,97%,,,,,Macroporous (cellular),,,,,
3846,FD,Scaffold,Monolith,Chitosan,Collagen,,A,C,,ng,wa,Chitosan solution + collagen solution (frozen),No gelation,Water,FD (-60 °C),Post-treatment with proanthocyanin solution,Chemical?,,96%,,,,,Macroporous (cellular),,,,,
3847,FD,Scaffold,Monolith,Chitosan,Collagen,,A,C,,ng,wa,"Chitosan solution + collagen solution (precool, frozen)",No gelation,Water,FD (-20 °C),Post-treatment with proanthocyanin solution,Chemical?,,97%,,,,,Macroporous (cellular),,,,,
3848,FD,Scaffold,Monolith,Chitosan,Collagen,,A,C,,ng,wa,"Chitosan solution + collagen solution (precool, frozen)",No gelation,Water,FD (-40 °C),Post-treatment with proanthocyanin solution,Chemical?,,97%,,,,,Macroporous (cellular),,,,,
3849,FD,Scaffold,Monolith,Chitosan,Collagen,,A,C,,ng,wa,"Chitosan solution + collagen solution (precool, frozen)",No gelation,Water,FD (-60 °C),Post-treatment with proanthocyanin solution,Chemical?,,96%,,,,,Macroporous (cellular),,,,,
3850,SCD,DDS,Granules,Chitosan,RNA,,A,C,,pp,"al, or, wa",Chitosan-RNA-mannitol solution in water-ethanol-CO2 flow,Physical (antisolvent),CO2-ethanol-water,SCD,,,,,,,,,,,,,,
3851,FD,Adsorbent,Beads,Chitosan,GO,,A,N,,ng,wa,GO beads in chitosan solution (frozen),No gelation,Water,FD,,,,,,,,,Macroporous (cellular and flakes),,,,,
3852,FD,Scaffold,Monolith,Chitosan,Alginate,,A,A,,ng,wa,Chitosan-alginate solution (frozen),No gelation,Water,FD,Post-immersion into CaCl2 solution,Physical (Mn+),,,,,,,Macroporous?,,,,,
3853,FD,Scaffold,Monolith,Chitosan,Agarose,,A,A,,cc,wa,Chitosan solution + agarose solution + glutaraldehyde solution (frozen),Chemical (aldehyde),Water,FD,,,,83%,,,,,Macroporous (cellular),,,,,
3854,FD,Scaffold,Monolith,Silk fibroin,Collagen,,D,C,,ng,wa,Collagen-silk fibroin solution (frozen),No gelation,Water,FD,Post-immersion into ethanol and NaOH solution,"Physical (antisolvent, pH)",,94.60%,,,,0.0497,Macroporous (flakes),,,,,
3855,FD,Scaffold,Monolith,Silk fibroin,Chitosan,,D,A,,ng,wa,Chitosan-silk fibroin solution (frozen),No gelation,Water,FD,Post-immersion into ethanol and NaOH solution,"Physical (antisolvent, pH)",,81.40%,,,,0.0231,Macroporous (flakes),,,,,
3856,FD,Wound dressing,Monolith,Chitosan,,Enzyme immobilization,A,,Lo,pp,wa,Chitosan solution + NaOH solution (frozen),Physical (pH),Water,FD,Post-conjugation with enzyme-tannic acid film,,,,,,,,Macroporous (flakes),,,,,
3857,FD,Adsorbent,Beads,Chitosan,,,A,,,ng,wa,Chitosan solution (frozen),No gelation,Water,FD,,,,,11,,0.027,,Macroporous (cellular and fibrous),,,,,
3858,FD,Adsorbent,Beads,Chitosan,CNT,,A,N,,ng,wa,CNT suspension (40 wt%) + chitosan + acetic acid (frozen),No gelation,Water,FD,,,,,27,,0.086,,Macroporous (cellular and fibrous),,,,,
3859,FD,Adsorbent,Beads,Chitosan,CNT,,A,N,,ng,wa,CNT suspension (80 wt%) + chitosan + acetic acid (frozen),No gelation,Water,FD,,,,,168,,0.079,,Macroporous (cellular and fibrous),,,,,
3860,FD,Adsorbent,Beads,Chitosan,,,A,,,pp,wa,Chitosan solution + NaOH solution (frozen),Physical (pH),Water,FD,,,,,,,,,Macroporous (cellular and fibrous),,,,,
3861,FD,Scaffold,Monolith,Chitosan,Gelatin,,A,C,,cc,wa,Chitosan solution + gelatin solution (frozen) + glutaraldehyde solution,Chemical (aldehyde),Water,FD,,,,83%,,,,,Macroporous (cellular),,,,,
3862,FD,Scaffold,Monolith,Chitosan,Gelatin,,A,C,,cc,wa,Chitosan solution + gelatin solution (frozen) + EDC solution,Chemical (EDC),Water,FD,,,,92.45%,,,,,Macroporous (cellular),,,,,
3863,FD,Wound dressing,Monolith,Chitosan,Gelatin,,A,C,,"cc, pp",wa,Chitosan solution + gelatin solution (chitosan:gelatin = 1:9) + glycerin solution + tannic acid solution (frozen),Chemical (tannic acid)? and physical (temperature),Water,FD,,,,,,,,,Macroporous (cellular),,,,,
3864,FD,Wound dressing,Monolith,Chitosan,Gelatin,,A,C,,"cc, pp",wa,Chitosan solution + gelatin solution (chitosan:gelatin = 2:8) + glycerin solution + tannic acid solution (frozen),Chemical (tannic acid)? and physical (temperature),Water,FD,,,,,,,,,Macroporous (cellular),,,,,
3865,FD,Wound dressing,Monolith,Chitosan,Gelatin,,A,C,,"cc, pp",wa,Chitosan solution + gelatin solution (chitosan:gelatin = 3:7) + glycerin solution + tannic acid solution (frozen),Chemical (tannic acid)? and physical (temperature),Water,FD,,,,,,,,,Macroporous (cellular),,,,,
3866,FD,Wound dressing,Monolith,Chitosan,Gelatin,,A,C,,"cc, pp",wa,Chitosan solution + gelatin solution (chitosan:gelatin = 4:6) + glycerin solution + tannic acid solution (frozen),Chemical (tannic acid)? and physical (temperature),Water,FD,,,,,,,,,Macroporous (cellular),,,,,
3867,FD,Wound dressing,Monolith,Chitosan,Gelatin,,A,C,,"cc, pp",wa,Chitosan solution + gelatin solution (chitosan:gelatin = 5:5) + glycerin solution + tannic acid solution (frozen),Chemical (tannic acid)? and physical (temperature),Water,FD,,,,,,,,,Macroporous (cellular),,,,,
3868,FD,Wound dressing,Monolith,Chitosan,Gelatin,,A,C,,"cc, pp",wa,Chitosan solution + gelatin solution (chitosan:gelatin = 6:4) + glycerin solution + tannic acid solution (frozen),Chemical (tannic acid)? and physical (temperature),Water,FD,,,,,,,,,Macroporous (cellular),,,,,
3869,FD,Wound dressing,Monolith,Chitosan,Gelatin,,A,C,,"cc, pp",wa,Chitosan solution + gelatin solution (chitosan:gelatin = 7:3) + glycerin solution + tannic acid solution (frozen),Chemical (tannic acid)? and physical (temperature),Water,FD,,,,,,,,,Macroporous (cellular),,,,,
3870,FD,Wound dressing,Monolith,Chitosan,Gelatin,,A,C,,"cc, pp",wa,Chitosan solution + gelatin solution (chitosan:gelatin = 8:2) + glycerin solution + tannic acid solution (frozen),Chemical (tannic acid)? and physical (temperature),Water,FD,,,,,,,,,Macroporous (cellular),,,,,
3871,FD,Wound dressing,Monolith,Chitosan,Gelatin,,A,C,,"cc, pp",wa,Chitosan solution + gelatin solution (chitosan:gelatin = 9:1) + glycerin solution + tannic acid solution (frozen),Chemical (tannic acid)? and physical (temperature),Water,FD,,,,,,,,,Macroporous (cellular),,,,,
3872,FD,Scaffold,Monolith,Chitosan,Poly(glutamic acid),,A,C,,cc,wa,Poly(glutamic acid) solution + EDC-NHS solution + chitosan solution,Chemical (EDC),Water,FD,,,,,,,,,Macroporous (cellular),,,,,
3873,FD,Scaffold,Monolith,Chitosan,Poly(propylene carbonate),,A,F,,ng,wa,Electrospun poly(propylene carbonate) scaffold + chitosan solution (0.03 g/L) (frozen),No gelation,Water,FD,,,,,,,,,Macroporous (fibrous and flakes),,,,,
3874,FD,Scaffold,Monolith,Chitosan,Poly(propylene carbonate),,A,F,,ng,wa,Electrospun poly(propylene carbonate) scaffold + chitosan solution (0.05 g/L) (frozen),No gelation,Water,FD,,,,,,,,,Macroporous (fibrous and flakes),,,,,
3875,FD,Scaffold,Monolith,Chitosan,Poly(propylene carbonate),,A,F,,ng,wa,Electrospun poly(propylene carbonate) scaffold + chitosan solution (0.07 g/L) (frozen),No gelation,Water,FD,,,,,,,,,Macroporous (fibrous and flakes),,,,,
3876,FD,Scaffold,Monolith,Chitosan,,"Melatonin, 2-hydroxypropyl-β-cyclodextrin conjugation",A,,Al,"ng, pp",wa,Chitosan solution (frozen),No gelation or physical (pH),Water,FD,"Post-treatment with Na2CO3 solution, conjugation with melatonin-2-hydroxypropyl-β-cyclodextrin",Physical (pH),,,,,,,Macroporous (cellular),,,,,
3877,FD,Scaffold,Monolith,Chitosan,Collagen,Peptide loading,A,C,Lo,pp,wa,Collagen-peptide-chitosan solution + proanthocyanidin solution (10%) (frozen),Physical?,Water,FD,Post-immersion into PBS and ethanol,Physical (antisolvent),,,,,,,Macroporous (cellular),,,,,
3878,FD,Scaffold,Monolith,Chitosan,Collagen,Peptide loading,A,C,Lo,pp,wa,Collagen-peptide-chitosan solution + proanthocyanidin solution (20%) (frozen),Physical?,Water,FD,Post-immersion into PBS and ethanol,Physical (antisolvent),,,,,,,Macroporous (cellular),,,,,
3879,FD,Scaffold,Monolith,Chitosan,Collagen,Peptide loading,A,C,Lo,pp,wa,Collagen-peptide-chitosan solution + proanthocyanidin solution (30%) (frozen),Physical?,Water,FD,Post-immersion into PBS and ethanol,Physical (antisolvent),,,,,,,Macroporous (cellular),,,,,
3880,FD,Scaffold,Monolith,Chitosan,Collagen,Peptide loading,A,C,Lo,pp,wa,Collagen-peptide-chitosan solution + proanthocyanidin solution (40%) (frozen),Physical?,Water,FD,Post-immersion into PBS and ethanol,Physical (antisolvent),,,,,,,Macroporous (cellular),,,,,
3881,FD,Scaffold,Monolith,Chitosan,Collagen,Peptide loading,A,C,Lo,pp,wa,Collagen-peptide-chitosan solution + proanthocyanidin solution (50%) (frozen),Physical?,Water,FD,Post-immersion into PBS and ethanol,Physical (antisolvent),,,,,,,Macroporous (cellular),,,,,
3882,FD,Separation,Sheet,Chitosan,Agarose,,A,A,,ng,wa,Chitosan-agarose solution (frozen),No gelation,Water,FD,,,,,,,,,Macroporous (cellular),,,,,
3883,FD,Separation,Sheet,Chitosan,Agarose,,A,A,,cc,wa,Chitosan-agarose solution + genipin-methanol solution (frozen),Chemical (genipin),Water,FD,,,,,,,,,Macroporous (cellular),,,,,
3884,FD,Scaffold,"Monolith, sheet",Chitosan,Collagen,,A,C,,ng,wa,Chitosan-collagen solution (frozen),No gelation,Water,FD,,,,,,,,,Macroporous (cellular),,,,,
3885,FD,Wound dressing,Monolith,Collagen,,,C,,,cc,wa,Collagen solution (frozen),Chemical (aldehyde),Water,FD,,,,,,,,0.006,Macroporous (cellular),,,,,
3886,FD,Wound dressing,Monolith,Collagen,,,C,,,cc,wa,Collagen solution + glutaraldehyde solution (0.5%) (frozen),Chemical (aldehyde),Water,FD,,,,,,,,,Macroporous (cellular),,,,,
3887,FD,Wound dressing,Monolith,Collagen,,,C,,,cc,wa,Collagen solution + glutaraldehyde solution (1.0%) (frozen),Chemical (aldehyde),Water,FD,,,,,,,,,Macroporous (cellular),,,,,
3888,FD,Wound dressing,Monolith,Collagen,,,C,,,cc,wa,Collagen solution + glutaraldehyde solution (1.5%) (frozen),Chemical (aldehyde),Water,FD,,,,,,,,,Macroporous (cellular),,,,,
3889,FD,Wound dressing,Monolith,Chitosan,,,A,,,cc,wa,Chitosan solution (frozen),Chemical (aldehyde),Water,FD,,,,,,,,0.015,Macroporous (cellular),,,,,
3890,FD,Wound dressing,Monolith,Chitosan,,,A,,,cc,wa,Chitosan solution + glutaraldehyde solution (0.5%) (frozen),Chemical (aldehyde),Water,FD,,,,,,,,,Macroporous (cellular),,,,,
3891,FD,Wound dressing,Monolith,Chitosan,,,A,,,cc,wa,Chitosan solution + glutaraldehyde solution (1.0%) (frozen),Chemical (aldehyde),Water,FD,,,,,,,,,Macroporous (cellular),,,,,
3892,FD,Wound dressing,Monolith,Chitosan,,,A,,,cc,wa,Chitosan solution + glutaraldehyde solution (1.5%) (frozen),Chemical (aldehyde),Water,FD,,,,,,,,,Macroporous (cellular),,,,,
3893,FD,Wound dressing,Monolith,Chitosan,Collagen,,A,C,,cc,wa,Chitosan-collagen solution (frozen) (frozen),Chemical (aldehyde),Water,FD,,,,,,,,0.015,Macroporous (cellular),,,,,
3894,FD,Wound dressing,Monolith,Chitosan,Collagen,,A,C,,cc,wa,Chitosan-collagen solution + glutaraldehyde solution (0.5%) (frozen),Chemical (aldehyde),Water,FD,,,,,,,,,Macroporous (cellular),,,,,
3895,FD,Wound dressing,Monolith,Chitosan,Collagen,,A,C,,cc,wa,Chitosan-collagen solution + glutaraldehyde solution (1.0%) (frozen),Chemical (aldehyde),Water,FD,,,,,,,,,Macroporous (cellular),,,,,
3896,FD,Wound dressing,Monolith,Chitosan,Collagen,,A,C,,cc,wa,Chitosan-collagen solution + glutaraldehyde solution (1.5%) (frozen),Chemical (aldehyde),Water,FD,,,,,,,,,Macroporous (cellular),,,,,
3897,FD,Scaffold,Monolith,Chitosan,,,A,,,ng,wa,Chitosan solution (frozen),No gelation,Water,FD,Post-immersion into NaOH solution and tripolyphosphate solution,"Physical (pH, TPP)",,,,,,,Macroporous (cellular),,,,,
3898,FD,Scaffold,Monolith,Chitosan,,Tributyl citrate modification,A,,Al,ng,wa,Chitosan solution + tributyl citrate (3 v/v%) (frozen),No gelation,Water,FD,Post-immersion into NaOH solution and tripolyphosphate solution,"Physical (pH, TPP)",,,,,,,Macroporous (cellular),,,,,
3899,FD,Scaffold,Monolith,Chitosan,,Tributyl citrate modification,A,,Al,ng,wa,Chitosan solution + tributyl citrate (10 v/v%) (frozen),No gelation,Water,FD,Post-immersion into NaOH solution and tripolyphosphate solution,"Physical (pH, TPP)",,,,,,,Macroporous (cellular),,,,,
3900,FD,Scaffold,Monolith,Chitosan,,Tributyl citrate modification,A,,Al,ng,wa,Chitosan solution + tributyl citrate (30 v/v%) (frozen),No gelation,Water,FD,Post-immersion into NaOH solution and tripolyphosphate solution,"Physical (pH, TPP)",,,,,,,Macroporous (cellular),,,,,
3901,FD,Not specific,Monolith,Cellulose,,,B,,,pp,wa,Cellulose-NaOH-PEG4000 solution (freeze-thaw) + HCl solution (frozen),Physical (antisolvent),Water,FD,,,0.054,97%,204,,0.99,,Macroporous (particulate),,,,,
3902,FD,Not specific,Monolith,CNT,,,N,,,ng,wa,CNT suspension (frozen),No gelation,Water,FD,,,,,131,,0.845,,Macroporous (cellular),,,,,
3903,FD,Not specific,Monolith,CNT,Carboxymethyl cellulose,,N,A,,ng,wa,CNT suspension + carboxymethyl cellulose (0.25 M) solution (frozen),No gelation,Water,FD,,,,,118,,0.677,,Macroporous (cellular),,,,,
3904,FD,Not specific,Monolith,CNT,Carboxymethyl cellulose,,N,A,,ng,wa,CNT suspension + carboxymethyl cellulose (0.5 M) solution (frozen),No gelation,Water,FD,,,,,85,,0.541,,Macroporous (cellular),,,,,
3905,FD,Not specific,Monolith,CNT,Carboxymethyl cellulose,,N,A,,ng,wa,CNT suspension + carboxymethyl cellulose (075 M) solution (frozen),No gelation,Water,FD,,,,,69,,0.398,,Macroporous (cellular),,,,,
3906,FD,Not specific,Monolith,CNT,Carboxymethyl cellulose,,N,A,,ng,wa,CNT suspension + carboxymethyl cellulose (1 M) solution (frozen),No gelation,Water,FD,,,,,45,,0.262,,Macroporous (cellular),,,,,
3907,FD,Not specific,Monolith,CNT,Carboxymethyl cellulose,,N,A,,ng,wa,CNT suspension + carboxymethyl cellulose (075 M) solution + water (frozen),No gelation,Water,FD,,,,,70,,0.406,,Macroporous (cellular),,,,,
3908,APD,Not specific,Monolith,RF,,,I,,,cp,ow,"Resorcinol-formaldehyde-Na2CO3 solution (R/C = 1500, R/W = 0.044, R/F = 0.74, stirring 30 min, aging 4 days)",Chemical (polymerization),Acetone,APD,,,0.31,,,,,,Macroporous (particulate),,,,,
3909,APD,Not specific,Monolith,RF,,,I,,,cp,ow,"Resorcinol-formaldehyde-Na2CO3 solution (R/C = 50, R/W = 0.008, R/F = 0.5, stirring 30 min, aging 4 days)",Chemical (polymerization),Acetone,APD,,,,,,,,,Macroporous (particulate),,,,,
3910,APD,Not specific,Monolith,RF,,,I,,,cp,ow,"Resorcinol-formaldehyde-Na2CO3 solution (R/C = 50, R/W = 0.008, R/F = 0.5, stirring 60 min, aging 7 days)",Chemical (polymerization),Acetone,APD,,,,,,,,,Macroporous (particulate),,,,,
3911,SCD,Not specific,Monolith,RF,,,I,,,cp,ow,"Resorcinol-formaldehyde-Na2CO3 solution (R/C = 50, R/W = 0.008, R/F = 0.5, stirring 60 min, aging 7 days)",Chemical (polymerization),Acetone,SCD,,,0.08,,,,,,Macroporous (particulate),,,,,
3912,SCD,Not specific,Monolith,RF,,,I,,,cp,ow,Resorcinol-formaldehyde-Na2CO3 solution,Chemical (polymerization),Acetone,SCD,,,0.06,95.80%,28.3,0.05,,0.116,Macroporous (particulate),0.041,Transient,Hot disk,,
3913,APD,Not specific,Monolith,RF,,,I,,,cp,ow,Resorcinol-formaldehyde-Na2CO3 solution,Chemical (polymerization),Acetone,APD,,,0.18,87.40%,59.6,0.15,,,Macroporous (particulate),0.047,Transient,Hot disk,,
3914,SCD,Not specific,Monolith,RF,,,I,,,cp,ow,"Resorcinol-formaldehyde-Na2CO3 solution (pH 7, R/W = 0.012)",Chemical (polymerization),Acetone,SCD,,,0.12,,,,,0.5,Mesoporous (nanoparticulate),0.021,Transient,Hot disk,,
3915,SCD,Not specific,Monolith,RF,,,I,,,cp,ow,"Resorcinol-formaldehyde-Na2CO3 solution (pH 7, R/W = 0.013)",Chemical (polymerization),Acetone,SCD,,,0.13,,,,,0.5,Mesoporous (nanoparticulate),0.028,Transient,Hot disk,,
3916,SCD,Not specific,Monolith,RF,,,I,,,cp,ow,"Resorcinol-formaldehyde-Na2CO3 solution (pH 7, R/W = 0.014)",Chemical (polymerization),Acetone,SCD,,,0.15,,,,,1,Mesoporous (nanoparticulate),0.023,Transient,Hot disk,,
3917,SCD,Not specific,Monolith,RF,,,I,,,cp,ow,"Resorcinol-formaldehyde-Na2CO3 solution (pH 7, R/W = 0.015)",Chemical (polymerization),Acetone,SCD,,,0.21,,,,,3,Mesoporous (nanoparticulate),0.034,Transient,Hot disk,,
3918,SCD,Not specific,Monolith,RF,,,I,,,cp,ow,"Resorcinol-formaldehyde-Na2CO3 solution (pH 7, R/W = 0.016)",Chemical (polymerization),Acetone,SCD,,,,,,,,,Mesoporous (nanoparticulate),,,,,
3919,SCD,Not specific,Monolith,RF,,,I,,,cp,ow,"Resorcinol-formaldehyde-Na2CO3 solution (pH 7, R/W = 0.017)",Chemical (polymerization),Acetone,SCD,,,0.12,,,,,3,Mesoporous (nanoparticulate),0.028,Transient,Hot disk,,
3920,SCD,Not specific,Monolith,RF,,,I,,,cp,ow,"Resorcinol-formaldehyde-Na2CO3 solution (pH 7, R/W = 0.019)",Chemical (polymerization),Acetone,SCD,,,0.18,,,,,4.5,Mesoporous (nanoparticulate),0.025,Transient,Hot disk,,
3921,SCD,Not specific,Monolith,RF,,,I,,,cp,ow,"Resorcinol-formaldehyde-Na2CO3 solution (pH 7, R/W = 0.021)",Chemical (polymerization),Acetone,SCD,,,0.25,,,,,6.5,Mesoporous (nanoparticulate),0.019,Transient,Hot disk,,
3922,SCD,Not specific,Monolith,RF,,,I,,,cp,ow,"Resorcinol-formaldehyde-Na2CO3 solution (pH 7, R/W = 0.023)",Chemical (polymerization),Acetone,SCD,,,0.24,,,,,,Mesoporous (nanoparticulate),0.024,Transient,Hot disk,,
3923,SCD,Not specific,Monolith,RF,,,I,,,cp,ow,"Resorcinol-formaldehyde-Na2CO3 solution (pH 7, R/W = 0.026)",Chemical (polymerization),Acetone,SCD,,,0.26,,,,,,Mesoporous (nanoparticulate),,,,,
3924,SCD,Not specific,Monolith,RF,,,I,,,cp,ow,"Resorcinol-formaldehyde-Na2CO3 solution (pH 7, R/W = 0.028)",Chemical (polymerization),Acetone,SCD,,,0.27,,,,,10.5,Mesoporous (nanoparticulate),0.026,Transient,Hot disk,,
3925,SCD,Not specific,Monolith,RF,,,I,,,cp,ow,"Resorcinol-formaldehyde-Na2CO3 solution (pH 7, R/W = 0.035)",Chemical (polymerization),Acetone,SCD,,,0.3,,,,,12,Mesoporous (nanoparticulate),0.029,Transient,Hot disk,,
3926,SCD,Not specific,Monolith,RF,,,I,,,cp,ow,"Resorcinol-formaldehyde-Na2CO3 solution (pH 6.5, R/W = 0.012)",Chemical (polymerization),Acetone,SCD,,,0.1,,,,,0.1,Mesoporous (nanoparticulate),0.03,Transient,Hot disk,,
3927,SCD,Not specific,Monolith,RF,,,I,,,cp,ow,"Resorcinol-formaldehyde-Na2CO3 solution (pH 6.5, R/W = 0.013)",Chemical (polymerization),Acetone,SCD,,,0.12,,,,,0.1,Mesoporous (nanoparticulate),0.028,Transient,Hot disk,,
3928,SCD,Not specific,Monolith,RF,,,I,,,cp,ow,"Resorcinol-formaldehyde-Na2CO3 solution (pH 6.5, R/W = 0.014)",Chemical (polymerization),Acetone,SCD,,,0.13,,,,,0.2,Mesoporous (nanoparticulate),0.025,Transient,Hot disk,,
3929,SCD,Not specific,Monolith,RF,,,I,,,cp,ow,"Resorcinol-formaldehyde-Na2CO3 solution (pH 6.5, R/W = 0.015)",Chemical (polymerization),Acetone,SCD,,,0.14,,,,,0.4,Mesoporous (nanoparticulate),0.023,Transient,Hot disk,,
3930,SCD,Not specific,Monolith,RF,,,I,,,cp,ow,"Resorcinol-formaldehyde-Na2CO3 solution (pH 6.5, R/W = 0.016)",Chemical (polymerization),Acetone,SCD,,,0.15,,,,,,Mesoporous (nanoparticulate),0.029,Transient,Hot disk,,
3931,SCD,Not specific,Monolith,RF,,,I,,,cp,ow,"Resorcinol-formaldehyde-Na2CO3 solution (pH 6.5, R/W = 0.017)",Chemical (polymerization),Acetone,SCD,,,0.15,,,,,0.4,Mesoporous (nanoparticulate),0.027,Transient,Hot disk,,
3932,SCD,Not specific,Monolith,RF,,,I,,,cp,ow,"Resorcinol-formaldehyde-Na2CO3 solution (pH 6.5, R/W = 0.019)",Chemical (polymerization),Acetone,SCD,,,0.15,,,,,0.4,Mesoporous (nanoparticulate),0.031,Transient,Hot disk,,
3933,SCD,Not specific,Monolith,RF,,,I,,,cp,ow,"Resorcinol-formaldehyde-Na2CO3 solution (pH 6.5, R/W = 0.021)",Chemical (polymerization),Acetone,SCD,,,0.17,,,,,2,Mesoporous (nanoparticulate),0.03,Transient,Hot disk,,
3934,SCD,Not specific,Monolith,RF,,,I,,,cp,ow,"Resorcinol-formaldehyde-Na2CO3 solution (pH 6.5, R/W = 0.023)",Chemical (polymerization),Acetone,SCD,,,0.17,,,,,2,Mesoporous (nanoparticulate),0.03,Transient,Hot disk,,
3935,SCD,Not specific,Monolith,RF,,,I,,,cp,ow,"Resorcinol-formaldehyde-Na2CO3 solution (pH 6.5, R/W = 0.026)",Chemical (polymerization),Acetone,SCD,,,0.21,,,,,,Mesoporous (nanoparticulate),0.032,Transient,Hot disk,,
3936,SCD,Not specific,Monolith,RF,,,I,,,cp,ow,"Resorcinol-formaldehyde-Na2CO3 solution (pH 6.5, R/W = 0.028)",Chemical (polymerization),Acetone,SCD,,,,,,,,,Mesoporous (nanoparticulate),,,,,
3937,SCD,Not specific,Monolith,RF,,,I,,,cp,ow,"Resorcinol-formaldehyde-Na2CO3 solution (pH 6.5, R/W = 0.035)",Chemical (polymerization),Acetone,SCD,,,,,,,,,Mesoporous (nanoparticulate),,,,,
3938,APD,Not specific,Monolith,RF,,,I,,,cp,ow,Resorcinol-formaldehyde-Na2CO3 solution,Chemical (polymerization),Acetone,APD,,,,,,,,,Macroporous (particulate),,,,,
3939,FD,Not specific,Monolith,Cellulose acetate,,,B,,,cc,wa,Cellulose acetate solution in acetone + triethylenediaminne + polymethylpolyphenyldiisocyanate (frozen),Chemical (isocyanate),Water,FD,,,,,,,,,Mesoporous (nanoparticulate),,,,,
3940,SCD,Not specific,Monolith,Cellulose acetate,,,B,,,cc,ow,Cellulose acetate solution in acetone + triethylenediaminne + polymethylpolyphenyldiisocyanate,Chemical (isocyanate),Acetone,SCD,,,,,,,,,Mesoporous (nanoparticulate),,,,,
3941,APD,Not specific,Monolith,Cellulose acetate,,,B,,,cc,ow,Cellulose acetate solution in acetone + triethylenediaminne + polymethylpolyphenyldiisocyanate,Chemical (isocyanate),Acetone?,APD,,,,,,,,,Mesoporous (nanoparticulate),,,,,
3942,FD,Not specific,Monolith,Cellulose acetate,,Carbonized,B,,Ca,cc,wa,Cellulose acetate solution in acetone + triethylenediaminne + polymethylpolyphenyldiisocyanate (frozen),Chemical (isocyanate),Water,FD,,,,,,,,,Mesoporous (nanoparticulate),,,,,
3943,SCD,Sensors,Sheet,RF,,,I,,,cp,ow,Resorcinol-formaldehyde-Na2CO3 solution,Chemical (polymerization),Acetone,SCD,Post-integrating into a sensing device,,,,,,,,Mesoporous (nanoparticulate),,,,,
3944,FD,Adsorbent,Monolith,Cellulose,"Chitosan, GO",,B,"A, N",,ng,wa,Amphiprotic microcrystalline cellulose suspension + GO suspension + chitosan (frozen),No gelation,Water,FD,,,,,,,,,Macroporous (cellular),,,,,
3945,FD,Capacitors,Monolith,Cellulose nanofibers,,CNT-polyethyleneimine coating,K,,Al,ng,wa,Cellulose nanofiber suspension + butanetetracarboxylic acid + sodium hypophosphite (frozen),No gelation,Water,FD,"Post-heat treatment at 170 °C, CNT-polyethyleneimine coating",Chemical (ester),,,,,,,Macroporous (cellular),,,,,
3946,SCD,Not specific,Monolith,Cellulose,,,B,,,pp,al,Cellulose (1 wt%)-Ca(SCN) solution + ethanol,Physical (antisolvent),Ethanol,SCD,,,0.021,,,,,5,Mesoporous (nanofibrous),,,,,
3947,SCD,Not specific,Monolith,Cellulose,,,B,,,pp,al,Cellulose (2 wt%)-Ca(SCN) solution + ethanol,Physical (antisolvent),Ethanol,SCD,,,0.03,,,,,30,Mesoporous (nanofibrous),,,,,
