Repository: paulagirones/Aerogels_thermal_conductivity

# Aerogels_thermal_conductivity
Machine learning prediction of thermal conductivity in aerogels.

File: 20250220_dataset.csv (part 23 of 95)
Entry,Drying,Purpose,Shape,First materials,Second materials,Modification,First material class,Second materials class,Modification class,Gelation class,Solvent class,Process,Gelation mechanism,Final solvent,Drying details,Post drying treatment,Post-drying cross-linking,Envelope density g/cm3,Porosity,BET surface area m2/g,BJH pore size nm,BJH pore volume (total) cm3/g,compression elastic modulus MPa,SEM,Thermal conductivity W/(m K),Thermal method,Thermal method detail,,
3948,SCD,Not specific,Monolith,Cellulose,,,B,,,pp,al,Cellulose (3 wt%)-Ca(SCN) solution + ethanol,Physical (antisolvent),Ethanol,SCD,,,0.06,,,,,65,Mesoporous (nanofibrous),,,,,
3949,SCD,Not specific,Monolith,Cellulose,,,B,,,pp,al,Cellulose (4 wt%)-Ca(SCN) solution + ethanol,Physical (antisolvent),Ethanol,SCD,,,0.08,,,,,85,Mesoporous (nanofibrous),,,,,
3950,SCD,Not specific,Monolith,Cellulose,,,B,,,pp,al,Cellulose (5 wt%)-Ca(SCN) solution + ethanol,Physical (antisolvent),Ethanol,SCD,,,0.093,,,,,95,Mesoporous (nanofibrous),,,,,
3951,SCD,Not specific,Monolith,Cellulose,,,B,,,pp,al,Cellulose (1 wt%)-ZnCl2 solution + isopropanol,Physical (antisolvent),Isopropanol,SCD,,,0.059,,,,,2,Mesoporous (nanofibrous),,,,,
3952,SCD,Not specific,Monolith,Cellulose,,,B,,,pp,al,Cellulose (2 wt%)-ZnCl2 solution + isopropanol,Physical (antisolvent),Isopropanol,SCD,,,0.17,,,,,3,Mesoporous (nanofibrous),,,,,
3953,SCD,Not specific,Monolith,Cellulose,,,B,,,pp,al,Cellulose (3 wt%)-ZnCl2 solution + isopropanol,Physical (antisolvent),Isopropanol,SCD,,,0.22,,,,,6,Mesoporous (nanofibrous),,,,,
3954,SCD,Not specific,Monolith,Cellulose,,,B,,,pp,al,Cellulose (4 wt%)-ZnCl2 solution + isopropanol,Physical (antisolvent),Isopropanol,SCD,,,0.23,,,,,5,Mesoporous (nanofibrous),,,,,
3955,SCD,Not specific,Monolith,Cellulose,,,B,,,pp,al,Cellulose (5 wt%)-ZnCl2 solution + isopropanol,Physical (antisolvent),Isopropanol,SCD,,,0.299,,,,,9,Mesoporous (nanofibrous),,,,,
3956,FD,DDS,Monolith,Protein (whey),,Fish oil loading,C,,Lo,"pc, pp",wa,Whey protein-sodium azide solution + CaCl2-glucono-d-lactone solution,"Physical (Mn+, pH)",Water,FD,,,0.13,,2,,0.0061,0.4,Macroporous (flakes),,,,,
3957,FD,DDS,Monolith,Protein (whey),Cellulose nanofibers,Fish oil loading,C,K,Lo,"pc, pp",wa,Microcrystalline cellulose + whey protein-sodium azide solution + CaCl2-glucono-d-lactone solution,"Physical (Mn+, pH)",Water,FD,,,0.11,,3,,0.0078,0.35,Macroporous (flakes),,,,,
3958,FD,DDS,Monolith,Protein (whey),Cellulose nanofibers,Fish oil loading,C,K,Lo,"pc, pp",wa,Nanocrystalline cellulose + whey protein-sodium azide solution + CaCl2-glucono-d-lactone solution,"Physical (Mn+, pH)",Water,FD,,,0.16,,2,,0.0025,0.55,Macroporous (flakes),,,,,
3959,SCD,Not specific,Monolith,Cellulose,,,B,,,pp,uk,Microcrystalline cellulose (1 wt%)-ZnCl2 solution + water,Physical (antisolvent),Unknown,SCD,,,0.08,,,,,,Macroporous (fibrous),,,,,
3960,SCD,Not specific,Monolith,Cellulose,,,B,,,pp,uk,Microcrystalline cellulose (2 wt%)-ZnCl2 solution + water,Physical (antisolvent),Unknown,SCD,,,0.11,,,,,2,Macroporous (fibrous),,,,,
3961,SCD,Not specific,Monolith,Cellulose,,,B,,,pp,uk,Microcrystalline cellulose (3 wt%)-ZnCl2 solution + water,Physical (antisolvent),Unknown,SCD,,,0.2,,,,,10,Macroporous (fibrous),,,,,
3962,SCD,Not specific,Monolith,Cellulose,,,B,,,pp,uk,Microcrystalline cellulose (4 wt%)-ZnCl2 solution + water,Physical (antisolvent),Unknown,SCD,,,0.22,,,,,20,Macroporous (fibrous),,,,,
3963,SCD,Not specific,Monolith,Cellulose,,,B,,,pp,uk,Microcrystalline cellulose (5 wt%)-ZnCl2 solution + water,Physical (antisolvent),Unknown,SCD,,,0.25,,212,,,120,Macroporous (fibrous),,,,,
3964,SCD,Not specific,Monolith,Cellulose,,,B,,,pp,uk,Microcrystalline cellulose (1 wt%)-ZnCl2 solution + ethanol,Physical (antisolvent),Unknown,SCD,,,0.17,,,,,20,Macroporous (fibrous),,,,,
3965,SCD,Not specific,Monolith,Cellulose,,,B,,,pp,uk,Microcrystalline cellulose (2 wt%)-ZnCl2 solution + ethanol,Physical (antisolvent),Unknown,SCD,,,0.22,,,,,30,Macroporous (fibrous),,,,,
3966,SCD,Not specific,Monolith,Cellulose,,,B,,,pp,uk,Microcrystalline cellulose (3 wt%)-ZnCl2 solution + ethanol,Physical (antisolvent),Unknown,SCD,,,0.24,,,,,70,Macroporous (fibrous),,,,,
3967,SCD,Not specific,Monolith,Cellulose,,,B,,,pp,uk,Microcrystalline cellulose (4 wt%)-ZnCl2 solution + ethanol,Physical (antisolvent),Unknown,SCD,,,0.27,,319,,,40,Macroporous (fibrous),,,,,
3968,SCD,Not specific,Monolith,Cellulose,,,B,,,pp,uk,Microcrystalline cellulose (5 wt%)-ZnCl2 solution + ethanol,Physical (antisolvent),Unknown,SCD,,,0.3,,,,,50,Macroporous (fibrous),,,,,
3969,SCD,Not specific,Monolith,Cellulose,,,B,,,pp,uk,Microcrystalline cellulose (1 wt%)-ZnCl2 solution + 2-propanol,Physical (antisolvent),Unknown,SCD,,,0.1,,,,,5,Macroporous (fibrous),,,,,
3970,SCD,Not specific,Monolith,Cellulose,,,B,,,pp,uk,Microcrystalline cellulose (2 wt%)-ZnCl2 solution + 2-propanol,Physical (antisolvent),Unknown,SCD,,,0.18,,,,,30,Macroporous (fibrous),,,,,
3971,SCD,Not specific,Monolith,Cellulose,,,B,,,pp,uk,Microcrystalline cellulose (3 wt%)-ZnCl2 solution + 2-propanol,Physical (antisolvent),Unknown,SCD,,,0.2,,326,,,60,Macroporous (fibrous),,,,,
3972,SCD,Not specific,Monolith,Cellulose,,,B,,,pp,uk,Microcrystalline cellulose (4 wt%)-ZnCl2 solution + 2-propanol,Physical (antisolvent),Unknown,SCD,,,0.23,,,,,90,Macroporous (fibrous),,,,,
3973,SCD,Not specific,Monolith,Cellulose,,,B,,,pp,uk,Microcrystalline cellulose (5 wt%)-ZnCl2 solution + 2-propanol,Physical (antisolvent),Unknown,SCD,,,0.26,,,,,100,Macroporous (fibrous),,,,,
3974,SCD,Not specific,Monolith,Cellulose,,,B,,,pp,uk,Microcrystalline cellulose (1 wt%)-ZnCl2 solution + acetone,Physical (antisolvent),Unknown,SCD,,,0.1,,,,,10,Macroporous (fibrous),,,,,
3975,SCD,Not specific,Monolith,Cellulose,,,B,,,pp,uk,Microcrystalline cellulose (2 wt%)-ZnCl2 solution + acetone,Physical (antisolvent),Unknown,SCD,,,0.16,,340,,,40,Macroporous (fibrous),,,,,
3976,SCD,Not specific,Monolith,Cellulose,,,B,,,pp,uk,Microcrystalline cellulose (3 wt%)-ZnCl2 solution + acetone,Physical (antisolvent),Unknown,SCD,,,0.25,,,,,60,Macroporous (fibrous),,,,,
3977,SCD,Not specific,Monolith,Cellulose,,,B,,,pp,uk,Microcrystalline cellulose (4 wt%)-ZnCl2 solution + acetone,Physical (antisolvent),Unknown,SCD,,,0.23,,,,,50,Macroporous (fibrous),,,,,
3978,SCD,Not specific,Monolith,Cellulose,,,B,,,pp,uk,Microcrystalline cellulose (5 wt%)-ZnCl2 solution + acetone,Physical (antisolvent),Unknown,SCD,,,0.28,,,,,80,Macroporous (fibrous),,,,,
3979,SCD,DDS,Beads,Alginate,,Drug loading,A,,Lo,pc,al,Alginate solution + CaCl2 solution,Physical (Mn+),Ethanol,SCD (100 bar),Drug loading in scCO2,,,,400,10.7,0.79,,Mesoporous (nanofibrous),,,,,
3980,SCD,DDS,Beads,Alginate,,Drug loading,A,,Lo,pc,al,Alginate solution + CaCl2 solution,Physical (Mn+),Ethanol,SCD (120 bar),Drug loading in scCO2,,,,430,10.5,0.86,,Mesoporous (nanofibrous),,,,,
3981,SCD,DDS,Beads,Alginate,,Drug loading,A,,Lo,pc,al,Alginate solution + CaCl2 solution,Physical (Mn+),Ethanol,SCD (150 bar),Drug loading in scCO2,,,,425,10.9,0.84,,Mesoporous (nanofibrous),,,,,
3982,FD,Thermal insulation,Monolith,Bacterial cellulose,,,K,,,ng,wa,Bacterial cellulose suspension (frozen),No gelation,Water,FD,,,,,,,,0.01,Macroporous (fibrous),,,,,
3983,FD,Thermal insulation,Monolith,Bacterial cellulose,Cellulose nanofibers,,K,K,,ng,wa,Bacterial cellulose + cellulose nanocrystal suspension (1%) (frozen),No gelation,Water,FD,,,,,,,,0.02,Macroporous (fibrous),0.027,Steady state,HFM,,
3984,FD,Thermal insulation,Monolith,Bacterial cellulose,Cellulose nanofibers,,K,K,,ng,wa,Bacterial cellulose + cellulose nanocrystal suspension (2%) (frozen),No gelation,Water,FD,,,,,,,,0.02,Macroporous (fibrous),0.027,Steady state,HFM,,
3985,FD,Thermal insulation,Monolith,Bacterial cellulose,Cellulose nanofibers,,K,K,,ng,wa,Bacterial cellulose + cellulose nanocrystal suspension (5%) (frozen),No gelation,Water,FD,,,,,,,,0.06,Macroporous (fibrous),0.025,Steady state,HFM,,
3986,FD,Thermal insulation,Monolith,Bacterial cellulose,Cellulose nanofibers,,K,K,,ng,wa,Bacterial cellulose + cellulose nanocrystal suspension (10%) (frozen),No gelation,Water,FD,,,,,142,,,0.06,Macroporous (fibrous),0.025,Steady state,HFM,,
3987,FD,Thermal insulation,Monolith,Bacterial cellulose,Cellulose nanofibers,,K,K,,ng,wa,Bacterial cellulose + cellulose nanocrystal suspension (20%) (frozen),No gelation,Water,FD,,,,,,,,,Macroporous (fibrous),0.025,Steady state,HFM,,
3988,FD,Thermal insulation,Monolith,Bacterial cellulose,Cellulose nanofibers,,K,K,,ng,wa,"Bacterial cellulose + nanofibrillated cellulose (5 min treatment, 1%) suspension (frozen)",No gelation,Water,FD,,,,,,,,0.02,Macroporous (fibrous),0.0275,Steady state,HFM,,
3989,FD,Thermal insulation,Monolith,Bacterial cellulose,Cellulose nanofibers,,K,K,,ng,wa,"Bacterial cellulose + nanofibrillated cellulose (5 min treatment, 2%) suspension (frozen)",No gelation,Water,FD,,,,,,,,0.02,Macroporous (fibrous),0.027,Steady state,HFM,,
3990,FD,Thermal insulation,Monolith,Bacterial cellulose,Cellulose nanofibers,,K,K,,ng,wa,"Bacterial cellulose + nanofibrillated cellulose (5 min treatment, 5%) suspension (frozen)",No gelation,Water,FD,,,,,,,,0.03,Macroporous (fibrous),0.025,Steady state,HFM,,
3991,FD,Thermal insulation,Monolith,Bacterial cellulose,Cellulose nanofibers,,K,K,,ng,wa,"Bacterial cellulose + nanofibrillated cellulose (5 min treatment, 10%) suspension (frozen)",No gelation,Water,FD,,,,,161,,,0.06,Macroporous (fibrous),0.023,Steady state,HFM,,
3992,FD,Thermal insulation,Monolith,Bacterial cellulose,Cellulose nanofibers,,K,K,,ng,wa,"Bacterial cellulose + nanofibrillated cellulose (5 min treatment, 20%) suspension (frozen)",No gelation,Water,FD,,,,,,,,,Macroporous (fibrous),0.023,Steady state,HFM,,
3993,FD,Thermal insulation,Monolith,Bacterial cellulose,Cellulose nanofibers,,K,K,,ng,wa,"Bacterial cellulose + nanofibrillated cellulose (2 h treatment, 1%) suspension (frozen)",No gelation,Water,FD,,,,,,,,0.08,Macroporous (fibrous),0.027,Steady state,HFM,,
3994,FD,Thermal insulation,Monolith,Bacterial cellulose,Cellulose nanofibers,,K,K,,ng,wa,"Bacterial cellulose + nanofibrillated cellulose (2 h treatment, 2%) suspension (frozen)",No gelation,Water,FD,,,,,,,,0.11,Macroporous (fibrous),0.026,Steady state,HFM,,
3995,FD,Thermal insulation,Monolith,Bacterial cellulose,Cellulose nanofibers,,K,K,,ng,wa,"Bacterial cellulose + nanofibrillated cellulose (2 h treatment, 5%) suspension (frozen)",No gelation,Water,FD,,,,,,,,0.15,Macroporous (fibrous),0.025,Steady state,HFM,,
3996,FD,Thermal insulation,Monolith,Bacterial cellulose,Cellulose nanofibers,,K,K,,ng,wa,"Bacterial cellulose + nanofibrillated cellulose (2 h treatment, 10%) suspension (frozen)",No gelation,Water,FD,,,,,117,,,0.17,Macroporous (fibrous),0.023,Steady state,HFM,,
3997,FD,Thermal insulation,Monolith,Bacterial cellulose,Cellulose nanofibers,,K,K,,ng,wa,"Bacterial cellulose + nanofibrillated cellulose (2 h treatment, 20%) suspension (frozen)",No gelation,Water,FD,,,,,,,,,Macroporous (fibrous),0.025,Steady state,HFM,,
3998,SCD,Catalysis,Monolith,Polyurea,,"Metal, metal oxide composites",I,,Lo,cp,ow,H3BO3 in DMF-ethylacetate + Desmodur RE (TIPM + H3BO3/solvent = 4 wt%),Chemical (polymerization),Acetone,SCD,Incorporation of metal/metal oxide (detail unknown),,0.283,77%,367,42,2.74,,Mesoporous (nanoparticulate),,,,,
3999,SCD,Catalysis,Monolith,Polyurea,,"Metal, metal oxide composites",I,,Lo,cp,ow,H3BO3 in DMF-ethylacetate + Desmodur RE (TIPM + H3BO3/solvent = 8 wt%),Chemical (polymerization),Acetone,SCD,Incorporation of metal/metal oxide (detail unknown),,0.467,62%,398,34,1.34,,Mesoporous (nanoparticulate),,,,,
4000,SCD,Catalysis,Monolith,Polyurea,,"Metal, metal oxide composites",I,,Lo,cp,ow,H3BO3 in DMF-ethylacetate + Desmodur RE (TIPM + H3BO3/solvent = 12 wt%),Chemical (polymerization),Acetone,SCD,Incorporation of metal/metal oxide (detail unknown),,0.545,56%,340,14,1.03,,Mesoporous (nanoparticulate),,,,,
4001,SCD,Catalysis,Monolith,Polyurea,,"Metal, metal oxide composites",I,,Lo,cp,ow,H3BO3 in DMF-ethylacetate + Desmodur RE (TIPM + H3BO3/solvent = 16 wt%),Chemical (polymerization),Acetone,SCD,Incorporation of metal/metal oxide (detail unknown),,0.576,54%,317,17,0.93,,Mesoporous (nanoparticulate),,,,,
4002,SCD,Catalysis,Monolith,Polyurea,,"Metal, metal oxide composites",I,,Lo,cp,ow,Et3N in water-DMF-ethylacetate + Desmodur RE (TIPM + H2O/solvent = 4 wt%),Chemical (polymerization),Acetone,SCD,Incorporation of metal/metal oxide (detail unknown),,0.393,68%,278,27,1.73,,Mesoporous (nanoparticulate),,,,,
4003,SCD,Catalysis,Monolith,Polyurea,,"Metal, metal oxide composites",I,,Lo,cp,ow,Et3N in water-DMF-ethylacetate + Desmodur RE (TIPM + H2O/solvent = 8 wt%),Chemical (polymerization),Acetone,SCD,Incorporation of metal/metal oxide (detail unknown),,0.6,52%,291,11,0.86,,Mesoporous (nanoparticulate),,,,,
4004,SCD,Catalysis,Monolith,Polyurea,,"Metal, metal oxide composites",I,,Lo,cp,ow,Et3N in water-DMF-ethylacetate + Desmodur RE (TIPM + H2O/solvent = 12 wt%),Chemical (polymerization),Acetone,SCD,Incorporation of metal/metal oxide (detail unknown),,0.557,54%,327,10,0.99,,Mesoporous (nanoparticulate),,,,,
4005,SCD,Catalysis,Monolith,Polyurea,,"Metal, metal oxide composites",I,,Lo,cp,ow,Et3N in water-DMF-ethylacetate + Desmodur RE (TIPM + H2O/solvent = 16 wt%),Chemical (polymerization),Acetone,SCD,Incorporation of metal/metal oxide (detail unknown),,0.438,65%,353,16,1.52,,Mesoporous (nanoparticulate),,,,,
4006,SCD,Thermal insulation,Monolith,Cellulose,,,B,,,pp,al,Cellulose-Amim Cl solution + water,Physical (antisolvent),Ethanol,SCD,,,0.024,98.60%,234,22.7,1.28,15.2,Mesoporous (nanofibrous),,,,,
4007,SCD,Thermal insulation,Monolith,Cellulose,,,B,,,pp,al,Cellulose-Amim Cl solution + water-AmimCl (20%),Physical (antisolvent),Ethanol,SCD,,,0.03,98.10%,244,24.8,1.38,23.4,Mesoporous (nanofibrous),,,,,
4008,SCD,Thermal insulation,Monolith,Cellulose,,,B,,,pp,al,Cellulose-Amim Cl solution + water-AmimCl (40%),Physical (antisolvent),Ethanol,SCD,,,0.03,98.10%,176,25.8,0.99,23.7,Mesoporous (nanofibrous),,,,,
4009,SCD,Thermal insulation,Monolith,Cellulose,,,B,,,pp,al,Cellulose-Amim Cl solution + water-AmimCl (60%),Physical (antisolvent),Ethanol,SCD,,,0.029,98.20%,227,24.9,1.27,27.3,Mesoporous (nanofibrous),,,,,
4010,SCD,Thermal insulation,Monolith,Cellulose nanofibers,,,K,,,pp,al,TEMPO-oxidized cellulose nanofiber suspention + HCl solution,Physical (pH),Ethanol,SCD,,,,,,,,,Mesoporous (nanofibrous),,,,,
4011,FD,Thermal insulation,Monolith,Cellulose nanofibers,,,K,,,pp,al,TEMPO-oxidized cellulose nanofiber suspention + t-butanol (frozen),Physical (antisolvent),t-Butanol,FD,,,,,,,,,Macroporous (cellular),,,,,
4012,FD,Thermal insulation,Monolith,Cellulose nanofibers,,,K,,,ng,wa,TEMPO-oxidized cellulose nanofiber suspention (frozen),No gelation,Water,FD,,,,,,,,,Macroporous (cellular),,,,,
4013,SCD,Filters,Sheet,Bacterial cellulose,,Fluorosilan modification,K,,Si,pp,al,Bacterial cellulose gel from G. medellinensis,Physical (aggregation),Ethanol,SCD,"Post-treatment with tridecafluoro-1,1,2,2-tetrahydrooctyl)-trichlorosilane",,,98%,,,,,Macroporous (nanofibrous),0.027,Steady state,Unknown,,
4014,FD,Not specific,Monolith,Cellulose nanofibers,,,K,,,ng,wa,Nanofibrillated cellulose (cotton) suspension (frozen),No gelation,Water,FD,,,,,94,11.4,0.27,,Macroporous (fibrous),,,,,
4015,FD,Not specific,Monolith,Cellulose nanofibers,,,K,,,ng,wa,Nanofibrillated cellulose (corn stalk) suspension (frozen),No gelation,Water,FD,,,,,91,13.3,0.3,,Macroporous (fibrous),,,,,
4016,FD,Separation,Monolith,Cellulose nanofibers,,Acrylate modification,K,,Al,cc,wa,Acrylate-modified cellulose nanofiber suspension + Kymene (frozen),Chemical (epoxy),Water,FD,,,0.0232,98.50%,68,,,,Macroporous (cellular and fibrous),,,,,
4017,VD,Not specific,Monolith,Polyimide,,,G,,,cp,or,"4,4-Diaminodiphenyl methane + pyromellitic dianhydride in DMF-methanol (1 day), washed with acetone",Chemical (polymerization),Cyclohexane,VD,,,0.13,,,,,,Mesoporous (nanoparticulate),,,,,
4018,VD,Not specific,Monolith,Polyimide,,,G,,,cp,or,"4,4-Diaminodiphenyl methane + pyromellitic dianhydride in DMF-methanol (1 day), washed with acetone",Chemical (polymerization),Cyclohexane,VD,Post-calcination at 300 °C,,0.175,,22,,,,Mesoporous (nanoparticulate),,,,,
4019,VD,Not specific,Monolith,Polyimide,,,G,,,cp,or,"4,4-Diaminodiphenyl methane + pyromellitic dianhydride in DMF-methanol (2 day), washed with acetone",Chemical (polymerization),Cyclohexane,VD,Post-calcination at 300 °C,,0.18,,44,,,,Mesoporous (nanoparticulate),,,,,
4020,VD,Not specific,Monolith,Polyimide,,,G,,,cp,or,"4,4-Diaminodiphenyl methane + pyromellitic dianhydride in DMF-methanol (3 day), washed with acetone",Chemical (polymerization),Cyclohexane,VD,Post-calcination at 300 °C,,0.184,,84,,,,Mesoporous (nanoparticulate),,,,,
4021,VD,Not specific,Monolith,Polyimide,,,G,,,cp,or,"4,4-Diaminodiphenyl methane + pyromellitic dianhydride in DMF-methanol (4 day), washed with acetone",Chemical (polymerization),Cyclohexane,VD,Post-calcination at 300 °C,,0.198,,116,,,,Mesoporous (nanoparticulate),,,,,
4022,FD,Not specific,Monolith?,Glucomannan,,,A,,,ng,wa,Konjac glucomannan solution (frozen),No gelation,Water,FD,,,0.07,,,,,2.85,Macroporous (fibrous),,,,,
4023,FD,Not specific,Monolith?,Glucomannan,,,A,,,ng,wa,Konjac glucomannan solution (frozen),No gelation,Water,FD,,,0.19,,,,,7.39,Macroporous (fibrous),,,,,
4024,FD,Separation,Sheet,Cellulose nanofibers,Polyamideamine ,,K,G,,ng,wa,Cellulose nanofiber suspension + polyamideamine-epichlorohydrin (frozen),No gelation,Water,FD,,,,,,,,,Macroporous (cellular and fibrous),,,,,
4025,FD,DDS,Monolith,Galactomannan,,Lysosome incorporation,A,,Lo,ng,wa,TEMPO-oxidezed Fenugreek gum suspension (frozen),No gelation,Water,FD,,,,,,,,,Macroporous (flakes),,,,,
4026,SCD,Thermal insulation,Monolith,Polyimide,,Poly(maleic acid) crosslinking,G,,Al,cp,ow,"4,4'-Oxydianiline + 2,2'-dimethylbenzidine (50%) + biphenyl-3,3',4,4'-tetracarboxylic anhydride (n = 25) in N-methyl-2-pyrrolidinone + poly(ethylene-altmaleic anhydride)",Chemical (polymerization),Acetone,SCD,,,0.148,89.40%,431,,,23.9,Mesoporous (nanoparticulate),,,,,
4027,SCD,Thermal insulation,Monolith,Polyimide,,Poly(maleic acid) crosslinking,G,,Al,cp,ow,"4,4'-Oxydianiline + 2,2'-dimethylbenzidine (50%) + biphenyl-3,3',4,4'-tetracarboxylic anhydride (n = 25) in N-methyl-2-pyrrolidinone + poly(maleicanhydride-alt-1-octadecene)",Chemical (polymerization),Acetone,SCD,,,0.144,89.30%,470,,,8.6,Mesoporous (nanoparticulate),,,,,
4028,SCD,Thermal insulation,Monolith,Polyimide,,Poly(maleic acid) crosslinking,G,,Al,cp,ow,"4,4'-Oxydianiline + 2,2'-dimethylbenzidine (50%) + biphenyl-3,3',4,4'-tetracarboxylic anhydride (n = 25) in N-methyl-2-pyrrolidinone + poly(ethylene-altmaleic anhydride)",Chemical (polymerization),Acetone,SCD,,,0.149,89.30%,426,,,23.5,Mesoporous (nanoparticulate),,,,,
4029,SCD,Thermal insulation,Monolith,Polyimide,,Poly(maleic acid) crosslinking,G,,Al,cp,ow,"4,4'-Oxydianiline + 2,2'-dimethylbenzidine (50%) + biphenyl-3,3',4,4'-tetracarboxylic anhydride (n = 25) in N-methyl-2-pyrrolidinone + poly(isobutylene-alt-maleic anhydride)",Chemical (polymerization),Acetone,SCD,,,0.138,89.80%,442,,,2.74,Mesoporous (nanoparticulate),,,,,
4030,SCD,Thermal insulation,Monolith,Polyimide,,Poly(maleic acid) crosslinking,G,,Al,cp,ow,"4,4'-Oxydianiline + 2,2'-dimethylbenzidine (50%) + biphenyl-3,3',4,4'-tetracarboxylic anhydride (n = 30) in N-methyl-2-pyrrolidinone + poly(maleicanhydride-alt-1-octadecene)",Chemical (polymerization),Acetone,SCD,,,0.156,89.00%,447,,,16.3,Mesoporous (nanoparticulate),,,,,
4031,SCD,Thermal insulation,Monolith,Polyimide,,Poly(maleic acid) crosslinking,G,,Al,cp,ow,"4,4'-Oxydianiline + biphenyl-3,3',4,4'-tetracarboxylic anhydride (n = 25) in N-methyl-2-pyrrolidinone + poly(ethylene-altmaleic anhydride)",Chemical (polymerization),Acetone,SCD,,,0.164,89.30%,370,,,25.4,Mesoporous (nanoparticulate),,,,,
4032,SCD,Thermal insulation,Monolith,Polyimide,,Poly(maleic acid) crosslinking,G,,Al,cp,ow,"4,4'-Oxydianiline + 2,2'-dimethylbenzidine (50%) + biphenyl-3,3',4,4'-tetracarboxylic anhydride (n = 25) in N-methyl-2-pyrrolidinone + poly(maleicanhydride-alt-1-octadecene)",Chemical (polymerization),Acetone,SCD,,,0.154,88.90%,475,,,8.4,Mesoporous (nanoparticulate),,,,,
4033,SCD,Thermal insulation,Monolith,Polyimide,,Poly(maleic acid) crosslinking,G,,Al,cp,ow,"4,4'-Oxydianiline + 2,2'-dimethylbenzidine (50%) + biphenyl-3,3',4,4'-tetracarboxylic anhydride (n = 25) in N-methyl-2-pyrrolidinone + poly(isobutylene-alt-maleic anhydride)",Chemical (polymerization),Acetone,SCD,,,0.149,89.40%,448,,,3.4,Mesoporous (nanoparticulate),,,,,
4034,SCD,Thermal insulation,Monolith,Polyimide,,Poly(maleic acid) crosslinking,G,,Al,cp,ow,"2,2'-Dimethylbenzidine + biphenyl-3,3',4,4'-tetracarboxylic anhydride (n = 30) in N-methyl-2-pyrrolidinone + poly(isobutylene-alt-maleic anhydride)",Chemical (polymerization),Acetone,SCD,,,0.137,90.00%,526,,,47.3,Mesoporous (nanoparticulate),,,,,
4035,SCD,Thermal insulation,Monolith,Polyimide,,Poly(maleic acid) crosslinking,G,,Al,cp,ow,"4,4'-Oxydianiline + biphenyl-3,3',4,4'-tetracarboxylic anhydride (n = 25) in N-methyl-2-pyrrolidinone + poly(maleicanhydride-alt-1-octadecene)",Chemical (polymerization),Acetone,SCD,,,0.153,89.90%,377,,,25.8,Mesoporous (nanoparticulate),,,,,
4036,SCD,Thermal insulation,Monolith,Polyimide,,Poly(maleic acid) crosslinking,G,,Al,cp,ow,"4,4'-Oxydianiline + biphenyl-3,3',4,4'-tetracarboxylic anhydride (n = 20) in N-methyl-2-pyrrolidinone + poly(maleicanhydride-alt-1-octadecene)",Chemical (polymerization),Acetone,SCD,,,0.142,90.60%,395,,,20.6,Mesoporous (nanoparticulate),,,,,
4037,SCD,Thermal insulation,Monolith,Polyimide,,Poly(maleic acid) crosslinking,G,,Al,cp,ow,"4,4'-Oxydianiline + biphenyl-3,3',4,4'-tetracarboxylic anhydride (n = 30) in N-methyl-2-pyrrolidinone + poly(isobutylene-alt-maleic anhydride)",Chemical (polymerization),Acetone,SCD,,,0.163,89.90%,373,,,20.2,Mesoporous (nanoparticulate),,,,,
4038,SCD,Thermal insulation,Monolith,Polyimide,,Poly(maleic acid) crosslinking,G,,Al,cp,ow,"2,2'-Dimethylbenzidine + biphenyl-3,3',4,4'-tetracarboxylic anhydride (n = 30) in N-methyl-2-pyrrolidinone + poly(ethylene-altmaleic anhydride)",Chemical (polymerization),Acetone,SCD,,,0.132,90.30%,507,,,53.3,Mesoporous (nanoparticulate),,,,,
4039,SCD,Thermal insulation,Monolith,Polyimide,,Poly(maleic acid) crosslinking,G,,Al,cp,ow,"2,2'-Dimethylbenzidine + biphenyl-3,3',4,4'-tetracarboxylic anhydride (n = 30) in N-methyl-2-pyrrolidinone + poly(isobutylene-alt-maleic anhydride)",Chemical (polymerization),Acetone,SCD,,,0.127,90.70%,529,,,44.4,Mesoporous (nanoparticulate),,,,,
4040,SCD,Thermal insulation,Monolith,Polyimide,,Poly(maleic acid) crosslinking,G,,Al,cp,ow,"4,4'-Oxydianiline + 2,2'-dimethylbenzidine (50%) + biphenyl-3,3',4,4'-tetracarboxylic anhydride (n = 20) in N-methyl-2-pyrrolidinone + poly(isobutylene-alt-maleic anhydride)",Chemical (polymerization),Acetone,SCD,,,0.134,90.30%,474,,,3.1,Mesoporous (nanoparticulate),,,,,
4041,SCD,Thermal insulation,Monolith,Polyimide,,Poly(maleic acid) crosslinking,G,,Al,cp,ow,"4,4'-Oxydianiline + biphenyl-3,3',4,4'-tetracarboxylic anhydride (n = 20) in N-methyl-2-pyrrolidinone + poly(ethylene-altmaleic anhydride)",Chemical (polymerization),Acetone,SCD,,,0.155,89.90%,362,,,33.2,Mesoporous (nanoparticulate),,,,,
4042,SCD,Thermal insulation,Monolith,Polyimide,,Poly(maleic acid) crosslinking,G,,Al,cp,ow,"4,4'-Oxydianiline + 2,2'-dimethylbenzidine (50%) + biphenyl-3,3',4,4'-tetracarboxylic anhydride (n = 25) in N-methyl-2-pyrrolidinone + poly(maleicanhydride-alt-1-octadecene)",Chemical (polymerization),Acetone,SCD,,,0.155,88.80%,450,,,2.7,Mesoporous (nanoparticulate),,,,,
4043,SCD,Thermal insulation,Monolith,Polyimide,,Poly(maleic acid) crosslinking,G,,Al,cp,ow,"4,4'-Oxydianiline + biphenyl-3,3',4,4'-tetracarboxylic anhydride (n = 20) in N-methyl-2-pyrrolidinone + poly(isobutylene-alt-maleic anhydride)",Chemical (polymerization),Acetone,SCD,,,0.145,90.30%,405,,,23.2,Mesoporous (nanoparticulate),,,,,
4044,SCD,Thermal insulation,Monolith,Polyimide,,Poly(maleic acid) crosslinking,G,,Al,cp,ow,"2,2'-Dimethylbenzidine + biphenyl-3,3',4,4'-tetracarboxylic anhydride (n = 20) in N-methyl-2-pyrrolidinone + poly(isobutylene-alt-maleic anhydride)",Chemical (polymerization),Acetone,SCD,,,0.119,91.30%,540,,,47.1,Mesoporous (nanoparticulate),,,,,
4045,SCD,Thermal insulation,Monolith,Polyimide,,Poly(maleic acid) crosslinking,G,,Al,cp,ow,"4,4'-Oxydianiline + 2,2'-dimethylbenzidine (50%) + biphenyl-3,3',4,4'-tetracarboxylic anhydride (n = 25) in N-methyl-2-pyrrolidinone + poly(ethylene-altmaleic anhydride)",Chemical (polymerization),Acetone,SCD,,,0.16,88.40%,404,,,20.4,Mesoporous (nanoparticulate),,,,,
4046,SCD,Thermal insulation,Monolith,Polyimide,,Poly(maleic acid) crosslinking,G,,Al,cp,ow,"2,2'-Dimethylbenzidine + biphenyl-3,3',4,4'-tetracarboxylic anhydride (n = 25) in N-methyl-2-pyrrolidinone + poly(maleicanhydride-alt-1-octadecene)",Chemical (polymerization),Acetone,SCD,,,0.121,91.20%,522,,,55.9,Mesoporous (nanoparticulate),,,,,
4047,SCD,Thermal insulation,Monolith,Polyimide,,Poly(maleic acid) crosslinking,G,,Al,cp,ow,"2,2'-Dimethylbenzidine + biphenyl-3,3',4,4'-tetracarboxylic anhydride (n = 30) in N-methyl-2-pyrrolidinone + poly(maleicanhydride-alt-1-octadecene)",Chemical (polymerization),Acetone,SCD,,,0.126,90.40%,499,,,57.2,Mesoporous (nanoparticulate),,,,,
4048,SCD,Thermal insulation,Monolith,Polyimide,,Poly(maleic acid) crosslinking,G,,Al,cp,ow,"4,4'-Oxydianiline + biphenyl-3,3',4,4'-tetracarboxylic anhydride (n = 30) in N-methyl-2-pyrrolidinone + poly(ethylene-altmaleic anhydride)",Chemical (polymerization),Acetone,SCD,,,0.164,89.50%,378,,,23.3,Mesoporous (nanoparticulate),,,,,
4049,SCD,Thermal insulation,Monolith,Polyimide,,Poly(maleic acid) crosslinking,G,,Al,cp,ow,"2,2'-Dimethylbenzidine + biphenyl-3,3',4,4'-tetracarboxylic anhydride (n = 20) in N-methyl-2-pyrrolidinone + poly(ethylene-altmaleic anhydride)",Chemical (polymerization),Acetone,SCD,,,0.125,91.20%,554,,,55.8,Mesoporous (nanoparticulate),,,,,
4050,SCD,Thermal insulation,Monolith,Polyimide,,Poly(maleic acid) crosslinking,G,,Al,cp,ow,"4,4'-Oxydianiline + biphenyl-3,3',4,4'-tetracarboxylic anhydride (n = 25) in N-methyl-2-pyrrolidinone + poly(isobutylene-alt-maleic anhydride)",Chemical (polymerization),Acetone,SCD,,,0.156,89.80%,397,,,27.7,Mesoporous (nanoparticulate),,,,,
4051,SCD,Thermal insulation,Monolith,Polyimide,,Poly(maleic acid) crosslinking,G,,Al,cp,ow,"4,4'-Oxydianiline + 2,2'-dimethylbenzidine (50%) + biphenyl-3,3',4,4'-tetracarboxylic anhydride (n = 20) in N-methyl-2-pyrrolidinone + poly(maleicanhydride-alt-1-octadecene)",Chemical (polymerization),Acetone,SCD,,,0.129,90.60%,472,,,11.1,Mesoporous (nanoparticulate),,,,,
4052,SCD,Thermal insulation,Monolith,Polyimide,,Poly(maleic acid) crosslinking,G,,Al,cp,ow,"4,4'-Oxydianiline + 2,2'-dimethylbenzidine (50%) + biphenyl-3,3',4,4'-tetracarboxylic anhydride (n = 25) in N-methyl-2-pyrrolidinone + poly(ethylene-altmaleic anhydride)",Chemical (polymerization),Acetone,SCD,,,0.143,89.60%,430,,,23.1,Mesoporous (nanoparticulate),,,,,
4053,SCD,Thermal insulation,Monolith,Polyimide,,Poly(maleic acid) crosslinking,G,,Al,cp,ow,"4,4'-Oxydianiline + 2,2'-dimethylbenzidine (50%) + biphenyl-3,3',4,4'-tetracarboxylic anhydride (n = 20) in N-methyl-2-pyrrolidinone + poly(ethylene-altmaleic anhydride)",Chemical (polymerization),Acetone,SCD,,,0.128,90.50%,480,,,16.5,Mesoporous (nanoparticulate),,,,,
4054,SCD,Thermal insulation,Monolith,Polyimide,,Poly(maleic acid) crosslinking,G,,Al,cp,ow,"4,4'-Oxydianiline + 2,2'-dimethylbenzidine (50%) + biphenyl-3,3',4,4'-tetracarboxylic anhydride (n = 30) in N-methyl-2-pyrrolidinone + poly(ethylene-altmaleic anhydride)",Chemical (polymerization),Acetone,SCD,,,0.164,88.10%,379,,,42.6,Mesoporous (nanoparticulate),,,,,
4055,SCD,Thermal insulation,Monolith,Polyimide,,Poly(maleic acid) crosslinking,G,,Al,cp,ow,"4,4'-Oxydianiline + 2,2'-dimethylbenzidine (50%) + biphenyl-3,3',4,4'-tetracarboxylic anhydride (n = 25) in N-methyl-2-pyrrolidinone + poly(isobutylene-alt-maleic anhydride)",Chemical (polymerization),Acetone,SCD,,,0.136,90.20%,488,,,6.4,Mesoporous (nanoparticulate),,,,,
4056,SCD,Thermal insulation,Monolith,Polyimide,,Poly(maleic acid) crosslinking,G,,Al,cp,ow,"4,4'-Oxydianiline + 2,2'-dimethylbenzidine (50%) + biphenyl-3,3',4,4'-tetracarboxylic anhydride (n = 25) in N-methyl-2-pyrrolidinone + poly(isobutylene-alt-maleic anhydride)",Chemical (polymerization),Acetone,SCD,,,0.144,89.80%,445,,,12.6,Mesoporous (nanoparticulate),,,,,
4057,SCD,Thermal insulation,Monolith,Polyimide,,Poly(maleic acid) crosslinking,G,,Al,cp,ow,"4,4'-Oxydianiline + 2,2'-dimethylbenzidine (50%) + biphenyl-3,3',4,4'-tetracarboxylic anhydride (n = 30) in N-methyl-2-pyrrolidinone + poly(isobutylene-alt-maleic anhydride)",Chemical (polymerization),Acetone,SCD,,,0.156,88.30%,421,,,32.8,Mesoporous (nanoparticulate),,,,,
4058,SCD,Thermal insulation,Monolith,Polyimide,,Poly(maleic acid) crosslinking,G,,Al,cp,ow,"4,4'-Oxydianiline + 2,2'-dimethylbenzidine (50%) + biphenyl-3,3',4,4'-tetracarboxylic anhydride (n = 25) in N-methyl-2-pyrrolidinone + poly(maleicanhydride-alt-1-octadecene)",Chemical (polymerization),Acetone,SCD,,,0.153,89.00%,450,,,23.2,Mesoporous (nanoparticulate),,,,,
4059,SCD,Thermal insulation,Monolith,Polyimide,,Poly(maleic acid) crosslinking,G,,Al,cp,ow,"4,4'-Oxydianiline + biphenyl-3,3',4,4'-tetracarboxylic anhydride (n = 30) in N-methyl-2-pyrrolidinone + poly(maleicanhydride-alt-1-octadecene)",Chemical (polymerization),Acetone,SCD,,,0.164,90.20%,363,,,25.6,Mesoporous (nanoparticulate),,,,,
4060,SCD,Thermal insulation,Monolith,Polyimide,,Poly(maleic acid) crosslinking,G,,Al,cp,ow,"2,2'-Dimethylbenzidine + biphenyl-3,3',4,4'-tetracarboxylic anhydride (n = 20) in N-methyl-2-pyrrolidinone + poly(maleicanhydride-alt-1-octadecene)",Chemical (polymerization),Acetone,SCD,,,0.119,91.40%,515,,,39.8,Mesoporous (nanoparticulate),,,,,
4061,SCD,Thermal insulation,Monolith,Polyimide,,Poly(maleic acid) crosslinking,G,,Al,cp,ow,"2,2'-Dimethylbenzidine + biphenyl-3,3',4,4'-tetracarboxylic anhydride (n = 30) in N-methyl-2-pyrrolidinone + poly(ethylene-altmaleic anhydride)",Chemical (polymerization),Acetone,SCD,,,0.146,89.50%,511,,,60.5,Mesoporous (nanoparticulate),,,,,
4062,FD,Adsorbent,Monolith,Cellulose nanofibers,,,K,,,ng,wa,TEMPO-oxidized cellulose nanofiber suspension (frozen),No gelation,Water,FD,,,0.04,97.50%,,,,,Macroporous (fibrous),,,,,
4063,FD,Adsorbent,Monolith,Cellulose nanofibers,,Melamin coating,K,,Al,ng,wa,TEMPO-oxidized cellulose nanofiber suspension (frozen),No gelation,Water,FD,Post-melanin (DHI)-coating,,,,,,,,Macroporous (fibrous),,,,,
4064,FD,Adsorbent,Monolith,Cellulose nanofibers,,Melamin coating,K,,Al,ng,wa,TEMPO-oxidized cellulose nanofiber suspension (frozen),No gelation,Water,FD,Post-melanin (DHICA)-coating,,,,,,,,Macroporous (fibrous),,,,,
4065,SCD,Not specific,Monolith,Thiol-ene network polymer,,,M,,,cp,ow,"Pentaerythritol tetrakis(3-mercaptopropionate) + 1,3,5-triallyl-1,3,5-triazine-2,4,6-trione + benzoyl peroxide in acetone",Chemical (polymerization),Acetone,SCD,,,,81.20%,6,,,,Macroporous (particulate),,,,,
4066,SCD,Not specific,Monolith,Thiol-ene network polymer,,,M,,,cp,ow,"Pentaerythritol tetrakis(3-mercaptopropionate) + 1,3,5-triallyl-1,3,5-triazine-2,4,6-trione + benzoyl peroxide in acetonitrile",Chemical (polymerization),Acetonitrile,SCD,,,,71.20%,8,,,,Macroporous (particulate),,,,,
4067,SCD,Not specific,Monolith,Thiol-ene network polymer,,,M,,,cp,ow,"Pentaerythritol tetrakis(3-mercaptopropionate) + 1,6-Hexanedithiol (2:1) + 1,3,5-triallyl-1,3,5-triazine-2,4,6-trione + benzoyl peroxide in acetone",Chemical (polymerization),Acetone,SCD,,,,81.20%,8,,,,Macroporous (particulate),,,,,
4068,SCD,Not specific,Monolith,Thiol-ene network polymer,,,M,,,cp,ow,"Pentaerythritol tetrakis(3-mercaptopropionate) + 1,6-Hexanedithiol (2:1) + 1,3,5-triallyl-1,3,5-triazine-2,4,6-trione + benzoyl peroxide in acetonitrile",Chemical (polymerization),Acetonitrile,SCD,,,,71.60%,10,,,,Macroporous (particulate),,,,,
4069,SCD,Not specific,Monolith,Thiol-ene network polymer,,,M,,,cp,ow,"Pentaerythritol tetrakis(3-mercaptopropionate) + 1,6-Hexanedithiol (1:1) + 1,3,5-triallyl-1,3,5-triazine-2,4,6-trione + benzoyl peroxide in acetone",Chemical (polymerization),Acetone,SCD,,,,81.30%,11,,,,Macroporous (particulate),,,,,
4070,SCD,Not specific,Monolith,Thiol-ene network polymer,,,M,,,cp,ow,"Pentaerythritol tetrakis(3-mercaptopropionate) + 1,6-Hexanedithiol (1:1) + 1,3,5-triallyl-1,3,5-triazine-2,4,6-trione + benzoyl peroxide in acetonitrile",Chemical (polymerization),Acetonitrile,SCD,,,,71.20%,6,,,,Macroporous (particulate),,,,,
4071,SCD,Not specific,Monolith,Thiol-ene network polymer,,,M,,,cp,ow,"Pentaerythritol tetrakis(3-mercaptopropionate) + 1,6-Hexanedithiol (1:2) + 1,3,5-triallyl-1,3,5-triazine-2,4,6-trione + benzoyl peroxide in acetone",Chemical (polymerization),Acetone,SCD,,,,81.20%,5,,,,Macroporous (particulate),,,,,
4072,SCD,Not specific,Monolith,Thiol-ene network polymer,,,M,,,cp,ow,"Pentaerythritol tetrakis(3-mercaptopropionate) + 1,6-Hexanedithiol (1:2) + 1,3,5-triallyl-1,3,5-triazine-2,4,6-trione + benzoyl peroxide in acetonitrile",Chemical (polymerization),Acetonitrile,SCD,,,,71.80%,5,,,,Macroporous (particulate),,,,,
4073,FD,Not specific,Monolith,Silk fibroin,,,D,,,pp,wa,Silk fibroin gel (frozen),Physical (aggregation),Water,FD,,,,,,,,,Macroporous (cellular and fibrous),,,,,
4074,APD,Not specific,Monolith,Phenolic resin,,,I,,,cc,uk,Novolak solution + hexamethylene tetramine (0.20 mol/L),Chemical?,Unknown,APD,,,0.31,65.94%,44,,1.74,,Macroporous (particulate),,,,,
4075,APD,Not specific,Monolith,Phenolic resin,,,I,,,cc,uk,Novolak solution + hexamethylene tetramine (0.25 mol/L),Chemical?,Unknown,APD,,,0.29,65.91%,20,,1.49,,Macroporous (particulate),,,,,
4076,APD,Not specific,Monolith,Phenolic resin,,,I,,,cc,uk,Novolak solution + hexamethylene tetramine (0.30 mol/L),Chemical?,Unknown,APD,,,0.27,65.85%,7,,1.38,,Macroporous (particulate),,,,,
4077,APD,Not specific,Monolith,Phenolic resin,,,I,,,cc,uk,Novolak solution + hexamethylene tetramine (0.35 mol/L),Chemical?,Unknown,APD,,,0.25,58.17%,1,,1.28,,Macroporous (particulate),,,,,
4078,APD,Not specific,Monolith,Phenolic resin,,,I,,,cc,uk,Novolak solution + hexamethylene tetramine (0.50 mol/L),Chemical?,Unknown,APD,,,0.24,42.41%,1,,1.15,,Macroporous (particulate),,,,,
4079,SCD,Not specific,Monolith,Starch,,,A,,,pp,al,Starch (5%) solution (100 to 4 °C),Physical (temperature),Ethanol,SCD,,,0.05,,50,,0.2,,Macroporous (fibrous and particulate),,,,,
4080,SCD,Not specific,Monolith,Starch,,,A,,,pp,al,Starch (10%) solution (100 to 4 °C),Physical (temperature),Ethanol,SCD,,,0.13,,50,,0.24,,Macroporous (fibrous and particulate),,,,,
4081,SCD,Not specific,Monolith,Starch,,,A,,,pp,al,Starch (15%) solution (100 to 4 °C),Physical (temperature),Ethanol,SCD,,,0.37,,20,,0.09,,Macroporous (fibrous and particulate),,,,,
4082,SCD,Not specific,Monolith,Starch,,,A,,,pp,al,Starch (5%) solution (120 to 4 °C),Physical (temperature),Ethanol,SCD,,,0.05,,55,,0.27,,Macroporous (fibrous and particulate),,,,,
4083,SCD,Not specific,Monolith,Starch,,,A,,,pp,al,Starch (10%) solution (120 to 4 °C),Physical (temperature),Ethanol,SCD,,,0.12,,55,,0.21,,Macroporous (fibrous and particulate),,,,,
4084,SCD,Not specific,Monolith,Starch,,,A,,,pp,al,Starch (15%) solution (120 to 4 °C),Physical (temperature),Ethanol,SCD,,,0.29,,60,,0.25,,Macroporous (fibrous and particulate),,,,,
4085,SCD,Not specific,Monolith,Starch,,,A,,,pp,al,Starch (5%) solution (130 to 4 °C),Physical (temperature),Ethanol,SCD,,,0.04,,50,,0.22,,Macroporous (fibrous and particulate),,,,,
4086,SCD,Not specific,Monolith,Starch,,,A,,,pp,al,Starch (10%) solution (130 to 4 °C),Physical (temperature),Ethanol,SCD,,,0.11,,35,,0.17,,Macroporous (fibrous and particulate),,,,,
4087,SCD,Not specific,Monolith,Starch,,,A,,,pp,al,Starch (15%) solution (130 to 4 °C),Physical (temperature),Ethanol,SCD,,,0.17,,45,,0.19,,Macroporous (fibrous and particulate),,,,,
4088,SCD,Not specific,Monolith,Starch,,,A,,,pp,al,Starch (5%) solution (140 to 4 °C),Physical (temperature),Ethanol,SCD,,,0.04,,45,,0.17,,Macroporous (fibrous and particulate),,,,,
4089,SCD,Not specific,Monolith,Starch,,,A,,,pp,al,Starch (10%) solution (140 to 4 °C),Physical (temperature),Ethanol,SCD,,,0.1,,40,,0.19,,Macroporous (fibrous and particulate),,,,,
4090,SCD,Not specific,Monolith,Starch,,,A,,,pp,al,Starch (15%) solution (140 to 4 °C),Physical (temperature),Ethanol,SCD,,,0.15,,40,,0.17,,Macroporous (fibrous and particulate),,,,,
4091,SCD,Thermal insulation,Monolith,Polyimide,,,G,,,cp,ow,"Diphenyl-3,3',4,4'-tetracarboxylic dianhydride + 4,4'-oxydianiline + in N-methyl-2-pyrrolidone + bis-3-(trimethoxysilyl)propylamine + pyridine-acetic acid",Chemical (polymerization),Acetone,SCD,,,0.122,,662,,2.61,,Mesoporous (nanoparticulate),0.0322,Transient,Hot disk,,
4092,SCD,Thermal insulation,Monolith,Polyimide,,,G,,,cp,ow,"Diphenyl-3,3',4,4'-tetracarboxylic dianhydride + 4,4'-oxydianiline + 2,2-bis[4-(4-aminophenoxy)phenyl] propane (25 wt%) in N-methyl-2-pyrrolidone + bis-3-(trimethoxysilyl)propylamine + pyridine-acetic acid",Chemical (polymerization),Acetone,SCD,,,0.137,,446,,1.96,,Mesoporous (nanoparticulate),0.0334,Transient,Hot disk,,
4093,SCD,Thermal insulation,Monolith,Polyimide,,,G,,,cp,ow,"Diphenyl-3,3',4,4'-tetracarboxylic dianhydride + 4,4'-oxydianiline + 2,2-bis[4-(4-aminophenoxy)phenyl] propane (50 wt%) in N-methyl-2-pyrrolidone + bis-3-(trimethoxysilyl)propylamine + pyridine-acetic acid",Chemical (polymerization),Acetone,SCD,,,0.124,,358,,1.52,,Mesoporous (nanoparticulate),0.0336,Transient,Hot disk,,
4094,SCD,Thermal insulation,Monolith,Polyimide,,,G,,,cp,ow,"Diphenyl-3,3',4,4'-tetracarboxylic dianhydride + 4,4'-oxydianiline + 2,2-bis[4-(4-aminophenoxy)phenyl] propane (75 wt%) in N-methyl-2-pyrrolidone + bis-3-(trimethoxysilyl)propylamine + pyridine-acetic acid",Chemical (polymerization),Acetone,SCD,,,0.172,,76,,0.39,,Mesoporous (nanoparticulate),0.0495,Transient,Hot disk,,
4095,SCD,Thermal insulation,Monolith,Polyimide,,,G,,,cp,ow,"Diphenyl-3,3',4,4'-tetracarboxylic dianhydride + 2,2-bis[4-(4-aminophenoxy)phenyl] propane in N-methyl-2-pyrrolidone + bis-3-(trimethoxysilyl)propylamine + pyridine-acetic acid",Chemical (polymerization),Acetone,SCD,,,0.246,,29,,0.07,,Mesoporous (nanoparticulate),0.0594,Transient,Hot disk,,
4096,VD,Not specific,Sheet?,Xanthan,,,A,,,cc,al,Xanthan solution + glycerol (CO2 foaming),Chemical (aldehyde),Ethanol,VD,,,0.213,,,,,,,,,,,
4097,APD,Not specific,Sheet?,Xanthan,,,A,,,cc,al,Xanthan solution + glycerol (CO2 foaming),Chemical (aldehyde),Ethanol,APD,,,0.376,,,,,,,,,,,
4098,SCD,Not specific,Monolith,Alginate,,,A,,,pp,al,Alginate (middle viscosity) solution + ethanol (1 h treatment),Physical (antisolvent),Ethanol,SCD,,,0.1673,,136,16.79,0.4911,,Mesoporous (nanoparticulate),,,,,
4099,SCD,Not specific,Monolith,Alginate,,,A,,,pp,al,Alginate (middle viscosity) solution + ethanol (24 h treatment),Physical (antisolvent),Ethanol,SCD,,,0.1712,,169,17.34,0.6613,,Mesoporous (nanoparticulate),,,,,
4100,SCD,Not specific,Monolith,Alginate,,,A,,,pp,al,Alginate (low viscosity) solution + ethanol (24 h treatment),Physical (antisolvent),Ethanol,SCD,,,0.1658,,127,15.48,0.4357,,Mesoporous (nanoparticulate),,,,,
4101,SCD,Not specific,Monolith,Alginate,,,A,,,pp,al,Alginate (high viscosity) solution + ethanol (24 h treatment),Physical (antisolvent),Ethanol,SCD,,,0.1523,,173,16.01,0.6143,,Mesoporous (nanoparticulate),,,,,
4102,SCD,Not specific,Monolith,Alginate,,,A,,,pp,al,Alginate (high viscosity) solution + 1-butanol (24 h treatment),Physical (antisolvent),Methanol,SCD,,,0.0954,,368,20.12,2.1014,,Mesoporous (nanoparticulate),,,,,
4103,SCD,Not specific,Monolith,Alginate,,,A,,,pp,al,Alginate (high viscosity) solution + methanol (24 h treatment),Physical (antisolvent),Isopropanol,SCD,,,1.8531,,21,12.81,0.0511,,Mesoporous (nanoparticulate),,,,,
4104,SCD,Not specific,Monolith,Alginate,,,A,,,pp,al,Alginate (high viscosity) solution + isopropanol (24 h treatment),Physical (antisolvent),1-Butanol,SCD,,,2.5142,,2,57.23,0.0005,,Mesoporous (nanoparticulate),,,,,
