Repository: paulagirones/Aerogels_thermal_conductivity

# Aerogels_thermal_conductivity
Machine learning prediction of thermal conductivity in aerogels.

File: 20250220_dataset.csv (part 24 of 95)
Entry,Drying,Purpose,Shape,First materials,Second materials,Modification,First material class,Second materials class,Modification class,Gelation class,Solvent class,Process,Gelation mechanism,Final solvent,Drying details,Post drying treatment,Post-drying cross-linking,Envelope density g/cm3,Porosity,BET surface area m2/g,BJH pore size nm,BJH pore volume (total) cm3/g,compression elastic modulus MPa,SEM,Thermal conductivity W/(m K),Thermal method,Thermal method detail,,
4105,SCD,Thermal insulation,Sheet,Cellulose nanofibers,,,K,,,pp,al,Microcrystalline cellulose (2 wt%) in trifluoroacetic acid + ethanol,Physical (antisolvent),Ethanol,SCD,,,0.07,95%,500,,,30,Mesoporous (nanofibrous),0.024,Transient,TWA,,
4106,SCD,Thermal insulation,Sheet,Cellulose nanofibers,,,K,,,pp,al,Microcrystalline cellulose (4 wt%) in trifluoroacetic acid + ethanol,Physical (antisolvent),Ethanol,SCD,,,0.13,92%,350,,,60,Mesoporous (nanofibrous),0.028,Transient,TWA,,
4107,SCD,Thermal insulation,Sheet,Cellulose nanofibers,,,K,,,pp,al,Microcrystalline cellulose (5.6 wt%) in trifluoroacetic acid + ethanol,Physical (antisolvent),Ethanol,SCD,,,0.22,86%,210,,,110,Mesoporous (nanofibrous),0.034,Transient,TWA,,
4108,SCD,Thermal insulation,Sheet,Cellulose nanofibers,,PbS QD loading,K,,Lo,pp,al,Microcrystalline cellulose in trifluoroacetic acid + ethanol,Physical (antisolvent),Ethanol,SCD,Post-compositing with PbS QD,,,,,,,,Mesoporous (nanofibrous),,,,,
4109,FD,Separation,Monolith,Cellulose,,,B,,,cc,wa,Cellulose-NaOH-urea solution (solid 1.5%) (frozen),Chemical (epoxy),Water,FD,,,0.6511,,,,,,Macroporous (cellular),,,,,
4110,FD,Separation,Monolith,Cellulose,,,B,,,cc,wa,"Cellulose-NaOH-urea solution 1,4-butanediol diglycidyl ether (cellulose:butandiol = 1:1, solid 1.5%) (frozen)",Chemical (epoxy),Water,FD,,,0.6357,,,,,,Macroporous (cellular),,,,,
4111,FD,Separation,Monolith,Cellulose,,,B,,,cc,wa,"Cellulose-NaOH-urea solution 1,4-butanediol diglycidyl ether (cellulose:butandiol = 1:2, solid 1.5%) (frozen)",Chemical (epoxy),Water,FD,,,0.0167,,,,,,Macroporous (cellular),,,,,
4112,FD,Separation,Monolith,Cellulose,,,B,,,cc,wa,"Cellulose-NaOH-urea solution 1,4-butanediol diglycidyl ether (cellulose:butandiol = 1:3, solid 1.5%) (frozen)",Chemical (epoxy),Water,FD,,,0.0162,,,,,,Macroporous (cellular),,,,,
4113,FD,Separation,Monolith,Cellulose,,,B,,,cc,wa,"Cellulose-NaOH-urea solution 1,4-butanediol diglycidyl ether (cellulose:butandiol = 1:4, solid 1.5%) (frozen)",Chemical (epoxy),Water,FD,,,0.0157,,,,,,Macroporous (cellular),,,,,
4114,FD,Separation,Monolith,Cellulose,,,B,,,cc,wa,"Cellulose-NaOH-urea solution 1,4-butanediol diglycidyl ether (cellulose:butandiol = 1:5, solid 1.5%) (frozen)",Chemical (epoxy),Water,FD,,,0.0154,,,,,,Macroporous (cellular),,,,,
4115,FD,Separation,Monolith,Cellulose,,,B,,,cc,wa,"Cellulose-NaOH-urea solution 1,4-butanediol diglycidyl ether (cellulose:butandiol = 1:3, solid 3.0%) (frozen)",Chemical (epoxy),Water,FD,,,0.0244,,,,,,Macroporous (cellular),,,,,
4116,FD,Separation,Monolith,Cellulose,,,B,,,cc,wa,"Cellulose-NaOH-urea solution 1,4-butanediol diglycidyl ether (cellulose:butandiol = 1:3, solid 2.5%) (frozen)",Chemical (epoxy),Water,FD,,,0.0211,,,,,,Macroporous (cellular),,,,,
4117,FD,Separation,Monolith,Cellulose,,,B,,,cc,wa,"Cellulose-NaOH-urea solution 1,4-butanediol diglycidyl ether (cellulose:butandiol = 1:3, solid 2.0%) (frozen)",Chemical (epoxy),Water,FD,,,0.0189,,,,,,Macroporous (cellular),,,,,
4118,FD,Separation,Monolith,Cellulose,,,B,,,cc,wa,"Cellulose-NaOH-urea solution 1,4-butanediol diglycidyl ether (cellulose:butandiol = 1:3, solid 1.0%) (frozen)",Chemical (epoxy),Water,FD,,,0.0149,,,,,,Macroporous (cellular),,,,,
4119,FD,Separation,Monolith,Cellulose,,,B,,,cc,wa,"Cellulose-NaOH-urea solution 1,4-butanediol diglycidyl ether (cellulose:butandiol = 1:3, solid 0.5%) (frozen)",Chemical (epoxy),Water,FD,,,0.0141,,,,,,Macroporous (cellular),,,,,
4120,SCD,Thermal insulation,Monolith,Polyimide,,,G,,,cp,ow,"4,4'-Oxydianiline + 3,3',4,4'-biphenyltetracarboxylic dianhydride in N-methyl-2-pyrrolidone + 1,3,5-triaminophenoxybenzene + pyridine-acetic acid (sol 7.0%)",Chemical (polymerization),Acetone,SCD,,,0.081,92.40%,340,,,,Mesoporous (nanofibrous and nanoparticulate),0.0301,Transient,Hot disk,,
4121,SCD,Thermal insulation,Monolith,Polyimide,,,G,,,cp,ow,"4,4'-Oxydianiline + 3,3',4,4'-biphenyltetracarboxylic dianhydride in N-methyl-2-pyrrolidone + 1,3,5-triaminophenoxybenzene + pyridine-acetic acid (sol 10.0%)",Chemical (polymerization),Acetone,SCD,,,0.114,91.30%,332,,,,Mesoporous (nanofibrous and nanoparticulate),0.0308,Transient,Hot disk,,
4122,SCD,Thermal insulation,Monolith,Polyimide,,,G,,,cp,ow,"4,4'-Oxydianiline + 3,3',4,4'-biphenyltetracarboxylic dianhydride in N-methyl-2-pyrrolidone + 1,3,5-triaminophenoxybenzene + pyridine-acetic acid (sol 12.5%)",Chemical (polymerization),Acetone,SCD,,,0.141,89.70%,320,,,,Mesoporous (nanofibrous and nanoparticulate),0.0309,Transient,Hot disk,,
4123,FD,Sensors,Monolith,Polypyrrole,,,M,,,cp,wa,Ammonium peroxysulfate-methyl orange solution + pyrrole + phytic acid (frozen),Chemical (polymerization),Water,FD,,,0.05,,,,,,Macroporous (fibrous),,,,,
4124,SCD,Not specific,Monolith,Polybenzoxazine,,,M,,,cp,ow,Benzoxazine monomer in DMF + HCl solution,Chemical (polymerization),Acetone,SCD,,,,,58,,0.1,,Mesoporous (nanoparticulate),,,,,
4125,SCD,Not specific,Beads,Polybenzoxazine,,,M,,,cp,ow,Benzoxazine monomer in DMF + HCl solution (O/O emulsion),Chemical (polymerization),Acetone,SCD,,,,,55,,0.2,,Mesoporous (nanoparticulate),,,,,
4126,SCD,Not specific,Beads,Polybenzoxazine,,Carbonized,M,,Ca,cp,ow,Benzoxazine monomer in DMF + HCl solution (O/O emulsion),Chemical (polymerization),Acetone,SCD,Post-calcination at 800 °C,,,,257,,,,Mesoporous (nanoparticulate),,,,,
4127,SCD,Not specific,Monolith,Polyimide,,,G,,,cp,ow,"Pyromellitic dianhydride + 2,2-dimethylbenzidine in DMF",Chemical (polymerization),Acetone,SCD,,,,,717,,2.36,,Mesoporous (nanoparticulate),,,,,
4128,SCD,Not specific,Beads,Polyimide,,,G,,,cp,ow,"Pyromellitic dianhydride + 2,2-dimethylbenzidine in DMF (O/O emulsion)",Chemical (polymerization),Acetone,SCD,,,,,512,,3.38,,Mesoporous (nanoparticulate),,,,,
4129,FD,Capacitors,Monolith,PEDOT:PSS,,,M,,,ng,wa,PEDOT-PSS solution (frozen),No gelation,Water,FD,,,,,,,,,Macroporous (flakes),,,,,
4130,FD,Capacitors,Monolith,PEDOT:PSS,PEG,,M,E,,ng,wa,PEDOT-PSS-PEO solution (frozen),No gelation,Water,FD,,,,,,,,,Macroporous (flakes),,,,,
4131,FD,Capacitors,Monolith,PEDOT:PSS,"PEG, CNT",,M,"E, N",,ng,wa,PEDOT-PSS-PEO-SWCNT solution (frozen),No gelation,Water,FD,,,,,,,,,Macroporous (flakes),,,,,
4132,SCD,Not specific,Monolith,Cellulose,,,B,,,pp,al,Cellulose (3.0%) in tetrabutylammonium fluoride-water-DMSO solution + ethanol,Physical (antisolvent),Ethanol,SCD,,,0.0671,95.50%,328,5.9,,5.12,Macroporous (fibrous),,,,,
4133,SCD,Not specific,Monolith,Cellulose,,,B,,,pp,al,Cellulose (1.5%) in EMImOAc-DMSO solution + ethanol,Physical (antisolvent),Ethanol,SCD,,,0.0402,,,,,0.26,Macroporous (fibrous),,,,,
4134,SCD,Not specific,Monolith,Cellulose,,,B,,,pp,al,Cellulose (3.0%) in EMImOAc-DMSO solution + ethanol,Physical (antisolvent),Ethanol,SCD,,,0.0553,96.30%,246,2.4,,1.12,Macroporous (fibrous),,,,,
4135,SCD,Not specific,Monolith,Cellulose,,,B,,,pp,al,Cellulose (3.0) in N-methylmorpholine-N-oxide monohydrate-propyl gallate-N-benzylmorpholine-N-oxide solution + ethanol,Physical (antisolvent),Ethanol,SCD,,,0.0629,95.90%,250,1.4,,4.26,Macroporous (fibrous),,,,,
4136,SCD,Not specific,Monolith,Cellulose,,,B,,,pp,al,Cellulose (1.5%)-Ca(SCN)2-LiCl solution + ethanol,Physical (antisolvent),Ethanol,SCD,,,0.0299,98.10%,190,0.8,,2,Macroporous (fibrous),,,,,
4137,SCD,Not specific,Monolith,Cellulose,,,B,,,pp,al,Cellulose (2.0%)-Ca(SCN)2-LiCl solution + ethanol,Physical (antisolvent),Ethanol,SCD,,,0.0482,,,,,3.3,Macroporous (fibrous),,,,,
4138,FD,Adsorbent,Monolith,Chitosan,,,A,,,cc,wa,Chitosan solution + glyoxal solution + propional aldehyde + NaOH solution (pH 5) (frozen),Chemical (aldehyde),Water,FD,,,,,,,,,,,,,,
4139,FD,Adsorbent,Monolith,Chitosan,,,A,,,cc,wa,Chitosan solution + glyoxal solution + benzaldehyde + NaOH solution (pH 5) (frozen),Chemical (aldehyde),Water,FD,,,,,,,,,,,,,,
4140,FD,Adsorbent,Monolith,Chitosan,,,A,,,cc,wa,Chitosan solution + methylglyoxal solution + propional aldehyde + NaOH solution (pH 5) (frozen),Chemical (aldehyde),Water,FD,,,,,,,,,,,,,,
4141,FD,Separation,Monolith,Gelatin,,,C,,,ng,wa,Gelatin solution (frozen),No gelation,Water,FD,,,0.0054,87.49%,,,,,Macroporous (cellular),,,,,
4142,FD,Separation,Monolith,Gelatin,,MTCS treatment,C,,Si,ng,wa,Gelatin solution (frozen),No gelation ,Water,FD,Post-MTCS treatment,,0.0067,91.91%,,,,,Macroporous (cellular),,,,,
4143,FD,Separation,Monolith,Gelatin,,,C,,,cc,wa,Gelatin solution + formaldehyde solution (frozen),Chemical (aldehyde),Water,FD,,,0.0055,91.37%,,,,,Macroporous (cellular),,,,,
4144,FD,Separation,Monolith,Gelatin,,MTCS treatment,C,,Si,cc,wa,Gelatin solution + formaldehyde solution (frozen),Chemical (aldehyde),Water,FD,Post-MTCS treatment,,0.0072,95.01%,,,,,Macroporous (cellular),,,,,
4145,FD,Adsorbent,Monolith,Chitosan,,,A,,,cc,wa,Chitosan solution + glutaraldehyde solution (3 wt%) (frozen),Chemical (aldehyde),Water,FD,,,0.0283,97.98%,,,,,Macroporous (cellular),,,,,
4146,FD,Adsorbent,Monolith,Chitosan,,,A,,,cc,wa,Chitosan solution + glutaraldehyde solution (4 wt%) (frozen),Chemical (aldehyde),Water,FD,,,0.029,97.82%,,,,,Macroporous (cellular),,,,,
4147,FD,Adsorbent,Monolith,Chitosan,,,A,,,cc,wa,Chitosan solution + glutaraldehyde solution (5 wt%) (frozen),Chemical (aldehyde),Water,FD,,,0.03,97.75%,,,,,Macroporous (cellular),,,,,
4148,FD,Adsorbent,Monolith,Chitosan,,,A,,,cc,wa,Chitosan solution + glutaraldehyde solution (6 wt%) (frozen),Chemical (aldehyde),Water,FD,,,0.031,97.68%,,,,,Macroporous (cellular),,,,,
4149,FD,Adsorbent,Monolith,Chitosan,,,A,,,cc,wa,Chitosan solution + glutaraldehyde solution (7 wt%) (frozen),Chemical (aldehyde),Water,FD,,,0.0327,97.98%,,,,,Macroporous (cellular),,,,,
4150,FD,Adsorbent,Beads,Alginate,,,A,,,pc,wa,Alginate solution (1-2 wt%) + CaCl2 solution (0.02-0.3 M) (frozen),Physical (Mn+),Water,FD,,,,,,,,,,,,,,
4151,FD,Separation,Monolith,Cellulose,,,B,,,cc,wa,"Cellulose (2%)-NaOH-urea solution + N,N'-methylenebisacrylamide (frozen)",Chemical (acrylamide),Water,FD,,,0.027,98.20%,,,,,Macroporous (fibrous),,,,,
4152,FD,Separation,Monolith,Cellulose,,,B,,,cc,wa,"Cellulose (2.5%)-NaOH-urea solution + N,N'-methylenebisacrylamide (frozen)",Chemical (acrylamide),Water,FD,,,0.033,97.80%,,,,,Macroporous (fibrous),,,,,
4153,FD,Separation,Monolith,Cellulose,,,B,,,cc,wa,"Cellulose (3%)-NaOH-urea solution + N,N'-methylenebisacrylamide (frozen)",Chemical (acrylamide),Water,FD,,,0.049,96.80%,,,,,Macroporous (fibrous),,,,,
4154,FD,Separation,Monolith,Cellulose,,,B,,,cc,wa,"Cellulose (4%)-NaOH-urea solution + N,N'-methylenebisacrylamide (frozen)",Chemical (acrylamide),Water,FD,,,0.056,96.30%,,,,,Macroporous (fibrous),,,,,
4155,FD,Separation,Monolith,Cellulose,,MTCS treatment,B,,Si,cc,wa,"Cellulose-NaOH-urea solution + N,N'-methylenebisacrylamide (frozen)",Chemical (acrylamide),Water,FD,Post-MTCS treatment,,0.031,98.00%,,,,,Macroporous (fibrous),,,,,
4156,SCD,DDS,Microbeads,Alginate,,Drug loading,A,,Lo,"pc, pp",al,"Alginate-CaCO3 solution in paraffin oil (W/O emulsion, HLB 5.0) + acetic acid","Physical (Mn+, pH)",Ethanol,SCD,,,,,330,,1.7,,Mesoporous (nanoparticulate),,,,,
4157,SCD,DDS,Microbeads,Alginate,Pectin,Drug loading,A,A,Lo,"pc, pp",al,"Alginate-pectin-CaCO3 solution in paraffin oil (W/O emulsion, HLB 1.5) + acetic acid","Physical (Mn+, pH)",Ethanol,SCD,,,,,388,,5,,Mesoporous (nanoparticulate),,,,,
4158,SCD,DDS,Microbeads,Alginate,Pectin,Drug loading,A,A,Lo,"pc, pp",al,"Alginate-pectin-CaCO3 solution in paraffin oil (W/O emulsion, HLB 3.0) + acetic acid","Physical (Mn+, pH)",Ethanol,SCD,,,,,548,,5.9,,Mesoporous (nanoparticulate),,,,,
4159,SCD,DDS,Microbeads,Alginate,Pectin,Drug loading,A,A,Lo,"pc, pp",al,"Alginate-pectin-CaCO3 solution in paraffin oil (W/O emulsion, HLB 4.3) + acetic acid","Physical (Mn+, pH)",Ethanol,SCD,,,,,380,,3.9,,Mesoporous (nanoparticulate),,,,,
4160,SCD,DDS,Microbeads,Alginate,Pectin,Drug loading,A,A,Lo,"pc, pp",al,"Alginate-pectin-CaCO3 solution in paraffin oil (W/O emulsion, HLB 5.0) + acetic acid","Physical (Mn+, pH)",Ethanol,SCD,,,,,476,,4.5,,Mesoporous (nanoparticulate),,,,,
4161,SCD,DDS,Microbeads,Alginate,Carrageenan,Drug loading,A,A,Lo,"pc, pp",al,"Alginate-k-carrageenan-CaCO3 solution in paraffin oil (W/O emulsion, HLB 1.5) + acetic acid","Physical (Mn+, pH)",Ethanol,SCD,,,,,415,,3.6,,Mesoporous (nanoparticulate),,,,,
4162,SCD,DDS,Microbeads,Alginate,Carrageenan,Drug loading,A,A,Lo,"pc, pp",al,"Alginate-k-carrageenan-CaCO3 solution in paraffin oil (W/O emulsion, HLB 3.0) + acetic acid","Physical (Mn+, pH)",Ethanol,SCD,,,,,383,,3.2,,Mesoporous (nanoparticulate),,,,,
4163,SCD,DDS,Microbeads,Alginate,Carrageenan,Drug loading,A,A,Lo,"pc, pp",al,"Alginate-k-carrageenan-CaCO3 solution in paraffin oil (W/O emulsion, HLB 4.3) + acetic acid","Physical (Mn+, pH)",Ethanol,SCD,,,,,370,,3.1,,Mesoporous (nanoparticulate),,,,,
4164,SCD,DDS,Microbeads,Alginate,Carrageenan,Drug loading,A,A,Lo,"pc, pp",al,"Alginate-k-carrageenan-CaCO3 solution in paraffin oil (W/O emulsion, HLB 5.0) + acetic acid","Physical (Mn+, pH)",Ethanol,SCD,,,,,406,,3.7,,Mesoporous (nanoparticulate),,,,,
4165,APD,Not specific,Monolith,Polyimide,,,G,,,cp,ow,"Pyromellitic dianhydride + 4,4'-oxydianiline in 1-methyl-2-pyrrolidinone + acetone (autoclave treatment)",Chemical (polymerization),Acetone,APD,,,0.4907,,64,,,0.1223,Macroporous (flakes),,,,,
4166,FD,Thermoelectric devices,Sheet,PEDOT:PSS,,,M,,,ng,wa,PEDOT:PSS thick film in water (frozen),No gelation,Water,FD,Post-immersion in ethylene glycol,,,,,,,,Macroporous (cellular),,,,,
4167,FD,Packaging,Monolith,Cellulose nanofibers,Galactoglucomannan,,K,A,,pc,wa,O-Acetylgalactoglucomannan (84) + cellulose nanofiber (16) + ammonium Zr-CO3 suspension (12.5 wt%) (frozen),Physical (Mn+)?,Water,FD,,,0.023,98.41%,,,,0.096,Macroporous (cellular),,,,,
4168,FD,Packaging,Monolith,Cellulose nanofibers,Galactoglucomannan,,K,A,,pc,wa,O-Acetylgalactoglucomannan (80) + cellulose nanofiber (20) + ammonium Zr-CO3 suspension (5 wt%) (frozen),Physical (Mn+)?,Water,FD,,,0.02,98.61%,,,,0.1,Macroporous (cellular),,,,,
4169,FD,Packaging,Monolith,Cellulose nanofibers,Galactoglucomannan,,K,A,,pc,wa,O-Acetylgalactoglucomannan (80) + cellulose nanofiber (10) + ammonium Zr-CO3 suspension (20 wt%) (frozen),Physical (Mn+)?,Water,FD,,,0.028,98.10%,,,,0.138,Macroporous (cellular),,,,,
4170,FD,Packaging,Monolith,Cellulose nanofibers,Galactoglucomannan,,K,A,,pc,wa,O-Acetylgalactoglucomannan (70) + cellulose nanofiber (30) + ammonium Zr-CO3 suspension (2 wt%) (frozen),Physical (Mn+)?,Water,FD,,,0.018,98.74%,,,,0.113,Macroporous (cellular),,,,,
4171,FD,Packaging,Monolith,Cellulose nanofibers,Galactoglucomannan,,K,A,,pc,wa,O-Acetylgalactoglucomannan (70) + cellulose nanofiber (30) + ammonium Zr-CO3 suspension (12.5 wt%) (frozen),Physical (Mn+)?,Water,FD,,,0.017,98.81%,,,,0.181,Macroporous (cellular),,,,,
4172,FD,Packaging,Monolith,Cellulose nanofibers,Galactoglucomannan,,K,A,,pc,wa,O-Acetylgalactoglucomannan (70) + cellulose nanofiber (30) + ammonium Zr-CO3 suspension (12.5 wt%) (frozen),Physical (Mn+)?,Water,FD,,,0.023,98.41%,,,,0.177,Macroporous (cellular),,,,,
4173,FD,Packaging,Monolith,Cellulose nanofibers,Galactoglucomannan,,K,A,,pc,wa,O-Acetylgalactoglucomannan (70) + cellulose nanofiber (30) + ammonium Zr-CO3 suspension (23 wt%) (frozen),Physical (Mn+)?,Water,FD,,,0.029,98.02%,,,,0.145,Macroporous (cellular),,,,,
4174,FD,Packaging,Monolith,Cellulose nanofibers,Galactoglucomannan,,K,A,,pc,wa,O-Acetylgalactoglucomannan (60) + cellulose nanofiber (40) + ammonium ZrCO3 suspension (5 wt%) (frozen),Physical (Mn+)?,Water,FD,,,0.019,98.69%,,,,0.207,Macroporous (cellular),,,,,
4175,FD,Packaging,Monolith,Cellulose nanofibers,Galactoglucomannan,,K,A,,pc,wa,O-Acetylgalactoglucomannan (60) + cellulose nanofiber (40) + ammonium Zr-CO3 suspension (20 wt%) (frozen),Physical (Mn+)?,Water,FD,,,0.025,98.31%,,,,0.215,Macroporous (cellular),,,,,
4176,FD,Packaging,Monolith,Cellulose nanofibers,Galactoglucomannan,,K,A,,pc,wa,O-Acetylgalactoglucomannan (56) + cellulose nanofiber (44) + ammonium Zr-CO3 suspension (12.5 wt%) (frozen),Physical (Mn+)?,Water,FD,,,0.022,98.51%,,,,0.178,Macroporous (cellular),,,,,
4177,SCD,Not specific,Monolith,Cellulose acetate,,,B,,,pp,"al, ow","Cellulose acetate in dioxane + isopropanol (cooling, target density = 2.5 mg/mL)",Physical (temperature),Dioxane-isopropanol,SCD,,,0.0052,99.60%,958,,,,Mesoporous (nanofibrous),,,,,
4178,SCD,Not specific,Monolith,Cellulose acetate,,,B,,,pp,"al, ow","Cellulose acetate in dioxane + isopropanol (cooling, target density = 7.5 mg/mL)",Physical (temperature),Dioxane-isopropanol,SCD,,,0.0103,99.20%,451,,,,Mesoporous (nanofibrous),,,,,
4179,SCD,Not specific,Monolith,Cellulose acetate,,,B,,,pp,"al, ow","Cellulose acetate in dioxane + isopropanol (cooling, target density = 27.5 mg/mL)",Physical (temperature),Dioxane-isopropanol,SCD,,,0.0306,97.70%,296,,,,Mesoporous (nanofibrous),,,,,
4180,SCD,Not specific,Monolith,Cellulose acetate,,,B,,,pp,"al, ow","Cellulose acetate in dioxane + isopropanol (cooling, target density = 48 mg/mL)",Physical (temperature),Dioxane-isopropanol,SCD,,,0.0509,96.10%,229,,,,Mesoporous (nanofibrous),,,,,
4181,SCD,Not specific,Beads,Cellulose nanofibers,,,K,,,pc,al,Nanocrystalline cellulose (1.5%) suspension + CaCl2 solution,Physical (Mn+),Ethanol,SCD,,,,,261,,0.612,,Mesoporous (nanofibrous),,,,,
4182,SCD,Not specific,Beads,Cellulose nanofibers,,,K,,,pc,al,Nanocrystalline cellulose (2.5%) suspension + CaCl2 solution,Physical (Mn+),Ethanol,SCD,,,,,354,,0.784,,Mesoporous (nanofibrous),,,,,
4183,SCD,Not specific,Beads,Cellulose nanofibers,,,K,,,pc,al,Nanocrystalline cellulose (3.5%) suspension + CaCl2 solution,Physical (Mn+),Ethanol,SCD,,,,,272,,0.528,,Mesoporous (nanofibrous),,,,,
4184,SCD,DDS,Monolith,Silk fibroin,,Drug loading,D,,Lo,pp,al,Silk-fibroin (10%) in CaCl2-water-ethanol + ascorbic acid solution,Physical?,Ethanol?,SCD,,,,93%,,,,,Macroporous (fibrous),,,,,
4185,SCD,DDS,Monolith,Silk fibroin,,Drug loading,D,,Lo,pp,al,Silk-fibroin (15%) in CaCl2-water-ethanol + ascorbic acid solution,Physical?,Ethanol?,SCD,,,,88%,,,,,Macroporous (fibrous),,,,,
4186,VD,Dielectric devices,Microbeads,Polyimide,,,G,,,cp,ow,"Pyromellitic dianhydride + 4,4'-oxydianiline in 1-methyl-2-pyrrolidinone + acetone (autoclave treatment)",Chemical (polymerization),Acetone,VD,Post-compositing with polyimide film,,,,,,,,Macroporous (particulate),,,,,
4187,FD,Capacitors,Sheet,Cellulose,"Cellulose nanofibers, polyaniline",Carbonized,B,"N, M",Ca,ng,wa,Cellulose-NaOH-urea solution (frozen),No gelation,Water,FD,"Post-calcination at 800 °C, compositing with polyaniline-cellulose nanofibers",,,,,,,,Macroporous (flakes),,,,,
4188,SCD,Not specific,Monolith,Cellulose nanofibers,,,K,,,pp,ow,Cellulose nanofiber suspention + acetone,Physical (antisolvent),Acetone,SCD,,,0.0057,99.64%,429,,,,Mesoporous (nanofibrous),,,,,
4189,SCD,Not specific,Monolith,Cellulose nanofibers,,Al2O3 coating,K,,Lo,pp,ow,Cellulose nanofiber suspention + acetone,Physical (antisolvent),Acetone,SCD,Post-coating with Al2O3,,0.22,86.10%,43,,,,Mesoporous (nanofibrous),,,,,
4190,FD,Scaffold,Monolith,Collagen,,Curcumin loading,C,,Lo,pp,wa,Collagen in PBS solution + NaOH solution + curcumin (frozen),Physical (pH),Water,FD,,,,,,,,,Macroporous (flakes),,,,,
4191,FD,Not specific,Monolith,Glucomannan,"Starch, hydroxypropyl methylcellulose, carrageenan, pectin, alginate",,A,"A, A, A, A, A",,ng,wa,Konjac glucomannan (0.1%)-starch solution + hydoxypropyl methylcellulose-carrageenan-pectin-agar-glycerol-alginate-glyceryl monostearate solution (frozen),No gelation,Water,FD,,,,,,,,,Macroporous (cellular),,,,,
4192,FD,Not specific,Monolith,Glucomannan,"Starch, hydroxypropyl methylcellulose, carrageenan, pectin, alginate",,A,"A, A, A, A, A",,ng,wa,Konjac glucomannan (0.3%)-starch solution + hydoxypropyl methylcellulose-carrageenan-pectin-agar-glycerol-alginate-glyceryl monostearate solution (frozen),No gelation,Water,FD,,,,,,,,,Macroporous (cellular),,,,,
4193,FD,Not specific,Monolith,Glucomannan,"Starch, hydroxypropyl methylcellulose, carrageenan, pectin, alginate",,A,"A, A, A, A, A",,ng,wa,Konjac glucomannan (0.5%)-starch solution + hydoxypropyl methylcellulose-carrageenan-pectin-agar-glycerol-alginate-glyceryl monostearate solution (frozen),No gelation,Water,FD,,,,,,,,,Macroporous (cellular),,,,,
4194,FD,"Sound insulation, thermal insulation",Monolith,Lignocellulose,,,B,,,pp,al,Cellulose in Bmim Cl solution + water (frozen),Physical (antisolvent),t-Butanol,FD,,,0.024,98.40%,269,,1.251,1.1,Macroporous (fibrous and flakes),,,,,
4195,FD,"Sound insulation, thermal insulation",Monolith,Lignocellulose,,,B,,,pp,al,Cellulose + lignin (50%) in Bmim Cl solution + water (frozen),Physical (antisolvent),t-Butanol,FD,,,0.048,96.60%,198,,0.682,1.2,Macroporous (fibrous and flakes),,,,,
4196,FD,"Sound insulation, thermal insulation",Monolith,Lignocellulose,,,B,,,pp,al,Cellulose + lignin (75%) in Bmim Cl solution + water (frozen),Physical (antisolvent),t-Butanol,FD,,,0.052,96.20%,191,,0.709,2.8,Macroporous (fibrous and flakes),0.144,Transient,Flash,,
4197,FD,"Sound insulation, thermal insulation",Monolith,Lignocellulose,,,B,,,pp,al,Cellulose + lignin (90%) in Bmim Cl solution + water (frozen),Physical (antisolvent),t-Butanol,FD,,,0.08,94.00%,58,,0.116,5.9,Macroporous (fibrous and flakes),0.138,Transient,Flash,,
4198,FD,"Sound insulation, thermal insulation",Monolith,Lignocellulose,,,B,,,pp,al,Cellulose + lignin (95%) in Bmim Cl solution + water (frozen),Physical (antisolvent),t-Butanol,FD,,,0.403,69.30%,5,,0.015,25.1,Macroporous (fibrous and flakes),0.128,Transient,Flash,,
4199,FD,Adsorbent,Monolith,Hydroxypropyl methylcellulose,,,A,,,ng,wa,Hydroxypropyl methylcellulose (E4M) solution + citric acid + NaH2PO2 (frozen),No gelation,Water,FD,,,0.018,,,,,0.111,Macroporous (cellular),,,,,
4200,FD,Adsorbent,Monolith,Hydroxypropyl methylcellulose,,,A,,,ng,wa,Hydroxypropyl methylcellulose (J5MS) solution + citric acid + NaH2PO2 (frozen),No gelation,Water,FD,,,0.023,,,,,0.133,Macroporous (cellular),,,,,
4201,FD,Adsorbent,Monolith,Hydroxypropyl methylcellulose,,,A,,,ng,wa,Hydroxypropyl methylcellulose (J5MS) solution + oxalic acid + NaH2PO2 (frozen),No gelation,Water,FD,,,0.02,,,,,0.12,Macroporous (cellular),,,,,
4202,SCD,Dielectric devices,Monolith,Polyimide,,,G,,,cp,al,"3,3',4,4'-Biphenyltetracarboxylic dianhydride + 5-amino-2-(4-aminophenyl)benzoxazole in N-methyl-2-pyrrolidinone + POSS + pyridine-acetic acid",Chemical (polymerization),Ethanol,SCD,,,0.21,85.60%,429,19.2,,18.2,Mesoporous (nanoparticulate),,,,,
4203,FD,Separation,Monolith,Poly(vinylidene fluoride),,,M,,,pp,wa,Poly(vinylidene fluoride) (8%) in DMSO + water (frozen),Physical (antisolvent),Water,FD,,,,,,,,0.665,Macroporous (particulate),,,,,
4204,FD,Separation,Monolith,Poly(vinylidene fluoride),,,M,,,pp,wa,Poly(vinylidene fluoride) (10%) in DMSO + water (frozen),Physical (antisolvent),Water,FD,,,,,,,,0.724,Macroporous (particulate),,,,,
4205,FD,Separation,Monolith,Poly(vinylidene fluoride),,,M,,,pp,wa,Poly(vinylidene fluoride) (15%) in DMSO + water (frozen),Physical (antisolvent),Water,FD,,,,,,,,1.296,Macroporous (particulate),,,,,
4206,FD,Separation,Monolith,Poly(vinylidene fluoride),,,M,,,pp,wa,Poly(vinylidene fluoride) (20%) in DMSO + water (frozen),Physical (antisolvent),Water,FD,,,,,,,,1.87,Macroporous (particulate),,,,,
4207,FD,Thermal insulation,Monolith,Cellulose nanofibers,PVA,,K,E,,ng,wa,"Cellulose nanofiber suspension + PVA solution (frozen, 4.5 h)",No gelation,Water,"FD (0.1 mbar, 25 °C)",,,0.111,91.30%,,,,,Macroporous (cellular),,,,,
4208,FD,Thermal insulation,Monolith,Cellulose nanofibers,PVA,,K,E,,ng,wa,"Cellulose nanofiber suspension + PVA solution (frozen, 6 h)",No gelation,Water,"FD (0.1 mbar, 25 °C)",,,0.1,92.10%,,,,,Macroporous (cellular),,,,,
4209,FD,Thermal insulation,Monolith,Cellulose nanofibers,PVA,,K,E,,ng,wa,"Cellulose nanofiber suspension + PVA solution (frozen, 8 h)",No gelation,Water,"FD (0.1 mbar, 25 °C)",,,0.094,92.60%,,,,,Macroporous (cellular),,,,,
4210,FD,Thermal insulation,Monolith,Cellulose nanofibers,PVA,,K,E,,ng,wa,"Cellulose nanofiber suspension + PVA solution (frozen, 10 h)",No gelation,Water,"FD (0.1 mbar, 25 °C)",,,,,,,,,Macroporous (cellular),,,,,
4211,FD,Thermal insulation,Monolith,Cellulose nanofibers,PVA,,K,E,,ng,wa,"Cellulose nanofiber suspension + PVA solution (frozen, 6 h)",No gelation,Water,"FD (0.01 mbar, 25 °C)",,,0.071,94.40%,,,,,Macroporous (cellular),,,,,
4212,FD,Thermal insulation,Monolith,Cellulose nanofibers,PVA,,K,E,,ng,wa,"Cellulose nanofiber suspension + PVA solution (frozen, 6 h)",No gelation,Water,"FD (0.025 mbar, 25 °C)",,,0.095,92.50%,,,,,Macroporous (cellular),,,,,
4213,FD,Thermal insulation,Monolith,Cellulose nanofibers,PVA,,K,E,,ng,wa,"Cellulose nanofiber suspension + PVA solution (frozen, 6 h)",No gelation,Water,"FD (0.05 mbar, 25 °C)",,,0.095,92.50%,,,,,Macroporous (cellular),,,,,
4214,FD,Thermal insulation,Monolith,Cellulose nanofibers,PVA,,K,E,,ng,wa,"Cellulose nanofiber suspension + PVA solution (frozen, 6 h)",No gelation,Water,"FD (0.06 mbar, 25 °C)",,,0.105,91.70%,,,,,Macroporous (cellular),,,,,
4215,FD,Thermal insulation,Monolith,Cellulose nanofibers,PVA,,K,E,,ng,wa,"Cellulose nanofiber suspension + PVA solution (frozen, 6 h)",No gelation,Water,"FD (0.08 mbar, 25 °C)",,,0.09,93.00%,,,,,Macroporous (cellular),,,,,
4216,FD,Thermal insulation,Monolith,Cellulose nanofibers,PVA,,K,E,,ng,wa,"Cellulose nanofiber suspension + PVA solution (frozen, 6 h)",No gelation,Water,"FD (0.1 mbar, 25 °C)",,,0.1,92.10%,,,,,Macroporous (cellular),,,,,
4217,FD,Thermal insulation,Monolith,Cellulose nanofibers,PVA,,K,E,,ng,wa,"Cellulose nanofiber suspension + PVA solution (frozen, 6 h)",No gelation,Water,"FD (0.5 mbar, 25 °C)",,,,,,,,,Macroporous (cellular),,,,,
4218,FD,Thermal insulation,Monolith,Cellulose nanofibers,PVA,,K,E,,ng,wa,"Cellulose nanofiber suspension + PVA solution (frozen, 6 h)",No gelation,Water,"FD (0.08 mbar, 25 °C)",,,,,,,,,Macroporous (cellular),,,,,
4219,FD,Thermal insulation,Monolith,Cellulose nanofibers,PVA,,K,E,,ng,wa,"Cellulose nanofiber suspension + PVA solution (frozen, 6 h)",No gelation,Water,"FD (0.08 mbar, 30 °C)",,,0.09,92.90%,,,,,Macroporous (cellular),,,,,
4220,FD,Thermal insulation,Monolith,Cellulose nanofibers,PVA,,K,E,,ng,wa,"Cellulose nanofiber suspension + PVA solution (frozen, 6 h)",No gelation,Water,"FD (0.08 mbar, 35 °C)",,,0.083,93.20%,,,,,Macroporous (cellular),,,,,
4221,FD,Thermal insulation,Monolith,Cellulose nanofibers,PVA,,K,E,,ng,wa,"Cellulose nanofiber suspension + PVA solution (frozen, 6 h)",No gelation,Water,"FD (0.08 mbar, 42 °C)",,,0.08,93.70%,,,,,Macroporous (cellular),,,,,
4222,FD,Thermal insulation,Monolith,Cellulose nanofibers,PVA,,K,E,,ng,wa,"Cellulose nanofiber suspension + PVA solution (frozen, 6 h)",No gelation,Water,"FD (0.08 mbar, 50 °C)",,,0.079,93.80%,,,,,Macroporous (cellular),,,,,
4223,FD,Separation,Monolith,Cellulose nanofibers,,,K,,,ng,wa,TEMPO-oxidized cellulose nanofiber suspension (frozen),No gelation ,Water,FD,,,0.0031,99.79%,,,,,,,,,,
4224,FD,Separation,Monolith,Cellulose nanofibers,,,K,,,ng,wa,TEMPO-oxidized cellulose nanofiber suspension + alkyl ketene dimer (7.5%) (frozen),No gelation ,Water,FD,,,0.0043,99.73%,,,,,,,,,,
4225,FD,Separation,Monolith,Cellulose nanofibers,,,K,,,ng,wa,TEMPO-oxidized cellulose nanofiber suspension + alkyl ketene dimer (%15) (frozen),No gelation ,Water,FD,,,0.005,99.67%,,,,,,,,,,
4226,FD,Separation,Monolith,Cellulose nanofibers,,,K,,,ng,wa,Mechanically fibrillated cellulose nanofiber suspension (frozen),No gelation ,Water,FD,,,0.0089,99.40%,,,,,,,,,,
4227,FD,Separation,Monolith,Cellulose nanofibers,,,K,,,ng,wa,Mechanically fibrillated cellulose nanofiber suspension + alkyl ketene dimer (7.5%) (frozen),No gelation ,Water,FD,,,0.0097,99.35%,,,,,,,,,,
4228,FD,Separation,Monolith,Cellulose nanofibers,,,K,,,ng,wa,Mechanically fibrillated cellulose nanofiber suspension + alkyl ketene dimer (%15) (frozen),No gelation ,Water,FD,,,0.0107,99.29%,,,,,,,,,,
4229,FD,Adsorbent,Monolith,Cellulose nanofibers,,,K,,,ng,wa,"Cellulose nanofiber suspension + 1,2,3,4-butanetetracarboxylic acid + NaH2PO2 solution (frozen)",No gelation,Water,FD,,,,,,,,,Macroporous (cellular),,,,,
4230,FD,Thermal insulation,Monolith,Cellulose nanofibers,,,K,,,ng,wa,Cellulose nanofiber (1.0 wt%) suspension (dialysis with dextra solution) (frozen),No gelation,Water,FD,,,0.013,,,,,0.29,Macroporous (fibrous and flakes),0.028,Steady state,Hot strip?,,kokoko
4231,FD,Thermal insulation,Monolith,Cellulose nanofibers,,,K,,,ng,wa,Cellulose nanofiber (2.0. wt%) suspension (dialysis with dextra solution) (frozen),No gelation,Water,FD,,,0.023,,,,,2.32,Macroporous (fibrous and flakes),0.024,Steady state,Hot strip?,,kokoko
4232,FD,Thermal insulation,Monolith,Cellulose nanofibers,,,K,,,ng,wa,Cellulose nanofiber (2.64 wt%) suspension (dialysis with dextra solution) (frozen),No gelation,Water,FD,,,0.032,,,,,5.772,Macroporous (fibrous and flakes),0.027,Steady state,Hot strip?,,kokoko
4233,FD,Thermal insulation,Monolith,Cellulose nanofibers,,,K,,,ng,wa,Cellulose nanofiber (1.0 wt%) suspension (dialysis with dextra solution) (frozen),No gelation,Water,spray-FD,,,0.012,,90,,,0.021,Macroporous (fibrous and flakes),0.021,Steady state,Hot strip?,,kokoko
4234,FD,Thermal insulation,Monolith,Cellulose nanofibers,,,K,,,ng,wa,Cellulose nanofiber (2.0. wt%) suspension (dialysis with dextra solution) (frozen),No gelation,Water,spray-FD,,,0.023,,90,,,0.09,Macroporous (fibrous and flakes),0.018,Steady state,Hot strip?,,kokoko
4235,FD,Thermal insulation,Monolith,Cellulose nanofibers,,,K,,,ng,wa,Cellulose nanofiber (2.64 wt%) suspension (dialysis with dextra solution) (frozen),No gelation,Water,spray-FD,,,0.03,,90,,,1.399,Macroporous (fibrous and flakes),0.02,Steady state,Hot strip?,,kokoko
4236,FD,Adsorbent,Monolith,Cellulose nanofibers,,,K,,,pp,wa,TEPO-oxidezed cellulose nanofiber hydrogel? (frozen),Physical?,Water,FD,,,,,,,,,Macroporous (cellular and fibrous),,,,,
4237,FD,Not specific,Monolith,Cellulose nanofibers,,,K,,,ng,wa,Cellulose nanofiber suspension (frozen),No gelation,Water,FD,,,0.024,97.20%,,,,,Macroporous (fibrous),,,,,
4238,FD,Separation,Monolith,Cellulose,,Alkylsilane treatment,B,,Si,pp,al,Cellulose in Amim Cl + p-toluenesulfonyl hydrazide + water (frozen),Physical (antisolvent),t-Butanol,FD,Post-octadecyltrimethoxysilane treatment,,0.034,98.50%,,,,,Macroporous (cellular),,,,,
4239,APD,Thermal insulation,Monolith,Phenolic resin,Carbon fiber foam,,I,N,,cp,al,Carbon fiber monolith + phenolic resin + ethylene glycol + hexamethylenetetramine (0.5%) + isopropanol,Chemical (polymerization),Isopropanol,APD,,,,,105,,,,Macroporous (fibrous and nanoparticulate),,,,,
4240,APD,Thermal insulation,Monolith,Phenolic resin,Carbon fiber foam,,I,N,,cp,al,Carbon fiber monolith + phenolic resin + ethylene glycol + hexamethylenetetramine (1.0%) + isopropanol,Chemical (polymerization),Isopropanol,APD,,,,,60,,,,Macroporous (fibrous and nanoparticulate),,,,,
4241,APD,Thermal insulation,Monolith,Phenolic resin,Carbon fiber foam,,I,N,,cp,al,Carbon fiber monolith + phenolic resin + ethylene glycol + hexamethylenetetramine (2.0%) + isopropanol,Chemical (polymerization),Isopropanol,APD,,,,,51,,,,Macroporous (fibrous and nanoparticulate),,,,,
4242,APD,Thermal insulation,Monolith,Phenolic resin,Carbon fiber foam,,I,N,,cp,al,Carbon fiber monolith (0.118 density) + phenolic resin + ethylene glycol + hexamethylenetetramine (1.0%) + isopropanol,Chemical (polymerization),Isopropanol,APD,,,,,,,,,Macroporous (fibrous and nanoparticulate),0.13,Transient,Hot disk,,
4243,APD,Thermal insulation,Monolith,Phenolic resin,Carbon fiber foam,,I,N,,cp,al,Carbon fiber monolith (0.163 density) + phenolic resin + ethylene glycol + hexamethylenetetramine (1.0%) + isopropanol,Chemical (polymerization),Isopropanol,APD,,,,,,,,,Macroporous (fibrous and nanoparticulate),0.15,Transient,Hot disk,,
4244,APD,Thermal insulation,Monolith,Phenolic resin,Carbon fiber foam,,I,N,,cp,al,Carbon fiber monolith (0.192 density) + phenolic resin + ethylene glycol + hexamethylenetetramine (1.0%) + isopropanol,Chemical (polymerization),Isopropanol,APD,,,,,,,,,Macroporous (fibrous and nanoparticulate),0.16,Transient,Hot disk,,
4245,APD,Thermal insulation,Monolith,Phenolic resin,Carbon fiber foam,,I,N,,cp,al,Carbon fiber monolith (0.227 density) + phenolic resin + ethylene glycol + hexamethylenetetramine (1.0%) + isopropanol,Chemical (polymerization),Isopropanol,APD,,,,,,,,,Macroporous (fibrous and nanoparticulate),0.19,Transient,Hot disk,,
4246,FD,Separation,Monolith,Cellulose nanofibers,,,K,,,ng,wa,Cellulose nanofiber suspension (frozen),No gelation,Water,SCD,,,0.0034,99.79%,95,,,,Macroporous (fibrous),,,,,
4247,FD,Separation,Monolith,Cellulose nanofibers,,MTES treatment,K,,Si,ng,wa,Cellulose nanofiber suspension (frozen),No gelation,Water,SCD,Post-MTES treatment (1 mL),,0.0046,99.71%,158,,,,Macroporous (fibrous),,,,,
4248,FD,Separation,Monolith,Cellulose nanofibers,,MTES treatment,K,,Si,ng,wa,Cellulose nanofiber suspension (frozen),No gelation,Water,SCD,Post-MTES treatment (2 mL),,0.0048,99.70%,180,,,,Macroporous (fibrous),,,,,
4249,FD,Separation,Monolith,Cellulose nanofibers,,MTES treatment,K,,Si,ng,wa,Cellulose nanofiber suspension (frozen),No gelation,Water,SCD,Post-MTES treatment (3 mL),,0.0051,99.68%,196,,,,Macroporous (fibrous),,,,,
4250,SCD,Not specific,Monolith,Polyimide,,,G,,,cp,ow,"3,3',4,4'-Biphenyltetracarboxylic dianhydride + 4,4'-oxydianiline + poly(propylene glycol) (50 mol%, n = 20, polymer 8.5 wt%) in N-methylpyrrolidinone + 1,3,5-Triaminophenoxybenzene + TEA-acetic acid",Chemical (polymerization),Acetone,SCD,,,0.071,95.60%,345,,,5.6,Mesoporous (nanofibrous),,,,,
4251,SCD,Not specific,Monolith,Polyimide,,,G,,,cp,ow,"3,3',4,4'-Biphenyltetracarboxylic dianhydride + 4,4'-oxydianiline + poly(propylene glycol) (25 mol%, n = 10, polymer 10 wt%) in N-methylpyrrolidinone + 1,3,5-Triaminophenoxybenzene + TEA-acetic acid",Chemical (polymerization),Acetone,SCD,,,0.119,92.50%,405,,,62,Mesoporous (nanofibrous),,,,,
4252,SCD,Not specific,Monolith,Polyimide,,,G,,,cp,ow,"3,3',4,4'-Biphenyltetracarboxylic dianhydride + 4,4'-oxydianiline + poly(propylene glycol) (25 mol%, n = 10, polymer 7 wt%) in N-methylpyrrolidinone + 1,3,5-Triaminophenoxybenzene + TEA-acetic acid",Chemical (polymerization),Acetone,SCD,,,0.098,93.50%,396,,,4.5,Mesoporous (nanofibrous),,,,,
4253,SCD,Not specific,Monolith,Polyimide,,,G,,,cp,ow,"3,3',4,4'-Biphenyltetracarboxylic dianhydride + 4,4'-oxydianiline + poly(propylene glycol) (37.5 mol%, n = 30, polymer 8.5 wt%) in N-methylpyrrolidinone + 1,3,5-Triaminophenoxybenzene + TEA-acetic acid",Chemical (polymerization),Acetone,SCD,,,0.087,94.20%,377,,,8.4,Mesoporous (nanofibrous),,,,,
4254,SCD,Not specific,Monolith,Polyimide,,,G,,,cp,ow,"3,3',4,4'-Biphenyltetracarboxylic dianhydride + 4,4'-oxydianiline + poly(propylene glycol) (50 mol%, n = 10, polymer 10 wt%) in N-methylpyrrolidinone + 1,3,5-Triaminophenoxybenzene + TEA-acetic acid",Chemical (polymerization),Acetone,SCD,,,0.089,93.60%,302,,,24.2,Mesoporous (nanofibrous),,,,,
4255,SCD,Not specific,Monolith,Polyimide,,,G,,,cp,ow,"3,3',4,4'-Biphenyltetracarboxylic dianhydride + 4,4'-oxydianiline + poly(propylene glycol) (50 mol%, n = 30, polymer 7 wt%) in N-methylpyrrolidinone + 1,3,5-Triaminophenoxybenzene + TEA-acetic acid",Chemical (polymerization),Acetone,SCD,,,0.067,95.50%,341,,,,Mesoporous (nanofibrous),,,,,
4256,SCD,Not specific,Monolith,Polyimide,,,G,,,cp,ow,"3,3',4,4'-Biphenyltetracarboxylic dianhydride + 4,4'-oxydianiline + poly(propylene glycol) (25 mol%, n = 20, polymer 8.5 wt%) in N-methylpyrrolidinone + 1,3,5-Triaminophenoxybenzene + TEA-acetic acid",Chemical (polymerization),Acetone,SCD,,,0.113,92.50%,359,,,33.1,Mesoporous (nanofibrous),,,,,
4257,SCD,Not specific,Monolith,Polyimide,,,G,,,cp,ow,"3,3',4,4'-Biphenyltetracarboxylic dianhydride + 4,4'-oxydianiline + poly(propylene glycol) (37.5 mol%, n = 20, polymer 7 wt%) in N-methylpyrrolidinone + 1,3,5-Triaminophenoxybenzene + TEA-acetic acid",Chemical (polymerization),Acetone,SCD,,,0.078,94.90%,389,,,5.7,Mesoporous (nanofibrous),,,,,
4258,SCD,Not specific,Monolith,Polyimide,,,G,,,cp,ow,"3,3',4,4'-Biphenyltetracarboxylic dianhydride + 4,4'-oxydianiline + poly(propylene glycol) (37.5 mol%, n = 20, polymer 10 wt%) in N-methylpyrrolidinone + 1,3,5-Triaminophenoxybenzene + TEA-acetic acid",Chemical (polymerization),Acetone,SCD,,,0.104,92.80%,363,,,11.1,Mesoporous (nanofibrous),,,,,
4259,SCD,Not specific,Monolith,Polyimide,,,G,,,cp,ow,"3,3',4,4'-Biphenyltetracarboxylic dianhydride + 4,4'-oxydianiline + poly(propylene glycol) (25 mol%, n = 30, polymer 10 wt%) in N-methylpyrrolidinone + 1,3,5-Triaminophenoxybenzene + TEA-acetic acid",Chemical (polymerization),Acetone,SCD,,,0.136,90.60%,381,,,29.8,Mesoporous (nanofibrous),,,,,
4260,SCD,Not specific,Monolith,Polyimide,,,G,,,cp,ow,"3,3',4,4'-Biphenyltetracarboxylic dianhydride + 4,4'-oxydianiline + poly(propylene glycol) (37.5 mol%, n = 10, polymer 8.5 wt%) in N-methylpyrrolidinone + 1,3,5-Triaminophenoxybenzene + TEA-acetic acid",Chemical (polymerization),Acetone,SCD,,,0.088,93.90%,352,,,,Mesoporous (nanofibrous),,,,,
4261,SCD,Not specific,Monolith,Polyimide,,,G,,,cp,ow,"3,3',4,4'-Biphenyltetracarboxylic dianhydride + 4,4'-oxydianiline + poly(propylene glycol) (50 mol%, n = 30, polymer 10 wt%) in N-methylpyrrolidinone + 1,3,5-Triaminophenoxybenzene + TEA-acetic acid",Chemical (polymerization),Acetone,SCD,,,0.112,92.20%,338,,,12.4,Mesoporous (nanofibrous),,,,,
4262,SCD,Not specific,Monolith,Polyimide,,,G,,,cp,ow,"3,3',4,4'-Biphenyltetracarboxylic dianhydride + 4,4'-oxydianiline + poly(propylene glycol) (50 mol%, n = 10, polymer 7 wt%) in N-methylpyrrolidinone + 1,3,5-Triaminophenoxybenzene + TEA-acetic acid",Chemical (polymerization),Acetone,SCD,,,0.056,96.20%,354,,,2.6,Mesoporous (nanofibrous),,,,,
4263,SCD,Not specific,Monolith,Polyimide,,,G,,,cp,ow,"3,3',4,4'-Biphenyltetracarboxylic dianhydride + 4,4'-oxydianiline + poly(propylene glycol) (37.5 mol%, n = 20, polymer 8.5 wt%) in N-methylpyrrolidinone + 1,3,5-Triaminophenoxybenzene + TEA-acetic acid",Chemical (polymerization),Acetone,SCD,,,0.082,94.40%,364,,,6.3,Mesoporous (nanofibrous),,,,,
4264,SCD,Not specific,Monolith,Polyimide,,,G,,,cp,ow,"3,3',4,4'-Biphenyltetracarboxylic dianhydride + 4,4'-oxydianiline + poly(propylene glycol) (25 mol%, n = 30, polymer 7 wt%) in N-methylpyrrolidinone + 1,3,5-Triaminophenoxybenzene + TEA-acetic acid",Chemical (polymerization),Acetone,SCD,,,0.098,93.90%,379,,,17.2,Mesoporous (nanofibrous),,,,,
4265,SCD,Not specific,Monolith,Polyimide,,,G,,,cp,ow,"3,3',4,4'-Biphenyltetracarboxylic dianhydride + 4,4'-oxydianiline + poly(propylene glycol) (37.5 mol%, n = 20, polymer 8.5 wt%) in N-methylpyrrolidinone + 1,3,5-Triaminophenoxybenzene + TEA-acetic acid",Chemical (polymerization),Acetone,SCD,,,0.096,93.40%,369,,,6.2,Mesoporous (nanofibrous),,,,,
4266,SCD,Not specific,Monolith,Polyimide,,,G,,,cp,ow,"3,3',4,4'-Biphenyltetracarboxylic dianhydride + 4,4'-oxydianiline + poly(propylene glycol) (37.5 mol%, n = 20, polymer 8.5 wt%) in N-methylpyrrolidinone + 1,3,5-Triaminophenoxybenzene + TEA-acetic acid",Chemical (polymerization),Acetone,SCD,,,0.087,94.00%,382,,,11.7,Mesoporous (nanofibrous),,,,,
4267,SCD,Not specific,Monolith,Polyimide,,,G,,,cp,ow,"3,3',4,4'-Biphenyltetracarboxylic dianhydride + 4,4'-oxydianiline + poly(propylene glycol) (37.5 mol%, n = 20, polymer 8.5 wt%) in N-methylpyrrolidinone + 1,3,5-Triaminophenoxybenzene + TEA-acetic acid",Chemical (polymerization),Acetone,SCD,,,0.088,93.90%,374,,,8,Mesoporous (nanofibrous),,,,,
4268,SCD,Not specific,Monolith,Polyimide,,,G,,,cp,ow,"3,3',4,4'-Biphenyltetracarboxylic dianhydride + 4,4'-oxydianiline + poly(propylene glycol) (0 mol%, n = 20, polymer 8.5 wt%) in N-methylpyrrolidinone + 1,3,5-Triaminophenoxybenzene + TEA-acetic acid",Chemical (polymerization),Acetone,SCD,,,0.153,89.40%,340,,,20.7,Mesoporous (nanofibrous),,,,,
