Repository: paulagirones/Aerogels_thermal_conductivity

# Aerogels_thermal_conductivity
Machine learning prediction of thermal conductivity in aerogels.

File: 20250220_dataset.csv (part 25 of 95)
Entry,Drying,Purpose,Shape,First materials,Second materials,Modification,First material class,Second materials class,Modification class,Gelation class,Solvent class,Process,Gelation mechanism,Final solvent,Drying details,Post drying treatment,Post-drying cross-linking,Envelope density g/cm3,Porosity,BET surface area m2/g,BJH pore size nm,BJH pore volume (total) cm3/g,compression elastic modulus MPa,SEM,Thermal conductivity W/(m K),Thermal method,Thermal method detail,,
4269,SCD,Not specific,Monolith,Polyimide,,,G,,,cp,ow,"3,3',4,4'-Biphenyltetracarboxylic dianhydride + 4,4'-oxydianiline + poly(propylene glycol) (0 mol%, n = 30, polymer 10 wt%) in N-methylpyrrolidinone + 1,3,5-Triaminophenoxybenzene + TEA-acetic acid",Chemical (polymerization),Acetone,SCD,,,0.19,86.70%,327,,,36.1,Mesoporous (nanofibrous),,,,,
4270,SCD,Not specific,Monolith,Polyimide,,,G,,,cp,ow,"3,3',4,4'-Biphenyltetracarboxylic dianhydride + 4,4'-oxydianiline + poly(propylene glycol) (0 mol%, n = 10, polymer 10 wt%) in N-methylpyrrolidinone + 1,3,5-Triaminophenoxybenzene + TEA-acetic acid",Chemical (polymerization),Acetone,SCD,,,0.226,84.20%,337,,,36.2,Mesoporous (nanofibrous),,,,,
4271,SCD,Not specific,Monolith,Polyimide,,,G,,,cp,ow,"3,3',4,4'-Biphenyltetracarboxylic dianhydride + 4,4'-oxydianiline + poly(propylene glycol) (0 mol%, n = 30, polymer 7 wt%) in N-methylpyrrolidinone + 1,3,5-Triaminophenoxybenzene + TEA-acetic acid",Chemical (polymerization),Acetone,SCD,,,0.143,89.80%,372,,,14.8,Mesoporous (nanofibrous),,,,,
4272,SCD,Not specific,Monolith,Polyimide,,,G,,,cp,ow,"3,3',4,4'-Biphenyltetracarboxylic dianhydride + 4,4'-oxydianiline + poly(propylene glycol) (0 mol%, n = 10, polymer 7 wt%) in N-methylpyrrolidinone + 1,3,5-Triaminophenoxybenzene + TEA-acetic acid",Chemical (polymerization),Acetone,SCD,,,0.145,89.90%,362,,,13.2,Mesoporous (nanofibrous),,,,,
4273,SCD,Adsorbent,Monolith,"Poly(2,6-dimethyl-1,4-phenylene)oxide",,,F,,,pp,or,"Poly(2,6-dimethyl-1,4-phenylene)oxide (20%) in 1,2-dichloroethane (cooling)",Physical (temperature),"1,2-Dichloroethane",SCD,,,,80%,620,,,16,Macroporous (fibrous),,,,,
4274,SCD,Adsorbent,Monolith,"Poly(2,6-dimethyl-1,4-phenylene)oxide",,,F,,,pp,or,"Poly(2,6-dimethyl-1,4-phenylene)oxide (10%) in 1,2-dichloroethane (cooling)",Physical (temperature),"1,2-Dichloroethane",SCD,,,,90%,670,,,4,Macroporous (fibrous),,,,,
4275,FD,DDS,Monolith,Starch,,Drug loading,A,,Lo,pp,wa,"Starch + citrate solution (aged for 0 h, frozen)",Physical (temperature),Water,FD,Post-drug loading,,,,,,,,Macroporous (cellular),,,,,
4276,FD,DDS,Monolith,Starch,,Drug loading,A,,Lo,pp,wa,"Starch + citrate solution (aged for 17 h, frozen)",Physical (temperature),Water,FD,Post-drug loading,,,,,,,,Macroporous (cellular),,,,,
4277,FD,Sensors,Sheet,Poly(glycidyl methacrylate),,,R,,,ng,or,Poly(glycidyl methacrylate) film in chloroform (frozen),No gelation,Chloroform,FD,,,,,,,,,,,,,,
4278,SCD,Not specific,Monolith,Chitosan,,,A,,,"cc, pp",al,Chitosan solution + ethanol + formaldehyde solution (chitosan:formaldehyde = 5:2),Chemical (aldehyde) and physical (antisolvent),Ethanol,SCD,,,,,869,,,,Mesoporous (nanoparticulate),,,,,
4279,SCD,Not specific,Monolith,Chitosan,,,A,,,"cc, pp",al,Chitosan solution + ethanol + formaldehyde solution (chitosan:formaldehyde = 5:4),Chemical (aldehyde) and physical (antisolvent),Ethanol,SCD,,,,,674,,,,Mesoporous (nanoparticulate),,,,,
4280,SCD,Not specific,Monolith,Chitosan,,,A,,,"cc, pp",al,Chitosan solution + ethanol + formaldehyde solution (chitosan:formaldehyde = 5:6),Chemical (aldehyde) and physical (antisolvent),Ethanol,SCD,,,,,973,,,,Mesoporous (nanoparticulate),,,,,
4281,SCD,Not specific,Monolith,Chitosan,,,A,,,"cc, pp",al,Chitosan solution + ethanol + formaldehyde solution (chitosan:formaldehyde = 5:8),Chemical (aldehyde) and physical (antisolvent),Ethanol,SCD,,,,,658,,,,Mesoporous (nanoparticulate),,,,,
4282,SCD,Sensors,Monolith,Cellulose,,Peptide loading,B,,Lo,pp,al,Cotton fiber-Ca(SCN)2-LiCl solution + ethanol,Physical (antisolvent),Ethanol,SCD,Post-immobilization of peptide,,,98.80%,163,,,,Macroporous (fibrous),,,,,
4283,FD,Separation,Monolith,Cellulose,,MTMS treatment,B,,Si,cc,wa,Cellulose (0.35 wt%) + polyamide epichlorohydrin resin (10%) suspension (frozen),Chemical (epoxy),Water,SCD,Post-MTMS treatment,,0.005,99.60%,,,,,Macroporous (flakes),,,,,
4284,FD,Separation,Monolith,Cellulose,,MTMS treatment,B,,Si,cc,wa,Cellulose (0.5 wt%) + polyamide epichlorohydrin resin (10%) suspension (frozen),Chemical (epoxy),Water,SCD,Post-MTMS treatment,,0.007,99.50%,,,,,Macroporous (flakes),,,,,
4285,FD,Separation,Monolith,Cellulose,,MTMS treatment,B,,Si,cc,wa,Cellulose (0.75 wt%) + polyamide epichlorohydrin resin (10%) suspension (frozen),Chemical (epoxy),Water,SCD,Post-MTMS treatment,,0.01,99.30%,,,,,Macroporous (flakes),,,,,
4286,FD,Separation,Monolith,Cellulose,,MTMS treatment,B,,Si,cc,wa,Cellulose (1 wt%) + polyamide epichlorohydrin resin (10%) suspension (frozen),Chemical (epoxy),Water,SCD,Post-MTMS treatment,,0.017,98.90%,,,,,Macroporous (flakes),,,,,
4287,FD,Separation,Monolith,Cellulose,,MTMS treatment,B,,Si,cc,wa,Cellulose (0.35 wt%) + polyamide epichlorohydrin resin (20%) suspension (frozen),Chemical (epoxy),Water,SCD,Post-MTMS treatment,,0.006,99.60%,,,,,Macroporous (flakes),,,,,
4288,FD,Separation,Monolith,Cellulose,,MTMS treatment,B,,Si,cc,wa,Cellulose (0.5 wt%) + polyamide epichlorohydrin resin (20%) suspension (frozen),Chemical (epoxy),Water,SCD,Post-MTMS treatment,,0.009,99.40%,,,,,Macroporous (flakes),,,,,
4289,FD,Separation,Monolith,Cellulose,,MTMS treatment,B,,Si,cc,wa,Cellulose (0.75 wt%) + polyamide epichlorohydrin resin (20%) suspension (frozen),Chemical (epoxy),Water,SCD,Post-MTMS treatment,,0.01,99.30%,,,,,Macroporous (flakes),,,,,
4290,FD,Separation,Monolith,Cellulose,,MTMS treatment,B,,Si,cc,wa,Cellulose (1 wt%) + polyamide epichlorohydrin resin (20%) suspension (frozen),Chemical (epoxy),Water,SCD,Post-MTMS treatment,,0.017,98.90%,,,,,Macroporous (flakes),,,,,
4291,FD,Separation,Monolith,Cellulose,,MTMS treatment,B,,Si,cc,wa,Cellulose (0.35 wt%) + polyamide epichlorohydrin resin (40%) suspension (frozen),Chemical (epoxy),Water,SCD,Post-MTMS treatment,,0.007,99.50%,,,,,Macroporous (flakes),,,,,
4292,FD,Separation,Monolith,Cellulose,,MTMS treatment,B,,Si,cc,wa,Cellulose (0.5 wt%) + polyamide epichlorohydrin resin (40%) suspension (frozen),Chemical (epoxy),Water,SCD,Post-MTMS treatment,,0.009,99.40%,,,,,Macroporous (flakes),,,,,
4293,FD,Separation,Monolith,Cellulose,,MTMS treatment,B,,Si,cc,wa,Cellulose (0.75 wt%) + polyamide epichlorohydrin resin (40%) suspension (frozen),Chemical (epoxy),Water,SCD,Post-MTMS treatment,,0.01,99.20%,,,,,Macroporous (flakes),,,,,
4294,FD,Separation,Monolith,Cellulose,,MTMS treatment,B,,Si,cc,wa,Cellulose (1 wt%) + polyamide epichlorohydrin resin (40%) suspension (frozen),Chemical (epoxy),Water,SCD,Post-MTMS treatment,,0.019,98.70%,,,,,Macroporous (flakes),,,,,
4295,FD,Separation,Monolith,Cellulose,,MTMS treatment,B,,Si,cc,wa,Cellulose (0.35 wt%) + polyamide epichlorohydrin resin (60%) suspension (frozen),Chemical (epoxy),Water,SCD,Post-MTMS treatment,,0.008,99.50%,,,,,Macroporous (flakes),,,,,
4296,FD,Separation,Monolith,Cellulose,,MTMS treatment,B,,Si,cc,wa,Cellulose (0.5 wt%) + polyamide epichlorohydrin resin (60%) suspension (frozen),Chemical (epoxy),Water,SCD,Post-MTMS treatment,,0.011,99.20%,,,,,Macroporous (flakes),,,,,
4297,FD,Separation,Monolith,Cellulose,,MTMS treatment,B,,Si,cc,wa,Cellulose (0.75 wt%) + polyamide epichlorohydrin resin (60%) suspension (frozen),Chemical (epoxy),Water,SCD,Post-MTMS treatment,,0.017,99.20%,,,,,Macroporous (flakes),,,,,
4298,FD,Separation,Monolith,Cellulose,,MTMS treatment,B,,Si,cc,wa,Cellulose (1 wt%) + polyamide epichlorohydrin resin (60%) suspension (frozen),Chemical (epoxy),Water,SCD,Post-MTMS treatment,,0.021,98.60%,,,,,Macroporous (flakes),,,,,
4299,SCD,Thermal insulation,Monolith,Phenylalanine supermolecules,,,Q,,,pc,or,Phenylalanine + gelator 1 (0.5 wt%) in toluene (cooling),Physical (supermolecular),Toluene,SCD,,,0.0043,99.70%,,,,,Macroporous (fibrous),,,,,
4300,SCD,Thermal insulation,Monolith,Phenylalanine supermolecules,,,Q,,,pc,or,Phenylalanine + gelator 1 (1 wt%) in toluene (cooling),Physical (supermolecular),Toluene,SCD,,,0.0087,99.40%,,,,,Macroporous (fibrous),,,,,
4301,SCD,Thermal insulation,Monolith,Phenylalanine supermolecules,,,Q,,,pc,or,Phenylalanine + gelator 1 (2 wt%) in toluene (cooling),Physical (supermolecular),Toluene,SCD,,,0.0177,98.70%,91,,,,Macroporous (fibrous),0.0269,Unknown,Unknown,,
4302,SCD,Thermal insulation,Monolith,Phenylalanine supermolecules,,,Q,,,pc,or,Phenylalanine + gelator 1 (3 wt%) in toluene (cooling),Physical (supermolecular),Toluene,SCD,,,0.0268,98%,,,,,Macroporous (fibrous),0.0265,Unknown,Unknown,,
4303,SCD,Thermal insulation,Monolith,Phenylalanine supermolecules,,,Q,,,pc,or,Phenylalanine + gelator 2 in toluene (cooling),Physical (supermolecular),Toluene,SCD,,,,,,,,,Macroporous (fibrous),,,,,
4304,SCD,Thermal insulation,Monolith,Phenylalanine supermolecules,,,Q,,,pc,or,Phenylalanine + gelator 1 in tetralin (cooling),Physical (supermolecular),Tetralin,SCD,,,,,,,,,Macroporous (fibrous),,,,,
4305,SCD,Thermal insulation,Monolith,Phenylalanine supermolecules,,,Q,,,pc,or,Phenylalanine + gelator 2 in tetralin (cooling),Physical (supermolecular),Tetralin,SCD,,,,,,,,,Macroporous (fibrous),,,,,
4306,FD,Adsorbent,Monolith,Cellulose nanofibers,,MTCS treatment,K,,Si,ng,wa,"Microcrystalline cellulose suspension (10 wt%) + 1,2,3,4-butanetetracarboxylic acid + NaH2PO2 (frozen)",No gelation,Water,FD,Post-MTCS treatment,,0.109,93.19%,,,,8.7,Macroporous (cellular),,,,,
4307,FD,Adsorbent,Monolith,Cellulose nanofibers,,MTCS treatment,K,,Si,ng,wa,"Microcrystalline cellulose (95%) + cellulose nanofiber (5%) suspension (10 wt%) + 1,2,3,4-butanetetracarboxylic acid + NaH2PO2 (frozen)",No gelation,Water,FD,Post-MTCS treatment,,0.105,93.40%,,,,10.7,Macroporous (cellular),,,,,
4308,FD,Adsorbent,Monolith,Cellulose nanofibers,,MTCS treatment,K,,Si,ng,wa,"Cellulose nanofiber suspension (5 wt%) + 1,2,3,4-butanetetracarboxylic acid + NaH2PO2 (frozen)",No gelation,Water,FD,Post-MTCS treatment,,0.065,95.94%,,,,1,Macroporous (cellular),,,,,
4309,FD,Adsorbent,Monolith,Cellulose nanofibers,,MTCS treatment,K,,Si,ng,wa,"Microcrystalline cellulose (95%) + cellulose nanofiber (5%) suspension (5 wt%) + 1,2,3,4-butanetetracarboxylic acid + NaH2PO2 (frozen)",No gelation,Water,FD,Post-MTCS treatment,,0.053,96.67%,,,,1.6,Macroporous (cellular),,,,,
4310,FD,Adsorbent,Monolith,Cellulose nanofibers,,MTCS treatment,K,,Si,ng,wa,"Microcrystalline cellulose (90%) + cellulose nanofiber (10%) suspension (5 wt%) + 1,2,3,4-butanetetracarboxylic acid + NaH2PO2 (frozen)",No gelation,Water,FD,Post-MTCS treatment,,0.05,96.84%,,,,1.9,Macroporous (cellular),,,,,
4311,SCD,DDS,Monolith,Starch,,Drug loading,A,,Lo,pp,al,Starch solution (cooling),Physical (temperature),Ethanol,SCD,Post-loading of phytosterol nanoparticles,,0.12,91.90%,60,19.6,0.27,,Macroporous (fibrous),,,,,
4312,SCD,Not specific,Monolith,Pectin,,,A,,,"pc, pp",al,Amidated pectin (2 wt%)-CaCO3 (0.1825 g) solution (CO2 pressurization),"Physical (Mn+, pH)",Ethanol,SCD,,,0.081,,502,14,4.1,,,,,,,
4313,SCD,Not specific,Monolith,Pectin,,,A,,,"pc, pp",al,Amidated pectin (1 wt%)-CaCO3 (0.1825 g) solution (CO2 pressurization),"Physical (Mn+, pH)",Ethanol,SCD,,,0.044,,491,27,7.1,,,,,,,
4314,SCD,Not specific,Monolith,Pectin,,,A,,,"pc, pp",al,Amidated pectin (0.5 wt%)-CaCO3 (0.1825 g) solution (CO2 pressurization),"Physical (Mn+, pH)",Ethanol,SCD,,,0.035,,357,27,3.8,,,,,,,
4315,SCD,Not specific,Monolith,Pectin,,,A,,,"pc, pp",al,Amidated pectin (0.25 wt%)-CaCO3 (0.1825 g) solution (CO2 pressurization),"Physical (Mn+, pH)",Ethanol,SCD,,,0.013,,335,41,4.9,,,,,,,
4316,SCD,Not specific,Monolith,Pectin,,,A,,,"pc, pp",al,Amidated pectin (2 wt%)-CaCO3 (0.3650 g) solution (CO2 pressurization),"Physical (Mn+, pH)",Ethanol,SCD,,,0.069,,447,13,3.1,,,,,,,
4317,SCD,Not specific,Monolith,Pectin,,,A,,,"pc, pp",al,Amidated pectin (1 wt%)-CaCO3 (0.3650 g) solution (CO2 pressurization),"Physical (Mn+, pH)",Ethanol,SCD,,,0.048,,441,26,3.6,,,,,,,
4318,SCD,Not specific,Monolith,Pectin,,,A,,,"pc, pp",al,Amidated pectin (0.5 wt%)-CaCO3 (0.3650 g) solution (CO2 pressurization),"Physical (Mn+, pH)",Ethanol,SCD,,,0.03,,429,25,5.8,,,,,,,
4319,SCD,Not specific,Monolith,Pectin,,,A,,,"pc, pp",al,Amidated pectin (0.25 wt%)-CaCO3 (0.3650 g) solution (CO2 pressurization),"Physical (Mn+, pH)",Ethanol,SCD,,,0.017,,347,24,5,,,,,,,
4320,FD,Packaging,Monolith,Amylopectin,,,B,,,ng,wa,Amylopectin suspension (frozen),No gelation,Water,FD,,,0.0319,,3,,,0.3,Macroporous (cellular),,,,,
4321,FD,Packaging,Monolith,Amylopectin,Lignocellulose,,B,B,,ng,wa,Amylopectin (75%)-cellulose nanofiber (25%) suspension (frozen),No gelation,Water,FD,,,0.0129,,4,,,1.6,Macroporous (cellular),,,,,
4322,FD,Packaging,Monolith,Amylopectin,Lignocellulose,,B,B,,ng,wa,Amylopectin (50%)-cellulose nanofiber (50%) suspension (frozen),No gelation,Water,FD,,,0.0157,,3,,,3.5,Macroporous (cellular),,,,,
4323,FD,Packaging,Monolith,Amylopectin,Lignocellulose,,B,B,,ng,wa,Amylopectin (25%)-cellulose nanofiber (75%) suspension (frozen),No gelation,Water,FD,,,0.0199,,2,,,3.5,Macroporous (cellular),,,,,
4324,FD,Packaging,Monolith,Cellulose nanofibers,,,K,,,ng,wa,Cellulose nanofiber suspension (frozen),No gelation,Water,FD,,,0.0726,,5,,,9.4,Macroporous (cellular),,,,,
4325,FD,Packaging,Monolith,Amylopectin,Lignocellulose,,B,B,,ng,wa,Amylopectin (75%)-cellulose (NaOH-AQ) nanofiber (25%) suspension (frozen),No gelation,Water,FD,,,0.0313,,3,,,0.9,Macroporous (cellular),,,,,
4326,FD,Packaging,Monolith,Amylopectin,Lignocellulose,,B,B,,ng,wa,Amylopectin (50%)-cellulose (NaOH-AQ) nanofiber (50%) suspension (frozen),No gelation,Water,FD,,,0.0334,,1,,,3.4,Macroporous (cellular),,,,,
4327,FD,Packaging,Monolith,Amylopectin,Lignocellulose,,B,B,,ng,wa,Amylopectin (25%)-cellulose (NaOH-AQ) nanofiber (75%) suspension (frozen),No gelation,Water,FD,,,0.0578,,2,,,5.7,Macroporous (cellular),,,,,
4328,FD,Packaging,Monolith,Cellulose nanofibers,,,K,,,ng,wa,Cellulose (NaOH-AQ) nanofiber suspension (frozen),No gelation,Water,FD,,,0.0913,,7,,,11.2,Macroporous (cellular),,,,,
4329,FD,Packaging,Monolith,Amylopectin,Lignocellulose,,B,B,,ng,wa,Amylopectin (75%)-cellulose (Milox) nanofiber (25%) suspension (frozen),No gelation,Water,FD,,,0.0295,,4,,,0.3,Macroporous (cellular),,,,,
4330,FD,Packaging,Monolith,Amylopectin,Lignocellulose,,B,B,,ng,wa,Amylopectin (50%)-cellulose (Milox) nanofiber (50%) suspension (frozen),No gelation,Water,FD,,,0.0308,,4,,,0.7,Macroporous (cellular),,,,,
4331,FD,Packaging,Monolith,Amylopectin,Lignocellulose,,B,B,,ng,wa,Amylopectin (25%)-cellulose (Milox) nanofiber (75%) suspension (frozen),No gelation,Water,FD,,,0.0425,,,,,3.4,Macroporous (cellular),,,,,
4332,FD,Packaging,Monolith,Cellulose nanofibers,,,K,,,ng,wa,Cellulose (Milox) nanofiber suspension (frozen),No gelation,Water,FD,,,0.0592,,7,,,13.3,Macroporous (cellular),,,,,
4333,FD,Packaging,Monolith,Amylopectin,Lignocellulose,,B,B,,ng,wa,Amylopectin (75%)-cellulose (Fomosolv) nanofiber (25%) suspension (frozen),No gelation,Water,FD,,,0.0295,,1,,,0.8,Macroporous (cellular),,,,,
4334,FD,Packaging,Monolith,Amylopectin,Lignocellulose,,B,B,,ng,wa,Amylopectin (50%)-cellulose (Fomosolv) nanofiber (50%) suspension (frozen),No gelation,Water,FD,,,0.035,,4,,,0.3,Macroporous (cellular),,,,,
4335,FD,Packaging,Monolith,Amylopectin,Lignocellulose,,B,B,,ng,wa,Amylopectin (25%)-cellulose (Fomosolv) nanofiber (75%) suspension (frozen),No gelation,Water,FD,,,0.0436,,2,,,1.1,Macroporous (cellular),,,,,
4336,FD,Packaging,Monolith,Cellulose nanofibers,,,K,,,ng,wa,Cellulose (Fomosolv) nanofiber suspension (frozen),No gelation,Water,FD,,,0.0904,,16,,,7.2,Macroporous (cellular),,,,,
4337,FD,Scaffold,Sheet,Chitin,,,B,,,pp,al,Chitin (5%)-LiOH-urea solution (freeze-thaw) + ethanol (frozen),Physical (antisolvent),t-Butanol,FD,,,0.09,,346,,1.5,1.8,Macroporous (fibrous),,,,,
4338,FD,Scaffold,Sheet,Chitin,,,B,,,pp,al,Chitin (5%)-NaOH-urea solution (freeze-thaw) + ethanol (frozen),Physical (antisolvent),t-Butanol,FD,,,0.17,,352,,2.6,2.7,Macroporous (fibrous),,,,,
4339,FD,Scaffold,Sheet,Chitin,,,B,,,pp,al,Chitin (2%)-KOH-urea solution (freeze-thaw) + ethanol (frozen),Physical (antisolvent),t-Butanol,FD,,,0.09,,535,,3.8,0.3,Macroporous (fibrous),,,,,
4340,FD,Scaffold,Sheet,Chitin,,,B,,,pp,al,Chitin (3%)-KOH-urea solution (freeze-thaw) + ethanol (frozen),Physical (antisolvent),t-Butanol,FD,,,0.11,,515,,3.7,0.7,Macroporous (fibrous),,,,,
4341,FD,Scaffold,Sheet,Chitin,,,B,,,pp,al,Chitin (4%)-KOH-urea solution (freeze-thaw) + ethanol (frozen),Physical (antisolvent),t-Butanol,FD,,,0.14,,481,,3.4,4.1,Macroporous (fibrous),,,,,
4342,FD,Scaffold,Sheet,Chitin,,,B,,,pp,al,Chitin (5%)-KOH-urea solution (freeze-thaw) + ethanol (frozen),Physical (antisolvent),t-Butanol,FD,,,0.15,,485,,3.3,2.6,Macroporous (fibrous),,,,,
4343,FD,Scaffold,Sheet,Chitin,,,B,,,pp,al,Chitin (6%)-KOH-urea solution (freeze-thaw) + ethanol (frozen),Physical (antisolvent),t-Butanol,FD,,,0.17,,451,,3.1,2.3,Macroporous (fibrous),,,,,
4344,FD,Scaffold,Sheet,Chitin,,,B,,,pp,al,Chitin (7%)-KOH-urea solution (freeze-thaw) + ethanol (frozen),Physical (antisolvent),t-Butanol,FD,,,0.19,,419,,2.7,3.2,Macroporous (fibrous),,,,,
4345,SCD,Catalysis,Beads,Chitosan,,,A,,,pp,al,Chitosan solution + NaOH solution,Physical (pH),Ethanol,SCD,,,,,,,,,,,,,,
4346,SCD,Thermal insulation,Fibers,Cellulose,,,B,,,pp,al,Microcrystalline cellulose-ZnCl2 suspension (spun) + isopropanol,Physical (antisolvent),Isopropanol,SCD,,,,,230,,,,Mesoporous (nanofibrous),,,,,
4347,FD,Separation,Beads,Cellulose nanofibers,,,K,,,pp,wa,TEMPO-oxidized cellulose nanofiber suspension + HCl solution (frozen),Physical (pH),Water,FD,,,0.01,99.31%,,,,,Macroporous (cellular),,,,,
4348,FD,Separation,Beads,Cellulose nanofibers,Poly(sodium acrylate),,K,R,,pp,wa,"TEMPO-oxidized cellulose nanofiber suspension + HCl solution, post-polymerization of PAA in gel (3.23 wt% PAANa) (frozen)",Physical (pH),Water,FD,,,0.0015,99.88%,,,,,Macroporous (cellular),,,,,
4349,FD,Separation,Beads,Cellulose nanofibers,Poly(sodium acrylate),,K,R,,pp,wa,"TEMPO-oxidized cellulose nanofiber suspension + HCl solution, post-polymerization of PAA in gel (7.58 wt% PAANa) (frozen)",Physical (pH),Water,FD,,,0.0035,99.73%,,,,,Macroporous (cellular),,,,,
4350,FD,Separation,Beads,Cellulose nanofibers,Poly(sodium acrylate),,K,R,,pp,wa,"TEMPO-oxidized cellulose nanofiber suspension + HCl solution, post-polymerization of PAA in gel (18.37 wt% PAANa) (frozen)",Physical (pH),Water,FD,,,0.0094,99.29%,,,,,Macroporous (cellular),,,,,
4351,FD,Separation,Beads,Cellulose nanofibers,Poly(sodium acrylate),,K,R,,pp,wa,"TEMPO-oxidized cellulose nanofiber suspension + HCl solution, post-polymerization of PAA in gel (33.25 wt% PAANa) (frozen)",Physical (pH),Water,FD,,,0.0152,98.83%,,,,,Macroporous (cellular),,,,,
4352,SCD,Adsorbent,Monolith,Cellulose,,,B,,,pp,ow,Cellulose (5%)-NaOH-urea solution (freeze-thaw) + H2SO4 solution,Physical (antisolvent),Acetone,SCD,,,,,124,13.8,0.4546,,Macroporous (fibrous),,,,,
4353,SCD,Adsorbent,Monolith,Cellulose,,,B,,,pp,ow,Cellulose (9%)-NaOH-urea solution (freeze-thaw) + H2SO4 solution,Physical (antisolvent),Acetone,SCD,,,,,80,12.4,0.2798,,Macroporous (fibrous),,,,,
4354,SCD,Adsorbent,Monolith,Cellulose,,,B,,,pp,ow,Cellulose (11%)-NaOH-urea solution (freeze-thaw) + H2SO4 solution,Physical (antisolvent),Acetone,SCD,,,,,100,11.9,0.3249,,Macroporous (fibrous),,,,,
4355,SCD,DDS,Monolith?,Cellulose,,Drug loading,B,,Lo,pp,ow,Cellulose (1%)-NaOH-urea solution (freeze-thaw) + ethanol,Physical (antisolvent),Acetone,SCD,,,,,525,,,,Mesoporous (nanofibrous),,,,,
4356,SCD,DDS,Monolith?,Cellulose,,Drug loading,B,,Lo,pp,ow,Cellulose (2%)-NaOH-urea solution (freeze-thaw) + ethanol,Physical (antisolvent),Acetone,SCD,,,,,390,,,,Mesoporous (nanofibrous),,,,,
4357,SCD,DDS,Monolith?,Cellulose,,Drug loading,B,,Lo,pp,ow,Cellulose (3%)-NaOH-urea solution (freeze-thaw) + ethanol,Physical (antisolvent),Acetone,SCD,,,,,214,,,,Mesoporous (nanofibrous),,,,,
4358,SCD,DDS,Monolith?,Cellulose,,Drug loading,B,,Lo,pp,ow,Cellulose (4%)-NaOH-urea solution (freeze-thaw) + ethanol,Physical (antisolvent),Acetone,SCD,,,,,75,,,,Mesoporous (nanofibrous),,,,,
4359,SCD,DDS,Monolith?,Cellulose,,Drug loading,B,,Lo,pp,ow,Cellulose (5%)-NaOH-urea solution (freeze-thaw) + ethanol,Physical (antisolvent),Acetone,SCD,,,,,22,,,,Mesoporous (nanofibrous),,,,,
4360,SCD,DDS,Beads,Alginate,,Drug loading,A,,Lo,pc,al,Alginate solution + CaCl2 solution,Physical (Mn+),Ethanol,SCD,,,,,418,11.4,0.87,,Mesoporous (nanofibrous),,,,,
4361,SCD,DDS,Beads,Alginate,,Drug loading,A,,Lo,pc,al,Alginate solution + CaCl2 solution,Physical (Mn+),Ethanol,SCD,Post-impregnation of vitamin D3 at 35 °C under CO2 pressure,,,,398,11.3,0.84,,Mesoporous (nanofibrous),,,,,
4362,SCD,DDS,Beads,Alginate,,Drug loading,A,,Lo,pc,al,Alginate solution + CaCl2 solution,Physical (Mn+),Ethanol,SCD,Post-impregnation of vitamin D3 at 35/25 °C under CO2 pressure,,,,400,10.9,0.81,,Mesoporous (nanofibrous),,,,,
4363,SCD,DDS,Beads,Alginate,,Drug loading,A,,Lo,pc,al,Alginate solution + CaCl2 solution,Physical (Mn+),Ethanol,SCD,Post-impregnation of vitamin D3 at 25 °C under CO2 pressure,,,,400,11.7,0.87,,Mesoporous (nanofibrous),,,,,
4364,SCD,DDS,Beads,Alginate,,Drug loading,A,,Lo,pc,al,Alginate solution + CaCl2 solution,Physical (Mn+),Ethanol,SCD,Post-impregnation of vitamin D3 at 15 °C under CO2 pressure,,,,397,12.3,0.93,,Mesoporous (nanofibrous),,,,,
4365,SCD,DDS,Beads,Alginate,,Drug loading,A,,Lo,pc,al,Alginate solution + CaCl2 solution,Physical (Mn+),Ethanol,SCD,Post-impregnation of vitamin D3 at 5 °C under CO2 pressure,,,,391,14.6,1.14,,Mesoporous (nanofibrous),,,,,
4366,FD,Separation,Sheet,Cellulose nanofibers,,,K,,,ng,wa,TEMPO-oxidezed cellulose nanofiber suspension (frozen),No gelation,Water,FD,,,,99%,,,,,Macroporous (fibrous),,,,,
4367,FD,Separation,Sheet,Cellulose nanofibers,,,K,,,ng,wa,Enzyme-treated cellulose nanofiber suspension (frozen),No gelation,Water,FD,,,,96%,,,,,Macroporous (fibrous),,,,,
4368,FD,Separation,Sheet,Cellulose nanofibers,,,K,,,ng,wa,Mechanically fibrillated cellulose nanofiber suspension (frozen),No gelation,Water,FD,,,,95%,,,,,Macroporous (fibrous),,,,,
4369,FD,Separation,Sheet,Cellulose nanofibers,,Alkyl keten dimer,K,,Al,ng,wa,Alkyl ketene dimer-treated TEMPO-oxidezed cellulose nanofiber suspension (frozen),No gelation,Water,FD,,,,99%,,,,,Macroporous (fibrous),,,,,
4370,FD,Separation,Sheet,Cellulose nanofibers,,Alkyl keten dimer,K,,Al,ng,wa,Alkyl ketene dimer-treated enzyme-treated cellulose nanofiber suspension (frozen),No gelation,Water,FD,,,,97%,,,,,Macroporous (fibrous),,,,,
4371,FD,Separation,Sheet,Cellulose nanofibers,,Alkyl keten dimer,K,,Al,ng,wa,Alkyl ketene dimer-treated mechanically fibrillated cellulose nanofiber suspension (frozen),No gelation,Water,FD,,,,96%,,,,,Macroporous (fibrous),,,,,
4372,APD,Thermal insulation,Monolith,Phenolic resin,,,I,,,cp,ow,"Novolak in isopropanol (solvothermal), + toluene diisocyanate in toluene",Chemical (polymerization),Acetone,APD,,,0.231,80.32%,,,,95,Macroporous (particulate),0.037,Steady state,HFM,,
4373,APD,Thermal insulation,Monolith,Phenolic resin,Polybutadiene,,I,J,,cp,ow,"Novolak in isopropanol + hydroxyl-terminated polybutadiene in toluene (10 wt%) (solvothermal), + toluene diisocyanate in toluene",Chemical (polymerization),Acetone,APD,,,0.185,83.91%,,,0.141,35,Macroporous (particulate),0.032,Steady state,HFM,,
4374,APD,Thermal insulation,Monolith,Phenolic resin,Polybutadiene,,I,J,,cp,ow,"Novolak in isopropanol + hydroxyl-terminated polybutadiene in toluene (20 wt%) (solvothermal), + toluene diisocyanate in toluene",Chemical (polymerization),Acetone,APD,,,0.169,84.98%,,,0.1538,25,Macroporous (particulate),0.039,Steady state,HFM,,
4375,APD,Thermal insulation,Monolith,Phenolic resin,Polybutadiene,,I,J,,cp,ow,"Novolak in isopropanol + hydroxyl-terminated polybutadiene in toluene (30 wt%) (solvothermal), + toluene diisocyanate in toluene",Chemical (polymerization),Acetone,APD,,,0.175,84.11%,,,0.1694,20,Macroporous (particulate),0.054,Steady state,HFM,,
4376,APD,Thermal insulation,Monolith,Phenolic resin,Polybutadiene,,I,J,,cp,ow,"Novolak in isopropanol + hydroxyl-terminated polybutadiene in toluene (40 wt%) (solvothermal), + toluene diisocyanate in toluene",Chemical (polymerization),Acetone,APD,,,0.156,85.50%,,,0.0121,10,Macroporous (particulate),0.055,Steady state,HFM,,
4377,APD,Thermal insulation,Monolith,Phenolic resin,Polybutadiene,,I,J,,cp,ow,"Novolak in isopropanol + hydroxyl-terminated polybutadiene in toluene (50 wt%) (solvothermal), + toluene diisocyanate in toluene",Chemical (polymerization),Acetone,APD,,,0.139,86.79%,,,,,Macroporous (particulate),,,,,
4378,FD,Shield,Monolith,Cellulose,CNT,,B,N,,pp,al,Cellulose-NaOH-PEG solution (freeze-thaw) + HCl solution (frozen),Physical (temperature),t-Butanol,FD,Post-compositing with MWCNT,,,,,,,0.16,Macroporous (fibrous),,,,,
4379,FD,Shield,Monolith,Cellulose,CNT,,B,N,,pp,al,"Cellulose-NaOH-PEG solution (heating at 50 °C, freeze-thaw) + HCl solution (frozen)",Physical (temperature),t-Butanol,FD,Post-compositing with MWCNT,,,,,,,1.03,Macroporous (fibrous),,,,,
4380,FD,Shield,Monolith,Cellulose,CNT,,B,N,,pp,al,"Cellulose-NaOH-PEG solution (heating at 70 °C, freeze-thaw) + HCl solution (frozen)",Physical (temperature),t-Butanol,FD,Post-compositing with MWCNT,,,,,,,0.8,Macroporous (fibrous),,,,,
4381,FD,Shield,Monolith,Cellulose,CNT,,B,N,,pp,al,"Cellulose-NaOH-PEG solution (heating at 90 °C, freeze-thaw) + HCl solution (frozen)",Physical (temperature),t-Butanol,FD,Post-compositing with MWCNT,,,,,,,0.45,Macroporous (fibrous),,,,,
4382,FD,Separation,Monolith,Cellulose nanofibers,,MTCS treatment,K,,Si,ng,al,Cellulose nanofiber suspension (frozen),No gelation,t-Butanol,FD,Post-MTCS treatment,,0.0049,99.70%,55,,0.18,,Macroporous (fibrous),,,,,
4383,SCD,Not specific,Monolith,Cellulose,,,B,,,pp,al,Cellulose (2 wt%)-Ca(SCN)2 solution + ethanol,Physical (antisolvent),Ethanol,SCD,,,0.063,96%,287,,,1.92,Macroporous (nanofibrous),,,,,
4384,SCD,Not specific,Monolith,Cellulose,,,B,,,pp,al,Cellulose (4 wt%)-Ca(SCN)2 solution + ethanol,Physical (antisolvent),Ethanol,SCD,,,0.115,92.70%,303,,,14.85,Macroporous (nanofibrous),,,,,
4385,SCD,Not specific,Monolith,Cellulose,,,B,,,pp,al,"Cellulose (4 wt%)-Ca(SCN)2 solution in W/O emulsion + isopropanol, ethanol",Physical (antisolvent),Ethanol,SCD,,,0.0546,96.40%,297,,,2.47,Macroporous (nanofibrous),,,,,
4386,FD,Not specific,Monolith,Cellulose,,,B,,,pp,wa,"Cellulose (4 wt%)-Ca(SCN)2 solution in W/O emulsion + isopropanol, ethanol (frozen)",Physical (antisolvent),Water,FD,,,0.0841,94.30%,23,,,13.27,Macroporous (cellular and nanofibrous),,,,,
4387,APD,Not specific,Monolith,Cellulose,,,B,,,pp,al,"Cellulose (4 wt%)-Ca(SCN)2 solution in W/O emulsion + isopropanol, ethanol",Physical (antisolvent),Isopropanol,APD,,,0.29,80.30%,107,,,30.55,Macroporous (flakes and nanofibrous),,,,,
4388,APD,Not specific,Monolith,Cellulose,,,B,,,pp,al,"Cellulose (4 wt%)-Ca(SCN)2 solution in W/O emulsion + isopropanol, ethanol",Physical (antisolvent),Ethanol,APD,,,0.491,70.20%,1,,,49.3,Macroporous (flakes and nanofibrous),,,,,
4389,FD,DDS,Monolith,Cellulose,,Drug loading,B,,Lo,pp,wa,Cellulose (5 wt%)-NaOH-urea solution (freeze-thaw) + water (frozen),Physical (aggregation),Water,FD,,,0.11,,,,,,Macroporous (cellular),,,,,
4390,FD,DDS,Monolith,Cellulose,,Drug loading,B,,Lo,cc,wa,Cellulose (5 wt%)-NaOH-urea solution + epichlorohydrin (ECH/AGU = 1) solution + water (frozen),Chemical (epoxy),Water,FD,,,0.04,,,,,,Macroporous (cellular),,,,,
4391,FD,DDS,Monolith,Cellulose,,Drug loading,B,,Lo,cc,wa,Cellulose (5 wt%)-NaOH-urea solution + epichlorohydrin (ECH/AGU = 2) solution + water (frozen),Chemical (epoxy),Water,FD,,,0.05,,,,,,Macroporous (cellular),,,,,
4392,FD,DDS,Monolith,Cellulose,,Drug loading,B,,Lo,pp,wa,Cellulose (7 wt%)-NaOH-urea solution (freeze-thaw) + water (frozen),Physical (aggregation),Water,FD,,,0.12,,,,,,Macroporous (cellular),,,,,
4393,FD,DDS,Monolith,Cellulose,,Drug loading,B,,Lo,cc,wa,Cellulose (7 wt%)-NaOH-urea solution + epichlorohydrin (ECH/AGU = 0.5) solution + water (frozen),Chemical (epoxy),Water,FD,,,0.09,,,,,,Macroporous (cellular),,,,,
4394,FD,DDS,Monolith,Cellulose,,Drug loading,B,,Lo,cc,wa,Cellulose (7 wt%)-NaOH-urea solution + epichlorohydrin (ECH/AGU = 1) solution + water (frozen),Chemical (epoxy),Water,FD,,,0.07,,,,,,Macroporous (cellular),,,,,
4395,SCD,Not specific,Monolith?,Chitosan,Lignosulfonate,,A,C,,pc,ow,Lignosulfonate-chitosan complex (chitosan/lignosulfonate = 1) dispersion + acetone,Physical (electrostatic)?,Acetone,SCD,,,,,101,,0.27,,Mesoporous (nanoparticulate),,,,,
4396,SCD,Not specific,Monolith?,Chitosan,Lignosulfonate,,A,C,,pc,ow,Lignosulfonate-chitosan complex (chitosan/lignosulfonate = 1.4) dispersion + acetone,Physical (electrostatic)?,Acetone,SCD,,,,,16,,0.03,,Mesoporous (nanoparticulate),,,,,
4397,SCD,Not specific,Monolith?,Chitosan,Lignosulfonate,Carbonized,A,C,Ca,pc,ow,Lignosulfonate-chitosan complex (chitosan/lignosulfonate = 1) dispersion + acetone,Physical (electrostatic)?,Acetone,SCD,Post-calcination at 1000 °C (fast),,,,135,,0.08,,Mesoporous (nanoparticulate),,,,,
4398,SCD,Not specific,Monolith?,Chitosan,Lignosulfonate,Carbonized,A,C,Ca,pc,ow,Lignosulfonate-chitosan complex (chitosan/lignosulfonate = 1) dispersion + acetone,Physical (electrostatic)?,Acetone,SCD,Post-calcination at 1000 °C (slow),,,,298,,0.31,,Mesoporous (nanoparticulate),,,,,
4399,SCD,Not specific,Monolith?,Chitosan,Lignosulfonate,Carbonized,A,C,Ca,pc,ow,Lignosulfonate-chitosan complex (chitosan/lignosulfonate = 1.4) dispersion + acetone,Physical (electrostatic)?,Acetone,SCD,Post-calcination at 1000 °C (slow),,,,327,,0.24,,Mesoporous (nanoparticulate),,,,,
4400,SCD,DDS,Microbeads,Chitosan,,,A,,,pp,"al, or",Chitosan water-ethanol solution (gas to liquid ratio 7.1 wt%),Physical (antisolvent),CO2-ethanol,SCD (sc-spray),,,0.17,69%,18,,4.15,,Microparticles,,,,,
4401,SCD,DDS,Microbeads,Chitosan,,,A,,,pp,"al, or","Chitosan water-ethanol solution, ibuprofen (13.4 wt%) loaded (gas to liquid ratio 8.9 wt%)",Physical (antisolvent),CO2-ethanol,SCD (sc-spray),,,0.22,60%,19,,4.34,,Microparticles,,,,,
4402,SCD,Not specific,Monolith,Cellulose nanofibers,,,K,,,pp,al,Nitrocellulose in acetone/ethanol (3/1) (evaporation),Physical (antisolvent),Ethanol,SCD,,,0.147,91.14%,141,,0.52,,Mesoporous (nanofibrous),,,,,
4403,SCD,Not specific,Monolith,Cellulose nanofibers,,,K,,,pp,al,Nitrocellulose in acetone/ethanol (2/1) (evaporation),Physical (antisolvent),Ethanol,SCD,,,0.116,93.01%,170,,0.61,,Mesoporous (nanofibrous),,,,,
4404,SCD,Not specific,Monolith,Cellulose nanofibers,,,K,,,pp,al,Nitrocellulose in acetone/ethanol (1/1) (evaporation),Physical (antisolvent),Ethanol,SCD,,,0.08,95.18%,193,,0.74,,Mesoporous (nanofibrous),,,,,
4405,SCD,Not specific,Monolith,Cellulose nanofibers,,,K,,,pp,al,Nitrocellulose in acetone/ethanol (2/3) (evaporation),Physical (antisolvent),Ethanol,SCD,,,0.052,96.87%,204,,1.08,,Mesoporous (nanofibrous),,,,,
4406,FD,Not specific,Monolith,Bacterial cellulose,,,K,,,pp,al,Bacterial cellulose gel (frozen),Physical (aggregation),t-Butanol,FD,,,0.0064,,104,,,,Macroporous (fibrous),,,,,
4407,FD,Not specific,Monolith,Bacterial cellulose,,,K,,,pp,al,Bacterial cellulose-LiOH-urea solution (frozen),Physical (aggregation),t-Butanol,FD,,,0.0046,,80,,,,Macroporous (fibrous),,,,,
4408,FD,Not specific,Monolith,Bacterial cellulose,Cellulose nanofibers,,K,K,,pp,al,Bacterial cellulose + microcrystalline cellulose (0.157 g)-LiOH-urea solution (frozen),Physical (aggregation),t-Butanol,FD,,,0.0109,,81,,,,Macroporous (fibrous),,,,,
4409,FD,Not specific,Monolith,Bacterial cellulose,Cellulose nanofibers,,K,K,,pp,al,Bacterial cellulose + microcrystalline cellulose (0.314 g)-LiOH-urea solution (frozen),Physical (aggregation),t-Butanol,FD,,,0.0121,,81,,,,Macroporous (fibrous),,,,,
4410,FD,Not specific,Monolith,Bacterial cellulose,Cellulose nanofibers,,K,K,,pp,al,Bacterial cellulose + microcrystalline cellulose (0.471 g)-LiOH-urea solution (frozen),Physical (aggregation),t-Butanol,FD,,,0.0173,,82,,,,Macroporous (fibrous),,,,,
4411,FD,Not specific,Monolith,Bacterial cellulose,Cellulose nanofibers,,K,K,,pp,al,Bacterial cellulose + microcrystalline cellulose (0.628 g)-LiOH-urea solution (frozen),Physical (aggregation),t-Butanol,FD,,,0.0189,,86,,,,Macroporous (fibrous),,,,,
4412,FD,DDS,Microbeads,Chitosan,,Drug loading,A,,Lo,ng,wa,Curcumin solution + chitosan solution (spray-FD),No gelation,Water,FD (spray),,,,,,,,,Submicrometer particles,,,,,
4413,FD,Adsorbent,Monolith,Chitosan,,,A,,,"cc, pc, pp",wa,Chitosan solution + Ti butoxide-HCl solution + NaOH solution + glutaraldehyde solution,"Chemical (aldehyde) and physical (Mn+, pH)",Water,FD,,,,,2,,,,Macroporous (flakes),,,,,
4414,SCD,DDS,Microbeads,Chitosan,,,A,,,pp,"ow, or",Chitosan + Aceton-CO2,Physical (antisolvent),Acetone-CO2,SCD (sc-spray),,,,,,,,,Flakes,,,,,
4415,SCD,Scaffold,Monolith,Chitosan (in situ),,,A,,,pp,al,"Chitin-NaOH-urea solution + ethanol, post-deacetylation with NaOH solution (DD = 8)",Physical (antisolvent),Ethanol,SCD for SEM,,,,,,,,,Mesoporous (nanofibrous),,,,,
4416,SCD,Scaffold,Monolith,Chitosan (in situ),,,A,,,pp,al,"Chitin-NaOH-urea solution + ethanol, post-deacetylation with NaOH solution (DD = 56)",Physical (antisolvent),Ethanol,SCD for SEM,,,,,,,,,Mesoporous (nanofibrous),,,,,
4417,SCD,Scaffold,Monolith,Chitosan (in situ),,,A,,,pp,al,"Chitin-NaOH-urea solution + ethanol, post-deacetylation with NaOH solution (DD = 80)",Physical (antisolvent),Ethanol,SCD for SEM,,,,,,,,,Mesoporous (nanofibrous),,,,,
4418,SCD,Scaffold,Monolith,Chitosan (in situ),,,A,,,pp,al,"Chitin-NaOH-urea solution + ethanol, post-deacetylation with NaOH solution (DD = 91)",Physical (antisolvent),Ethanol,SCD for SEM,,,,,,,,,Mesoporous (nanofibrous),,,,,
4419,SCD,Scaffold,Monolith,Chitosan (in situ),,,A,,,pp,al,"Chitin-NaOH-urea solution + ethanol, post-deacetylation with NaOH solution (DD = 99)",Physical (antisolvent),Ethanol,SCD for SEM,,,,,,,,,Mesoporous (nanofibrous),,,,,
4420,SCD,Scaffold,Beads,Chitosan,,,A,,,pp,ow,Chitosan solution + cyclohexane-span 80 oil (W in O) + NaOH (0.15 M)-ethanol solution,"Physical (antisolvent, pH)",Acetone,SCD,,,,,,,,,Mesoporous (nanofibrous),,,,,
4421,SCD,Scaffold,Beads,Chitosan,,,A,,,pp,ow,Chitosan solution + cyclohexane-span 80 oil (W in O) + NaOH (0.3 M)-ethanol solution,"Physical (antisolvent, pH)",Acetone,SCD,,,,,,,,,Mesoporous (nanofibrous),,,,,
4422,SCD,Scaffold,Beads,Chitosan,,,A,,,pp,ow,Chitosan solution + cyclohexane-span 80 oil (W in O) + NaOH (0.6 M)-ethanol solution,"Physical (antisolvent, pH)",Acetone,SCD,,,,,,,,,Mesoporous (nanofibrous),,,,,
4423,FD,Wound dressing,Sheet,Chitosan,,,A,,,pp,wa,Chitosan solution + NaOH solution (frozen),Physical (pH),Water,FD,,,,92.30%,,,,,Macroporous (flakes),,,,,
4424,FD,Scaffold,Monolith,Chitosan,,,A,,,"ng, pp",wa,Chitosan solution (frozen),No gelation or physical (pH),Water,FD,Post-immersion into NaOH solution and ethanol-PBS-NaCl solution,"Physical (antisolvent, pH)",,,,,,,Macroporous (flakes),,,,,
4425,FD,Scaffold,Monolith,Chitosan,,,A,,,cc,wa,Chitosan solution (2.0%) + glutaraldehyde solution (frozen),Chemical (aldehyde),Water,FD,,,,,,,,,Macroporous (cellular),,,,,
4426,FD,Scaffold,Monolith,Chitosan,,,A,,,cc,wa,Chitosan solution (2.0%) + genipin solution (frozen),Chemical (genipin),Water,FD,,,,,,,,,Macroporous (cellular),,,,,
4427,FD,Scaffold,Monolith,Chitosan,,,A,,,cc,wa,Chitosan solution (3.2%) + genipin solution (frozen),Chemical (genipin),Water,FD,,,,,,,,,Macroporous (cellular),,,,,
4428,FD,Scaffold,Monolith,Chitosan,,Gallic acid,A,,Al,pp,wa,Chitosan solution + NaOH solution (frozen),Physical (pH),Water,FD,Post-PBS washing,,,90%,,,,,Macroporous (cellular and flakes),,,,,
4429,FD,Scaffold,Monolith,Chitosan,,Gallic acid,A,,Al,pp,wa,Chitosan solution + NaOH solution + gallic acid (0.25%)-ethanol solution (frozen),Physical (pH),Water,FD,Post-PBS washing,,,90%,,,,,Macroporous (cellular and flakes),,,,,
4430,FD,Scaffold,Monolith,Chitosan,,Gallic acid,A,,Al,pp,wa,Chitosan solution + NaOH solution + gallic acid (0.5%)-ethanol solution (frozen),Physical (pH),Water,FD,Post-PBS washing,,,90%,,,,,Macroporous (cellular and flakes),,,,,
4431,FD,Scaffold,Monolith,Chitosan,,Gallic acid,A,,Al,pp,wa,Chitosan solution + NaOH solution + gallic acid (1.0%)-ethanol solution (frozen),Physical (pH),Water,FD,Post-PBS washing,,,90%,,,,,Macroporous (cellular and flakes),,,,,
4432,FD,Adsorbent,Monolith,Chitosan,,CS2 modification,A,,Al,pp,wa,Chitosan + NaOH solution + CS2 (frozen),Physical (pH),Water,FD,,,,,,,,,Macroporous (flakes),,,,,
4433,FD,PCM support,Monolith,Cellulose,,PEG loading,B,,Lo,cc,wa,Cellulose-NaOH-urea solution + epichlorohidrin solution (frozen),Chemical (epoxy),Water,FD,Post-PEG loading,,0.0647,,,,,,Macroporous (flakes),,,,,
4434,FD,PCM support,Monolith,Cellulose,GO,PEG loading,B,N,Lo,cc,wa,Cellulose-NaOH-urea solution + epichlorohidrin solution + GO (1 g) suspension (frozen),Chemical (epoxy),Water,FD,Post-PEG loading,,0.076,,,,,,Macroporous (flakes),,,,,
4435,FD,PCM support,Monolith,Cellulose,GO,PEG loading,B,N,Lo,cc,wa,Cellulose-NaOH-urea solution + epichlorohidrin solution + GO (2 g) suspension (frozen),Chemical (epoxy),Water,FD,Post-PEG loading,,0.0893,,,,,,Macroporous (flakes),,,,,
4436,FD,PCM support,Monolith,Cellulose,GO,PEG loading,B,N,Lo,cc,wa,Cellulose-NaOH-urea solution + epichlorohidrin solution + GO (3 g) suspension (frozen),Chemical (epoxy),Water,FD,Post-PEG loading,,0.0984,,,,,,Macroporous (flakes),,,,,
4437,FD,PCM support,Monolith,Cellulose,GO,PEG loading,B,N,Lo,cc,wa,Cellulose-NaOH-urea solution + epichlorohidrin solution + GO (4 g) suspension (frozen),Chemical (epoxy),Water,FD,Post-PEG loading,,0.1054,,,,,,Macroporous (flakes),,,,,
4438,FD,PCM support,Monolith,Cellulose,GO,PEG loading,B,N,Lo,cc,wa,Cellulose-NaOH-urea solution + epichlorohidrin solution + GO (5 g) suspension (frozen),Chemical (epoxy),Water,FD,Post-PEG loading,,0.1144,,,,,,Macroporous (flakes),,,,,
4439,FD,PCM support,Monolith,Cellulose,GO,PEG loading,B,N,Lo,cc,wa,Cellulose-NaOH-urea solution + epichlorohidrin solution + GO (6 g) suspension (frozen),Chemical (epoxy),Water,FD,Post-PEG loading,,0.119,,,,,,Macroporous (flakes),,,,,
4440,FD,Not specific,Monolith,GO,,,N,,,cp,wa,GO suspension + ascorbic acid (freeze-thaw) (frozen),Chemical (polymerization),Water,FD,,,0.0053,,25,10.7,0.07,,Macroporous (cellular),,,,,
4441,FD,Not specific,Monolith,GO,Polyacrylamide,,N,R,,cp,wa,GO suspension + acrylamide-methylene-bis-acrylamide-pottasium perosydisulfate (polymer 0.5) + ascorbic acid (freeze-thaw) (frozen),Chemical (polymerization),Water,FD,,,0.0055,,23,11.5,0.09,,Macroporous (cellular),,,,,
4442,VD,Not specific,Monolith,GO,Polyacrylamide,,N,R,,cp,wa,GO suspension + acrylamide-methylene-bis-acrylamide-pottasium perosydisulfate (polymer 0.5) + ascorbic acid (freeze-thaw),Chemical (polymerization),Water,VD,,,0.007,,24,11.1,0.07,,Macroporous (cellular),,,,,
4443,APD,Not specific,Monolith,GO,Polyacrylamide,,N,R,,cp,wa,GO suspension + acrylamide-methylene-bis-acrylamide-pottasium perosydisulfate (polymer 0.5) + ascorbic acid (freeze-thaw),Chemical (polymerization),Water,APD,,,0.0086,,25,10.5,0.08,,Macroporous (cellular),,,,,
4444,FD,Not specific,Monolith,GO,Polyacrylamide,,N,R,,cp,wa,GO suspension + acrylamide-methylene-bis-acrylamide-pottasium perosydisulfate (polymer 1) + ascorbic acid (freeze-thaw) ( frozen),Chemical (polymerization),Water,FD,,,0.0058,,28,10,0.08,,Macroporous (cellular),,,,,
4445,VD,Not specific,Monolith,GO,Polyacrylamide,,N,R,,cp,wa,GO suspension + acrylamide-methylene-bis-acrylamide-pottasium perosydisulfate (polymer 1) + ascorbic acid (freeze-thaw),Chemical (polymerization),Water,VD,,,0.0079,,27,11.1,0.08,,Macroporous (cellular),,,,,
4446,APD,Not specific,Monolith,GO,Polyacrylamide,,N,R,,cp,wa,GO suspension + acrylamide-methylene-bis-acrylamide-pottasium perosydisulfate (polymer 1) + ascorbic acid (freeze-thaw),Chemical (polymerization),Water,APD,,,0.0079,,26,9.6,0.07,,Macroporous (cellular),,,,,
