Repository: paulagirones/Aerogels_thermal_conductivity

# Aerogels_thermal_conductivity
Machine learning prediction of thermal conductivity in aerogels.

File: 20250220_dataset.csv (part 26 of 95)
Entry,Drying,Purpose,Shape,First materials,Second materials,Modification,First material class,Second materials class,Modification class,Gelation class,Solvent class,Process,Gelation mechanism,Final solvent,Drying details,Post drying treatment,Post-drying cross-linking,Envelope density g/cm3,Porosity,BET surface area m2/g,BJH pore size nm,BJH pore volume (total) cm3/g,compression elastic modulus MPa,SEM,Thermal conductivity W/(m K),Thermal method,Thermal method detail,,
4447,FD,Not specific,Monolith,GO,Polyacrylamide,,N,R,,cp,wa,GO suspension + acrylamide-methylene-bis-acrylamide-pottasium perosydisulfate (polymer 5) + ascorbic acid (freeze-thaw) (frozen),Chemical (polymerization),Water,FD,,,0.0068,,24,10.4,0.07,,Macroporous (cellular),,,,,
4448,VD,Not specific,Monolith,GO,Polyacrylamide,,N,R,,cp,wa,GO suspension + acrylamide-methylene-bis-acrylamide-pottasium perosydisulfate (polymer 5) + ascorbic acid (freeze-thaw),Chemical (polymerization),Water,VD,,,0.0075,,25,11.2,0.07,,Macroporous (cellular),,,,,
4449,APD,Not specific,Monolith,GO,Polyacrylamide,,N,R,,cp,wa,GO suspension + acrylamide-methylene-bis-acrylamide-pottasium perosydisulfate (polymer 5) + ascorbic acid (freeze-thaw),Chemical (polymerization),Water,APD,,,0.0082,,25,11.3,0.09,,Macroporous (cellular),,,,,
4450,FD,Adsorbent,Monolith,Alginate,,,A,,,"pc, pp",wa,Alginate solution + CaCO3 + D-glucono-d-lactone (frozen),"Physical (Mn+, pH)",Water,FD,,,,91%,,,,,Macroporous (cellular),,,,,
4451,FD,Adsorbent,Monolith,Alginate,GO,,A,N,,"pc, pp",wa,Alginate solution + CaCO3 + D-glucono-d-lactone + GO (1%) suspension (frozen),"Physical (Mn+, pH)",Water,FD,,,,92%,,,,,Macroporous (cellular),,,,,
4452,FD,Adsorbent,Monolith,Alginate,GO,,A,N,,"pc, pp",wa,Alginate solution + CaCO3 + D-glucono-d-lactone + GO (2%) suspension (frozen),"Physical (Mn+, pH)",Water,FD,,,,92%,,,,,Macroporous (cellular),,,,,
4453,FD,Adsorbent,Monolith,Alginate,GO,,A,N,,"pc, pp",wa,Alginate solution + CaCO3 + D-glucono-d-lactone + GO (3%) suspension (frozen),"Physical (Mn+, pH)",Water,FD,,,,91%,,,,,Macroporous (cellular),,,,,
4454,FD,Adsorbent,Monolith,Alginate,GO,,A,N,,"pc, pp",wa,Alginate solution + CaCO3 + D-glucono-d-lactone + GO (4%) suspension (frozen),"Physical (Mn+, pH)",Water,FD,,,,91%,,,,,Macroporous (cellular),,,,,
4455,FD,Adsorbent,Monolith,Alginate,GO,,A,N,,"pc, pp",wa,Alginate solution + CaCO3 + D-glucono-d-lactone + GO (5%) suspension (frozen),"Physical (Mn+, pH)",Water,FD,,,,91%,,,,,Macroporous (cellular),,,,,
4456,FD,Capacitors,Monolith,Bacterial cellulose,Polyimide,,K,G,,ng,wa,Bacterial cellulose-polyamic acid suspension + TEA (frozen),No gelation,Water,FD,,,,,,,,,Macroporous (cellular),,,,,
4457,FD,Capacitors,Monolith,Bacterial cellulose,Polyimide,Carbonized,K,G,Ca,ng,wa,Bacterial cellulose-polyamic acid suspension + TEA (frozen),No gelation,Water,FD,Post-calcination at 800 °C,,,,404,,,,Macroporous (cellular),,,,,
4458,FD,Sensors,Monolith,PEDOT:PSS,Cellulose nanofibers,Gglycidoxypropyl trimethoxysilane modification,M,K,Si,ng,wa,PEDOT:PSS solution + carboxymethylated cellulose nanofiber suspension + glycidoxypropyl trimethoxysilane (frozen),No gelation,Water,FD,Post-DMSO treatment,,0.0108,,,,,,Macroporous (flakes),,,,,
4459,FD,Separation,Monolith,Cellulose,PEG,,B,E,,pp,al,Cellulose-NaOH-PEG solution (freeze-thaw) + HCl solution (frozen),"Physical (antisolvent, pH)",t-Butanol,FD,,,,,156,,0.95,,Macroporous (fibrous),,,,,
4460,FD,Separation,Monolith,Cellulose,"PEG, GO",,B,"E, N",,pp,al,Cellulose-NaOH-PEG solution + graphene suspension (freeze-thaw) + HCl solution (frozen),"Physical (antisolvent, pH)",t-Butanol,FD,,,,,205,,1.11,,Macroporous (fibrous),,,,,
4461,FD,Adsorbent,Monolith,Cellulose nanofibers,,,K,,,ng,wa,Cellulose nanofiber suspension (frozen),No gelation,Water,FD,,,,,,,,,Macroporous (fibrous and flakes),,,,,
4462,FD,Adsorbent,Monolith,Cellulose nanofibers,GO,,K,N,,ng,wa,Cellulose nanofiber suspension + GO-FeCl3 suspension (frozen),No gelation,Water,FD,,,,,,,,,Macroporous (fibrous and flakes),,,,,
4463,SCD,Scaffold,Monolith,Gelatin,,,C,,,pc,al,Gelatin solution + CaCl2 solution,Physical (Mn+),Ethanol,SCD,,,0.016,95.00%,227,,,0.91,Mesoporous (nanofibrous and nanoparticulate),,,,,
4464,SCD,Scaffold,Monolith,Alginate,Gelatin,,A,C,,pc,al,Alginate-gelatin （2:8) solution + CaCl2 solution,Physical (Mn+),Ethanol,SCD,,,0.026,92.10%,235,,,0.85,Mesoporous (nanofibrous and nanoparticulate),,,,,
4465,SCD,Scaffold,Monolith,Alginate,Gelatin,,A,C,,pc,al,Alginate-gelatin （5:5) solution + CaCl2 solution,Physical (Mn+),Ethanol,SCD,,,0.034,89.90%,248,,,0.78,Mesoporous (nanofibrous and nanoparticulate),,,,,
4466,SCD,Scaffold,Monolith,Alginate,Gelatin,,A,C,,pc,al,Alginate-gelatin （8:2) solution + CaCl2 solution,Physical (Mn+),Ethanol,SCD,,,0.041,88.30%,260,,,0.61,Mesoporous (nanofibrous and nanoparticulate),,,,,
4467,SCD,Scaffold,Monolith,Alginate,,,A,,,pc,al,Alginate solution + CaCl2 solution,Physical (Mn+),Ethanol,SCD,,,0.055,84.80%,271,,,0.48,Mesoporous (nanofibrous and nanoparticulate),,,,,
4468,SCD,Not specific,Monolith,Polyimide,,,G,,,cp,ow,"4,4'-Oxydianiline in N-methylpyrrolidinone + biphenyl-3,3',4,4'-tetracarboxylic acid dianhydride + 1,3,5-tris(4-aminophenoxy)benzene + acetic acid-pyridine",Chemical (polymerization),Acetone,SCD,,,0.12,,350,,,,Mesoporous (nanoparticulate),,,,,
4469,SCD,Not specific,Monolith,Polyimide,Cellulose nanofibers,,G,K,,cp,ow,"Cellulose nanofiber (2.67 wt%) suspension + 4,4'-oxydianiline in N-methylpyrrolidinone + biphenyl-3,3',4,4'-tetracarboxylic acid dianhydride + 1,3,5-tris(4-aminophenoxy)benzene + acetic acid-pyridine",Chemical (polymerization),Acetone,SCD,,,0.12,,350,,,,Mesoporous (nanoparticulate),,,,,
4470,SCD,Not specific,Monolith,Polyimide,Cellulose nanofibers,,G,K,,cp,ow,"Cellulose nanofiber (6.67 wt%) suspension + 4,4'-oxydianiline in N-methylpyrrolidinone + biphenyl-3,3',4,4'-tetracarboxylic acid dianhydride + 1,3,5-tris(4-aminophenoxy)benzene + acetic acid-pyridine",Chemical (polymerization),Acetone,SCD,,,0.11,,300,,,,Mesoporous (nanoparticulate),,,,,
4471,SCD,Not specific,Monolith,Polyimide,Cellulose nanofibers,,G,K,,cp,ow,"Cellulose nanofiber (9.33 wt%) suspension + 4,4'-oxydianiline in N-methylpyrrolidinone + biphenyl-3,3',4,4'-tetracarboxylic acid dianhydride + 1,3,5-tris(4-aminophenoxy)benzene + acetic acid-pyridine",Chemical (polymerization),Acetone,SCD,,,0.11,,300,,,,Mesoporous (nanoparticulate),,,,,
4472,SCD,Not specific,Monolith,Polyimide,Cellulose nanofibers,,G,K,,cp,ow,"Cellulose nanofiber (13.33 wt%) suspension + 4,4'-oxydianiline in N-methylpyrrolidinone + biphenyl-3,3',4,4'-tetracarboxylic acid dianhydride + 1,3,5-tris(4-aminophenoxy)benzene + acetic acid-pyridine",Chemical (polymerization),Acetone,SCD,,,0.1,,300,,,,Mesoporous (nanoparticulate),,,,,
4473,SCD,Not specific,Monolith,Polyimide,,,G,,,cp,ow,"2,2'-Dimethylbenzidine in N-methylpyrrolidinone + biphenyl-3,3',4,4'-tetracarboxylic acid dianhydride + 1,3,5-tris(4-aminophenoxy)benzene + acetic acid-pyridine",Chemical (polymerization),Acetone,SCD,,,0.09,,450,,,,Mesoporous (nanoparticulate),,,,,
4474,SCD,Not specific,Monolith,Polyimide,Cellulose nanofibers,,G,K,,cp,ow,"Cellulose nanofiber (2.67 wt%) suspension + 2,2'-dimethylbenzidine in N-methylpyrrolidinone + biphenyl-3,3',4,4'-tetracarboxylic acid dianhydride + 1,3,5-tris(4-aminophenoxy)benzene + acetic acid-pyridine",Chemical (polymerization),Acetone,SCD,,,0.09,,450,,,,Mesoporous (nanoparticulate),,,,,
4475,SCD,Not specific,Monolith,Polyimide,Cellulose nanofibers,,G,K,,cp,ow,"Cellulose nanofiber (6.67 wt%) suspension + 2,2'-dimethylbenzidine in N-methylpyrrolidinone + biphenyl-3,3',4,4'-tetracarboxylic acid dianhydride + 1,3,5-tris(4-aminophenoxy)benzene + acetic acid-pyridine",Chemical (polymerization),Acetone,SCD,,,0.09,,450,,,,Mesoporous (nanoparticulate),,,,,
4476,SCD,Not specific,Monolith,Polyimide,Cellulose nanofibers,,G,K,,cp,ow,"Cellulose nanofiber (9.33 wt%) suspension + 2,2'-dimethylbenzidine in N-methylpyrrolidinone + biphenyl-3,3',4,4'-tetracarboxylic acid dianhydride + 1,3,5-tris(4-aminophenoxy)benzene + acetic acid-pyridine",Chemical (polymerization),Acetone,SCD,,,0.08,,400,,,,Mesoporous (nanoparticulate),,,,,
4477,SCD,Not specific,Monolith,Polyimide,Cellulose nanofibers,,G,K,,cp,ow,"Cellulose nanofiber (13.33 wt%) suspension + 2,2'-dimethylbenzidine in N-methylpyrrolidinone + biphenyl-3,3',4,4'-tetracarboxylic acid dianhydride + 1,3,5-tris(4-aminophenoxy)benzene + acetic acid-pyridine",Chemical (polymerization),Acetone,SCD,,,0.09,,400,,,,Mesoporous (nanoparticulate),,,,,
4478,SCD,Capacitors,Monolith,Pectin,Polyaniline,,A,M,,cp,al,Pectin solution + aniline (2 g)-ammonium persulfate solution ,Chemical (polymerization),Ethanol,SCD,,,0.08,,331,,2.6,1.2,Macroporous (fibrous and particulate),,,,,
4479,SCD,Capacitors,Monolith,Pectin,Polyaniline,,A,M,,cp,al,Pectin solution + aniline (4 g)-ammonium persulfate solution ,Chemical (polymerization),Ethanol,SCD,,,0.11,,248,,1.5,1.2,Macroporous (fibrous and particulate),,,,,
4480,SCD,Capacitors,Monolith,Pectin,Polyaniline,,A,M,,cp,al,Pectin solution + aniline (6 g)-ammonium persulfate solution ,Chemical (polymerization),Ethanol,SCD,,,0.11,,207,,1,1.4,Macroporous (fibrous and particulate),,,,,
4481,FD,Sensors,Monolith,Chitosan,CNT,,A,N,,cc,wa,CNT suspension + chitosan solution + glutaraldehyde solution,Chemical (aldehyde),Water,FD,,,0.0063,,,,,,Macroporous (cellular and nanofibrous),,,,,
4482,FD,Sensors,Monolith,Chitosan,CNT,CuOx loading,A,N,Lo,cc,wa,CNT suspension + chitosan solution + glutaraldehyde solution,Chemical (aldehyde),Water,FD,Post-immersion into CuSO4 solution and NaBH4 solution,,,,,,,,Macroporous (cellular and nanofibrous),,,,,
4483,SCD,DDS,Beads,Pectin,Alginate,Drug loading,A,A,Lo,pc,al,Pectin-drug (0.1) (core)-alginate (1.5%) (shell) solution + CaCl2 solution,Physical (Mn+),Ethanol,SCD,,,0.31,,,,,,Mesoporous (nanoparticulate),,,,,
4484,SCD,DDS,Beads,Pectin,Alginate,Drug loading,A,A,Lo,pc,al,Pectin-drug (0.2) (core)-alginate (1.5%) (shell) solution + CaCl2 solution ,Physical (Mn+),Ethanol,SCD,,,0.32,,,,,,Mesoporous (nanoparticulate),,,,,
4485,SCD,DDS,Beads,Pectin,Alginate,Drug loading,A,A,Lo,pc,al,Pectin-drug (0.1) (core)-alginate (1.75%) (shell) solution + CaCl2 solution,Physical (Mn+),Ethanol,SCD,,,0.32,,,,,,Mesoporous (nanoparticulate),,,,,
4486,SCD,DDS,Beads,Pectin,Alginate,Drug loading,A,A,Lo,pc,al,Pectin-drug (0.2) (core)-alginate (1.75%) (shell) solution + CaCl2 solution,Physical (Mn+),Ethanol,SCD,,,0.34,,,,,,Mesoporous (nanoparticulate),,,,,
4487,SCD,DDS,Beads,Pectin,Alginate,Drug loading,A,A,Lo,pc,al,Pectin (core)-alginate (1.5%) (shell) solution + CaCl2 solution,Physical (Mn+),Ethanol,SCD,,,0.26,,,,,,Mesoporous (nanoparticulate),,,,,
4488,SCD,DDS,Beads,Pectin,Alginate,Drug loading,A,A,Lo,pc,al,Pectin (core)-alginate (1.75%) (shell) solution + CaCl2 solution ,Physical (Mn+),Ethanol,SCD,,,0.29,,,,,,Mesoporous (nanoparticulate),,,,,
4489,FD,Separation,Monolith,Cellulose,Chitosan,,B,A,,"cc, pp",wa,NaOH-urea-cellulose solution (freeze-thaw) + NaOH-urea-chitosan solution (freeze-thaw) + epichlorohydrin + water,Chemical (epoxy) and physical (antisolvent),Water,FD,,,,,,,,,Macroporous (flakes and particulate),,,,,
4490,SCD,Capacitors,Monolith,Cellulose,,,B,,,pp,ow,Cellulose-NaOH solution + water ,Physical (antisolvent),Acetone,SCD,,,,,122,,,,Mesoporous (nanofibrous),,,,,
4491,SCD,Capacitors,Monolith,Cellulose,,Carbonized,B,,Ca,pp,ow,Cellulose-NaOH solution + water ,Physical (antisolvent),Acetone,SCD,Post-calcination at 850 °C,,,,190,,,,Mesoporous (nanofibrous),,,,,
4492,SCD,Capacitors,Monolith,Cellulose,,Carbonized,B,,Ca,pp,ow,Cellulose-NaOH solution + water ,Physical (antisolvent),Acetone,SCD,"Post-calcination at 850 °C, activated with CO2",,,,753,,,,Mesoporous (nanofibrous),,,,,
4493,FD,Not specific,Monolith,Cellulose,,,B,,,pp,al,Bagasse (3 wt%)-LiCl-DMSO solution (freeze-thaw) + ethanol-t-butanol (frozen),Physical (aggregation),t-Butanol,FD,,,0.088,94.20%,185,,0.44,,Macroporous (cellular and fibrous),,,,,
4494,FD,Not specific,Monolith,Cellulose,,,B,,,pp,al,Bagasse (5 wt%)-LiCl-DMSO solution (freeze-thaw) + ethanol-t-butanol (frozen),Physical (aggregation),t-Butanol,FD,,,0.14,90.90%,156,,0.44,,Macroporous (cellular and fibrous),,,,,
4495,FD,Not specific,Monolith,Cellulose,,,B,,,pp,al,Bagasse (7 wt%)-LiCl-DMSO solution (freeze-thaw) + ethanol-t-butanol (frozen),Physical (aggregation),t-Butanol,FD,,,0.18,88.50%,185,,0.46,,Macroporous (cellular and fibrous),,,,,
4496,FD,Not specific,Monolith,Cellulose,,,B,,,pp,al,Bagasse (10 wt%)-LiCl-DMSO solution (freeze-thaw) + ethanol-t-butanol (frozen),Physical (aggregation),t-Butanol,FD,,,0.236,84.40%,119,,0.32,,Macroporous (cellular and fibrous),,,,,
4497,FD,Separation,Microbeads,Cellulose nanofibers,PVA,,K,E,,ng,wa,"PVA-solution + cellulose nanofiber suspension + 1,2,3,4,-butanetetracarboxylic acid-NaPH2O2 solution in W/O emulsion, 500 rpm (frozen)",No gelation,Water,FD,,,0.0047,99.70%,44,,,,Macroporous (cellular and fibrous),,,,,
4498,FD,Separation,Microbeads,Cellulose nanofibers,PVA,MTCS treatment,K,E,Si,ng,wa,"PVA-solution + cellulose nanofiber suspension + 1,2,3,4,-butanetetracarboxylic acid-NaPH2O2 solution in W/O emulsion, 500 rpm (frozen)",No gelation,Water,FD,Post-MTCS treatment,,0.006,99.60%,35,,,,Macroporous (cellular and fibrous),,,,,
4499,FD,Separation,Microbeads,Cellulose nanofibers,PVA,,K,E,,ng,wa,"PVA-solution + cellulose nanofiber suspension + 1,2,3,4,-butanetetracarboxylic acid-NaPH2O2 solution in W/O emulsion, 750 rpm (frozen)",No gelation,Water,FD,,,0.0079,99.40%,93,,,,Macroporous (cellular and fibrous),,,,,
4500,FD,Separation,Microbeads,Cellulose nanofibers,PVA,MTCS treatment,K,E,Si,ng,wa,"PVA-solution + cellulose nanofiber suspension + 1,2,3,4,-butanetetracarboxylic acid-NaPH2O2 solution in W/O emulsion, 750 rpm (frozen)",No gelation,Water,FD,Post-MTCS treatment,,0.0115,99.10%,83,,,,Macroporous (cellular and fibrous),,,,,
4501,FD,Separation,Microbeads,Cellulose nanofibers,PVA,,K,E,,ng,wa,"PVA-solution + cellulose nanofiber suspension + 1,2,3,4,-butanetetracarboxylic acid-NaPH2O2 solution in W/O emulsion, 1000 rpm (frozen)",No gelation,Water,FD,,,0.0089,99.30%,117,,,,Macroporous (cellular and fibrous),,,,,
4502,FD,Separation,Microbeads,Cellulose nanofibers,PVA,MTCS treatment,K,E,Si,ng,wa,"PVA-solution + cellulose nanofiber suspension + 1,2,3,4,-butanetetracarboxylic acid-NaPH2O2 solution in W/O emulsion, 1000 rpm (frozen)",No gelation,Water,FD,Post-MTCS treatment,,0.0165,98.70%,106,,,,Macroporous (cellular and fibrous),,,,,
4503,FD,Capacitors,Coating,Hydroxyethyl cellulose,Polypropylene,Dopamine loading,A,J,Lo,ng,wa,Dopamine-Tris-HCl solution-coated PP substrate + hydroxyethyl cellulose solution in W/O emulsion (frozen),No gelation,Water,FD,,,,,,,,,Macroporous (cellular),,,,,
4504,FD,Capacitors,Monolith,GO,"Polyaniline, CNT",,N,"M, N",,pp,wa,"MWCNT-GO-polyaniline suspension (hydrothermal, frozen)",Physical (aggregation),Water,FD,,,,,,,,,Macroporous (cellular),,,,,
4505,FD,Capacitors,Monolith,GO,Polyaniline,,N,M,,pp,wa,"GO-polyaniline suspension (hydrothermal, frozen)",Physical (aggregation),Water,FD,,,,,,,,,Macroporous (cellular),,,,,
4506,FD,Capacitors,Monolith,GO,CNT,,N,N,,pp,wa,"MWCNT-GO suspension (hydrothermal, frozen)",Physical (aggregation),Water,FD,,,,,,,,,Macroporous (cellular),,,,,
4507,FD,Generators,Sheet,Cellulose nanofibers,,PDMS treatment,K,,Si,ng,wa,Cellulose nanofiber suspension (frozen),No gelation,Water,FD,Post-mixing with PDMS,,,,,,,,Macroporous (fibrous),,,,,
4508,FD,Not specific,Sheet,Collagen,,,C,,,cp,wa,Collagen solution (frozen),Chemical (polymerization),Water,FD,,,,,,,,,Macroporous (flakes),,,,,
4509,FD,Not specific,Sheet,Collagen,Polypyrrole,,C,M,,cp,wa,Collagen solution + pyrrole (8:2) + FeCl3-Na anthraquinone-2-sulfonic acid (frozen),Chemical (polymerization),Water,FD,,,,,,,,,Macroporous (flakes),,,,,
4510,FD,Not specific,Sheet,Collagen,Polypyrrole,,C,M,,cp,wa,Collagen solution + pyrrole (6.7:3.3) + FeCl3-Na anthraquinone-2-sulfonic acid (frozen),Chemical (polymerization),Water,FD,,,,,,,,,Macroporous (flakes),,,,,
4511,FD,Not specific,Sheet,Collagen,Polypyrrole,,C,M,,cp,wa,Collagen solution + pyrrole (5.7:4.3) + FeCl3-Na anthraquinone-2-sulfonic acid (frozen),Chemical (polymerization),Water,FD,,,,,,,,,Macroporous (flakes),,,,,
4512,FD,Not specific,Sheet,Collagen,Polypyrrole,,C,M,,cp,wa,Collagen solution + pyrrole (5:5) + FeCl3-Na anthraquinone-2-sulfonic acid (frozen),Chemical (polymerization),Water,FD,,,,,,,,,Macroporous (flakes),,,,,
4513,FD,Not specific,Sheet,Polypyrrole,,,M,,,cp,wa,Pyrrole + FeCl3-Na anthraquinone-2-sulfonic acid (frozen),Chemical (polymerization),Water,FD,,,,,,,,,Macroporous (flakes),,,,,
4514,FD,Sensors,Monolith,Alginate,GO,,A,N,,ng,wa,GO suspension + alginate solution (1:20) (frozen),No gelation,Water,FD,Post-reduction with H4N2,,0.0065,,,,,,Macroporous (flakes),,,,,
4515,FD,Sensors,Monolith,Alginate,GO,,A,N,,ng,wa,GO suspension + alginate solution (1:10) (frozen),No gelation,Water,FD,Post-reduction with H4N2,,0.0065,,,,,,Macroporous (flakes),,,,,
4516,FD,Sensors,Monolith,Alginate,GO,,A,N,,ng,wa,GO suspension + alginate solution (3:20) (frozen),No gelation,Water,FD,Post-reduction with H4N2,,0.0065,,,,,,Macroporous (flakes),,,,,
4517,FD,Sensors,Monolith,Alginate,GO,,A,N,,ng,wa,GO suspension + alginate solution (1:5) (frozen),No gelation,Water,FD,Post-reduction with H4N2,,0.0065,,,,,,Macroporous (flakes),,,,,
4518,FD,Separation,Monolith,Cellulose nanofibers,Alginate,,K,A,,ng,wa,Cellulose nanofiber suspension + alginate solution (frozen),No gelation,Water,FD,"Post-immersion into CaCl2 solution, FD again",Physical (Mn+),0.0244,98.86%,,,,,Macroporous (flakes),,,,,
4519,FD,Not specific,Monolith,GO,Polyamide,,N,G,,pp,wa,"GO suspension (hydrothermal, frozen)",Physical (aggregation),Water,VD,Post-compositing with polyamide,,0.013,,,,,,Macroporous (flakes),0.847,Transient,Flash,,
4520,FD,Adsorbent,Monolith,Agar,,,A,,,pp,wa,"Agar solution (cooling, frozen)",Physical (temperature),Water,FD,,,,,,,,,Macroporous (flakes),,,,,
4521,FD,Adsorbent,Monolith,Agar,GO,,A,N,,pp,wa,"GO suspension (20%) + agar solution (cooling, frozen)",Physical (temperature),Water,FD,,,,,,,,,Macroporous (flakes),,,,,
4522,FD,Adsorbent,Monolith,Agar,GO,,A,N,,pp,wa,"GO suspension (40%) + agar solution (cooling, frozen)",Physical (temperature),Water,FD,,,,,,,,,Macroporous (flakes),,,,,
4523,FD,Adsorbent,Monolith,Agar,GO,,A,N,,pp,wa,"GO suspension (60%) + agar solution (cooling, frozen)",Physical (temperature),Water,FD,,,,,,,,,Macroporous (flakes),,,,,
4524,FD,Adsorbent,Monolith,Agar,GO,,A,N,,pp,wa,"GO suspension (80%) + agar solution (cooling, frozen)",Physical (temperature),Water,FD,,,,,,,,,Macroporous (flakes),,,,,
4525,FD,Not specific,Monolith,GO,Epoxy,,N,F,,ng,wa,GO suspension (frozen),No gelation,Water,FD,Post-compositing with epoxy,,0.0002,,432,,,,Macroporous (cellular),,,,,
4526,APD,Not specific,Sheet?,Carbon,Epoxy,,N,F,,ng,uk,Carbon aerogel on ZnO template,No gelation,Unknown,APD?,Post-compositing with epoxy,,,,,,,,Macroporous (particulate),,,,,
4527,FD,Sensors,Monolith,Cellulose nanofibers,CNT,,K,N,,pp,wa,Cellulose nanofiber hydrogel? + CNT suspension (frozen),Physical (aggregation)?,Water,FD,,,0.02,,,,,,Macroporous (cellular),,,,,
4528,FD,Not specific,Monolith,Cellulose nanofibers,Poly(N-isopropylacrylamide),,K,R,,ng,wa,Poly-N-isopropylacrylamide solution + cellulose nanofiber (0.5%) suspension (frozen),No gelation,Water,FD,,,0.018,,55,,,0.062,Macroporous (fibrous),,,,,
4529,FD,Not specific,Monolith,Cellulose nanofibers,Poly(N-isopropylacrylamide),,K,R,,ng,wa,Poly-N-isopropylacrylamide solution + cellulose nanofiber (1%) suspension (frozen),No gelation,Water,FD,,,0.029,,51,,,0.147,Macroporous (fibrous),,,,,
4530,FD,Not specific,Monolith,Cellulose nanofibers,Poly(N-isopropylacrylamide),,K,R,,ng,wa,Poly-N-isopropylacrylamide solution + cellulose nanofiber (1.5%) suspension (frozen),No gelation,Water,FD,,,0.03,,47,,,0.217,Macroporous (fibrous),,,,,
4531,FD,Not specific,Monolith,Cellulose nanofibers,Poly(N-isopropylacrylamide),,K,R,,ng,wa,Poly-N-isopropylacrylamide solution + cellulose nanofiber (2%) suspension (frozen),No gelation,Water,FD,,,0.034,,44,,,0.223,Macroporous (fibrous),,,,,
4532,FD,Not specific,Monolith,Cellulose nanofibers,,,K,,,ng,wa,Cellulose nanofiber suspension (frozen),No gelation,Water,FD,,,0.02,,45,,,0.023,Macroporous (fibrous),,,,,
4533,FD,Batteries,Monolith,Polysulfide,GO,,M,N,,ng,wa,"GO suspension + ascorbic acid (hydrothermal, frozen)",No gelation,Water,FD,"Post-calcination at 800 °C, compositing with polysulfide",,,,266,,,,Macroporous (flakes),,,,,
4534,FD,Batteries,Monolith,Polysulfide,"GO, CNT",,M,"N, N",,ng,wa,"CNT-GO suspension + ascorbic acid (hydrothermal, frozen)",No gelation,Water,FD,"Post-calcination at 800 °C, compositing with polysulfide",,,,173,,,,Macroporous (flakes),,,,,
4535,FD,Adsorbent,"Beads, monolith",Carboxymethyl chitosan,Cellulose nanofibers,,A,K,,"ng, pc",wa,Cellulose nanofiber suspension + carboxymethyl chitosan solution (frozen),No gelation or physical (electrostatic)?,Water,FD,,,0.015,98.80%,,,,,Macroporous (cellular),,,,,
4536,FD,Sensors,Monolith,Cellulose nanofibers,,,K,,,ng,wa,Cellulose nanofiber suspension (frozen),No gelation,Water,FD,,,,,,,,,Macroporous (cellular),,,,,
4537,FD,Sensors,Monolith,Cellulose nanofibers,GO,,K,N,,ng,wa,Cellulose nanofiber suspension + GO suspension (frozen),No gelation,Water,FD,,,,,,,,,Macroporous (cellular),,,,,
4538,FD,Sensors,Monolith,Cellulose nanofibers,GO,,K,N,,ng,wa,Cellulose nanofiber suspension + RGO suspension (frozen),No gelation,Water,FD,,,,,,,,,Macroporous (cellular),,,,,
4539,FD,Sensors,Monolith,Cellulose nanofibers,Lignin,,K,F,,ng,wa,Cellulose nanofiber suspension + lignin suspension (frozen),No gelation,Water,FD,,,,,,,,,Macroporous (cellular),,,,,
4540,FD,Sensors,Monolith,Cellulose nanofibers,,VTMS treatment,K,,Si,ng,wa,Cellulose nanofiber suspension + VTMS (frozen),No gelation,Water,FD,,,,,,,,,Macroporous (cellular),,,,,
4541,SCD,Capacitors,Sheet?,Cellulose nanofibers,Polypyrrole,,K,M,,cp,al,Cellulose nanofiber suspension + pyrrole + Fe citrate,Chemical (polymerization),Ethanol?,SCD,Post-compression to make films,,,,402,,,,Mesoporous (nanoparticulate),,,,,
4542,VD,Shield,Monolith,CNT,Polypyrrole,,N,M,,cp,al,Carboxylated CNT suspension in ethanol + pyrrole + FeCl3 solution ,Chemical (polymerization),Ethanol?,VD,,,,,,,,,Macroporous (nanoparticulate),,,,,
4543,FD,Capacitors,Monolith,GO,Polypyrrole,,N,M,,pp,wa,"GO suspension + H2O2 solution + polypyrrole nanoparticle suspension (hydrothermal, frozen)",Physical (aggregation),Water,FD,,,,,278,,,,Macroporous (flakes and particulate),,,,,
4544,FD,Capacitors,Monolith,GO,Polypyrrole,,N,M,,pp,wa,"GO suspension + polypyrrole nanoparticle suspension (hydrothermal, frozen)",Physical (aggregation),Water,FD,,,,,131,,,,Macroporous (flakes and particulate),,,,,
4545,FD,Capacitors,Monolith,GO,,,N,,,pp,wa,"GO suspension H2O2 solution (hydrothermal, frozen)",Physical (aggregation),Water,FD,,,,,204,,,,Macroporous (flakes and particulate),,,,,
4546,FD,Capacitors,Beads,GO,Polyaniline,Carbonized,N,M,Ca,ng,wa,GO suspension (frozen),No gelation,Water,FD,"Post-calcination at 800 °C, compositing with polyaniline",,,,,,,,Macroporous (cellular),,,,,
4547,FD,Shield,Monolith,Cellulose,,,B,,,pp,al,Cellulose-NaOH-PEG (freeze-thaw) + HCl solution + t-butnaol (frozen),Physical (aggregation),t-Butanol,FD,,,0.0521,,,,,,Macroporous (nanoparticulate),,,,,
4548,FD,Shield,Monolith,Cellulose,GO,,B,N,,pp,al,Cellulose-NaOH-PEG (freeze-thaw) + GO suspension (1%) (frozen) + HCl solution + t-butnaol (frozen),Physical (aggregation),t-Butanol,FD,,,0.0553,,,,,,Macroporous (nanoparticulate),,,,,
4549,FD,Shield,Monolith,Cellulose,GO,,B,N,,pp,al,Cellulose-NaOH-PEG (freeze-thaw) + GO suspension (5%) (frozen) + HCl solution + t-butnaol (frozen),Physical (aggregation),t-Butanol,FD,,,0.0569,,,,,,Macroporous (nanoparticulate),,,,,
4550,FD,Adsorbent,Monolith,Chitosan,,,A,,,cc,wa,Chitosan solution + glutaraldehyde solution,Chemical (aldehyde),Water,FD,,,,,606,,,,Macroporous (cellular and flakes),,,,,
4551,FD,Adsorbent,Monolith,Chitosan,GO,,A,N,,cc,wa,Chitosan solution + GO dispersion + glutaraldehyde solution,Chemical (aldehyde),Water,FD,,,,,642,,,,Macroporous (cellular and flakes),,,,,
4552,FD,Adsorbent,Monolith,Chitosan,GO,,A,N,,cc,wa,"Chitosan solution + GO dispersion + glutaraldehyde solution, air dried before FD",Chemical (aldehyde),Water,FD,,,,,530,,,,Macroporous (cellular and flakes),,,,,
4553,FD,Sensors,Monolith,GO,,,N,,,ng,wa,GO suspension (frozen),No gelation,Water,FD,Post-calcination at 300 °C,,0.0102,,,,,,Macroporous (cellular),,,,,
4554,FD,Sensors,Monolith,GO,Polystyrene,,N,J,,ng,wa,GO suspension + polystyrene (10 wt%) + SDS (frozen),No gelation,Water,FD,Post-calcination at 300 °C,,0.0078,,,,,,Macroporous (cellular),,,,,
4555,FD,Sensors,Monolith,GO,Polystyrene,,N,J,,ng,wa,GO suspension + polystyrene (20 wt%) + SDS (frozen),No gelation,Water,FD,Post-calcination at 300 °C,,0.0097,,,,,,Macroporous (cellular),,,,,
4556,FD,Sensors,Monolith,GO,Polystyrene,,N,J,,ng,wa,GO suspension + polystyrene (30 wt%) + SDS (frozen),No gelation,Water,FD,Post-calcination at 300 °C,,0.0146,,,,,,Macroporous (cellular),,,,,
4557,FD,Adsorbent,Monolith,GO,,,N,,,pp,wa,"GO suspension + ascorbic acid (hydrothermal, frozen)",Physical (aggregation),Water,FD,,,,,,,,,Macroporous (flakes),,,,,
4558,FD,Adsorbent,Monolith,GO,Protein (soy),,N,C,,pp,wa,"GO suspension + soy protein (1:2) + ascorbic acid (hydrothermal, frozen)",Physical (aggregation),Water,FD,,,,,,,,,Macroporous (flakes),,,,,
4559,FD,Adsorbent,Monolith,GO,Protein (soy),,N,C,,pp,wa,"GO suspension + soy protein (1:4) + ascorbic acid (hydrothermal, frozen)",Physical (aggregation),Water,FD,,,,,,,,,Macroporous (flakes),,,,,
4560,FD,Adsorbent,Monolith,GO,Protein (soy),,N,C,,pp,wa,"GO suspension + soy protein (1:6) + ascorbic acid (hydrothermal, frozen)",Physical (aggregation),Water,FD,,,,,,,,,Macroporous (flakes),,,,,
4561,FD,Adsorbent,Monolith,GO,Protein (soy),,N,C,,pp,wa,"GO suspension + soy protein (1:8) + ascorbic acid (hydrothermal, frozen)",Physical (aggregation),Water,FD,,,,,,,,,Macroporous (flakes),,,,,
4562,FD,Adsorbent,Monolith,GO,Protein (soy),,N,C,,pp,wa,"GO suspension + soy protein (1:10) + ascorbic acid (hydrothermal, frozen)",Physical (aggregation),Water,FD,,,,,,,,,Macroporous (flakes),,,,,
4563,FD,DDS,Monolith,Chitosan,PMMA-polyacrylamide,,A,R,,cc,wa,PMMA-PAAm cryogel immersing into chitosan-poly(ethyleneglycol) diglycidyl ether + NaOH solution (frozen),Chemical (epoxy),Water,FD,,,,,,,,,Macroporous (cellular),,,,,
4564,FD,Scaffold,Monolith,Carboxymethyl chitosan,,,A,,,cc,wa,Carboxymethyl chitosan solution + EDC-NHS solution (frozen),Chemical (EDC),Water,FD,,,,90%,,,,,Macroporous (cellular and flakes),,,,,
4565,FD,Scaffold,Monolith,Carboxymethyl chitosan,GO,,A,N,,cc,wa,Carboxymethyl chitosan solution + GO dispersion + EDC-NHS solution (frozen),Chemical (EDC),Water,FD,,,,92%,,,,,Macroporous (cellular and flakes),,,,,
4566,FD,Scaffold,Monolith,Chitosan,GO,,A,N,,ng,wa,Chitosan solution-GO dispersion (chitosan:GO = 1:1) (frozen),No gelation,Water,FD,,,,,,,,,Macroporous (flakes),,,,,
4567,FD,Scaffold,Monolith,Chitosan,GO,,A,N,,ng,wa,Chitosan solution-GO dispersion (chitosan:GO = 1:2) (frozen),No gelation,Water,FD,,,,,,,,,Macroporous (flakes),,,,,
4568,FD,Scaffold,Monolith,Chitosan,GO,,A,N,,ng,wa,Chitosan solution-GO dispersion (chitosan:GO = 1:3) (frozen),No gelation,Water,FD,,,,,,,,,Macroporous (flakes),,,,,
4569,FD,Scaffold,Monolith,Chitosan,GO,,A,N,,ng,wa,Chitosan solution-GO dispersion (chitosan:GO = 1:4) (frozen),No gelation,Water,FD,,,,,,,,,Macroporous (flakes),,,,,
4570,FD,Scaffold,Monolith,Chitosan,GO,,A,N,,ng,wa,Chitosan solution-GO dispersion (chitosan:GO = 1:5) (frozen),No gelation,Water,FD,,,,,,,,,Macroporous (flakes),,,,,
4571,FD,Scaffold,Monolith,Alginate,Chitosan,,A,A,,ng,wa,Chitosan solution + alginate solution (frozen),No gelation,Water,FD,Post-immersion into CaCl2 solution and ethanol,"Physical (antisolvent, Mn+)",,91%,,,,0.098,Macroporous (cellular),,,,,
4572,FD,Scaffold,Beads,Chitosan,Agarose,,A,A,,cc,wa,Chitosan solution + agarose solution + glutaraldehyde solution (frozen),Chemical (aldehyde),Water,FD for SEM,,,0.054,90%,,,,,Macroporous (cellular),,,,,
4573,FD,Scaffold,Beads,Chitosan,Agarose,,A,A,,cc,wa,Chitosan solution + agarose solution + glutaraldehyde solution (frozen),Chemical (aldehyde),Water,FD for SEM,"Post-conjugation with 3,4-dihydroxyphenylalanine",,0.064,89%,,,,,Macroporous (cellular),,,,,
4574,FD,Scaffold,Monolith,PLA,Chitosan,,F,A,,ng,wa,Freeze-dried PLA foam in chitosan solution (coating x1),No gelation,Water,APD,,,,91.50%,,,,0.291,Macroporous (cellular),,,,,
4575,FD,Scaffold,Monolith,PLA,Chitosan,,F,A,,ng,wa,Freeze-dried PLA foam in chitosan solution (coating x2),No gelation,Water,APD,,,,90.90%,,,,0.345,Macroporous (cellular),,,,,
4576,FD,Scaffold,Monolith,PLA,Chitosan,,F,A,,ng,wa,Freeze-dried PLA foam in chitosan solution (coating x3),No gelation,Water,APD,,,,90.30%,,,,0.442,Macroporous (cellular),,,,,
4577,FD,Scaffold,Monolith,Silk fibroin,"Chitosan, cellulose nanofibers",,D,"A, K",,ng,wa,Freeze-dried silk fibroin foam in chitosan solution-cellulose nanowisker suspension (LbL x 32),No gelation,Water,VD,,,,83%,,,,3,Macroporous (cellular),,,,,
4578,FD,Scaffold,Monolith,Silk fibroin,"Chitosan, cellulose nanofibers",,D,"A, K",,ng,wa,Freeze-dried silk fibroin foam in chitosan solution-cellulose nanowisker suspension (LbL x 54),No gelation,Water,VD,,,,82%,,,,9,Macroporous (cellular),,,,,
4579,FD,Scaffold,Monolith,Silk fibroin,"Chitosan, cellulose nanofibers",,D,"A, K",,ng,wa,Freeze-dried silk fibroin foam in chitosan solution-cellulose nanowisker suspension (LbL x 108),No gelation,Water,VD,,,,79%,,,,12,Macroporous (cellular),,,,,
4580,FD,DDS,Monolith,Chitosan,"Cyclodextrin, starch",,A,"A, A",,cc,wa,Chitosan solution + cyclodextrin (6 g/L) + dialdehyde starch (1-4%),Chemical (aldehyde),Water,FD,,,,,,,,,Macroporous (cellular and fibrous),,,,,
4581,FD,DDS,Monolith,Chitosan,"Cyclodextrin, starch",,A,"A, A",,cc,wa,Chitosan solution + cyclodextrin (9 g/L) + dialdehyde starch (1-4%),Chemical (aldehyde),Water,FD,,,,,,,,,Macroporous (cellular and fibrous),,,,,
4582,FD,DDS,Monolith,Chitosan,"Cyclodextrin, starch",,A,"A, A",,cc,wa,Chitosan solution + cyclodextrin (18 g/L) + dialdehyde starch (1-4%),Chemical (aldehyde),Water,FD,,,,,,,,,Macroporous (cellular and fibrous),,,,,
4583,FD,Scaffold,Monolith,Chitosan,,,A,,,cc,wa,Chitosan solution + glutaraldehyde solution,Chemical (aldehyde),Water,FD,"Post-immersion into glycine solution, gamma-ray irradiation",,,70%,,,,,Macroporous (cellular),,,,,
4584,FD,Scaffold,Monolith,Chitosan,Gelatin,,A,C,,cc,wa,Chitosan solution + gelatin + glutaraldehyde solution,Chemical (aldehyde),Water,FD,"Post-immersion into glycine solution, gamma-ray irradiation",,,80%,,,,,Macroporous (cellular),,,,,
4585,FD,Scaffold,Monolith,Chitosan,,,A,,,ng,wa,Chitosan solution (frozen),No gelation,Water,FD,Post-immersion into NaOH solution,Physical (pH),,80.10%,,,,0.07757,Macroporous (cellular and flakes),,,,,
4586,FD,Scaffold,Monolith,Chitosan,Chitin,,A,B,,ng,wa,Chitin suspension + chitosan solution (chitin 20%) (frozen),No gelation,Water,FD,Post-immersion into NaOH solution,Physical (pH),,84.00%,,,,0.08247,Macroporous (cellular and flakes),,,,,
4587,FD,Scaffold,Monolith,Chitosan,Chitin,,A,B,,ng,wa,Chitin suspension + chitosan solution (chitin 50%) (frozen),No gelation,Water,FD,Post-immersion into NaOH solution,Physical (pH),,81%,,,,0.2564,Macroporous (cellular and flakes),,,,,
4588,FD,Scaffold,Monolith,Chitosan,Chitin,,A,B,,ng,wa,Chitin suspension + chitosan solution (chitin 100%) (frozen),No gelation,Water,FD,Post-immersion into NaOH solution,Physical (pH),,68%,,,,0.3569,Macroporous (cellular and flakes),,,,,
4589,FD,Scaffold,Monolith,Chitosan,Chitin,,A,B,,ng,wa,Chitin suspension + chitosan solution (chitin 200%) (frozen),No gelation,Water,FD,Post-immersion into NaOH solution,Physical (pH),,58%,,,,0.747,Macroporous (cellular and flakes),,,,,
4590,FD,Wound dressing,Monolith,Chitosan,,,A,,,cc,wa,Chitosan solution + glycerol solution + CaCl2 solution + tannic acid solution,Chemical (ester)?,Water,FD,,,,,,,,,Macroporous (cellular),,,,,
4591,FD,Wound dressing,Monolith,Chitosan,Gelatin,,A,C,,cc,wa,Chitosan solution + gelatin solution + glycerol solution + CaCl2 solution + tannic acid solution,Chemical (ester)?,Water,FD,,,,96.30%,,,,,Macroporous (cellular),,,,,
4592,FD,Scaffold,Monolith,Carboxymethyl chitosan,Gelatin,,A,C,,cc,wa,"Gelatin-N,O-carboxymethyl chitosan solution (gelatin:chitosan = 3:1) + glutaraldehyde solution ",Chemical (aldehyde),Water,FD,,,,73.50%,,,,,Macroporous (cellular),,,,,
4593,FD,Scaffold,Monolith,Carboxymethyl chitosan,Gelatin,,A,C,,cc,wa,"Gelatin-N,O-carboxymethyl chitosan solution (gelatin:chitosan = 1:1) + glutaraldehyde solution ",Chemical (aldehyde),Water,FD,,,,78.50%,,,,,Macroporous (cellular),,,,,
4594,FD,Scaffold,Monolith,Carboxymethyl chitosan,Gelatin,,A,C,,cc,wa,"Gelatin-N,O-carboxymethyl chitosan solution (gelatin:chitosan = 1:3) + glutaraldehyde solution ",Chemical (aldehyde),Water,FD,,,,76.50%,,,,,Macroporous (cellular),,,,,
4595,FD,Biomedical,Monolith,Chitosan,,,A,,,cc,wa,Chitosan (30.6 mg) solution + glutaraldehyde solution,Chemical (aldehyde),Water,FD,,,0.051,96.50%,,,,,Macroporous (cellular),,,,,
4596,FD,Biomedical,Monolith,Chitosan,Gelatin,,A,C,,cc,wa,Chitosan (29.8 mg) solution + gelatin (3.3 mg) solution + glutaraldehyde solution,Chemical (aldehyde),Water,FD,,,0.053,96.20%,,,,,Macroporous (cellular),,,,,
4597,FD,Biomedical,Monolith,Chitosan,Gelatin,,A,C,,cc,wa,Chitosan (29.3 mg) solution + gelatin (7.3 mg) solution + glutaraldehyde solution,Chemical (aldehyde),Water,FD,,,0.056,95.80%,,,,,Macroporous (cellular),,,,,
4598,FD,Biomedical,Monolith,Chitosan,Gelatin,,A,C,,cc,wa,Chitosan (28.3 mg) solution + gelatin (12.2 mg) solution + glutaraldehyde solution,Chemical (aldehyde),Water,FD,,,0.059,95.30%,,,,,Macroporous (cellular),,,,,
4599,FD,Biomedical,Monolith,Chitosan,Gelatin,,A,C,,cc,wa,Chitosan (27.3 mg) solution + gelatin (18.3 mg) solution + glutaraldehyde solution,Chemical (aldehyde),Water,FD,,,0.064,94.90%,,,,,Macroporous (cellular),,,,,
4600,FD,Biomedical,Monolith,Chitosan,Gelatin,,A,C,,cc,wa,Chitosan (26.0 mg) solution + gelatin (26.0 mg) solution + glutaraldehyde solution,Chemical (aldehyde),Water,FD,,,0.07,94.20%,,,,,Macroporous (cellular),,,,,
4601,FD,Biomedical,Monolith,Chitosan,Gelatin,,A,C,,cc,wa,Chitosan (24.1 mg) solution + gelatin (36.1 mg) solution + glutaraldehyde solution,Chemical (aldehyde),Water,FD,,,0.077,93.10%,,,,,Macroporous (cellular),,,,,
4602,FD,Biomedical,Monolith,Chitosan,Gelatin,,A,C,,cc,wa,Chitosan (21.4 mg) solution + gelatin (50.2 mg) solution + glutaraldehyde solution,Chemical (aldehyde),Water,FD,,,0.087,92.00%,,,,,Macroporous (cellular),,,,,
4603,FD,Biomedical,Monolith,Chitosan,Gelatin,,A,C,,cc,wa,Chitosan (17.6 mg) solution + gelatin (70.2 mg) solution + glutaraldehyde solution,Chemical (aldehyde),Water,FD,,,0.102,90.20%,,,,,Macroporous (cellular),,,,,
4604,FD,Biomedical,Monolith,Chitosan,Gelatin,,A,C,,cc,wa,Chitosan (11.5 mg) solution + gelatin (103.7 mg) solution + glutaraldehyde solution,Chemical (aldehyde),Water,FD,,,0.131,87.20%,,,,,Macroporous (cellular),,,,,
4605,FD,Biomedical,Monolith,Gelatin,,,C,,,cc,wa,Gelatin (166.0 mg) solution + glutaraldehyde solution,Chemical (aldehyde),Water,FD,,,0.179,84.60%,,,,,Macroporous (cellular),,,,,
4606,FD,Wound dressing,Monolith,Chitosan,Collagen,Drug loading,A,C,Lo,ng,wa,"Collagen-chitosan-drug solution (collagen:chitosan = 7:3, total 4 wt%, low mol chitosan) (frozen)",No gelation,Water,FD,,,,97.10%,,,,,Macroporous (cellular),,,,,
4607,FD,Wound dressing,Monolith,Chitosan,Collagen,Drug loading,A,C,Lo,ng,wa,"Collagen-chitosan-drug solution (collagen:chitosan = 6:4, total 4 wt%, low mol chitosan) (frozen)",No gelation,Water,FD,,,,96.90%,,,,,Macroporous (cellular),,,,,
4608,FD,Wound dressing,Monolith,Chitosan,Collagen,Drug loading,A,C,Lo,ng,wa,"Collagen-chitosan HCl-drug solution (collagen:chitosan = 7:3, total 4 wt%) (frozen)",No gelation,Water,FD,,,,92.10%,,,,,Macroporous (cellular),,,,,
4609,FD,Wound dressing,Monolith,Chitosan,Collagen,Drug loading,A,C,Lo,ng,wa,"Collagen-chitosan HCl-drug solution (collagen:chitosan = 6:4, total 4 wt%) (frozen)",No gelation,Water,FD,,,,94.90%,,,,,Macroporous (cellular),,,,,
4610,FD,Wound dressing,Monolith,Chitosan,Collagen,Drug loading,A,C,Lo,ng,wa,"Collagen-chitosan HCl-drug solution (collagen:chitosan = 7:3, total 8 wt%) (frozen)",No gelation,Water,FD,,,,98.10%,,,,,Macroporous (cellular),,,,,
4611,FD,Wound dressing,Monolith,Chitosan,Collagen,Drug loading,A,C,Lo,ng,wa,"Collagen-chitosan HCl-drug solution (collagen:chitosan = 6:4, total 8 wt%) (frozen)",No gelation,Water,FD,,,,97.10%,,,,,Macroporous (cellular),,,,,
4612,FD,Wound dressing,Monolith,Chitosan,Collagen,Drug loading,A,C,Lo,ng,wa,"Collagen-chitosan HCl-drug solution (collagen:chitosan = 7:3, total 16 wt%) (frozen)",No gelation,Water,FD,,,,92.50%,,,,,Macroporous (cellular),,,,,
4613,FD,Wound dressing,Monolith,Chitosan,Collagen,Drug loading,A,C,Lo,ng,wa,"Collagen-chitosan HCl-drug solution (collagen:chitosan = 6:4, total 16 wt%) (frozen)",No gelation,Water,FD,,,,94.90%,,,,,Macroporous (cellular),,,,,
4614,FD,Scaffold,Monolith,Chitosan,PVA,,A,E,,ng,wa,Chitosan solution + PVA solution (frozen),No gelation,Water,FD,Post-immersion into NaOH solution,Physical (pH),,81%,,,,,Macroporous (cellular),,,,,
4615,FD,Scaffold,Monolith,Chitosan,"PVA, methylcellulose",,A,"E, B",,ng,wa,Chitosan solution + PVA solution + methylcellulose (25%) (frozen),No gelation,Water,FD,Post-immersion into NaOH solution,Physical (pH),,88%,,,,,Macroporous (cellular),,,,,
4616,FD,Scaffold,Monolith,Chitosan,"PVA, methylcellulose",,A,"E, B",,ng,wa,Chitosan solution + PVA solution + methylcellulose (50%) (frozen),No gelation,Water,FD,Post-immersion into NaOH solution,Physical (pH),,89%,,,,,Macroporous (cellular),,,,,
4617,FD,Scaffold,Monolith,Chitosan,"PVA, methylcellulose",,A,"E, B",,ng,wa,Chitosan solution + PVA solution + methylcellulose (75%) (frozen),No gelation,Water,FD,Post-immersion into NaOH solution,Physical (pH),,90%,,,,,Macroporous (cellular),,,,,
4618,FD,Scaffold,Monolith,Chitosan,Gelatin,,A,C,,cc,wa,Chitosan-gelatin solution + genipin solution (frozen),Chemical (genipin),Water,FD,Post-immersion into ethanol,Physical (antisolvent),,,,,,,Macroporous (cellular),,,,,
4619,FD,Scaffold,Monolith,Chitosan,"Gelatin, poly(glycoside-co-lactide)",,A,"C, F",,cc,wa,Chitosan-gelatin solution + drug-loaded PLGA nanoparticles (3.33 wt%) + genipin solution (frozen),Chemical (genipin),Water,FD,Post-immersion into ethanol,Physical (antisolvent),,,,,,,Macroporous (cellular),,,,,
4620,FD,Scaffold,Monolith,Chitosan,"Gelatin, poly(glycoside-co-lactide)",,A,"C, F",,cc,wa,Chitosan-gelatin solution + drug-loaded PLGA nanoparticles (16.7 wt%) + genipin solution (frozen),Chemical (genipin),Water,FD,Post-immersion into ethanol,Physical (antisolvent),,,,,,,Macroporous (cellular),,,,,
4621,FD,Scaffold,Monolith,Chitosan,"Gelatin, poly(glycoside-co-lactide)",,A,"C, F",,cc,wa,Chitosan-gelatin solution + drug-loaded PLGA nanoparticles (33.3 wt%) + genipin solution (frozen),Chemical (genipin),Water,FD,Post-immersion into ethanol,Physical (antisolvent),,,,,,,Macroporous (cellular),,,,,
4622,FD,Not specific,Monolith,Chitosan,,,A,,,ng,wa,Chitosan solution (1 wt%) (frozen),No gelation,Water,FD,,,0.01,,,,,,Macroporous (cellular and fibrous),,,,,
4623,FD,Not specific,Monolith,Chitosan,,,A,,,ng,wa,Chitosan solution (2 wt%) (frozen),No gelation,Water,FD,,,0.02,,,,,,Macroporous (cellular and fibrous),,,,,
4624,FD,Not specific,Monolith,Chitosan,CNT,,A,N,,ng,wa,Chitosan solution (1 wt%) + CNT (CNT/chitosan = 0.3) (frozen),No gelation,Water,FD,,,0.01,,,,,,Macroporous (cellular and fibrous),,,,,
4625,FD,Not specific,Monolith,Chitosan,CNT,,A,N,,ng,wa,Chitosan solution (1 wt%) + CNT (CNT/chitosan = 0.5) (frozen),No gelation,Water,FD,,,0.02,,,,,,Macroporous (cellular and fibrous),,,,,
4626,FD,Not specific,Monolith,Chitosan,CNT,,A,N,,ng,wa,Chitosan solution (1 wt%) + CNT (CNT/chitosan = 0.66) (frozen),No gelation,Water,FD,,,,,,,,,Macroporous (cellular and fibrous),,,,,
4627,FD,Not specific,Monolith,Chitosan,CNT,,A,N,,ng,wa,Chitosan solution (1 wt%) + CNT (CNT/chitosan = 0.8) (frozen),No gelation,Water,FD,,,,,,,,,Macroporous (cellular and fibrous),,,,,
