Repository: paulagirones/Aerogels_thermal_conductivity

# Aerogels_thermal_conductivity
Machine learning prediction of thermal conductivity in aerogels.

File: 20250220_dataset.csv (part 27 of 95)
Entry,Drying,Purpose,Shape,First materials,Second materials,Modification,First material class,Second materials class,Modification class,Gelation class,Solvent class,Process,Gelation mechanism,Final solvent,Drying details,Post drying treatment,Post-drying cross-linking,Envelope density g/cm3,Porosity,BET surface area m2/g,BJH pore size nm,BJH pore volume (total) cm3/g,compression elastic modulus MPa,SEM,Thermal conductivity W/(m K),Thermal method,Thermal method detail,,
4628,SCD,Wound dressing,Sheet,Alginate,Chitosan,,A,A,,pc,or,Chitosan-alginate-CaCl2 film (xerogel) ,Physical (Mn+),scCO2,SCD?,,,0.947,54.60%,6,,,,Dense film,,,,,
4629,SCD,Wound dressing,Sheet,Alginate,Chitosan,,A,A,,pc,or,Chitosan-alginate-CaCl2 film (xerogel) + scCO2 (100 bar),Physical (Mn+),scCO2,SCD?,,,1.302,60.30%,6,,,,Macroporous (cellular),,,,,
4630,SCD,Wound dressing,Sheet,Alginate,Chitosan,,A,A,,pc,or,Chitosan-alginate-CaCl2 film (xerogel) + scCO2 (300 bar),Physical (Mn+),scCO2,SCD?,,,1.366,73.70%,3,,,,Macroporous (cellular),,,,,
4631,SCD,Wound dressing,Sheet,Alginate,Chitosan,,A,A,,pc,or,Chitosan-alginate-CaCl2-Pluronic F68 (2%) film (xerogel),Physical (Mn+),scCO2,SCD?,,,0.252,22.70%,1,,,,Dense film,,,,,
4632,SCD,Wound dressing,Sheet,Alginate,Chitosan,,A,A,,pc,or,Chitosan-alginate-CaCl2-Pluronic F68 (2%) film (xerogel) + scCO2 (100 bar),Physical (Mn+),scCO2,SCD?,,,0.23,48.50%,2,,,,Macroporous (cellular),,,,,
4633,SCD,Wound dressing,Sheet,Alginate,Chitosan,,A,A,,pc,or,Chitosan-alginate-CaCl2-Pluronic F68 (2%) film (xerogel) + scCO2 (300 bar),Physical (Mn+),scCO2,SCD?,,,0.287,60.50%,2,,,,Macroporous (cellular),,,,,
4634,SCD,Wound dressing,Sheet,Alginate,Chitosan,,A,A,,pc,or,Chitosan-alginate-CaCl2-Pluronic F68 (10%) film (xerogel),Physical (Mn+),scCO2,SCD?,,,0.573,72.70%,8,,,,Dense film,,,,,
4635,SCD,Wound dressing,Sheet,Alginate,Chitosan,,A,A,,pc,or,Chitosan-alginate-CaCl2-Pluronic F68 (10%) film (xerogel) + scCO2 (100 bar),Physical (Mn+),scCO2,SCD?,,,1.031,90.00%,2,,,,Macroporous (cellular),,,,,
4636,SCD,Wound dressing,Sheet,Alginate,Chitosan,,A,A,,pc,or,Chitosan-alginate-CaCl2-Pluronic F68 (10%) film (xerogel) + scCO2 (300 bar),Physical (Mn+),scCO2,SCD?,,,1.146,91.40%,4,,,,Macroporous (cellular),,,,,
4637,SCD,Not specific,Monolith?,Bisphenol A-formaldehyde,,,I,,,cp,al,Bisphenol A-formaldehyde-NaOH solution (solid 2 mg/mL),Chemical (polymerization),Methanol,SCD,,,,,344,,,,Mesoporous (nanoparticulate),,,,,
4638,SCD,Not specific,Monolith?,Bisphenol A-formaldehyde,,,I,,,cp,al,Bisphenol A-formaldehyde-NaOH solution (solid 4 mg/mL),Chemical (polymerization),Methanol,SCD,,,,,597,,,,Mesoporous (nanoparticulate),,,,,
4639,SCD,Not specific,Monolith?,Bisphenol A-formaldehyde,,,I,,,cp,al,Bisphenol A-formaldehyde-NaOH solution (solid 6 mg/mL),Chemical (polymerization),Methanol,SCD,,,0.0124,,574,,,,Mesoporous (nanoparticulate),,,,,
4640,SCD,Not specific,Monolith?,Bisphenol A-formaldehyde,,,I,,,cp,al,Bisphenol A-formaldehyde-NaOH solution (solid 8 mg/mL),Chemical (polymerization),Methanol,SCD,,,0.0109,,589,,,,Mesoporous (nanoparticulate),,,,,
4641,SCD,Not specific,Monolith?,Bisphenol A-formaldehyde,,,I,,,cp,al,Bisphenol A-formaldehyde-NaOH solution (solid 10 mg/mL),Chemical (polymerization),Methanol,SCD,,,0.0132,,508,,,,Mesoporous (nanoparticulate),,,,,
4642,SCD,Not specific,Monolith?,Bisphenol A-formaldehyde,,,I,,,cp,al,Bisphenol A-formaldehyde-NaOH solution (solid 12 mg/mL),Chemical (polymerization),Methanol,SCD,,,0.0157,,,,,,Mesoporous (nanoparticulate),,,,,
4643,SCD,Not specific,Monolith?,Bisphenol A-formaldehyde,,,I,,,cp,al,Bisphenol A-formaldehyde-NaOH solution (solid 14 mg/mL),Chemical (polymerization),Methanol,SCD,,,0.0182,,,,,,Mesoporous (nanoparticulate),,,,,
4644,APD,Adsorbent,Monolith?,RF,,,I,,,cp,uk,Unknown,Chemical (polymerization),Unknown,APD,,,,,,,,,,,,,,
4645,SCD,Physical instruments,Sheet,RF,,,I,,,cp,al,Resorcinol-formaldehyde-Na2CO3 solution (55%),Chemical (polymerization),Ethanol,SCD,,,1.22,,,,,,Mesoporous (nanoparticulate),,,,,
4646,SCD,Physical instruments,Sheet,RF,,,I,,,cp,al,Resorcinol-formaldehyde-Na2CO3 solution (46%),Chemical (polymerization),Ethanol,SCD,,,0.83,,,,,,Mesoporous (nanoparticulate),,,,,
4647,SCD,Physical instruments,Sheet,RF,,,I,,,cp,al,Resorcinol-formaldehyde-Na2CO3 solution (40%),Chemical (polymerization),Ethanol,SCD,,,0.72,,,,,,Mesoporous (nanoparticulate),,,,,
4648,SCD,Physical instruments,Sheet,RF,,,I,,,cp,al,Resorcinol-formaldehyde-Na2CO3 solution (37%),Chemical (polymerization),Ethanol,SCD,,,0.55,,,,,,Mesoporous (nanoparticulate),,,,,
4649,SCD,Physical instruments,Sheet,RF,,,I,,,cp,al,Resorcinol-formaldehyde-Na2CO3 solution (28%),Chemical (polymerization),Ethanol,SCD,,,0.39,,,,,,Mesoporous (nanoparticulate),,,,,
4650,SCD,Physical instruments,Sheet,RF,,,I,,,cp,al,Resorcinol-formaldehyde-Na2CO3 solution (10%),Chemical (polymerization),Ethanol,SCD,,,0.2,,,,,,Mesoporous (nanoparticulate),,,,,
4651,SCD,Physical instruments,Sheet,RF,,Carbonized,I,,Ca,cp,al,Resorcinol-formaldehyde-Na2CO3 solution (55%),Chemical (polymerization),Ethanol,SCD,Post-calcination,,1.56,,,,,,Mesoporous (nanoparticulate),,,,,
4652,SCD,Physical instruments,Sheet,RF,,Carbonized,I,,Ca,cp,al,Resorcinol-formaldehyde-Na2CO3 solution (46%),Chemical (polymerization),Ethanol,SCD,Post-calcination,,1.21,,,,,,Mesoporous (nanoparticulate),,,,,
4653,SCD,Physical instruments,Sheet,RF,,Carbonized,I,,Ca,cp,al,Resorcinol-formaldehyde-Na2CO3 solution (37%),Chemical (polymerization),Ethanol,SCD,Post-calcination,,0.65,,,,,,Mesoporous (nanoparticulate),,,,,
4654,APD,Not specific,Monolith,RF,,,I,,,cp,ow,Resorcinol-formaldehyde-Na2CO3 solution,Chemical (polymerization),Acetone,APD,,,0.093,94%,5,,,0.07,Macroporous (particulate),0.044,Transient,Hot disk,,
4655,APD,Not specific,Monolith,RF,,Carbonized,I,,Ca,cp,ow,Resorcinol-formaldehyde-Na2CO3 solution,Chemical (polymerization),Acetone,APD,Post-calcination at 1000 °C,,0.089,95%,604,,,0.16,Macroporous (particulate),0.05,Transient,Hot disk,,
4656,SCD,Not specific,Monolith,RF,,,I,,,cp,ow,Resorcinol-formaldehyde-Na2CO3 solution,Chemical (polymerization),Acetone,SCD,,,0.074,95%,28,,,0.02,Macroporous (particulate),0.041,Transient,Hot disk,,
4657,SCD,Not specific,Monolith,RF,,Carbonized,I,,Ca,cp,ow,Resorcinol-formaldehyde-Na2CO3 solution,Chemical (polymerization),Acetone,SCD,Post-calcination at 1000 °C,,0.057,97%,659,,,0.06,Macroporous (particulate),0.069,Transient,Hot disk,,
4658,SCD,Not specific,Monolith,RF,,,I,,,cp,ow,Resorcinol-formaldehyde-Na2CO3 (0.01%) solution (void 0.8),Chemical (polymerization),Acetone,SCD,,,0.22,86%,,,,0.4,Mesoporous (nanoparticulate),0.046,Transient,Hot disk,,
4659,SCD,Not specific,Monolith,RF,,,I,,,cp,ow,Resorcinol-formaldehyde-Na2CO3 (0.02%) solution (void 0.8),Chemical (polymerization),Acetone,SCD,,,0.21,87%,,,,0.8,Mesoporous (nanoparticulate),0.032,Transient,Hot disk,,
4660,SCD,Not specific,Monolith,RF,,,I,,,cp,ow,Resorcinol-formaldehyde-Na2CO3 (0.03%) solution (void 0.8),Chemical (polymerization),Acetone,SCD,,,0.22,88%,,,,1.1,Mesoporous (nanoparticulate),0.028,Transient,Hot disk,,
4661,SCD,Not specific,Monolith,RF,,,I,,,cp,ow,Resorcinol-formaldehyde-Na2CO3 (0.04%) solution (void 0.8),Chemical (polymerization),Acetone,SCD,,,0.22,85%,,,,1.3,Mesoporous (nanoparticulate),0.025,Transient,Hot disk,,
4662,SCD,Not specific,Monolith,RF,,,I,,,cp,ow,Resorcinol-formaldehyde-Na2CO3 (0.01%) solution (void 0.9),Chemical (polymerization),Acetone,SCD,,,0.14,91%,,,,0.1,Mesoporous (nanoparticulate),0.035,Transient,Hot disk,,
4663,SCD,Not specific,Monolith,RF,,,I,,,cp,ow,Resorcinol-formaldehyde-Na2CO3 (0.02%) solution (void 0.9),Chemical (polymerization),Acetone,SCD,,,0.17,91%,,,,0.2,Mesoporous (nanoparticulate),0.029,Transient,Hot disk,,
4664,SCD,Not specific,Monolith,RF,,,I,,,cp,ow,Resorcinol-formaldehyde-Na2CO3 (0.03%) solution (void 0.9),Chemical (polymerization),Acetone,SCD,,,0.15,91%,,,,0.3,Mesoporous (nanoparticulate),0.025,Transient,Hot disk,,
4665,SCD,Not specific,Monolith,RF,,,I,,,cp,ow,Resorcinol-formaldehyde-Na2CO3 (0.01%) solution (void 0.91),Chemical (polymerization),Acetone,SCD,,,0.12,95%,,,,0.1,Mesoporous (nanoparticulate),0.03,Transient,Hot disk,,
4666,SCD,Not specific,Monolith,RF,,,I,,,cp,ow,Resorcinol-formaldehyde-Na2CO3 (0.02%) solution (void 0.91),Chemical (polymerization),Acetone,SCD,,,0.14,94%,,,,0.2,Mesoporous (nanoparticulate),0.025,Transient,Hot disk,,
4667,SCD,Not specific,Monolith,RF,,,I,,,cp,ow,Resorcinol-formaldehyde-Na2CO3 (0.01%) solution (void 0.92),Chemical (polymerization),Acetone,SCD,,,0.11,96%,,,,0.1,Mesoporous (nanoparticulate),0.035,Transient,Hot disk,,
4668,SCD,Not specific,Monolith,RF,,,I,,,cp,ow,Resorcinol-formaldehyde-Na2CO3 (0.02%) solution (void 0.92),Chemical (polymerization),Acetone,SCD,,,0.1,95%,,,,0.1,Mesoporous (nanoparticulate),0.025,Transient,Hot disk,,
4669,SCD,Not specific,Monolith,RF,,,I,,,cp,al,"Resorcinol-formaldehyde-HCl solution in acetonitrile (dense, 50 °C, 7 days)",Chemical (polymerization),Isopropanol,SCD,,,0.6,,380,,,,Mesoporous (nanoparticulate),,,,,
4670,SCD,Not specific,Monolith,RF,,,I,,,cp,al,"Resorcinol-formaldehyde-HCl solution in acetonitrile (dense, 20 °C, 7 days)",Chemical (polymerization),Isopropanol,SCD,,,0.68,,300,,,,Mesoporous (nanoparticulate),,,,,
4671,SCD,Not specific,Monolith,RF,,,I,,,cp,al,"Resorcinol-formaldehyde-HCl solution in acetonitrile (light, 20 °C, 7 days)",Chemical (polymerization),Isopropanol,SCD,,,0.15,,520,,,,Mesoporous (nanoparticulate),,,,,
4672,SCD,Not specific,Monolith,RF,,,I,,,cp,al,"Resorcinol-formaldehyde-HCl solution in acetonitrile (light, 50 °C, 7 days)",Chemical (polymerization),Isopropanol,SCD,,,0.14,,420,,,,Mesoporous (nanoparticulate),,,,,
4673,SCD,Not specific,Monolith,RF,,,I,,,cp,al,"Resorcinol-formaldehyde-HCl solution in hexafluoroacetone sesquihydrate (6+HFA, 50 °C, 7 days)",Chemical (polymerization),Isopropanol,SCD,,,,,370,,,,Mesoporous (nanoparticulate),,,,,
4674,SCD,Not specific,Monolith,RF,,,I,,,cp,al,"Resorcinol-formaldehyde-HCl solution in hexafluoroacetone sesquihydrate (dense, 50 °C, 7 days)",Chemical (polymerization),Isopropanol,SCD,,,0.21,,20,,,,Macroporous (particulate),,,,,
4675,SCD,Not specific,Monolith,RF,,,I,,,cp,al,"Resorcinol-formaldehyde-HCl solution in hexafluoroacetone sesquihydrate (dense, 20 °C, 7 days)",Chemical (polymerization),Isopropanol,SCD,,,0.17,,10,,,,Macroporous (particulate),,,,,
4676,SCD,Not specific,Monolith,RF,,,I,,,cp,al,"Resorcinol-formaldehyde-HCl solution in hexafluoroacetone sesquihydrate (light, 50 °C, 7 days)",Chemical (polymerization),Isopropanol,SCD,,,0.07,,20,,,,Macroporous (particulate),,,,,
4677,SCD,Not specific,Monolith,RF,,,I,,,cp,ow,Resorcinol-melamin-formaldehyde-Na2CO3 solution ,Chemical (polymerization),Acetone,SCD,,,0.41,,212,1.44,,,Mesoporous (nanoparticulate),,,,,
4678,SCD,Not specific,Monolith,RF,,,I,,,cp,ow,Resorcinol-melamin-formaldehyde-Na2CO3 solution + diatomite,Chemical (polymerization),Acetone,SCD,,,0.64,,101,0.58,,,Mesoporous (nanoparticulate),,,,,
4679,SCD,Not specific,Monolith,RF,Carbon black,,I,N,,cp,ow,Resorcinol-melamin-formaldehyde-Na2CO3 solution + diatomite + carbon black,Chemical (polymerization),Acetone,SCD,,,0.63,,237,0.51,,,Mesoporous (nanoparticulate),,,,,
4680,SCD,Not specific,Monolith,RF,,Carbonized,I,,Ca,cp,ow,Resorcinol-melamin-formaldehyde-Na2CO3 solution ,Chemical (polymerization),Acetone,SCD,Post-calcination at 800 °C,,0.52,,522,1.55,,,Mesoporous (nanoparticulate),,,,,
4681,SCD,Not specific,Monolith,RF,,Carbonized,I,,Ca,cp,ow,Resorcinol-melamin-formaldehyde-Na2CO3 solution + diatomite,Chemical (polymerization),Acetone,SCD,Post-calcination at 800 °C,,0.5,,230,0.85,,,Mesoporous (nanoparticulate),,,,,
4682,SCD,Not specific,Monolith,RF,,Carbonized,I,,Ca,cp,ow,Resorcinol-melamin-formaldehyde-Na2CO3 solution + diatomite,Chemical (polymerization),Acetone,SCD,"Post-calcination at 800 °C, etched",,0.15,,409,1.23,,,Mesoporous (nanoparticulate),,,,,
4683,SCD,Not specific,Monolith,RF,Carbon black,Carbonized,I,N,Ca,cp,ow,Resorcinol-melamin-formaldehyde-Na2CO3 solution + diatomite + carbon black,Chemical (polymerization),Acetone,SCD,Post-calcination at 800 °C,,0.53,,118,0.41,,,Mesoporous (nanoparticulate),,,,,
4684,SCD,Not specific,Monolith,RF,Carbon black,Carbonized,I,N,Ca,cp,ow,Resorcinol-melamin-formaldehyde-Na2CO3 solution + diatomite + carbon black,Chemical (polymerization),Acetone,SCD,"Post-calcination at 800 °C, etched",,0.16,,470,0.75,,,Mesoporous (nanoparticulate),,,,,
4685,APD,Not specific,Monolith,RF,,,I,,,cp,"al, wa",Resorcinol-formaldehyde-NaOH solution (pH 5.8),Chemical (polymerization),Methanol-water?,APD,,,0.47,,214,,,,,,,,,
4686,APD,Not specific,Monolith,RF,,,I,,,cp,"al, wa",Resorcinol-formaldehyde-NaOH solution (pH 4.8),Chemical (polymerization),Methanol-water?,APD,,,0.34,,9,,,,,,,,,
4687,FD,Not specific,Monolith,GO,,,N,,,ng,wa,GO suspension + ascorbic acid (frozen),No gelation,Water,FD,,,0.0038,99.70%,29.1,,,,Macroporous (cellular),,,,,
4688,FD,Not specific,Monolith,Poly(acrylic acid),GO,,R,N,,ng,wa,Poly(acrylic acid) solution + GO suspension (0.2:1) + ascorbic acid (frozen),No gelation,Water,FD,,,0.0053,99.70%,29.3,,,,Macroporous (cellular),,,,,
4689,FD,Not specific,Monolith,Poly(acrylic acid),GO,,R,N,,ng,wa,Poly(acrylic acid) solution + GO suspension (0.3:1) + ascorbic acid (frozen),No gelation,Water,FD,,,0.0064,99.70%,27,,,,Macroporous (cellular),,,,,
4690,FD,Not specific,Monolith,Poly(acrylic acid),GO,,R,N,,ng,wa,Poly(acrylic acid) solution + GO suspension (0.5:1) + ascorbic acid (frozen),No gelation,Water,FD,,,0.0067,99.60%,13.7,,,,Macroporous (cellular),,,,,
4691,FD,Not specific,Monolith,PEG,GO,,E,N,,ng,wa,PEG solution + GO suspension (0.2:1) + ascorbic acid (frozen),No gelation,Water,FD,,,0.0046,99.80%,20.7,,,,Macroporous (cellular),,,,,
4692,FD,Not specific,Monolith,PEG,GO,,E,N,,ng,wa,PEG solution + GO suspension (0.3:1) + ascorbic acid (frozen),No gelation,Water,FD,,,0.0043,99.80%,15.9,,,,Macroporous (cellular),,,,,
4693,FD,Not specific,Monolith,PEG,GO,,E,N,,ng,wa,PEG solution + GO suspension (0.5:1) + ascorbic acid (frozen),No gelation,Water,FD,,,0.0042,99.80%,10.6,,,,Macroporous (cellular),,,,,
4694,FD,Adsorbent,Monolith,GO,,,N,,,ng,wa,GO (0.1 g) suspension (frozen),No gelation,Water,FD,,,0.006,98%,,,,,Macroporous (flakes),,,,,
4695,FD,Adsorbent,Monolith,PVA,GO,,E,N,,ng,wa,GO (0.1 g) suspension + PVA (0.2 g) (frozen),No gelation,Water,FD,,,0.009,98.70%,,,,,Macroporous (flakes),,,,,
4696,FD,Adsorbent,Monolith,PVA,GO,,E,N,,ng,wa,GO (0.1 g) suspension + PVA (0.5 g) (frozen),No gelation,Water,FD,,,0.017,96.80%,,,,,Macroporous (flakes),,,,,
4697,FD,Adsorbent,Monolith,PVA,GO,,E,N,,ng,wa,GO (0.1 g) suspension + PVA (1 g) (frozen),No gelation,Water,FD,,,0.034,96.20%,,,,,Macroporous (flakes),,,,,
4698,FD,Adsorbent,Monolith,GO,,,N,,,ng,wa,GO (0.5 g) suspension (frozen),No gelation,Water,FD,,,0.009,95%,,,,,Macroporous (flakes),,,,,
4699,FD,Adsorbent,Monolith,PVA,GO,,E,N,,ng,wa,GO (0.5 g) suspension + PVA (0.2 g) (frozen),No gelation,Water,FD,,,0.016,95.70%,,,,,Macroporous (flakes),,,,,
4700,FD,Adsorbent,Monolith,PVA,GO,,E,N,,ng,wa,GO (0.5 g) suspension + PVA (0.5 g) (frozen),No gelation,Water,FD,,,0.012,96.80%,,,,,Macroporous (flakes),,,,,
4701,FD,Adsorbent,Monolith,PVA,GO,,E,N,,ng,wa,GO (0.5 g) suspension + PVA (1 g) (frozen),No gelation,Water,FD,,,0.015,97.00%,,,,,Macroporous (flakes),,,,,
4702,FD,Capacitors,Monolith,Cellulose nanofibers,CNT,,K,N,,ng,wa,Cellulose nanocrystal suspension + MWCNT suspension (frozen),No gelation,Water,FD,,,0.021,,,,,,Macroporous (cellular),,,,,
4703,FD,Shield,Monolith,Polyurethane,CNT,,H,N,,ng,wa,Waterborne polyurethane emulsion + MWCNT (frozen),No gelation,Water,FD,,,0.126,,,,,,Macroporous (cellular),,,,,
4704,FD,Shield,Monolith,Polyurethane,CNT,,H,N,,ng,wa,Waterborne polyurethane emulsion + MWCNT (frozen),No gelation,Water,FD,,,0.095,,,,,,Macroporous (cellular),,,,,
4705,FD,Shield,Monolith,Polyurethane,CNT,,H,N,,ng,wa,Waterborne polyurethane emulsion + MWCNT (frozen),No gelation,Water,FD,,,0.071,,,,,,Macroporous (cellular),,,,,
4706,FD,Shield,Monolith,Polyurethane,CNT,,H,N,,ng,wa,Waterborne polyurethane emulsion + MWCNT (frozen),No gelation,Water,FD,,,0.039,,,,,,Macroporous (cellular),,,,,
4707,FD,Shield,Monolith,Polyurethane,CNT,,H,N,,ng,wa,Waterborne polyurethane emulsion + MWCNT (frozen),No gelation,Water,FD,,,0.03,,,,,,Macroporous (cellular),,,,,
4708,FD,Shield,Monolith,Polyurethane,CNT,,H,N,,ng,wa,Waterborne polyurethane emulsion + MWCNT (frozen),No gelation,Water,FD,,,0.02,,,,,,Macroporous (cellular),,,,,
4709,SCD,Not specific,Monolith,Cellulose,,,B,,,pp,al,Cellulose (3%)-DMSO-EminAc solution + ethanol,Physical (antisolvent),Ethanol,SCD,,,0.126,92%,239,,,,Macroporous (particulate),,,,,
4710,SCD,Not specific,Monolith,Cellulose,,,B,,,pp,al,Cellulose (5%)-DMSO-EminAc solution + ethanol,Physical (antisolvent),Ethanol,SCD,,,0.13,91%,282,,,,Macroporous (particulate),,,,,
4711,SCD,Not specific,Monolith,Cellulose,,,B,,,pp,al,Cellulose (7%)-DMSO-EminAc solution + ethanol,Physical (antisolvent),Ethanol,SCD,,,0.159,89%,286,,,,Macroporous (particulate),,,,,
4712,SCD,Not specific,Monolith,Cellulose,,,B,,,pp,al,Cellulose (9%)-DMSO-EminAc solution + ethanol,Physical (antisolvent),Ethanol,SCD,,,0.175,88%,291,,,,Macroporous (particulate),,,,,
4713,SCD,Not specific,Monolith,Cellulose,,,B,,,pp,al,Cellulose (11%)-DMSO-EminAc solution + ethanol,Physical (antisolvent),Ethanol,SCD,,,0.215,86%,312,,,,Macroporous (particulate),,,,,
4714,FD,Not specific,Monolith,Cellulose,,,B,,,pp,wa,Cellulose (3%)-DMSO-EminAc solution + ethanol + water (directionally frozen),Physical (antisolvent),Water,FD,,,0.05,97%,10,,,,Macroporous (flakes),,,,,
4715,FD,Not specific,Monolith,Cellulose,,,B,,,pp,wa,Cellulose (5%)-DMSO-EminAc solution + ethanol + water (directionally frozen),Physical (antisolvent),Water,FD,,,0.073,95%,14,,,,Macroporous (flakes),,,,,
4716,FD,Not specific,Monolith,Cellulose,,,B,,,pp,wa,Cellulose (7%)-DMSO-EminAc solution + ethanol + water (directionally frozen),Physical (antisolvent),Water,FD,,,0.099,93%,17,,,,Macroporous (flakes),,,,,
4717,FD,Not specific,Monolith,Cellulose,,,B,,,pp,wa,Cellulose (9%)-DMSO-EminAc solution + ethanol + water (directionally frozen),Physical (antisolvent),Water,FD,,,0.132,91%,18,,,,Macroporous (flakes),,,,,
4718,FD,Not specific,Monolith,Cellulose,,,B,,,pp,wa,Cellulose (11%)-DMSO-EminAc solution + ethanol + water (directionally frozen),Physical (antisolvent),Water,FD,,,0.163,89%,49,,,,Macroporous (flakes),,,,,
4719,FD,Not specific,Monolith,Cellulose,,,B,,,pp,wa,Cellulose (3%)-DMSO-EminAc solution + ethanol + water (frozen),Physical (antisolvent),Water,FD,,,0.053,96%,11,,,,Macroporous (flakes),,,,,
4720,FD,Not specific,Monolith,Cellulose,,,B,,,pp,wa,Cellulose (5%)-DMSO-EminAc solution + ethanol + water (frozen),Physical (antisolvent),Water,FD,,,0.068,95%,13,,,,Macroporous (flakes),,,,,
4721,FD,Not specific,Monolith,Cellulose,,,B,,,pp,wa,Cellulose (7%)-DMSO-EminAc solution + ethanol + water (frozen),Physical (antisolvent),Water,FD,,,0.099,93%,16,,,,Macroporous (flakes),,,,,
4722,FD,Not specific,Monolith,Cellulose,,,B,,,pp,wa,Cellulose (9%)-DMSO-EminAc solution + ethanol + water (frozen),Physical (antisolvent),Water,FD,,,0.132,91%,24,,,,Macroporous (flakes),,,,,
4723,FD,Not specific,Monolith,Cellulose,,,B,,,pp,wa,Cellulose (11%)-DMSO-EminAc solution + ethanol + water (frozen),Physical (antisolvent),Water,FD,,,0.164,89%,62,,,,Macroporous (flakes),,,,,
4724,VD,Not specific,Monolith,Cellulose,,,B,,,pp,wa,Cellulose (3%)-DMSO-EminAc solution + ethanol + water,Physical (antisolvent),Water,VD,,,1.427,5%,,,,,Smooth film,,,,,
4725,VD,Not specific,Monolith,Cellulose,,,B,,,pp,wa,Cellulose (5%)-DMSO-EminAc solution + ethanol + water,Physical (antisolvent),Water,VD,,,1.47,2%,,,,,Smooth film,,,,,
4726,VD,Not specific,Monolith,Cellulose,,,B,,,pp,wa,Cellulose (7%)-DMSO-EminAc solution + ethanol + water,Physical (antisolvent),Water,VD,,,1.445,4%,,,,,Smooth film,,,,,
4727,VD,Not specific,Monolith,Cellulose,,,B,,,pp,wa,Cellulose (9%)-DMSO-EminAc solution + ethanol + water,Physical (antisolvent),Water,VD,,,1.468,2%,,,,,Smooth film,,,,,
4728,VD,Not specific,Monolith,Cellulose,,,B,,,pp,wa,Cellulose (11%)-DMSO-EminAc solution + ethanol + water,Physical (antisolvent),Water,VD,,,1.446,4%,,,,,Smooth film,,,,,
4729,FD,Capacitors,Monolith,Polyaniline,,,M,,,pp,wa,Polyaniline suspension (hydrothermal) + ethanol (frozen),Physical (aggregation),Water?,FD,,,,,,,,,Macroporous (flakes),,,,,
4730,FD,Capacitors,Monolith,Polyaniline,GO,,M,N,,pp,wa,GO-polyaniline suspension (hydrothermal) + ethanol (frozen),Physical (aggregation),Water?,FD,,,,,,,,,Macroporous (flakes),,,,,
4731,FD,Capacitors,Monolith,GO,,,N,,,pp,wa,GO suspension (hydrothermal) + ethanol (frozen),Physical (aggregation),Water?,FD,,,,,,,,,Macroporous (flakes),,,,,
4732,FD,Shield,Monolith,Polypyrrole,GO,,M,N,,ng,wa,Polypyrrole nanorods-GO (2:1) suspension (frozen),No gelation,Water,FD,,,,,,,,,Macroporous (cellular),,,,,
4733,FD,Shield,Monolith,Polypyrrole,GO,,M,N,,ng,wa,Polypyrrole nanorods-GO (1:1) suspension (frozen),No gelation,Water,FD,,,0.02,,52,,,,Macroporous (cellular),,,,,
4734,FD,Shield,Monolith,Polypyrrole,GO,,M,N,,ng,wa,Polypyrrole nanorods-GO (2:3) suspension (frozen),No gelation,Water,FD,,,,,,,,,Macroporous (cellular),,,,,
4735,FD,Adsorbent,Monolith,Polyethyleneimine,GO,,E,N,,pp,wa,GO suspension + polyethyleneimine (frozen),Physical (aggregation),Water,FD,,,0.0071,,,,,,Macroporous (flakes),,,,,
4736,FD,Separation,Monolith,PVA,GO,,E,N,,cc,wa,GO suspension + PVA solution (PVA/GO = 0.1) + glutaraldehyde solution (freeze-thaw) + HI solution (frozen),Chemical (aldehyde),Water,FD,,,0.0055,,,,,,Macroporous (cellular),,,,,
4737,FD,Separation,Monolith,PVA,GO,,E,N,,cc,wa,GO suspension + PVA solution (PVA/GO = 0.6) + glutaraldehyde solution (freeze-thaw) + HI solution (frozen),Chemical (aldehyde),Water,FD,,,0.005,,,,,,Macroporous (cellular),,,,,
4738,FD,Separation,Monolith,PVA,GO,,E,N,,cc,wa,GO suspension + PVA solution (PVA/GO = 1) + glutaraldehyde solution (freeze-thaw) + HI solution (frozen),Chemical (aldehyde),Water,FD,,,0.0045,,,,,,Macroporous (cellular),,,,,
4739,FD,Separation,Monolith,PVA,GO,,E,N,,cc,wa,GO suspension + PVA solution (PVA/GO = 1.65) + glutaraldehyde solution (freeze-thaw) + HI solution (frozen),Chemical (aldehyde),Water,FD,,,0.0045,,,,,,Macroporous (cellular),,,,,
4740,FD,Batteries,Sheet,Poly(acrylic acid),GO,,R,N,,ng,wa,Poly(acrylic acid) solution + GO suspension (frozen),No gelation,Water,FD,Post-reduciton with HI vapor,,0.005,99.60%,,,,,Macroporous (cellular),,,,,
4741,FD,Dielectric devices,Monolith,PVA,GO,,E,N,,ng,wa,"PVA solution + GO suspension (hydrothermal, frozen)",No gelation,Water,FD,,,0.0723,94%,,,,,Macroporous (cellular),,,,,
4742,SCD,Not specific,Fibers,Polyimide,,,G,,,cp,al,Poly(amic acid) precursor solution coated on CNT fibers (diameter 0.5 mm),Chemical (polymerization),Ethanol,SCD,,,0.39,,,,,,Macroporous (fibrous),,,,,
4743,SCD,Not specific,Fibers,Polyimide,,,G,,,cp,al,Poly(amic acid) precursor solution coated on CNT fibers (diameter 0.63 mm),Chemical (polymerization),Ethanol,SCD,,,0.39,,,,,,Macroporous (fibrous),,,,,
4744,SCD,Not specific,Fibers,Polyimide,,,G,,,cp,al,Poly(amic acid) precursor solution coated on CNT fibers (diameter 0.77 mm),Chemical (polymerization),Ethanol,SCD,,,0.37,,,,,,Macroporous (fibrous),,,,,
4745,APD,Adsorbent,Monolith,RF,,,I,,,cp,"al, wa",Resorcinol-formaldehyde (methanol 2%)-NaOH solution,Chemical (polymerization),Methanol-water?,APD,,,0.3,79%,169,,0.38,,Mesoporous (nanoparticulate),,,,,
4746,APD,Adsorbent,Monolith,RF,,,I,,,cp,"al, wa",Resorcinol-formaldehyde (methanol 4%)-NaOH solution,Chemical (polymerization),Methanol-water?,APD,,,0.39,72%,204,,0.59,,Mesoporous (nanoparticulate),,,,,
4747,APD,Adsorbent,Monolith,RF,,,I,,,cp,"al, wa",Resorcinol-formaldehyde (methanol 13%)-NaOH solution,Chemical (polymerization),Methanol-water?,APD,,,0.48,66%,261,,0.88,,Mesoporous (nanoparticulate),,,,,
4748,APD,Adsorbent,Monolith,RF,,,I,,,cp,"al, wa",Resorcinol-formaldehyde (methanol 20%)-NaOH solution,Chemical (polymerization),Methanol-water?,APD,,,0.73,48%,350,,0.58,,Mesoporous (nanoparticulate),,,,,
4749,APD,Adsorbent,Monolith,RF,,,I,,,cp,"al, wa",Resorcinol-formaldehyde (methanol 30%)-NaOH solution,Chemical (polymerization),Methanol-water?,APD,,,0.7,50%,600,,0.72,,Mesoporous (nanoparticulate),,,,,
4750,APD,Adsorbent,Monolith,RF,,,I,,,cp,"al, wa",Resorcinol-formaldehyde (methanol 40%)-NaOH solution,Chemical (polymerization),Methanol-water?,APD,,,1.1,18%,28,,0.02,,Mesoporous (nanoparticulate),,,,,
4751,APD,Thermal insulation,Monolith,RF,,,I,,,cp,"al, wa",Resorcinol-formaldehyde-NaOH solution,Chemical (polymerization),Methanol-water?,APD,,,0.735,33%,484,,,,,0.064,Transient,Hot disk,,
4752,APD,Thermal insulation,Monolith,RF,,,I,,,cp,"al, wa",Resorcinol-formaldehyde-NaOH solution,Chemical (polymerization),Methanol-water?,APD,,,0.607,70%,445,,,,,0.046,Transient,Hot disk,,
4753,APD,Thermal insulation,Monolith,RF,,,I,,,cp,"al, wa",Resorcinol-formaldehyde-NaOH solution,Chemical (polymerization),Methanol-water?,APD,,,0.438,75%,180,,,,,0.04,Transient,Hot disk,,
4754,APD,Thermal insulation,Monolith,RF,,,I,,,cp,"al, wa",Resorcinol-formaldehyde-NaOH solution,Chemical (polymerization),Methanol-water?,APD,,,0.341,76%,8,,,,,0.039,Transient,Hot disk,,
4755,APD,Thermal insulation,Monolith,RF,,,I,,,cp,"al, wa",Resorcinol-formaldehyde-NaOH solution,Chemical (polymerization),Methanol-water?,APD,,,0.226,82%,18,,,,,0.044,Transient,Hot disk,,
4756,APD,Thermal insulation,Monolith,RF,,,I,,,cp,"al, wa",Resorcinol-formaldehyde-NaOH solution,Chemical (polymerization),Methanol-water?,APD,,,0.204,83%,37,,,,,0.04,Transient,Hot disk,,
4757,APD,Thermal insulation,Monolith,RF,,,I,,,cp,"al, wa",Resorcinol-formaldehyde-NaOH solution,Chemical (polymerization),Methanol-water?,APD,,,0.248,80%,4,,,,,0.035,Transient,Hot disk,,
4758,SCD,Not specific,Monolith,RF,,,I,,,cp,al,"Resorcinol-formaldehyde solution + 1,3,5-trimethylbenzen-benzyl alcohol-triethylene glycol (30 mL)-1 M HCl (5 mL) solution",Chemical (polymerization),Isopropanol,SCD,,,0.209,83.30%,,,,40,Macroporous (particulate),,,,,
4759,SCD,Not specific,Monolith,RF,,,I,,,cp,al,"Resorcinol-formaldehyde solution + 1,3,5-trimethylbenzen-benzyl alcohol-triethylene glycol (60 mL)-1 M HCl (12 mL) solution",Chemical (polymerization),Isopropanol,SCD,,,0.12,90.40%,,,,13,Macroporous (particulate),,,,,
4760,SCD,Not specific,Monolith,RF,,,I,,,cp,al,"Resorcinol-formaldehyde solution + 1,3,5-trimethylbenzen-benzyl alcohol-triethylene glycol (60 mL)-1 M HCl (16 mL) solution",Chemical (polymerization),Isopropanol,SCD,,,0.108,91.40%,,,,12,Macroporous (particulate),,,,,
4761,SCD,Not specific,Monolith,RF,,,I,,,cp,al,"Resorcinol-formaldehyde solution + 1,3,5-trimethylbenzen-benzyl alcohol-triethylene glycol (60 mL)-1 M HCl (20 mL) solution",Chemical (polymerization),Isopropanol,SCD,,,0.0973,92.20%,,,,1.6,Macroporous (particulate),,,,,
4762,SCD,Not specific,Monolith,RF,,,I,,,cp,al,"Resorcinol-formaldehyde solution + 1,3,5-trimethylbenzen-benzyl alcohol-triethylene glycol (60 mL)-1 M HCl (24 mL) solution",Chemical (polymerization),Isopropanol,SCD,,,0.0939,92.50%,,,,0.38,Macroporous (particulate),,,,,
4763,SCD,Not specific,Monolith,RF,,,I,,,cp,al,"Resorcinol-formaldehyde solution + 1,3,5-trimethylbenzen-benzyl alcohol-triethylene glycol (90 mL)-1 M HCl (25 mL) solution",Chemical (polymerization),Isopropanol,SCD,,,0.0788,93.70%,,,,2.3,Macroporous (particulate),,,,,
4764,APD,Not specific,Monolith,RF,,,I,,,cp,al,"Resorcinol-formaldehyde solution + 1,3,5-trimethylbenzen-benzyl alcohol-triethylene glycol (30 mL)-1 M HCl (5 mL) solution",Chemical (polymerization),Isopropanol,APD,,,0.241,80.70%,,,,46,Macroporous (particulate),,,,,
4765,APD,Not specific,Monolith,RF,,,I,,,cp,al,"Resorcinol-formaldehyde solution + 1,3,5-trimethylbenzen-benzyl alcohol-triethylene glycol (60 mL)-1 M HCl (12 mL) solution",Chemical (polymerization),Isopropanol,APD,,,0.137,89.00%,,,,15,Macroporous (particulate),,,,,
4766,APD,Not specific,Monolith,RF,,,I,,,cp,al,"Resorcinol-formaldehyde solution + 1,3,5-trimethylbenzen-benzyl alcohol-triethylene glycol (60 mL)-1 M HCl (16 mL) solution",Chemical (polymerization),Isopropanol,APD,,,0.121,90.30%,,,,14,Macroporous (particulate),,,,,
4767,APD,Not specific,Monolith,RF,,,I,,,cp,al,"Resorcinol-formaldehyde solution + 1,3,5-trimethylbenzen-benzyl alcohol-triethylene glycol (60 mL)-1 M HCl (20 mL) solution",Chemical (polymerization),Isopropanol,APD,,,0.142,88.60%,,,,4.6,Macroporous (particulate),,,,,
4768,APD,Not specific,Monolith,RF,,,I,,,cp,al,"Resorcinol-formaldehyde solution + 1,3,5-trimethylbenzen-benzyl alcohol-triethylene glycol (60 mL)-1 M HCl (24 mL) solution",Chemical (polymerization),Isopropanol,APD,,,0.145,88.40%,,,,0.88,Macroporous (particulate),,,,,
4769,APD,Not specific,Monolith,RF,,,I,,,cp,al,"Resorcinol-formaldehyde solution + 1,3,5-trimethylbenzen-benzyl alcohol-triethylene glycol (90 mL)-1 M HCl (25 mL) solution",Chemical (polymerization),Isopropanol,APD,,,0.0876,93.00%,,,,3.5,Macroporous (particulate),,,,,
4770,SCD,Not specific,Monolith,RF,,Carbonized,I,,Ca,cp,al,"Resorcinol-formaldehyde solution + 1,3,5-trimethylbenzen-benzyl alcohol-triethylene glycol (60 mL)-1 M HCl (20 mL) solution",Chemical (polymerization),Isopropanol,SCD,Post-calcination at 250 °C,,0.11,91.30%,,,,2.7,Macroporous (particulate),,,,,
4771,SCD,Not specific,Monolith,RF,,Carbonized,I,,Ca,cp,al,"Resorcinol-formaldehyde solution + 1,3,5-trimethylbenzen-benzyl alcohol-triethylene glycol (60 mL)-1 M HCl (20 mL) solution",Chemical (polymerization),Isopropanol,SCD,Post-calcination at 350 °C,,0.114,91.00%,,,,4.6,Macroporous (particulate),,,,,
4772,SCD,Not specific,Monolith,RF,,Carbonized,I,,Ca,cp,al,"Resorcinol-formaldehyde solution + 1,3,5-trimethylbenzen-benzyl alcohol-triethylene glycol (60 mL)-1 M HCl (24 mL) solution",Chemical (polymerization),Isopropanol,SCD,Post-calcination at 250 °C,,0.104,91.70%,,,,0.76,Macroporous (particulate),,,,,
4773,SCD,Not specific,Monolith,RF,,Carbonized,I,,Ca,cp,al,"Resorcinol-formaldehyde solution + 1,3,5-trimethylbenzen-benzyl alcohol-triethylene glycol (60 mL)-1 M HCl (24 mL) solution",Chemical (polymerization),Isopropanol,SCD,Post-calcination at 350 °C,,0.105,91.70%,,,,1.1,Macroporous (particulate),,,,,
4774,SCD,Not specific,Monolith,RF,,Carbonized,I,,Ca,cp,al,"Resorcinol-formaldehyde solution + 1,3,5-trimethylbenzen-benzyl alcohol-triethylene glycol (60 mL)-1 M HCl (24 mL) solution",Chemical (polymerization),Isopropanol,SCD,Post-calcination at 450 °C,,0.105,91.90%,,,,2.6,Macroporous (particulate),,,,,
4775,APD,Not specific,Monolith,RF,,Carbonized,I,,Ca,cp,al,"Resorcinol-formaldehyde solution + 1,3,5-trimethylbenzen-benzyl alcohol-triethylene glycol (30 mL)-1 M HCl (5 mL) solution ",Chemical (polymerization),Isopropanol,APD,Post-calcination at 350 °C,,0.239,81.20%,,,,102,Macroporous (particulate),,,,,
4776,APD,Not specific,Monolith,RF,,Carbonized,I,,Ca,cp,al,"Resorcinol-formaldehyde solution + 1,3,5-trimethylbenzen-benzyl alcohol-triethylene glycol (60 mL)-1 M HCl (12 mL) solution",Chemical (polymerization),Isopropanol,APD,Post-calcination at 350 °C,,0.132,89.60%,,,,28,Macroporous (particulate),,,,,
4777,APD,Not specific,Monolith,RF,,Carbonized,I,,Ca,cp,al,"Resorcinol-formaldehyde solution + 1,3,5-trimethylbenzen-benzyl alcohol-triethylene glycol (60 mL)-1 M HCl (16 mL) solution",Chemical (polymerization),Isopropanol,APD,Post-calcination at 350 °C,,0.117,90.30%,,,,26,Macroporous (particulate),,,,,
4778,APD,Not specific,Monolith,RF,,Carbonized,I,,Ca,cp,al,"Resorcinol-formaldehyde solution + 1,3,5-trimethylbenzen-benzyl alcohol-triethylene glycol (60 mL)-1 M HCl (16 mL) solution",Chemical (polymerization),Isopropanol,APD,Post-calcination at 450 °C,,0.116,91.10%,,,,31,Macroporous (particulate),,,,,
4779,APD,Not specific,Monolith,RF,,Carbonized,I,,Ca,cp,al,"Resorcinol-formaldehyde solution + 1,3,5-trimethylbenzen-benzyl alcohol-triethylene glycol (60 mL)-1 M HCl (16 mL) solution",Chemical (polymerization),Isopropanol,APD,Post-calcination at 280 °C,,0.115,91.10%,,,,28,Macroporous (particulate),,,,,
4780,APD,Not specific,Monolith,RF,,Carbonized,I,,Ca,cp,al,"Resorcinol-formaldehyde solution + 1,3,5-trimethylbenzen-benzyl alcohol-triethylene glycol (60 mL)-1 M HCl (20 mL) solution",Chemical (polymerization),Isopropanol,APD,Post-calcination at 350 °C,,0.13,89.80%,,,,8.8,Macroporous (particulate),,,,,
4781,APD,Not specific,Monolith,RF,,Carbonized,I,,Ca,cp,al,"Resorcinol-formaldehyde solution + 1,3,5-trimethylbenzen-benzyl alcohol-triethylene glycol (60 mL)-1 M HCl (24 mL) solution",Chemical (polymerization),Isopropanol,APD,Post-calcination at 350 °C,,0.134,89.40%,,,,1.9,Macroporous (particulate),,,,,
4782,APD,Not specific,Monolith,RF,,Carbonized,I,,Ca,cp,al,"Resorcinol-formaldehyde solution + 1,3,5-trimethylbenzen-benzyl alcohol-triethylene glycol (90 mL)-1 M HCl (25 mL) solution",Chemical (polymerization),Isopropanol,APD,Post-calcination at 350 °C,,0.0826,93.50%,,,,5.1,Macroporous (particulate),,,,,
4783,SCD,Not specific,Monolith,Chitosan,,Oxidation,A,,Ot,"cc, pp",al,Chitosan water-ethanol solution + sodium periodate + formaldehyde solution,Chemical (aldehyde) and physical (antisolvent),Ethanol,SCD,,,,,,,,,Mesoporous (nanoparticulate),,,,,
4784,SCD,Not specific,Monolith,Chitosan,,Oxidation,A,,Ot,"cc, pp",al,Chitosan water-ethanol solution + APS + sodium periodate + formaldehyde solution,Chemical (aldehyde) and physical (antisolvent),Ethanol,SCD,,,,,,,,,Mesoporous (nanofibrous),,,,,
4785,FD,Adsorbent,Monolith,Cellulose nanofibers,,Trimethylammonium modified,K,,Al,pp,wa,"Quaternized cellulose nanofiber suspension (homoginized, frozen)",Physical (aggregation),Water,FD,,,0.0175,99%,,,,,Macroporous (cellular),,,,,
4786,FD,Adsorbent,Monolith,Cellulose nanofibers,,Trimethylammonium modified,K,,Al,pp,wa,"Quaternized cellulose nanofiber suspension (homoginized, frozen)",Physical (aggregation),Water,FD,Post-HDI-biuret treatment,Chemical (isocyanate),,,,,,,Macroporous (cellular),,,,,
4787,FD,Not specific,Monolith,Cellulose,,,B,,,pp,al,Cellulose II microparticule gel (frozen),Physical (aggregation),t-Butanol,FD,,,,,,,,,Macroporous (cellular),,,,,
4788,APD,Not specific,Monolith,Cellulose,,,B,,,pp,al,Cellulose II microparticule gel (frozen),Physical (aggregation),t-Butanol,APD,,,,,,,,,,,,,,
4789,FD,Adsorbent,Microbeads,Cellulose nanofibers,,,K,,,cc,wa,"Cellulose nanofiber (0.3 wt%, ultrasonic treatment 6 min) suspension + polyamide-epichlorohydrin resin (automazation, frozen)",Chemical (epoxy),Water,FD,,,,,,,,,Macroporous (fibrous),,,,,
4790,FD,Adsorbent,Microbeads,Cellulose nanofibers,,,K,,,cc,wa,"Cellulose nanofiber (0.6 wt%, ultrasonic treatment 2 min) suspension + polyamide-epichlorohydrin resin (automazation, frozen)",Chemical (epoxy),Water,FD,,,0.08,,,,,,Macroporous (fibrous),,,,,
4791,FD,Adsorbent,Microbeads,Cellulose nanofibers,,,K,,,cc,wa,"Cellulose nanofiber (0.6 wt%, ultrasonic treatment 4 min) suspension + polyamide-epichlorohydrin resin (automazation, frozen)",Chemical (epoxy),Water,FD,,,0.1,,,,,,Macroporous (fibrous),,,,,
4792,FD,Adsorbent,Microbeads,Cellulose nanofibers,,,K,,,cc,wa,"Cellulose nanofiber (0.6 wt%, ultrasonic treatment 6 min) suspension + polyamide-epichlorohydrin resin (automazation, frozen)",Chemical (epoxy),Water,FD,,,0.12,,,,,,Macroporous (fibrous),,,,,
4793,FD,Adsorbent,Microbeads,Cellulose nanofibers,,,K,,,cc,wa,"Cellulose nanofiber (0.9 wt%, ultrasonic treatment 6 min) suspension + polyamide-epichlorohydrin resin (automazation, frozen)",Chemical (epoxy),Water,FD,,,,,,,,,Macroporous (fibrous),,,,,
4794,FD,Adsorbent,Microbeads,Cellulose nanofibers,,,K,,,cc,wa,"Cellulose nanofiber (1.2 wt%, ultrasonic treatment 6 min) suspension + polyamide-epichlorohydrin resin (automazation, frozen)",Chemical (epoxy),Water,FD,,,,,,,,,Macroporous (fibrous),,,,,
4795,FD,Adsorbent,Monolith,Cellulose,,,B,,,pp,wa,Cellulose-Amim Cl solution + water + ethanol,Physical (antisolvent),Water,FD,,,0.0174,98.90%,296,,0.97,,Mesoporous (nanofibrous),,,,,
4796,FD,Adsorbent,Monolith,Cellulose,,,B,,,pp,wa,Cellulose-Amim Cl solution + water + ethanol,Physical (antisolvent),Water,FD,Post-glutaraldehyde treatment,Chemical (aldehyde),0.0231,98.50%,412,,0.78,,Mesoporous (nanofibrous),,,,,
4797,FD,Adsorbent,Monolith,Cellulose,,TMCS treatment,B,,Si,pp,wa,Cellulose-Amim Cl solution + water + ethanol,Physical (antisolvent),Water,FD,"Post-glutaraldehyde treatment, TMCS treatment",Chemical (aldehyde),0.0287,98.20%,405,,0.82,,Mesoporous (nanofibrous),,,,,
4798,FD,Not specific,Monolith,Cellulose,,,B,,,pp,wa,Cellulose-NaOH-urea solution (freeze-thaw) + ethanol (frozen),Physical (antisolvent),Water,FD,,,,,42,,0.25,,Macroporous (fibrous),,,,,
4799,FD,Separation,Monolith,Cellulose nanofibers,,,K,,,pp,al,"Cellulose nanofiber suspension (freeze-thaw, frozen)",Physical (aggregation),t-Butanol,FD,,,,,123,,0.37,0.094,Macroporous (cellular),,,,,
4800,FD,Separation,Monolith,Cellulose nanofibers,,,K,,,pp,al,Cellulose nanofiber suspension + HCl solution (frozen),Physical (pH),t-Butanol,FD,,,,,209,,0.96,,Macroporous (nanoparticulate),,,,,
4801,FD,Separation,Monolith,Cellulose nanofibers,,,K,,,pp,al,"Cellulose nanofiber suspension (freeze-thaw) + acetone, methylene diphenyl diisocyanate treatment (cellulose:MDI = 1:1) (frozen)",Physical (aggregation),t-Butanol,FD,,,,,216,,0.87,0.127,Macroporous (cellular),,,,,
4802,FD,Separation,Monolith,Cellulose nanofibers,,,K,,,pp,al,"Cellulose nanofiber suspension (freeze-thaw) + acetone, methylene diphenyl diisocyanate treatment (cellulose:MDI = 1:2) (frozen)",Physical (aggregation),t-Butanol,FD,,,,,228,,1,0.204,Macroporous (cellular),,,,,
4803,FD,Separation,Monolith,Cellulose nanofibers,,,K,,,pp,al,"Cellulose nanofiber suspension (freeze-thaw) + acetone, methylene diphenyl diisocyanate treatment (cellulose:MDI = 1:4) (frozen)",Physical (aggregation),t-Butanol,FD,,,,,228,,0.94,0.209,Macroporous (cellular),,,,,
4804,SCD,Thermal insulation,Monolith,Polyamide,,,G,,,cp,ow,Isophthaloyl Cl in N-methylpyrrolidinone + melamine-CaCl2-dimethylacetamide in DMSO,Chemical (polymerization),Acetone,SCD,,,0.094,,387,,,,Mesoporous (nanoparticulate),0.039,Transient,Hot disk,,
4805,SCD,Thermal insulation,Monolith,Polyamide,,,G,,,cp,ow,Tetraphthaloyl Cl in N-methylpyrrolidinone + melamine-CaCl2-dimethylacetamide in DMSO,Chemical (polymerization),Acetone,SCD,,,0.089,,189,,,,Mesoporous (nanoparticulate),0.049,Transient,Hot disk,,
4806,SCD,Thermal insulation,Monolith,Polyamide,,,G,,,cp,ow,Benzenetricarbonyl Cl3 in N-methylpyrrolidinone + melamine-CaCl2-dimethylacetamide in DMSO,Chemical (polymerization),Acetone,SCD,,,0.087,,432,,,,Mesoporous (nanoparticulate),0.041,Transient,Hot disk,,
4807,SCD,Thermal insulation,Monolith,Polyamide,,,G,,,cp,ow,Isophthaloyl Cl in N-methylpyrrolidinone + melamine-CaCl2-dimethylacetamide (DMAC:(IPC + MA) = 1:1) in DMSO (65 °C),Chemical (polymerization),Acetone,SCD,,,,,270,,,,Mesoporous (nanoparticulate),,,,,
4808,SCD,Thermal insulation,Monolith,Polyamide,,,G,,,cp,ow,Isophthaloyl Cl in N-methylpyrrolidinone + melamine-CaCl2-dimethylacetamide (DMAC:(IPC + MA) = 1.5:1) in DMSO (65 °C),Chemical (polymerization),Acetone,SCD,,,,,320,,,,Mesoporous (nanoparticulate),,,,,
4809,SCD,Thermal insulation,Monolith,Polyamide,,,G,,,cp,ow,Isophthaloyl Cl in N-methylpyrrolidinone + melamine-CaCl2-dimethylacetamide (DMAC:(IPC + MA) = 2:1) in DMSO (65 °C),Chemical (polymerization),Acetone,SCD,,,,,390,,,,Mesoporous (nanoparticulate),,,,,
4810,SCD,Thermal insulation,Monolith,Polyamide,,,G,,,cp,ow,Isophthaloyl Cl in N-methylpyrrolidinone + melamine-CaCl2-dimethylacetamide (DMAC:(IPC + MA) = 2.5:1) in DMSO (65 °C),Chemical (polymerization),Acetone,SCD,,,,,380,,,,Mesoporous (nanoparticulate),,,,,
4811,SCD,Thermal insulation,Monolith,Polyamide,,,G,,,cp,ow,Isophthaloyl Cl in N-methylpyrrolidinone + melamine-CaCl2-dimethylacetamide (DMAC:(IPC + MA) = 3:1) in DMSO (65 °C),Chemical (polymerization),Acetone,SCD,,,,,390,,,,Mesoporous (nanoparticulate),,,,,
4812,SCD,Thermal insulation,Monolith,Polyamide,,,G,,,cp,ow,Isophthaloyl Cl in N-methylpyrrolidinone + melamine-CaCl2-dimethylacetamide (DMAC:(IPC + MA) = 1.5:1) in DMSO (75 °C),Chemical (polymerization),Acetone,SCD,,,,,360,,,,Mesoporous (nanoparticulate),,,,,
