Repository: paulagirones/Aerogels_thermal_conductivity

# Aerogels_thermal_conductivity
Machine learning prediction of thermal conductivity in aerogels.

File: 20250220_dataset.csv (part 28 of 95)
Entry,Drying,Purpose,Shape,First materials,Second materials,Modification,First material class,Second materials class,Modification class,Gelation class,Solvent class,Process,Gelation mechanism,Final solvent,Drying details,Post drying treatment,Post-drying cross-linking,Envelope density g/cm3,Porosity,BET surface area m2/g,BJH pore size nm,BJH pore volume (total) cm3/g,compression elastic modulus MPa,SEM,Thermal conductivity W/(m K),Thermal method,Thermal method detail,,
4813,SCD,Thermal insulation,Monolith,Polyamide,,,G,,,cp,ow,"Isophthaloyl Cl in N-methylpyrrolidinone + melamine-CaCl2-dimethylacetamide (DMAC:(IPC + MA) = 1.5:1, precursor 65 mg/mL?) in DMSO (85 °C)",Chemical (polymerization),Acetone,SCD,,,0.095,,390,,,,Mesoporous (nanoparticulate),,,,,
4814,SCD,Thermal insulation,Monolith,Polyamide,,,G,,,cp,ow,Isophthaloyl Cl in N-methylpyrrolidinone + melamine-CaCl2-dimethylacetamide (DMAC:(IPC + MA) = 1.5:1) in DMSO (95 °C),Chemical (polymerization),Acetone,SCD,,,,,370,,,,Mesoporous (nanoparticulate),,,,,
4815,SCD,Thermal insulation,Monolith,Polyamide,,,G,,,cp,ow,"Isophthaloyl Cl in N-methylpyrrolidinone + melamine-CaCl2-dimethylacetamide (DMAC:(IPC + MA) = 1.5:1, precursor 30 mg/mL) in DMSO (85 °C?)",Chemical (polymerization),Acetone,SCD,,,0.055,,310,,,,Mesoporous (nanoparticulate),,,,,
4816,SCD,Thermal insulation,Monolith,Polyamide,,,G,,,cp,ow,"Isophthaloyl Cl in N-methylpyrrolidinone + melamine-CaCl2-dimethylacetamide (DMAC:(IPC + MA) = 1.5:1, precursor 50 mg/mL) in DMSO (85 °C?)",Chemical (polymerization),Acetone,SCD,,,0.075,,330,,,,Mesoporous (nanoparticulate),,,,,
4817,SCD,Thermal insulation,Monolith,Polyamide,,,G,,,cp,ow,"Isophthaloyl Cl in N-methylpyrrolidinone + melamine-CaCl2-dimethylacetamide (DMAC:(IPC + MA) = 1.5:1, precursor 80 mg/mL) in DMSO (85 °C?)",Chemical (polymerization),Acetone,SCD,,,0.105,,410,,,,Mesoporous (nanoparticulate),,,,,
4818,SCD,Thermal insulation,Monolith,Polyamide,,,G,,,cp,ow,"Isophthaloyl Cl in N-methylpyrrolidinone + melamine-CaCl2-dimethylacetamide (DMAC:(IPC + MA) = 1.5:1, precursor 95 mg/mL) in DMSO (85 °C?)",Chemical (polymerization),Acetone,SCD,,,0.115,,470,,,,Mesoporous (nanoparticulate),,,,,
4819,SCD,DDS,Monolith,Starch,,,A,,,pp,al,Starch solution (cooling),Physical (temperature),Ethanol,SCD,,,,,90,,,,,,,,,
4820,SCD,DDS,Monolith,Starch,,,A,,,pp,al,Starch solution (cooling),Physical (temperature),Ethanol,SCD,Post-drug loading,,,,86,,,,,,,,,
4821,SCD,Not specific,Monolith,MF,,,I,,,cp,ow,Melamin-Na2CO3 solution + formaldehdye solution,Chemical (polymerization),Acetone,SCD,,,0.1295,,635,11.5,1.827,,Mesoporous (nanoparticulate),,,,,
4822,SCD,Not specific,Monolith,MF,Starch,,I,A,,cp,ow,Starch solution + melamin-Na2CO3 solution + formaldehdye solution,Chemical (polymerization),Acetone,SCD,,,0.0936,,366,12.9,1.181,,Mesoporous (nanoparticulate),,,,,
4823,SCD,Filters,Sheet,Polystyrene,,,J,,,pp,ow,Polystyrene in THF (cooling),Physical (temperature),THF,SCD,,,0.03,97.20%,,,,,Macroporous (nanofibrous),,,,,
4824,SCD,Filters,Sheet,Polystyrene,Poly(vinylidene fluoride),,J,M,,pp,ow,Polystyrene + poly(vinylidene fluoride) (9/1) in THF (cooling),Physical (temperature),THF,SCD,,,0.031,97.10%,,,,,Macroporous (nanofibrous),,,,,
4825,SCD,Filters,Sheet,Polystyrene,Poly(vinylidene fluoride),,J,M,,pp,ow,Polystyrene + poly(vinylidene fluoride) (7/3) in THF (cooling),Physical (temperature),THF,SCD,,,0.034,97.20%,,,,,Macroporous (nanofibrous),,,,,
4826,SCD,Filters,Sheet,Polystyrene,Poly(vinylidene fluoride),,J,M,,pp,ow,Polystyrene + poly(vinylidene fluoride) (5/5) in THF (cooling),Physical (temperature),THF,SCD,,,0.037,98.30%,,,,,Macroporous (nanofibrous),,,,,
4827,SCD,Scaffold,"Microbeads, monolith",Starch,,,A,,,pp,al,Starch solution in W/O emulsion (cooling),Physical (temperature),Ethanol,SCD,,,,87.70%,93,,0.69,,Mesoporous (nanoparticulate),,,,,
4828,SCD,Scaffold,"Microbeads, monolith",Starch,,,A,,,pp,al,"Starch solution in W/O emulsion (cooling), surfactant removal",Physical (temperature),Ethanol,SCD,,,,,188,,1.25,,Mesoporous (nanoparticulate),,,,,
4829,SCD,Scaffold,"Microbeads, monolith",Starch,Polycaprolactone,,A,F,,pp,al,"Starch solution in W/O emulsion (cooling), surfactant removal",Physical (temperature),Ethanol,SCD,Post-compositing with polycaprolactone and ketoprofen under CO2 pressure,,,,,,,,Macroporous (cellular),,,,,
4830,SCD,Thermal insulation,Monolith,Polyamide,,,G,,,cp,al,"p-Phenylenediamine + terephthaloyl Cl (repeat units n = 60, polymer 5 wt%) + CaCl2 (40%) in N-methylpyrrolidinone",Chemical (polymerization),Ethanol,SCD,,,0.143,90.70%,295,,,57,Macroporous (fibrous),,,,,
4831,SCD,Thermal insulation,Monolith,Polyamide,,,G,,,cp,al,"p-Phenylenediamine + terephthaloyl Cl (repeat units n = 40, polymer 5 wt%) + CaCl2 (30%) in N-methylpyrrolidinone",Chemical (polymerization),Ethanol,SCD,,,0.106,93.00%,249,,,17,Macroporous (fibrous),,,,,
4832,SCD,Thermal insulation,Monolith,Polyamide,,,G,,,cp,al,"p-Phenylenediamine + terephthaloyl Cl (repeat units n = 20, polymer 7.5 wt%) + CaCl2 (30%) in N-methylpyrrolidinone",Chemical (polymerization),Ethanol,SCD,,,0.152,89.60%,285,,,39,Macroporous (fibrous),,,,,
4833,SCD,Thermal insulation,Monolith,Polyamide,,,G,,,cp,al,"p-Phenylenediamine + terephthaloyl Cl (repeat units n = 20, polymer 5 wt%) + CaCl2 (20%) in N-methylpyrrolidinone",Chemical (polymerization),Ethanol,SCD,,,0.117,92.00%,260,,,2,Macroporous (fibrous),,,,,
4834,SCD,Thermal insulation,Monolith,Polyamide,,,G,,,cp,al,"p-Phenylenediamine + terephthaloyl Cl (repeat units n = 20, polymer 10 wt%) + CaCl2 (40%) in N-methylpyrrolidinone",Chemical (polymerization),Ethanol,SCD,,,0.265,81.80%,290,,,160,Macroporous (fibrous),,,,,
4835,SCD,Thermal insulation,Monolith,Polyamide,,,G,,,cp,al,"p-Phenylenediamine + terephthaloyl Cl (repeat units n = 40, polymer 7.5 wt%) + CaCl2 (20%) in N-methylpyrrolidinone",Chemical (polymerization),Ethanol,SCD,,,0.164,88.70%,,,,7,Macroporous (fibrous),,,,,
4836,SCD,Thermal insulation,Monolith,Polyamide,,,G,,,cp,al,"p-Phenylenediamine + terephthaloyl Cl (repeat units n = 40, polymer 7.5 wt%) + CaCl2 (30%) in N-methylpyrrolidinone",Chemical (polymerization),Ethanol,SCD,,,0.164,88.80%,259,,,29,Macroporous (fibrous),,,,,
4837,SCD,Thermal insulation,Monolith,Polyamide,,,G,,,cp,al,"p-Phenylenediamine + terephthaloyl Cl (repeat units n = 60, polymer 7.5 wt%) + CaCl2 (30%) in N-methylpyrrolidinone",Chemical (polymerization),Ethanol,SCD,,,0.155,89.50%,240,,,64,Macroporous (fibrous),,,,,
4838,SCD,Thermal insulation,Monolith,Polyamide,,,G,,,cp,al,"p-Phenylenediamine + terephthaloyl Cl (repeat units n = 40, polymer 10 wt%) + CaCl2 (30%) in N-methylpyrrolidinone",Chemical (polymerization),Ethanol,SCD,,,0.226,84.50%,286,,,63,Macroporous (fibrous),,,,,
4839,SCD,Thermal insulation,Monolith,Polyamide,,,G,,,cp,al,"p-Phenylenediamine + terephthaloyl Cl (repeat units n = 40, polymer 7.5 wt%) + CaCl2 (30%) in N-methylpyrrolidinone",Chemical (polymerization),Ethanol,SCD,,,0.158,89.40%,247,,,54,Macroporous (fibrous),,,,,
4840,SCD,Thermal insulation,Monolith,Polyamide,,,G,,,cp,al,"p-Phenylenediamine + terephthaloyl Cl (repeat units n = 60, polymer 5 wt%) + CaCl2 (20%) in N-methylpyrrolidinone",Chemical (polymerization),Ethanol,SCD,,,0.124,92.00%,215,,,0.5,Macroporous (fibrous),,,,,
4841,SCD,Thermal insulation,Monolith,Polyamide,,,G,,,cp,al,"p-Phenylenediamine + terephthaloyl Cl (repeat units n = 20, polymer 5 wt%) + CaCl2 (40%) in N-methylpyrrolidinone",Chemical (polymerization),Ethanol,SCD,,,0.097,93.90%,258,,,26,Macroporous (fibrous),,,,,
4842,SCD,Thermal insulation,Monolith,Polyamide,,,G,,,cp,al,"p-Phenylenediamine + terephthaloyl Cl (repeat units n = 40, polymer 7.5 wt%) + CaCl2 (30%) in N-methylpyrrolidinone",Chemical (polymerization),Ethanol,SCD,,,0.158,89.40%,248,,,26,Macroporous (fibrous),,,,,
4843,SCD,Thermal insulation,Monolith,Polyamide,,,G,,,cp,al,"p-Phenylenediamine + terephthaloyl Cl (repeat units n = 60, polymer 10 wt%) + CaCl2 (20%) in N-methylpyrrolidinone",Chemical (polymerization),Ethanol,SCD,,,0.206,85.60%,281,,,25,Macroporous (fibrous),,,,,
4844,SCD,Thermal insulation,Monolith,Polyamide,,,G,,,cp,al,"p-Phenylenediamine + terephthaloyl Cl (repeat units n = 40, polymer 7.5 wt%) + CaCl2 (30%) in N-methylpyrrolidinone",Chemical (polymerization),Ethanol,SCD,,,0.16,89.70%,278,,,70,Macroporous (fibrous),,,,,
4845,SCD,Thermal insulation,Monolith,Polyamide,,,G,,,cp,al,"p-Phenylenediamine + terephthaloyl Cl (repeat units n = 40, polymer 7.5 wt%) + CaCl2 (30%) in N-methylpyrrolidinone",Chemical (polymerization),Ethanol,SCD,,,0.156,89.70%,274,,,43,Macroporous (fibrous),,,,,
4846,SCD,Thermal insulation,Monolith,Polyamide,,,G,,,cp,al,"p-Phenylenediamine + terephthaloyl Cl (repeat units n = 60, polymer 10 wt%) + CaCl2 (40%) in N-methylpyrrolidinone",Chemical (polymerization),Ethanol,SCD,,,0.286,80.50%,274,,,83,Macroporous (fibrous),,,,,
4847,SCD,Thermal insulation,Monolith,Polyamide,,,G,,,cp,al,"p-Phenylenediamine + terephthaloyl Cl (repeat units n = 20, polymer 10 wt%) + CaCl2 (20%) in N-methylpyrrolidinone",Chemical (polymerization),Ethanol,SCD,,,0.19,87.30%,250,,,12,Macroporous (fibrous),,,,,
4848,SCD,Thermal insulation,Sheet,Pectin,,,A,,,pp,al,Low-methoxyl pectin solution + ethanol,Physical (antisolvent),Ethanol,SCD,,,,97.00%,510,19,1.87,,,0.0213,Transient,DSC,,
4849,SCD,Thermal insulation,Sheet,Pectin,,,A,,,pp,al,High-methoxyl pectin solution + ethanol,Physical (antisolvent),Ethanol,SCD,,,,96.60%,384,17,1.84,,,0.023,Transient,DSC,,
4850,SCD,Thermal insulation,Sheet,Xanthan,,,A,,,pp,al,Xanthan solution + ethanol,Physical (antisolvent),Ethanol,SCD,,,,94.90%,363,20,1.5,,,0.027,Transient,DSC,,
4851,SCD,Thermal insulation,Sheet,Guar gum,,,A,,,pp,al,Guar solution + ethanol,Physical (antisolvent),Ethanol,SCD,,,,86.90%,111,14,0.34,,,0.0885,Transient,DSC,,
4852,SCD,Thermal insulation,Sheet,Alginate,,,A,,,pp,al,Alginate solution + ethanol,Physical (antisolvent),Ethanol,SCD,,,,95.00%,147,15,0.38,,,0.0814,Transient,DSC,,
4853,SCD,Thermal insulation,Sheet,Alginate,,,A,,,pp,al,Alginate solution + methanol,Physical (antisolvent),Methanol,SCD,,,,,,,,,,0.0418,Transient,DSC,,
4854,FD,Separation,Monolith,Polyimide,,,G,,,cp,wa,"4,4'-Oxidianiline + dimethylacetamide + pyromellitic dianhydride + TEA + water",Chemical (polymerization),Water,FD,,,,,,,,,Macroporous (cellular),,,,,
4855,FD,Separation,Monolith,Polyimide,,Fluorosilan modification,G,,Si,cp,wa,"4,4'-Oxidianiline + dimethylacetamide + pyromellitic dianhydride + TEA + water",Chemical (polymerization),Water,FD,Post-fluoroalkylsilane treatment,,,,,,,,Macroporous (cellular),,,,,
4856,FD,Not specific,Monolith,Polyaniline,,Phytic acid,M,,Al,cp,wa,Phytic acid (0.5 mmol) solution + aniline (2.5 mmol) + (NH4)2(SO4)2 solution,Chemical (polymerization),Water,FD,,,,,125,,,,Macroporous (flakes),,,,,
4857,FD,Not specific,Monolith,Polyaniline,,Phytic acid,M,,Al,cp,wa,Phytic acid (0.25 mmol) solution + aniline (2.75 mmol) + (NH4)2(SO4)2 solution,Chemical (polymerization),Water,FD,,,,,75,,,,Macroporous (flakes),,,,,
4858,FD,Not specific,Monolith,Polyaniline,,Phytic acid,M,,Al,cp,wa,Phytic acid (1 mmol) solution + aniline (2 mmol) + (NH4)2(SO4)2 solution,Chemical (polymerization),Water,FD,,,,,68,,,,Macroporous (flakes),,,,,
4859,FD,Capacitors,Monolith,M13 virus,,,D,,,ng,wa,M13 virus suspension (frozen),No gelation,Water,FD,,,0.0022,99.80%,,,,0.0003,Macroporous (fibrous),,,,,
4860,FD,Capacitors,Monolith,M13 virus,,,D,,,ng,wa,M13 virus suspension (frozen),No gelation,Water,FD,,,0.0032,,,,,0.0004,Macroporous (fibrous),,,,,
4861,FD,Capacitors,Monolith,M13 virus,,,D,,,ng,wa,M13 virus suspension (frozen),No gelation,Water,FD,,,0.0042,,,,,0.0007,Macroporous (fibrous),,,,,
4862,FD,Capacitors,Monolith,M13 virus,,,D,,,ng,wa,M13 virus suspension (frozen),No gelation,Water,FD,,,0.0052,,,,,0.002,Macroporous (fibrous),,,,,
4863,FD,Capacitors,Monolith,M13 virus,,CoFe2O4,D,,Lo,ng,wa,M13 virus + Co(NO3)2 + Fe(NO3)3 solution + NH3 solution + H2O2 solution (frozen),No gelation,Water,FD,,,0.008,,,,,0.001,Macroporous (fibrous),,,,,
4864,FD,Capacitors,Monolith,M13 virus,,CoFe2O4,D,,Lo,ng,wa,M13 virus + Co(NO3)2 + Fe(NO3)3 solution + NH3 solution + H2O2 solution (frozen),No gelation,Water,FD,,,0.013,,,,,0.004,Macroporous (fibrous),,,,,
4865,FD,Capacitors,Monolith,M13 virus,,Ru,D,,Lo,ng,wa,M13 virus + RuCl3 solution + NH3 solution (frozen),No gelation,Water,FD,,,0.004,,,,,0.001,Macroporous (fibrous),,,,,
4866,FD,Capacitors,Monolith,M13 virus,,Ru,D,,Lo,ng,wa,M13 virus + RuCl3 solution + NH3 solution (frozen),No gelation,Water,FD,,,0.01,,,,,0.002,Macroporous (fibrous),,,,,
4867,APD,Separation,Monolith,Polyimide,,,G,,,cp,wa,"Pyromellitic dianhydride solution + 1,3,5-tris(4-aminophenyl)benzene (autoclave treatment)",Chemical (polymerization),Water,APD,,,,,,,,,Macroporous (particulate),,,,,
4868,APD,Separation,Monolith,Polyimide,,,G,,,cp,wa,"3,3',4,4'-Biphenyltetracarboxylic dianhydride solution + 1,3,5-tris(4-aminophenyl)benzene (autoclave treatment)",Chemical (polymerization),Water,APD,,,,,,,,,Macroporous (particulate),,,,,
4869,APD,Separation,Monolith,Polyimide,,,G,,,cp,wa,"4,4'-Oxydiphthalic anhydride solution + 1,3,5-tris(4-aminophenyl)benzene (autoclave treatment)",Chemical (polymerization),Water,APD,,,,,,,,,Macroporous (particulate),,,,,
4870,APD,Separation,Monolith,Polyimide,,Carbonized,G,,Ca,cp,wa,"4,4'-Oxydiphthalic anhydride solution + 1,3,5-tris(4-aminophenyl)benzene (autoclave treatment)",Chemical (polymerization),Water,APD,Post-calcination at 800 °C,,,,575,,,,Macroporous (particulate),,,,,
4871,APD,Separation,Monolith,Polyimide,GO,,G,N,,cp,wa,"4,4'-Oxydiphthalic anhydride solution + 1,3,5-tris(4-aminophenyl)benzene + GO (2 mg/mL) suspension (autoclave treatment)",Chemical (polymerization),Water,APD,,,,,,,,,Macroporous (particulate),,,,,
4872,APD,Separation,Monolith,Polyimide,GO,,G,N,,cp,wa,"4,4'-Oxydiphthalic anhydride solution + 1,3,5-tris(4-aminophenyl)benzene + GO (4 mg/mL) suspension (autoclave treatment)",Chemical (polymerization),Water,APD,,,,,,,,,Macroporous (particulate),,,,,
4873,APD,Separation,Monolith,Polyimide,GO,,G,N,,cp,wa,"4,4'-Oxydiphthalic anhydride solution + 1,3,5-tris(4-aminophenyl)benzene + GO (8 mg/mL) suspension (autoclave treatment)",Chemical (polymerization),Water,APD,,,,,,,,,Macroporous (particulate),,,,,
4874,SCD,Separation,Monolith,Cellulose nanofibers,,Aldehyde modifcation,K,,Al,pp,al,"CHO-modified cellulose nanocrystal suspention + NH2-modified 1,4-benzenedicarboxylic acid (cellulose:BDC = 0.5:1) (frozen) + ethanol",Physical (antisolvent),Ethanol,SCD,,,0.0233,96.30%,190,,,,Mesoporous (nanofibrous),,,,,
4875,SCD,Separation,Monolith,Cellulose nanofibers,,Aldehyde modifcation,K,,Al,pp,al,"CHO-modified cellulose nanocrystal suspention + NH2-modified 1,4-benzenedicarboxylic acid (cellulose:BDC = 0.75:1) (frozen) + ethanol",Physical (antisolvent),Ethanol,SCD,,,0.0232,96.50%,240,,,,Mesoporous (nanofibrous),,,,,
4876,SCD,Separation,Monolith,Cellulose nanofibers,,Aldehyde modifcation,K,,Al,pp,al,"CHO-modified cellulose nanocrystal suspention + NH2-modified 1,4-benzenedicarboxylic acid (cellulose:BDC = 1:1) (frozen) + ethanol",Physical (antisolvent),Ethanol,SCD,,,0.023,96.60%,260,,,,Mesoporous (nanofibrous),,,,,
4877,SCD,Separation,Monolith,Cellulose nanofibers,,Aldehyde modifcation,K,,Al,pp,al,"CHO-modified cellulose nanocrystal suspention + NH2-modified 1,4-benzenedicarboxylic acid (cellulose:BDC = 1.25:1) (frozen) + ethanol",Physical (antisolvent),Ethanol,SCD,,,0.0227,96.80%,280,,,,Mesoporous (nanofibrous),,,,,
4878,SCD,Separation,Monolith,Cellulose nanofibers,,Aldehyde modifcation,K,,Al,pp,al,"CHO-modified cellulose nanocrystal suspention + NH2-modified 1,4-benzenedicarboxylic acid (cellulose:BDC = 1.5:1) (frozen) + ethanol",Physical (antisolvent),Ethanol,SCD,,,0.0224,97.20%,300,,,,Mesoporous (nanofibrous),,,,,
4879,FD,Not specific,Monolith,Cellulose,,,B,,,cc,wa,Pulp-LiOH-urea solution + epichlorohydrin solution (frozen),Chemical (epoxy),Water,FD,,,,,,,,,Macroporous (cellular),,,,,
4880,FD,Not specific,Monolith,Cellulose,,Carbamate modification,B,,Al,cc,wa,Cellulose carbamate (treated with urea/pulp= 2)-LiOH-urea solution + epichlorohydrin solution (frozen),Chemical (epoxy),Water,FD,,,,,,,,,Macroporous (cellular),,,,,
4881,FD,Not specific,Monolith,Cellulose,,Carbamate modification,B,,Al,cc,wa,Cellulose carbamate (treated with urea/pulp= 4)-LiOH-urea solution + epichlorohydrin solution (frozen),Chemical (epoxy),Water,FD,,,,,,,,,Macroporous (cellular),,,,,
4882,FD,Not specific,Monolith,Cellulose,,Carbamate modification,B,,Al,cc,wa,Cellulose carbamate (treated with urea/pulp= 6)-LiOH-urea solution + epichlorohydrin solution (frozen),Chemical (epoxy),Water,FD,,,,,,,,,Macroporous (cellular),,,,,
4883,FD,DDS,Monolith?,Cellulose nanofibers,,Drug loading,K,,Lo,ng,wa,Cellulose nanofiber suspension + drug solution (frozen),No gelation,Water,FD,,,,,,,,,Macroporous (fibrous),,,,,
4884,FD,Not specific,Monolith,PEDOT:PSS,CNT,,M,N,,ng,wa,WMCNT dispersion + PEDOT:PSS solution (frozen),No gelation,Water,FD,,,,,140,,,,Macroporous (fibrous and flakes),,,,,
4885,FD,Not specific,Monolith,PEDOT:PSS,CNT,Ag,M,N,Lo,ng,wa,WMCNT dispersion + PEDOT:PSS solution + Ag flakes (16.67 wt%) (frozen),No gelation,Water,FD,,,,,190,,,,Macroporous (fibrous and flakes),,,,,
4886,FD,Not specific,Monolith,PEDOT:PSS,CNT,Ag,M,N,Lo,ng,wa,WMCNT dispersion + PEDOT:PSS solution + Ag flakes (20.87 wt%) (frozen),No gelation,Water,FD,,,,,210,,,,Macroporous (fibrous and flakes),,,,,
4887,FD,Not specific,Monolith,PEDOT:PSS,CNT,Ag,M,N,Lo,ng,wa,WMCNT dispersion + PEDOT:PSS solution + Ag flakes (25.93 wt%) (frozen),No gelation,Water,FD,,,,,230,,,,Macroporous (fibrous and flakes),,,,,
4888,FD,Not specific,Monolith,PEDOT:PSS,CNT,Ag,M,N,Lo,ng,wa,WMCNT dispersion + PEDOT:PSS solution + Ag flakes (28.81 wt%) (frozen),No gelation,Water,FD,,,,,180,,,,Macroporous (fibrous and flakes),,,,,
4889,FD,Not specific,Monolith,PEDOT:PSS,CNT,Ag,M,N,Lo,ng,wa,WMCNT dispersion + PEDOT:PSS solution + Ag flakes (32.32 wt%) (frozen),No gelation,Water,FD,,,,,170,,,,Macroporous (fibrous and flakes),,,,,
4890,SCD,Not specific,Monolith,Galactomannan,,Enyme loading,A,,Lo,cc,ow,Galactomannan solution + enzymes,Chemical (enzyme),DMSO,SCD,,,0.18,,182,,0.82,,Mesoporous (nanofibrous and nanoparticulate),,,,,
4891,SCD,Not specific,Monolith,Galactomannan,Cellulose nanofibers,Enyme loading,A,K,Lo,cc,ow,Galactomannan solution + cellulose nanofiber suspension + enzymes,Chemical (enzyme),DMSO,SCD,,,0.07,,333,,1.2,,Mesoporous (nanofibrous and nanoparticulate),,,,,
4892,SCD,Not specific,Monolith,Galactomannan,,Enyme loading,A,,Lo,cc,al,Galactomannan solution + enzymes,Chemical (enzyme),Ethanol,SCD,,,0.1,,219,,1.2,,Mesoporous (nanofibrous and nanoparticulate),,,,,
4893,SCD,Not specific,Monolith,Galactomannan,Cellulose nanofibers,Enyme loading,A,K,Lo,cc,al,Galactomannan solution + cellulose nanofiber suspension + enzymes,Chemical (enzyme),Ethanol,SCD,,,0.06,,322,,1.1,,Mesoporous (nanofibrous and nanoparticulate),,,,,
4894,SCD,Not specific,Monolith,Cellulose nanofibers,,Enyme loading,K,,Lo,cc,al,Cellulose nanofiber suspension + enzymes,Chemical (enzyme),Ethanol,SCD,,,0.02,,404,,1.6,,Mesoporous (nanofibrous and nanoparticulate),,,,,
4895,SCD,Not specific,Monolith,Galactomannan,Cellulose nanofibers,Enyme loading,A,K,Lo,pp,al,Galactomannan solution + cellulose nanofiber suspension + enzymes + ethanol,Physical (antisolvent),Ethanol,SCD,,,0.05,,99,,0.61,,Mesoporous (nanofibrous and nanoparticulate),,,,,
4896,FD,Not specific,Monolith,Cellulose,,,B,,,ng,wa,Cellulose (3 wt%)-NaOH-urea solution (frozen),No gelation,Water,FD,,,0.1156,,,,,,Macroporous (cellular),,,,,
4897,FD,Not specific,Monolith,Cellulose,,,B,,,ng,wa,Cellulose (3 wt%)-NaOH-urea solution + SDS (0.2%) (frozen),No gelation,Water,FD,,,0.0456,,,,,,Macroporous (cellular),,,,,
4898,FD,Not specific,Monolith,Cellulose,,,B,,,ng,wa,Cellulose (3 wt%)-NaOH-urea solution + SDS (0.5%) (frozen),No gelation,Water,FD,,,0.0427,,,,,,Macroporous (cellular),,,,,
4899,FD,Not specific,Monolith,Cellulose,,,B,,,ng,wa,Cellulose (3 wt%)-NaOH-urea solution + SDS (1%) (frozen),No gelation,Water,FD,,,0.04,,,,,,Macroporous (cellular),,,,,
4900,FD,Not specific,Monolith,Cellulose,,,B,,,ng,wa,Cellulose (3 wt%)-NaOH-urea solution + SDS (2%) (frozen),No gelation,Water,FD,,,0.0318,,43,,,,Macroporous (cellular),,,,,
4901,FD,Not specific,Monolith,Cellulose,,,B,,,ng,wa,Cellulose (3 wt%)-NaOH-urea solution + SDS (5%) (frozen),No gelation,Water,FD,,,0.0318,,,,,,Macroporous (cellular),,,,,
4902,FD,Not specific,Monolith,Cellulose,,,B,,,ng,wa,Cellulose (3.5 wt%)-NaOH-urea solution (frozen),No gelation,Water,FD,,,0.1318,,,,,,Macroporous (cellular),,,,,
4903,FD,Not specific,Monolith,Cellulose,,,B,,,ng,wa,Cellulose (3.5 wt%)-NaOH-urea solution + SDS (0.2%) (frozen),No gelation,Water,FD,,,0.0431,,,,,,Macroporous (cellular),,,,,
4904,FD,Not specific,Monolith,Cellulose,,,B,,,ng,wa,Cellulose (3.5 wt%)-NaOH-urea solution + SDS (0.5%) (frozen),No gelation,Water,FD,,,0.0408,,,,,,Macroporous (cellular),,,,,
4905,FD,Not specific,Monolith,Cellulose,,,B,,,ng,wa,Cellulose (3.5 wt%)-NaOH-urea solution + SDS (1%) (frozen),No gelation,Water,FD,,,0.0382,,,,,,Macroporous (cellular),,,,,
4906,FD,Not specific,Monolith,Cellulose,,,B,,,ng,wa,Cellulose (3.5 wt%)-NaOH-urea solution + SDS (2%) (frozen),No gelation,Water,FD,,,0.0365,,68,,,,Macroporous (cellular),,,,,
4907,FD,Not specific,Monolith,Cellulose,,,B,,,ng,wa,Cellulose (3.5 wt%)-NaOH-urea solution + SDS (5%) (frozen),No gelation,Water,FD,,,0.0311,,,,,,Macroporous (cellular),,,,,
4908,FD,Not specific,Monolith,Cellulose,,,B,,,ng,wa,Cellulose (4 wt%)-NaOH-urea solution (frozen),No gelation,Water,FD,,,0.1507,,,,,,Macroporous (cellular),,,,,
4909,FD,Not specific,Monolith,Cellulose,,,B,,,ng,wa,Cellulose (4 wt%)-NaOH-urea solution + SDS (0.2%) (frozen),No gelation,Water,FD,,,0.0344,,,,,,Macroporous (cellular),,,,,
4910,FD,Not specific,Monolith,Cellulose,,,B,,,ng,wa,Cellulose (4 wt%)-NaOH-urea solution + SDS (0.5%) (frozen),No gelation,Water,FD,,,0.0289,,,,,,Macroporous (cellular),,,,,
4911,FD,Not specific,Monolith,Cellulose,,,B,,,ng,wa,Cellulose (4 wt%)-NaOH-urea solution + SDS (1%) (frozen),No gelation,Water,FD,,,0.0261,,,,,,Macroporous (cellular),,,,,
4912,FD,Not specific,Monolith,Cellulose,,,B,,,ng,wa,Cellulose (4 wt%)-NaOH-urea solution + SDS (2%) (frozen),No gelation,Water,FD,,,0.0255,,75,,,,Macroporous (cellular),,,,,
4913,FD,Not specific,Monolith,Cellulose,,,B,,,ng,wa,Cellulose (4 wt%)-NaOH-urea solution + SDS (5%) (frozen),No gelation,Water,FD,,,0.0257,,,,,,Macroporous (cellular),,,,,
4914,SCD,Not specific,Monolith,Cellulose nanofibers,,,K,,,pp,al,Cellulose nanofiber (1 wt%) suspension (sonification),Physical (aggregation),Ethanol,SCD,,,0.009,99.40%,115,8,0.32,,Macroporous (nanofibrous),,,,,
4915,SCD,Not specific,Monolith,Cellulose nanofibers,,,K,,,pp,al,Cellulose nanofiber (1.5 wt%) suspension (sonification),Physical (aggregation),Ethanol,SCD,,,0.019,98.80%,93,11.7,0.36,,Macroporous (nanofibrous),,,,,
4916,SCD,Not specific,Monolith,Cellulose nanofibers,,,K,,,pp,al,Cellulose nanofiber (2 wt%) suspension (sonification),Physical (aggregation),Ethanol,SCD,,,0.05,96.90%,72,7.1,0.17,,Macroporous (nanofibrous),,,,,
4917,FD,Not specific,Monolith,Cellulose nanofibers,,,K,,,pp,wa,"Cellulose nanofiber (1 wt%) suspension (sonification, frozen)",Physical (aggregation),Water,FD,,,0.023,98.60%,20,10.8,0.08,,Macroporous (nanofibrous),,,,,
4918,FD,Not specific,Monolith,Cellulose nanofibers,,,K,,,pp,wa,"Cellulose nanofiber (1.5 wt%) suspension (sonification, frozen)",Physical (aggregation),Water,FD,,,0.03,98.10%,18,10.9,0.09,,Macroporous (nanofibrous),,,,,
4919,FD,Not specific,Monolith,Cellulose nanofibers,,,K,,,pp,wa,"Cellulose nanofiber (2 wt%) suspension (sonification, frozen)",Physical (aggregation),Water,FD,,,0.054,96.60%,16,9.4,0.09,,Macroporous (nanofibrous),,,,,
4920,SCD,Adsorbent,Monolith,Polyimide,,,G,,,cp,ow,"3,5-Diaminobenzoic + biphenyl-3,3',4,4'-tetracarboxylic in N-methyl-2-pyrrolidinone (n = 15, polymer 5 wt%) + pyridine-acetic acid",Chemical (polymerization),Acetone,SCD,,,0.289,91.60%,461,,,,Mesoporous (nanoparticulate),,,,,
4921,SCD,Adsorbent,Monolith,Polyimide,,,G,,,cp,ow,"3,5-Diaminobenzoic + biphenyl-3,3',4,4'-tetracarboxylic in N-methyl-2-pyrrolidinone (n = 20, polymer 5 wt%) + pyridine-acetic acid",Chemical (polymerization),Acetone,SCD,,,,,386,,,,Mesoporous (nanoparticulate),,,,,
4922,SCD,Adsorbent,Monolith,Polyimide,,,G,,,cp,ow,"3,5-Diaminobenzoic + biphenyl-3,3',4,4'-tetracarboxylic in N-methyl-2-pyrrolidinone (n = 25, polymer 5 wt%) + pyridine-acetic acid",Chemical (polymerization),Acetone,SCD,,,,,421,,,,Mesoporous (nanoparticulate),,,,,
4923,SCD,Adsorbent,Monolith,Polyimide,,,G,,,cp,ow,"3,5-Diaminobenzoic + biphenyl-3,3',4,4'-tetracarboxylic in N-methyl-2-pyrrolidinone (n = 30, polymer 5 wt%) + pyridine-acetic acid",Chemical (polymerization),Acetone,SCD,,,0.116,97.00%,328,,,,Mesoporous (nanoparticulate),,,,,
4924,SCD,Adsorbent,Monolith,Polyimide,,,G,,,cp,ow,"3,5-Diaminobenzoic + biphenyl-3,3',4,4'-tetracarboxylic in N-methyl-2-pyrrolidinone (n = 15, polymer 7.5 wt%) + pyridine-acetic acid",Chemical (polymerization),Acetone,SCD,,,0.171,91.60%,426,20,2.066,,Mesoporous (nanoparticulate),,,,,
4925,SCD,Adsorbent,Monolith,Polyimide,,,G,,,cp,ow,"3,5-Diaminobenzoic + biphenyl-3,3',4,4'-tetracarboxylic in N-methyl-2-pyrrolidinone (n = 20, polymer 7.5 wt%) + pyridine-acetic acid",Chemical (polymerization),Acetone,SCD,,,0.386,80.00%,371,19.4,1.857,,Mesoporous (nanoparticulate),,,,,
4926,SCD,Adsorbent,Monolith,Polyimide,,,G,,,cp,ow,"3,5-Diaminobenzoic + biphenyl-3,3',4,4'-tetracarboxylic in N-methyl-2-pyrrolidinone (n = 25, polymer 7.5 wt%) + pyridine-acetic acid",Chemical (polymerization),Acetone,SCD,,,0.207,88.80%,358,17.9,1.605,,Mesoporous (nanoparticulate),,,,,
4927,SCD,Adsorbent,Monolith,Polyimide,,,G,,,cp,ow,"3,5-Diaminobenzoic + biphenyl-3,3',4,4'-tetracarboxylic in N-methyl-2-pyrrolidinone (n = 30, polymer 7.5 wt%) + pyridine-acetic acid",Chemical (polymerization),Acetone,SCD,,,0.21,89.20%,286,12.8,0.915,,Mesoporous (nanoparticulate),,,,,
4928,SCD,Adsorbent,Monolith,Polyimide,,,G,,,cp,ow,"3,5-Diaminobenzoic + biphenyl-3,3',4,4'-tetracarboxylic in N-methyl-2-pyrrolidinone (n = 15, polymer 10 wt%) + pyridine-acetic acid",Chemical (polymerization),Acetone,SCD,,,0.244,88.50%,349,,,,Mesoporous (nanoparticulate),,,,,
4929,SCD,Adsorbent,Monolith,Polyimide,,,G,,,cp,ow,"3,5-Diaminobenzoic + biphenyl-3,3',4,4'-tetracarboxylic in N-methyl-2-pyrrolidinone (n = 20, polymer 10 wt%) + pyridine-acetic acid",Chemical (polymerization),Acetone,SCD,,,0.234,88.20%,243,,,,Mesoporous (nanoparticulate),,,,,
4930,SCD,Adsorbent,Monolith,Polyimide,,,G,,,cp,ow,"3,5-Diaminobenzoic + biphenyl-3,3',4,4'-tetracarboxylic in N-methyl-2-pyrrolidinone (n = 25, polymer 10 wt%) + pyridine-acetic acid",Chemical (polymerization),Acetone,SCD,,,0.201,89.20%,229,,,,Mesoporous (nanoparticulate),,,,,
4931,SCD,Adsorbent,Monolith,Polyimide,,,G,,,cp,ow,"3,5-Diaminobenzoic + biphenyl-3,3',4,4'-tetracarboxylic in N-methyl-2-pyrrolidinone (n = 30, polymer 10 wt%) + pyridine-acetic acid",Chemical (polymerization),Acetone,SCD,,,0.14,95.40%,173,,,,Mesoporous (nanoparticulate),,,,,
4932,SCD,Food,Monolith,Carrageenan,,,A,,,pp,al,k-Carrageenan (0.4 wt%) + KCl solution (cooling),Physical (temperature),Ethanol,SCD,Oreogel preparation,,0.237,,,,,,Macroporous (flakes),,,,,
4933,SCD,Food,Monolith,Carrageenan,,,A,,,pp,al,k-Carrageenan (1 wt%) + KCl solution (cooling),Physical (temperature),Ethanol,SCD,Oreogel preparation,,0.18,,,,,,Macroporous (flakes),,,,,
4934,SCD,Food,Monolith,Carrageenan,,,A,,,pp,al,k-Carrageenan (2 wt%) + KCl solution (cooling),Physical (temperature),Ethanol,SCD,Oreogel preparation,,0.129,,,,,,Macroporous (flakes),,,,,
4935,FD,Not specific,Monolith,Cellulose nanofibers,,Template for SiO2,K,,Ot,ng,wa,Cellulose nanofiber suspension (frozen),No gelation,Water,FD,,,,,,,,,Macroporous (cellular),,,,,
4936,SCD,Adsorbent,Monolith,Poly(indole-amide),,,G,,,cp,uk,"Indole-amine in DMSO + 1,3,5-benzenetricarbonyl Cl3 in N-methylpyrrolidinone",Chemical (polymerization),Unknown,SCD,,,,,1250,,,,Mesoporous (nanoparticulate),,,,,
4937,SCD,Adsorbent,Monolith,Polyindole,,,I,,,cp,uk,"4,4'-Dianinodiphenyl in DMSO + 1,3,5-benzenetricarbonyl Cl3 in N-methylpyrrolidinone",Chemical (polymerization),Unknown,SCD,,,,,1100,,,,Mesoporous (nanoparticulate),,,,,
4938,SCD,Adsorbent,Monolith,Polyamide,,,G,,,cp,uk,Indole in DMSO? + FeCl3 + dimethoxymethane,Chemical (polymerization),Unknown,SCD,,,,,1190,,,,Mesoporous (nanoparticulate),,,,,
4939,SCD,Thermal insulation,Sheet,Polyisocyanate,,Nonwoven fabrics,H,,Mx,cp,ow,Isocyanate + catalysts in acetone or THF on nonwoven fibers,Chemical (polymerization),Acetone,SCD,,,,,,,,,,,,,,
4940,SCD,Thermal insulation,Sheet,Polyisocyanate,,Nonwoven fabrics,H,,Mx,cp,ow,Isocyanate + crosslinker + catalysts in acetone or THF on nonwoven fibers,Chemical (polymerization),Acetone,SCD,,,,,,,,,,,,,,
4941,FD,Wound dressing,Monolith,Collagen,,,C,,,ng,wa,Collagen solution (frozen),No gelation,Water,FD,,,,,,,,,Macroporous (fibrous),,,,,
4942,FD,Wound dressing,Monolith,Collagen,Wheat grass,,C,L,,ng,wa,Collagen solution + wheat grass? (frozen),No gelation,Water,FD,,,,,,,,,Macroporous (fibrous),,,,,
4943,SCD,Thermal insulation,Monolith,Poly(urethane-isocyanate),,,H,,,cp,ow,Methylene diphenyl diisocyanate + polyol blend in acetone,Chemical (polymerization),Acetone,SCD,,,,,,,,,Mesoporous (nanoparticulate),,,,,
4944,SCD,Thermal insulation,Monolith,Poly(urethane-isocyanate),,,H,,,cp,ow,Methylene diphenyl diisocyanate + polyol blend in DMSO-acetone (2.5-47.5 mL),Chemical (polymerization),Acetone,SCD,,,,,,,,,Mesoporous (nanoparticulate),,,,,
4945,SCD,Thermal insulation,Monolith,Poly(urethane-isocyanate),,,H,,,cp,ow,Methylene diphenyl diisocyanate + polyol blend in DMSO-acetone (3.75-46.25 mL),Chemical (polymerization),Acetone,SCD,,,0.183,,,,,,Mesoporous (nanoparticulate),0.0342,Steady state,GHP,,
4946,SCD,Thermal insulation,Monolith,Poly(urethane-isocyanate),,,H,,,cp,ow,Methylene diphenyl diisocyanate + polyol blend in DMSO-acetone (5-45 mL),Chemical (polymerization),Acetone,SCD,,,0.164,,,,,,Mesoporous (nanoparticulate),0.0313,Steady state,GHP,,
4947,SCD,Thermal insulation,Monolith,Poly(urethane-isocyanate),,,H,,,cp,ow,Methylene diphenyl diisocyanate + polyol blend in DMSO-acetone (6.25-43.75 mL),Chemical (polymerization),Acetone,SCD,,,0.192,,,,,,Mesoporous (nanoparticulate),0.0251,Steady state,GHP,,
4948,SCD,Thermal insulation,Monolith,Poly(urethane-isocyanate),,,H,,,cp,ow,Methylene diphenyl diisocyanate + polyol blend in DMSO-acetone (7.5-42.5 mL),Chemical (polymerization),Acetone,SCD,,,0.215,,,,,,Mesoporous (nanoparticulate),0.0201,Steady state,GHP,,
4949,SCD,Thermal insulation,Monolith,Poly(urethane-isocyanate),,,H,,,cp,ow,Methylene diphenyl diisocyanate + polyol blend in DMSO-acetone (8.75-41.25 mL),Chemical (polymerization),Acetone,SCD,,,0.354,,,,,,Mesoporous (nanoparticulate),0.0335,Steady state,GHP,,
4950,SCD,Thermal insulation,Monolith,Poly(urethane-isocyanate),,,H,,,cp,ow,Methylene diphenyl diisocyanate + polyol blend in DMSO-acetone (10-40 mL),Chemical (polymerization),Acetone,SCD,,,0.344,,,,,,Mesoporous (nanoparticulate),0.0413,Steady state,GHP,,
4951,SCD,Thermal insulation,Monolith,Poly(urethane-isocyanate),,,H,,,cp,ow,Methylene diphenyl diisocyanate + polyol blend in DMSO-MEK (23.75-26.25 mL),Chemical (polymerization),Acetone,SCD,,,0.414,,,,,,Mesoporous (nanoparticulate),0.0343,Steady state,GHP,,
4952,SCD,Thermal insulation,Monolith,Poly(urethane-isocyanate),,,H,,,cp,ow,Methylene diphenyl diisocyanate + polyol blend in DMSO-ethyl acetate (4.65-45.35 mL),Chemical (polymerization),Acetone,SCD,,,0.164,,,,,,Mesoporous (nanoparticulate),,,,,
4953,SCD,Thermal insulation,Monolith,Poly(urethane-isocyanate),,,H,,,cp,ow,Methylene diphenyl diisocyanate + polyol blend in DMSO-butyrolactone (1.45-48.55 mL),Chemical (polymerization),Acetone,SCD,,,,,,,,,Mesoporous (nanoparticulate),,,,,
4954,SCD,Thermal insulation,Monolith,Poly(urethane-isocyanate),,,H,,,cp,ow,Methylene diphenyl diisocyanate + polyol blend in DMSO-acetonitrile (15.75-33.25 mL),Chemical (polymerization),Acetone,SCD,,,0.226,,,,,,Mesoporous (nanoparticulate),0.0186,Steady state,GHP,,
4955,SCD,Thermal insulation,Monolith,Poly(urethane-isocyanate),,,H,,,cp,ow,Methylene diphenyl diisocyanate + polyol blend in DMSO-PC (27.7-22.3 mL),Chemical (polymerization),Acetone,SCD,,,0.528,,,,,,Mesoporous (nanoparticulate),,,,,
4956,SCD,Thermal insulation,Monolith,Poly(urethane-isocyanate),,,H,,,cp,ow,Methylene diphenyl diisocyanate + polyol blend in THF-acetone (24-26 mL),Chemical (polymerization),Acetone,SCD,,,0.205,,,,,,Mesoporous (nanoparticulate),0.0195,Steady state,GHP,,
4957,SCD,Thermal insulation,Monolith,Poly(urethane-isocyanate),,,H,,,cp,ow,Methylene diphenyl diisocyanate + polyol blend in THF-MEK (41-9 mL),Chemical (polymerization),Acetone,SCD,,,0.293,,,,,,Mesoporous (nanoparticulate),0.0213,Steady state,GHP,,
4958,SCD,Thermal insulation,Monolith,Poly(urethane-isocyanate),,,H,,,cp,ow,Methylene diphenyl diisocyanate + polyol blend in THF-ethyl acetate (17.5-32.5 mL),Chemical (polymerization),Acetone,SCD,,,0.158,,,,,,Mesoporous (nanoparticulate),0.0238,Steady state,GHP,,
4959,SCD,Thermal insulation,Monolith,Poly(urethane-isocyanate),,,H,,,cp,ow,Methylene diphenyl diisocyanate + polyol blend in THF-butyrolactone (6.5-43.5 mL),Chemical (polymerization),Acetone,SCD,,,,,,,,,Mesoporous (nanoparticulate),,,,,
4960,SCD,Thermal insulation,Monolith,Poly(urethane-isocyanate),,,H,,,cp,ow,Methylene diphenyl diisocyanate + polyol blend in THF-acetonitrile (36.25-13.75 mL),Chemical (polymerization),Acetone,SCD,,,0.241,,,,,,Mesoporous (nanoparticulate),0.0213,Steady state,GHP,,
4961,SCD,Thermal insulation,Monolith,Poly(urethane-isocyanate),,,H,,,cp,ow,Methylene diphenyl diisocyanate + polyol blend in THF-PC (43.25-6.75 mL),Chemical (polymerization),Acetone,SCD,,,0.486,,,,,,Mesoporous (nanoparticulate),0.0309,Steady state,GHP,,
4962,SCD,Thermal insulation,Monolith,Poly(urethane-isocyanate),,,H,,,cp,ow,Methylene diphenyl diisocyanate + polyol blend in DMSO-THF (26.25-23.75 mL),Chemical (polymerization),Acetone,SCD,,,,,,,,,Mesoporous (nanoparticulate),,,,,
4963,SCD,Thermal insulation,Monolith,Poly(urethane-isocyanate),,,H,,,cp,ow,Methylene diphenyl diisocyanate + polyol blend in DMSO-ethyl acetate (27-23 mL),Chemical (polymerization),Acetone,SCD,,,,,,,,,Mesoporous (nanoparticulate),,,,,
4964,SCD,Thermal insulation,Monolith,Poly(urethane-isocyanate),,,H,,,cp,ow,Methylene diphenyl diisocyanate + polyol blend in DMSO-MEK (15.5-34.5 mL),Chemical (polymerization),Acetone,SCD,,,0.268,,,,,,Mesoporous (nanoparticulate),0.0219,Steady state,GHP,,
4965,SCD,Thermal insulation,Monolith,Poly(urethane-isocyanate),,,H,,,cp,ow,Methylene diphenyl diisocyanate + polyol blend in acetonitrile-acetone (5.9-44.1 mL),Chemical (polymerization),Acetone,SCD,,,0.213,,,,,,Mesoporous (nanoparticulate),,,,,
4966,SCD,Thermal insulation,Monolith,Poly(urethane-isocyanate),,,H,,,cp,ow,Methylene diphenyl diisocyanate + polyol blend in acetonitrile-THF (22.75-27.25 mL),Chemical (polymerization),Acetone,SCD,,,0.278,,,,,,Mesoporous (nanoparticulate),0.0206,Steady state,GHP,,
4967,SCD,Thermal insulation,Monolith,Poly(urethane-isocyanate),,,H,,,cp,ow,Methylene diphenyl diisocyanate + polyol blend in acetonitrile-ethyl acetate (23.6-26.4 mL),Chemical (polymerization),Acetone,SCD,,,0.166,,,,,,Mesoporous (nanoparticulate),0.0355,Steady state,GHP,,
4968,SCD,Thermal insulation,Monolith,Poly(urethane-isocyanate),,,H,,,cp,ow,Methylene diphenyl diisocyanate + polyol blend in acetonitrile-MEK (12.75-37.25 mL),Chemical (polymerization),Acetone,SCD,,,,,,,,,Mesoporous (nanoparticulate),0.0368,Steady state,GHP,,
4969,SCD,Thermal insulation,Monolith,Poly(urethane-isocyanate),,,H,,,cp,ow,Methylene diphenyl diisocyanate + polyol blend in acetone-PC (45.17-4.83 mL),Chemical (polymerization),Acetone,SCD,,,0.161,,,,,,Mesoporous (nanoparticulate),0.0351,Steady state,GHP,,
4970,SCD,Thermal insulation,Monolith,Poly(urethane-isocyanate),,,H,,,cp,ow,Methylene diphenyl diisocyanate + polyol blend in acetone-MEK (6.5-43.5 mL),Chemical (polymerization),Acetone,SCD,,,0.179,,,,,,Mesoporous (nanoparticulate),0.0297,Steady state,GHP,,
4971,SCD,Thermal insulation,Monolith,Poly(urethane-isocyanate),,,H,,,cp,ow,Methylene diphenyl diisocyanate + polyol blend in acetone-THF (33.25-16.75 mL),Chemical (polymerization),Acetone,SCD,,,0.197,,,,,,Mesoporous (nanoparticulate),0.0214,Steady state,GHP,,
4972,SCD,Thermal insulation,Monolith,Poly(urethane-isocyanate),,,H,,,cp,ow,Methylene diphenyl diisocyanate + polyol blend in acetone-butyrolactone (43.79-6.21 mL),Chemical (polymerization),Acetone,SCD,,,0.187,,,,,,Mesoporous (nanoparticulate),0.0238,Steady state,GHP,,
4973,SCD,Thermal insulation,Monolith,Poly(urethane-isocyanate),,,H,,,cp,ow,Methylene diphenyl diisocyanate + polyol blend in acetonitrile-PC (43.25-6.75 mL),Chemical (polymerization),Acetone,SCD,,,0.156,,,,,,Mesoporous (nanoparticulate),0.0345,Steady state,GHP,,
4974,SCD,Thermal insulation,Monolith,Poly(urethane-isocyanate),,,H,,,cp,ow,Methylene diphenyl diisocyanate + polyol blend in acetonitrile-MEK (4.63-45.37 mL),Chemical (polymerization),Acetone,SCD,,,0.174,,,,,,Mesoporous (nanoparticulate),0.0321,Steady state,GHP,,
4975,SCD,Thermal insulation,Monolith,Poly(urethane-isocyanate),,,H,,,cp,ow,Methylene diphenyl diisocyanate + polyol blend in acetonitrile-THF (28.85-21.15 mL),Chemical (polymerization),Acetone,SCD,,,0.179,,,,,,Mesoporous (nanoparticulate),0.0243,Steady state,GHP,,
4976,SCD,Thermal insulation,Monolith,Poly(urethane-isocyanate),,,H,,,cp,ow,Methylene diphenyl diisocyanate + polyol blend in acetonitrile-butyrolactone (41.4-8.6 mL),Chemical (polymerization),Acetone,SCD,,,0.149,,,,,,Mesoporous (nanoparticulate),0.0333,Steady state,GHP,,
4977,SCD,Thermal insulation,Monolith,Poly(urethane-isocyanate),,,H,,,cp,ow,Methylene diphenyl diisocyanate + polyol blend in acetonitrile-DMSO (39.25-10.75 mL),Chemical (polymerization),Acetone,SCD,,,,,,,,,Mesoporous (nanoparticulate),,,,,
4978,SCD,Thermal insulation,Monolith,Poly(urethane-isocyanate),,,H,,,cp,ow,Methylene diphenyl diisocyanate + polyol blend in ethyl acetate-PC (48.4-1.6 mL),Chemical (polymerization),Acetone,SCD,,,,,,,,,Mesoporous (nanoparticulate),,,,,
4979,SCD,Thermal insulation,Monolith,Poly(urethane-isocyanate),,,H,,,cp,ow,Methylene diphenyl diisocyanate + polyol blend in ethyl acetate-MEK (16.25-33.75 mL),Chemical (polymerization),Acetone,SCD,,,,,,,,,Mesoporous (nanoparticulate),,,,,
4980,SCD,Thermal insulation,Monolith,Poly(urethane-isocyanate),,,H,,,cp,ow,Methylene diphenyl diisocyanate + polyol blend in ethyl acetate-THF (43.25-6.75 mL),Chemical (polymerization),Acetone,SCD,,,,,,,,,Mesoporous (nanoparticulate),,,,,
4981,SCD,Thermal insulation,Monolith,Poly(urethane-isocyanate),,,H,,,cp,ow,Methylene diphenyl diisocyanate + polyol blend in ethyl acetate-butyrolactone (47.89-2.11 mL),Chemical (polymerization),Acetone,SCD,,,,,,,,,Mesoporous (nanoparticulate),,,,,
4982,SCD,Thermal insulation,Monolith,Poly(urethane-isocyanate),,,H,,,cp,ow,Methylene diphenyl diisocyanate + polyol blend in ethyl acetate-DMSO (47.4-2.6 mL),Chemical (polymerization),Acetone,SCD,,,,,,,,,Mesoporous (nanoparticulate),,,,,
4983,APD,Sensors,Monolith,Chitosan,"Cellulose nanofibers, carbon black",Polyurethane sponge,A,"K, N",Mx,ng,wa,Polyurethane sponge + chitosan/cellulose-carbon black (LbL),No gelation,Water,APD,,,0.022,98%,,,,,Macroporous (cellular),,,,,
4984,SCD,Aucuators,Monolith,Poly(urethane-isocyanate),,,H,,,cp,ow,Desmodur N3300A + ethylene glycol (monomer 15 wt%) + dibutyltin dilaurate in acetonitrile (0.75 in v/v)-acetone,Chemical (polymerization),Acetone,SCD,,,0.474,62.02%,,,,,Macroporous (particulate),,,,,
4985,SCD,Aucuators,Monolith,Poly(urethane-isocyanate),,,H,,,cp,ow,Desmodur N3300A + ethylene glycol (monomer 16.46 wt%) + dibutyltin dilaurate in acetonitrile (0.927 in v/v)-acetone,Chemical (polymerization),Acetone,SCD,,,0.196,84.53%,,,,,Macroporous (particulate),,,,,
4986,SCD,Aucuators,Monolith,Poly(urethane-isocyanate),,,H,,,cp,ow,Desmodur N3300A + ethylene glycol (monomer 16.46 wt%) + dibutyltin dilaurate in acetonitrile (0.574 in v/v)-acetone,Chemical (polymerization),Acetone,SCD,,,0.222,82.31%,,,,,Macroporous (particulate),,,,,
