Repository: paulagirones/Aerogels_thermal_conductivity

# Aerogels_thermal_conductivity
Machine learning prediction of thermal conductivity in aerogels.

File: 20250220_dataset.csv (part 29 of 95)
Entry,Drying,Purpose,Shape,First materials,Second materials,Modification,First material class,Second materials class,Modification class,Gelation class,Solvent class,Process,Gelation mechanism,Final solvent,Drying details,Post drying treatment,Post-drying cross-linking,Envelope density g/cm3,Porosity,BET surface area m2/g,BJH pore size nm,BJH pore volume (total) cm3/g,compression elastic modulus MPa,SEM,Thermal conductivity W/(m K),Thermal method,Thermal method detail,,
4987,SCD,Aucuators,Monolith,Poly(urethane-isocyanate),,,H,,,cp,ow,Desmodur N3300A + ethylene glycol (monomer 20 wt%) + dibutyltin dilaurate in acetonitrile (1 in v/v)-acetone,Chemical (polymerization),Acetone,SCD,,,0.278,72.75%,,,,,Macroporous (particulate),,,,,
4988,SCD,Aucuators,Monolith,Poly(urethane-isocyanate),,,H,,,cp,ow,Desmodur N3300A + ethylene glycol (monomer 20 wt%) + dibutyltin dilaurate in acetonitrile (0.75 in v/v)-acetone,Chemical (polymerization),Acetone,SCD,,,0.267,78.67%,,,,,Macroporous (particulate),,,,,
4989,SCD,Aucuators,Monolith,Poly(urethane-isocyanate),,,H,,,cp,ow,Desmodur N3300A + ethylene glycol (monomer 20 wt%) + dibutyltin dilaurate in acetonitrile (0.75 in v/v)-acetone,Chemical (polymerization),Acetone,SCD,,,0.282,77.53%,,,,,Macroporous (particulate),,,,,
4990,SCD,Aucuators,Monolith,Poly(urethane-isocyanate),,,H,,,cp,ow,Desmodur N3300A + ethylene glycol (monomer 20 wt%) + dibutyltin dilaurate in acetonitrile (0.5 in v/v)-acetone,Chemical (polymerization),Acetone,SCD,,,0.27,77.92%,,,,,Macroporous (particulate),,,,,
4991,SCD,Aucuators,Monolith,Poly(urethane-isocyanate),,,H,,,cp,ow,Desmodur N3300A + ethylene glycol (monomer 23.54 wt%) + dibutyltin dilaurate in acetonitrile (0.927 in v/v)-acetone,Chemical (polymerization),Acetone,SCD,,,0.32,72.56%,,,,,Macroporous (particulate),,,,,
4992,SCD,Aucuators,Monolith,Poly(urethane-isocyanate),,,H,,,cp,ow,Desmodur N3300A + ethylene glycol (monomer 23.54 wt%) + dibutyltin dilaurate in acetonitrile (0.574 in v/v)-acetone,Chemical (polymerization),Acetone,SCD,,,0.375,68.72%,,,,,Macroporous (particulate),,,,,
4993,SCD,Aucuators,Monolith,Poly(urethane-isocyanate),,,H,,,cp,ow,Desmodur N3300A + ethylene glycol (monomer 25 wt%) + dibutyltin dilaurate in acetonitrile (0.75 in v/v)-acetone,Chemical (polymerization),Acetone,SCD,,,0.444,62.31%,,,,,Macroporous (particulate),,,,,
4994,SCD,Aucuators,Monolith,Poly(urethane-isocyanate),,,H,,,cp,ow,Desmodur N3300A + diethylene glycol (monomer 15 wt%) + dibutyltin dilaurate in acetonitrile (0.75 in v/v)-acetone,Chemical (polymerization),Acetone,SCD,,,0.463,62.93%,,,,,Macroporous (particulate),,,,,
4995,SCD,Aucuators,Monolith,Poly(urethane-isocyanate),,,H,,,cp,ow,Desmodur N3300A + diethylene glycol (monomer 16.46 wt%) + dibutyltin dilaurate in acetonitrile (0.927 in v/v)-acetone,Chemical (polymerization),Acetone,SCD,,,0.224,81.88%,,,,,Macroporous (particulate),,,,,
4996,SCD,Aucuators,Monolith,Poly(urethane-isocyanate),,,H,,,cp,ow,Desmodur N3300A + diethylene glycol (monomer 16.46 wt%) + dibutyltin dilaurate in acetonitrile (0.574 in v/v)-acetone,Chemical (polymerization),Acetone,SCD,,,0.23,82.02%,,,,,Macroporous (particulate),,,,,
4997,SCD,Aucuators,Monolith,Poly(urethane-isocyanate),,,H,,,cp,ow,Desmodur N3300A + diethylene glycol (monomer 20 wt%) + dibutyltin dilaurate in acetonitrile (1 in v/v)-acetone,Chemical (polymerization),Acetone,SCD,,,0.258,79.08%,,,,,Macroporous (particulate),,,,,
4998,SCD,Aucuators,Monolith,Poly(urethane-isocyanate),,,H,,,cp,ow,Desmodur N3300A + diethylene glycol (monomer 20 wt%) + dibutyltin dilaurate in acetonitrile (0.75 in v/v)-acetone,Chemical (polymerization),Acetone,SCD,,,0.321,73.77%,,,,,Macroporous (particulate),,,,,
4999,SCD,Aucuators,Monolith,Poly(urethane-isocyanate),,,H,,,cp,ow,Desmodur N3300A + diethylene glycol (monomer 20 wt%) + dibutyltin dilaurate in acetonitrile (0.75 in v/v)-acetone,Chemical (polymerization),Acetone,SCD,,,0.279,78.46%,,,,,Macroporous (particulate),,,,,
5000,SCD,Aucuators,Monolith,Poly(urethane-isocyanate),,,H,,,cp,ow,Desmodur N3300A + diethylene glycol (monomer 20 wt%) + dibutyltin dilaurate in acetonitrile (0.5 in v/v)-acetone,Chemical (polymerization),Acetone,SCD,,,0.287,76.80%,,,,,Macroporous (particulate),,,,,
5001,SCD,Aucuators,Monolith,Poly(urethane-isocyanate),,,H,,,cp,ow,Desmodur N3300A + diethylene glycol (monomer 23.54 wt%) + dibutyltin dilaurate in acetonitrile (0.927 in v/v)-acetone,Chemical (polymerization),Acetone,SCD,,,0.322,73.78%,,,,,Macroporous (particulate),,,,,
5002,SCD,Aucuators,Monolith,Poly(urethane-isocyanate),,,H,,,cp,ow,Desmodur N3300A + diethylene glycol (monomer 23.54 wt%) + dibutyltin dilaurate in acetonitrile (0.574 in v/v)-acetone,Chemical (polymerization),Acetone,SCD,,,0.414,66.18%,,,,,Macroporous (particulate),,,,,
5003,SCD,Aucuators,Monolith,Poly(urethane-isocyanate),,,H,,,cp,ow,Desmodur N3300A + diethylene glycol (monomer 25 wt%) + dibutyltin dilaurate in acetonitrile (0.75 in v/v)-acetone,Chemical (polymerization),Acetone,SCD,,,0.366,70.72%,,,,,Macroporous (particulate),,,,,
5004,SCD,Aucuators,Monolith,Poly(urethane-isocyanate),,,H,,,cp,ow,Desmodur N3300A + triethylene glycol (monomer 15 wt%) + dibutyltin dilaurate in acetonitrile (0.75 in v/v)-acetone,Chemical (polymerization),Acetone,SCD,,,0.247,79.84%,,,,,Macroporous (particulate),,,,,
5005,SCD,Aucuators,Monolith,Poly(urethane-isocyanate),,,H,,,cp,ow,Desmodur N3300A + triethylene glycol (monomer 16.46 wt%) + dibutyltin dilaurate in acetonitrile (0.927 in v/v)-acetone,Chemical (polymerization),Acetone,SCD,,,0.271,77.93%,,,,,Macroporous (particulate),,,,,
5006,SCD,Aucuators,Monolith,Poly(urethane-isocyanate),,,H,,,cp,ow,Desmodur N3300A + triethylene glycol (monomer 16.46 wt%) + dibutyltin dilaurate in acetonitrile (0.574 in v/v)-acetone,Chemical (polymerization),Acetone,SCD,,,0.336,73.48%,,,,,Macroporous (particulate),,,,,
5007,SCD,Aucuators,Monolith,Poly(urethane-isocyanate),,,H,,,cp,ow,Desmodur N3300A + triethylene glycol (monomer 20 wt%) + dibutyltin dilaurate in acetonitrile (1 in v/v)-acetone,Chemical (polymerization),Acetone,SCD,,,0.302,75.29%,,,,,Macroporous (particulate),,,,,
5008,SCD,Aucuators,Monolith,Poly(urethane-isocyanate),,,H,,,cp,ow,Desmodur N3300A + triethylene glycol (monomer 20 wt%) + dibutyltin dilaurate in acetonitrile (0.75 in v/v)-acetone,Chemical (polymerization),Acetone,SCD,,,0.391,67.63%,,,,,Macroporous (particulate),,,,,
5009,SCD,Aucuators,Monolith,Poly(urethane-isocyanate),,,H,,,cp,ow,Desmodur N3300A + triethylene glycol (monomer 20 wt%) + dibutyltin dilaurate in acetonitrile (0.75 in v/v)-acetone,Chemical (polymerization),Acetone,SCD,,,0.356,70.72%,,,,,Macroporous (particulate),,,,,
5010,SCD,Aucuators,Monolith,Poly(urethane-isocyanate),,,H,,,cp,ow,Desmodur N3300A + triethylene glycol (monomer 20 wt%) + dibutyltin dilaurate in acetonitrile (0.5 in v/v)-acetone,Chemical (polymerization),Acetone,SCD,,,1.076,6.52%,,,,,Macroporous (particulate),,,,,
5011,SCD,Aucuators,Monolith,Poly(urethane-isocyanate),,,H,,,cp,ow,Desmodur N3300A + triethylene glycol (monomer 23.54 wt%) + dibutyltin dilaurate in acetonitrile (0.927 in v/v)-acetone,Chemical (polymerization),Acetone,SCD,,,0.408,66.75%,,,,,Macroporous (particulate),,,,,
5012,SCD,Aucuators,Monolith,Poly(urethane-isocyanate),,,H,,,cp,ow,Desmodur N3300A + triethylene glycol (monomer 23.54 wt%) + dibutyltin dilaurate in acetonitrile (0.574 in v/v)-acetone,Chemical (polymerization),Acetone,SCD,,,1.014,15.15%,,,,,Macroporous (particulate),,,,,
5013,SCD,Aucuators,Monolith,Poly(urethane-isocyanate),,,H,,,cp,ow,Desmodur N3300A + triethylene glycol (monomer 25 wt%) + dibutyltin dilaurate in acetonitrile (0.75 in v/v)-acetone,Chemical (polymerization),Acetone,SCD,,,1.07,7.68%,,,,,Macroporous (particulate),,,,,
5014,SCD,Aucuators,Monolith,Poly(urethane-isocyanate),,,H,,,cp,ow,Desmodur N3300A + tetraethylene glycol (monomer 15 wt%) + dibutyltin dilaurate in acetonitrile (0.75 in v/v)-acetone,Chemical (polymerization),Acetone,SCD,,,1.001,9.49%,,,,,Macroporous (particulate),,,,,
5015,SCD,Aucuators,Monolith,Poly(urethane-isocyanate),,,H,,,cp,ow,Desmodur N3300A + tetraethylene glycol (monomer 16.46 wt%) + dibutyltin dilaurate in acetonitrile (0.927 in v/v)-acetone,Chemical (polymerization),Acetone,SCD,,,0.279,77.63%,,,,,Macroporous (particulate),,,,,
5016,SCD,Aucuators,Monolith,Poly(urethane-isocyanate),,,H,,,cp,ow,Desmodur N3300A + tetraethylene glycol (monomer 16.46 wt%) + dibutyltin dilaurate in acetonitrile (0.574 in v/v)-acetone,Chemical (polymerization),Acetone,SCD,,,1.103,8.31%,,,,,Macroporous (particulate),,,,,
5017,SCD,Aucuators,Monolith,Poly(urethane-isocyanate),,,H,,,cp,ow,Desmodur N3300A + tetraethylene glycol (monomer 20 wt%) + dibutyltin dilaurate in acetonitrile (1 in v/v)-acetone,Chemical (polymerization),Acetone,SCD,,,0.43,63.53%,,,,,Macroporous (particulate),,,,,
5018,SCD,Aucuators,Monolith,Poly(urethane-isocyanate),,,H,,,cp,ow,Desmodur N3300A + tetraethylene glycol (monomer 20 wt%) + dibutyltin dilaurate in acetonitrile (0.75 in v/v)-acetone,Chemical (polymerization),Acetone,SCD,,,1.113,7.94%,,,,,Macroporous (particulate),,,,,
5019,SCD,Aucuators,Monolith,Poly(urethane-isocyanate),,,H,,,cp,ow,Desmodur N3300A + tetraethylene glycol (monomer 20 wt%) + dibutyltin dilaurate in acetonitrile (0.75 in v/v)-acetone,Chemical (polymerization),Acetone,SCD,,,1.043,11.01%,,,,,Macroporous (particulate),,,,,
5020,SCD,Aucuators,Monolith,Poly(urethane-isocyanate),,,H,,,cp,ow,Desmodur N3300A + tetraethylene glycol (monomer 20 wt%) + dibutyltin dilaurate in acetonitrile (0.5 in v/v)-acetone,Chemical (polymerization),Acetone,SCD,,,1.119,6.67%,,,,,Macroporous (particulate),,,,,
5021,SCD,Aucuators,Monolith,Poly(urethane-isocyanate),,,H,,,cp,ow,Desmodur N3300A + tetraethylene glycol (monomer 23.54 wt%) + dibutyltin dilaurate in acetonitrile (0.927 in v/v)-acetone,Chemical (polymerization),Acetone,SCD,,,1.096,8.36%,,,,,Macroporous (particulate),,,,,
5022,SCD,Aucuators,Monolith,Poly(urethane-isocyanate),,,H,,,cp,ow,Desmodur N3300A + tetraethylene glycol (monomer 23.54 wt%) + dibutyltin dilaurate in acetonitrile (0.574 in v/v)-acetone,Chemical (polymerization),Acetone,SCD,,,1.108,7.82%,,,,,Macroporous (particulate),,,,,
5023,SCD,Aucuators,Monolith,Poly(urethane-isocyanate),,,H,,,cp,ow,Desmodur N3300A + tetraethylene glycol (monomer 25 wt%) + dibutyltin dilaurate in acetonitrile (0.75 in v/v)-acetone,Chemical (polymerization),Acetone,SCD,,,1.126,8.68%,,,,,Macroporous (particulate),,,,,
5024,FD,Separation,Monolith,Polyhemiaminal,,,G,,,cp,wa,"4,4'-Diaminodiphenyl ether (1.2 g) + paraformaldehyde (0.9 g) in N-methylpyrrolidone",Chemical (polymerization),Water,FD,,,0.0825,93.65%,167,13.7,0.575,,Mesoporous (nanoparticulate),,,,,
5025,FD,Separation,Monolith,Polyhemiaminal,,,G,,,cp,wa,"4,4'-Diaminodiphenyl ether (1.6 g) + paraformaldehyde (1.2 g) in N-methylpyrrolidone",Chemical (polymerization),Water,FD,,,0.0953,92.67%,116,11.8,0.341,,Mesoporous (nanoparticulate),,,,,
5026,FD,Separation,Monolith,Polyhemiaminal,,,G,,,cp,wa,"4,4'-Diaminodiphenyl ether (2.0 g) + paraformaldehyde (1.5 g) in N-methylpyrrolidone",Chemical (polymerization),Water,FD,,,0.1041,91.99%,51,7.8,0.102,,Mesoporous (nanoparticulate),,,,,
5027,FD,Not specific,Monolith,Poly(ether ether ketone),,,F,,,pp,wa,Poly(ether ether ketone) (7 wt%) in dichloroacetic acid (cooling),Physical (temperature),Water,FD,,,0.13,,,,,0.3,Macroporous (particulate),,,,,
5028,FD,Not specific,Monolith,Poly(ether ether ketone),,,F,,,pp,wa,Poly(ether ether ketone) (10 wt%) in dichloroacetic acid (cooling),Physical (temperature),Water,FD,,,0.19,,,,,2,Macroporous (particulate),,,,,
5029,FD,Not specific,Monolith,Poly(ether ether ketone),,,F,,,pp,wa,Poly(ether ether ketone) (15 wt%) in dichloroacetic acid (cooling),Physical (temperature),Water,FD,,,0.26,,,,,10,Macroporous (particulate),,,,,
5030,FD,Not specific,Monolith,Poly(ether ether ketone),,,F,,,pp,wa,Poly(ether ether ketone) (20 wt%) in dichloroacetic acid (cooling),Physical (temperature),Water,FD,,,0.33,,,,,30,Macroporous (particulate),,,,,
5031,FD,Not specific,Monolith,Poly(ether ether ketone),,,F,,,pp,wa,Poly(ether ether ketone) (23 wt%) in dichloroacetic acid (cooling),Physical (temperature),Water,FD,,,0.377,,,,,20,Macroporous (particulate),,,,,
5032,FD,Not specific,Beads,Cellulose nanofibers,,,K,,,pc,al,Cellulose nanofiber (1.5%) suspension + CaCl2 solution + t-butanol (frozen),Physical (Mn+),t-Butanol,FD,,,0.03,,104,12.9,0.335,,Macroporous (cellular and fibrous),,,,,
5033,FD,Not specific,Beads,Cellulose nanofibers,,,K,,,pc,al,Cellulose nanofiber (2%) suspension + CaCl2 solution + t-butanol (frozen),Physical (Mn+),t-Butanol,FD,,,0.032,,120,,,,Macroporous (cellular and fibrous),,,,,
5034,FD,Not specific,Beads,Cellulose nanofibers,,,K,,,pc,al,Cellulose nanofiber (2.5%) suspension + CaCl2 solution + t-butanol (frozen),Physical (Mn+),t-Butanol,FD,,,0.036,,124,12.1,0.374,,Macroporous (cellular and fibrous),,,,,
5035,FD,Not specific,Beads,Cellulose nanofibers,,,K,,,pc,al,Cellulose nanofiber (3%) suspension + CaCl2 solution + t-butanol (frozen),Physical (Mn+),t-Butanol,FD,,,0.044,,145,,,,Macroporous (cellular and fibrous),,,,,
5036,FD,Not specific,Beads,Cellulose nanofibers,,,K,,,pc,al,Cellulose nanofiber (3.5%) suspension + CaCl2 solution + t-butanol (frozen),Physical (Mn+),t-Butanol,FD,,,0.058,,165,10,0.413,,Macroporous (cellular and fibrous),,,,,
5037,SCD,DDS,Monolith?,Starch,,Drug loading,A,,Lo,pp,al,Starch solution (cooling),Physical (temperature),Ethanol,SCD,Post-drug loading,,0.11,92.78%,62,17.8,0.27,,Macroporous (fibrous),,,,,
5038,APD,DDS,Sheet,Cellulose nanofibers,,Drug loading,K,,Lo,ng,wa,Cellulose nanofiber suspension + drug in ethanol (casting),No gelation,Water,APD,,,,,,,,,Macroporous?,,,,,
5039,FD,Separation,Monolith,Cellulose,,,B,,,ng,wa,Cotton (0.25%) suspension (frozen),No gelation,Water,FD,,,0.0051,99.66%,,,,,Macroporous (fibrous and flakes),,,,,
5040,FD,Separation,Monolith,Cellulose,,,B,,,ng,wa,Cotton (0.5%) suspension (frozen),No gelation,Water,FD,,,0.0069,99.54%,,,,,Macroporous (fibrous and flakes),,,,,
5041,FD,Separation,Monolith,Cellulose,,,B,,,ng,wa,Cotton (0.75%) suspension (frozen),No gelation,Water,FD,,,0.0082,99.45%,,,,,Macroporous (fibrous and flakes),,,,,
5042,FD,Separation,Monolith,Cellulose,,,B,,,ng,wa,"Cotton-cellulose (1:1, 0.5%) suspension (frozen)",No gelation,Water,FD,,,0.0085,99.43%,,,,,Macroporous (fibrous and flakes),,,,,
5043,FD,Separation,Monolith,Cellulose,,,B,,,ng,wa,"Cotton-cellulose (1:2, 0.5%) suspension (frozen)",No gelation,Water,FD,,,0.0064,99.57%,,,,,Macroporous (fibrous and flakes),,,,,
5044,FD,Separation,Monolith,Cellulose,,,B,,,ng,wa,"Cotton-cellulose (1:4, 0.5%) suspension (frozen)",No gelation,Water,FD,,,0.0062,99.59%,,,,,Macroporous (fibrous and flakes),,,,,
5045,FD,Separation,Monolith,Cellulose,,,B,,,pp,wa,Cellulose-NaOH-urea solution (freeze-thaw) + ethanol,Physical (antisolvent),Water,FD,,,,,348,,0.47,,Macroporous (fibrous),,,,,
5046,FD,Separation,Monolith,Cellulose,,,B,,,pp,wa,Cellulose-NaOH-urea solution (freeze-thaw) + cirtic acid solution + ethanol,Physical (antisolvent),Water,FD,,,,,275,,0.61,,Macroporous (fibrous),,,,,
5047,FD,Batteries,Sheet,Carboxymethyl cellulose,,PDMS modification,A,,Si,ng,wa,Carboxymethyl cellulose solution (frozen),No gelation,Water,FD,"Post-compression, compositing with PDMS",,,,,,,,Macroporous (fibrous),,,,,
5048,FD,Not specific,Monolith,Galactomannan,,,A,,,ng,wa,Enzyme-oxidized galactomannan (from guar) (frozen),No gelation,Water,FD,,,,,,,,,Macroporous (flakes),,,,,
5049,FD,Not specific,Monolith,Galactomannan,,,A,,,ng,wa,Enzyme-oxidized galactomannan (from sesbania) (frozen),No gelation,Water,FD,,,,,,,,,Macroporous (flakes),,,,,
5050,FD,Not specific,Monolith,Galactomannan,,,A,,,ng,wa,Enzyme-oxidized galactomannan (from fenugreek) (frozen),No gelation,Water,FD,,,,,,,,,Macroporous (flakes),,,,,
5051,FD,Adsorbent,Monolith,Cellulose nanofibers,,Maleic acid modification,K,,Al,ng,wa,Cellulose nanofiber suspension + maleic acid solution (frozen),No gelation,Water,FD,,,,,,,,,Macroporous (cellular),,,,,
5052,FD,Adsorbent,Monolith,Cellulose nanofibers,,Maleic acid modification,K,,Al,ng,wa,Glycidyltrimethylammonium Cl modified cellulose nanofiber suspension + maleic acid solution (frozen),No gelation,Water,FD,,,,,,,,,Macroporous (cellular),,,,,
5053,FD,Antibacterial,Monolith,Cellulose nanofibers,,,K,,,ng,wa,Cellulose nanofiber suspension (frozen),No gelation,Water,FD,Post-immobilization of enzymes,,,,,,,,Macroporous (flakes),,,,,
5054,FD,Antibacterial,Monolith,Cellulose nanofibers,,,K,,,ng,wa,TEMPO-oxidized cellulose nanofiber suspension (frozen),No gelation,Water,FD,Post-immobilization of enzymes,,,,,,,,Macroporous (flakes),,,,,
5055,FD,Antibacterial,Monolith,Cellulose nanofibers,,,K,,,ng,wa,Cationic cellulose nanofiber suspension (frozen),No gelation,Water,FD,Post-immobilization of enzymes,,,,,,,,Macroporous (flakes),,,,,
5056,FD,Thermal insulation,Monolith,Cellulose nanofibers,,,K,,,ng,wa,Cellulose nanofibers (1%) suspension in mold 1 (frozen),No gelation,Water,FD,,,0.013,,,,,,Macroporous (cellular and fibrous),0.039,Steady state,In house,,
5057,FD,Thermal insulation,Monolith,Cellulose nanofibers,,,K,,,ng,wa,Cellulose nanofibers (2%) suspension in mold 1 (frozen),No gelation,Water,FD,,,0.026,,,,,,Macroporous (cellular and fibrous),0.038,Steady state,In house,,
5058,FD,Thermal insulation,Monolith,Cellulose nanofibers,,,K,,,ng,wa,Cellulose nanofibers (2.7%) suspension in mold 1 (frozen),No gelation,Water,FD,,,0.038,,,,,,Macroporous (cellular and fibrous),0.04,Steady state,In house,,
5059,FD,Thermal insulation,Monolith,Cellulose nanofibers,,,K,,,ng,wa,Cellulose nanofibers (3%) suspension in mold 1 (frozen),No gelation,Water,FD,,,0.043,,,,,,Macroporous (cellular and fibrous),0.042,Steady state,In house,,
5060,FD,Thermal insulation,Monolith,Cellulose nanofibers,,,K,,,ng,wa,Cellulose nanofibers (1%) suspension in mold 2 (frozen),No gelation,Water,FD,,,0.011,,,,,,Macroporous (cellular and fibrous),0.028,Steady state,In house,,
5061,FD,Thermal insulation,Monolith,Cellulose nanofibers,,,K,,,ng,wa,Cellulose nanofibers (2%) suspension in mold 2 (frozen),No gelation,Water,FD,,,0.023,,,,,,Macroporous (cellular and fibrous),0.024,Steady state,In house,,
5062,FD,Thermal insulation,Monolith,Cellulose nanofibers,,,K,,,ng,wa,Cellulose nanofibers (2.7%) suspension in mold 2 (frozen),No gelation,Water,FD,,,0.035,,,,,,Macroporous (cellular and fibrous),0.026,Steady state,In house,,
5063,FD,Thermal insulation,Monolith,Cellulose nanofibers,,,K,,,ng,wa,Cellulose nanofibers (3%) suspension in mold 2 (frozen),No gelation,Water,FD,,,0.039,,,,,,Macroporous (cellular and fibrous),0.027,Steady state,In house,,
5064,FD,"Sensors, wound dressing",Sheet,Plant extracts,,,L,,,pp,wa,Jackfruit extract in alcohol + water (frozen),Physical (aggregation),Water,FD,,,0.0612,98%,3,,,,Macroporous (cellular and fibrous),,,,,
5065,FD,"Sensors, wound dressing",Sheet,Plant extracts,,,L,,,pp,wa,Sugarcane extract in alcohol + water (frozen),Physical (aggregation),Water,FD,,,0.0383,96.50%,51,,,,Macroporous (cellular and fibrous),,,,,
5066,SCD,Thermal insulation,Monolith,Chitosan,,,A,,,cc,al,Chitosan solution + formaldehyde solution,Chemical (aldehyde),Methanol,SCD,,,0.047,,672,70,,0.085,Mesoporous (nanofibrous and nanoparticulate),,,,,
5067,SCD,Thermal insulation,Monolith,Chitosan,,Pentanal modification,A,,Al,cc,al,Chitosan solution + pentanal-methanol + formaldehyde solution,Chemical (aldehyde),Methanol,SCD,,,0.066,,,,,,Mesoporous (nanofibrous and nanoparticulate),,,,,
5068,SCD,Thermal insulation,Monolith,Chitosan,,Hexanal modification,A,,Al,cc,al,Chitosan solution + hexanal-methanol + formaldehyde solution,Chemical (aldehyde),Methanol,SCD,,,0.052,,581,100,,0.072,Mesoporous (nanofibrous and nanoparticulate),,,,,
5069,SCD,Thermal insulation,Monolith,Chitosan,,Heptanal modification,A,,Al,cc,al,Chitosan solution + heptanal-methanol + formaldehyde solution,Chemical (aldehyde),Methanol,SCD,,,0.311,,,,,,Mesoporous (nanofibrous and nanoparticulate),,,,,
5070,SCD,Thermal insulation,Monolith,Chitosan,,Octanal modification,A,,Al,cc,al,Chitosan solution + octanal-methanol + formaldehyde solution,Chemical (aldehyde),Methanol,SCD,,,0.406,,,,,,Mesoporous (nanofibrous and nanoparticulate),,,,,
5071,SCD,Thermal insulation,Monolith,Chitosan,,Pival aldehyde modification,A,,Al,cc,al,Chitosan solution + pival aldehyde-methanol + formaldehyde solution,Chemical (aldehyde),Methanol,SCD,,,0.049,,,,,,Mesoporous (nanofibrous and nanoparticulate),,,,,
5072,SCD,Thermal insulation,Monolith,Chitosan,,Cyclohexanecarbaldehyde modification,A,,Al,cc,al,Chitosan solution + cyclohexanecarbaldehyde-methanol + formaldehyde solution,Chemical (aldehyde),Methanol,SCD,,,0.092,,,,,,Mesoporous (nanofibrous and nanoparticulate),,,,,
5073,SCD,Batteries,Sheet,Cellulose,,,B,,,pp,al,Cellulose (2%)-Amim Cl solution + water,Physical (antisolvent),Ethanol,SCD,,,,94.70%,282,,,,Mesoporous (nanofibrous),,,,,
5074,SCD,Batteries,Sheet,Cellulose,,,B,,,pp,al,Cellulose (4%)-Amim Cl solution + water,Physical (antisolvent),Ethanol,SCD,,,,79.40%,224,,,,Mesoporous (nanofibrous),,,,,
5075,SCD,Batteries,Sheet,Cellulose,,,B,,,pp,al,Cellulose (7%)-Amim Cl solution + water,Physical (antisolvent),Ethanol,SCD,,,,45.60%,134,,,,Mesoporous (nanofibrous),,,,,
5076,SCD,Batteries,Sheet,Cellulose,,,B,,,pp,al,Cellulose (10%)-Amim Cl solution + water,Physical (antisolvent),Ethanol,SCD,,,,37.20%,96,,,,Mesoporous (nanofibrous),,,,,
5077,FD,DDS,Monolith,Chitosan,,Drug loading,A,,Lo,ng,wa,Chitosan solution + propylene glycol + aspartic acid + drug (frozen),No gelation,Water,FD,,,0.06,,,,,,Macroporous (flakes),,,,,
5078,FD,DDS,Monolith,Chitosan,,Drug loading,A,,Lo,ng,wa,Chitosan solution + propylene glycol + levulinic acid + drug (frozen),No gelation,Water,FD,,,,,,,,,Macroporous (flakes),,,,,
5079,FD,DDS,Monolith,Chitosan,,Drug loading,A,,Lo,ng,wa,Chitosan solution + propylene glycol + succinic acid + drug (frozen),No gelation,Water,FD,,,,,,,,,Macroporous (flakes),,,,,
5080,FD,DDS,Monolith,Chitosan,,Drug loading,A,,Lo,ng,wa,Chitosan solution + propylene glycol + adipic acid + drug (frozen),No gelation,Water,FD,,,,,,,,,Macroporous (flakes),,,,,
5081,SCD,Thermal insulation,Monolith,Cellulose nanofibers,,,K,,,pp,al,"2,3-Dicarboxyl cellulose nanofiber suspension + HCl solution",Physical (pH),Ethanol,SCD,,,0.018,98.90%,448,,0.55,0.08,Mesoporous (nanofibrous),,,,,
5082,SCD,Thermal insulation,Monolith,Cellulose nanofibers,,,K,,,pp,al,"2,3-Dicarboxyl cellulose nanofiber suspension + HCl solution",Physical (pH),Ethanol,SCD,Post-compression treatment,,0.14,91.20%,588,,2.88,,Mesoporous (nanofibrous),,,,,
5083,SCD,Thermal insulation,Monolith,Cellulose nanofibers,,,K,,,pp,al,"2,3-Dicarboxyl cellulose nanofiber suspension + HCl solution",Physical (pH),Ethanol,SCD,,,0.021,98.70%,496,,0.61,,Mesoporous (nanofibrous),,,,,
5084,SCD,Thermal insulation,Monolith,Cellulose nanofibers,,,K,,,pp,al,"2,3-Dicarboxyl cellulose nanofiber suspension + HCl solution",Physical (pH),Ethanol,SCD,Post-compression treatment,,0.08,95.10%,420,,7.9,,Mesoporous (nanofibrous),,,,,
5085,SCD,Thermal insulation,Monolith,Cellulose nanofibers,,,K,,,pp,al,"2,3-Dicarboxyl cellulose nanofiber suspension + HCl solution",Physical (pH),Ethanol,SCD,,,0.025,98.40%,487,,0.97,,Mesoporous (nanofibrous),,,,,
5086,SCD,Thermal insulation,Monolith,Cellulose nanofibers,,,K,,,pp,al,"2,3-Dicarboxyl cellulose nanofiber suspension + HCl solution",Physical (pH),Ethanol,SCD,Post-compression treatment,,0.095,94.10%,419,,7.77,,Mesoporous (nanofibrous),,,,,
5087,SCD,Thermal insulation,Monolith,Cellulose nanofibers,,,K,,,pp,al,"2,3-Dicarboxyl cellulose nanofiber suspension + HCl solution",Physical (pH),Ethanol,SCD,Post-compression treatment,,0.16,90%,400,,3.67,,Mesoporous (nanofibrous),,,,,
5088,SCD,Thermal insulation,Monolith,Cellulose nanofibers,,,K,,,pp,al,"2,3-Dicarboxyl cellulose nanofiber suspension + HCl solution",Physical (pH),Ethanol,SCD,Post-compression treatment,,0.068,,,,,,Mesoporous (nanofibrous),0.03,Transient,Flash,,
5089,SCD,Thermal insulation,Monolith,Cellulose nanofibers,,,K,,,pp,al,"2,3-Dicarboxyl cellulose nanofiber suspension + HCl solution",Physical (pH),Ethanol,SCD,Post-compression treatment,,0.076,,,,,,Mesoporous (nanofibrous),0.026,Transient,Flash,,
5090,SCD,Thermal insulation,Monolith,Cellulose nanofibers,,,K,,,pp,al,"2,3-Dicarboxyl cellulose nanofiber suspension + HCl solution",Physical (pH),Ethanol,SCD,Post-compression treatment,,0.087,,,,,,Mesoporous (nanofibrous),0.017,Transient,Flash,,
5091,SCD,Thermal insulation,Monolith,Cellulose nanofibers,,,K,,,pp,al,"2,3-Dicarboxyl cellulose nanofiber suspension + HCl solution",Physical (pH),Ethanol,SCD,Post-compression treatment,,0.115,,,,,,Mesoporous (nanofibrous),0.023,Transient,Flash,,
5092,FD,Separation,Monolith,Poly(vinyl alcohol-co-ethylene),,,E,,,cc,al,Poly(vinyl alcohol-co-ethylene) nanofiber suspension + glutaraldehdyei in water-t-butanol (frozen),Chemical (aldehyde),t-Butanol,FD,,,0.0123,,,,,,Macroporous (fibrous),,,,,
5093,FD,Separation,Monolith,Cellulose nanofibers,,MTMS treatment,K,,Si,ng,wa,"Cellulose nanofiber (birch, 1.0%) suspention + MTMS + HDTMS in ethanol (frozen)",No gelation,Water,FD,,,0.0166,98.91%,,,,,Macroporous (cellular),,,,,
5094,FD,Separation,Monolith,Cellulose nanofibers,,MTMS treatment,K,,Si,ng,wa,"Cellulose nanofiber (birch, 0.5%) suspention + MTMS + HDTMS in ethanol (frozen)",No gelation,Water,FD,,,0.007,99.54%,,,,,Macroporous (cellular),,,,,
5095,FD,Separation,Monolith,Cellulose nanofibers,,MTMS treatment,K,,Si,ng,wa,"Cellulose nanofiber (birch, 0.3%) suspention + MTMS + HDTMS in ethanol (frozen)",No gelation,Water,FD,,,0.0042,99.72%,,,,,Macroporous (cellular),,,,,
5096,FD,Separation,Monolith,Cellulose nanofibers,,MTMS treatment,K,,Si,ng,wa,"Cellulose nanofiber (birch, 0.2%) suspention + MTMS + HDTMS in ethanol (frozen)",No gelation,Water,FD,,,0.0029,99.81%,,,,,Macroporous (cellular),,,,,
5097,FD,Separation,Monolith,Cellulose nanofibers,,MTMS treatment,K,,Si,ng,wa,"Cellulose nanofiber (fluting board, 0.5%) suspention + MTMS + HDTMS in ethanol (frozen)",No gelation,Water,FD,,,0.0079,99.48%,,,,,Macroporous (cellular),,,,,
5098,FD,Separation,Monolith,Cellulose nanofibers,,MTMS treatment,K,,Si,ng,wa,"Cellulose nanofiber (fluting board, 0.3%) suspention + MTMS + HDTMS in ethanol (frozen)",No gelation,Water,FD,,,0.0049,99.68%,,,,,Macroporous (cellular),,,,,
5099,FD,Separation,Monolith,Cellulose nanofibers,,MTMS treatment,K,,Si,ng,wa,"Cellulose nanofiber (fluting board, 0.2%) suspention + MTMS + HDTMS in ethanol (frozen)",No gelation,Water,FD,,,0.0032,99.79%,,,,,Macroporous (cellular),,,,,
5100,FD,Separation,Monolith,Cellulose nanofibers,,MTMS treatment,K,,Si,ng,wa,"Cellulose nanofiber (box board, 0.5%) suspention + MTMS + HDTMS in ethanol (frozen)",No gelation,Water,FD,,,0.0075,99.51%,,,,,Macroporous (cellular),,,,,
5101,FD,Separation,Monolith,Cellulose nanofibers,,MTMS treatment,K,,Si,ng,wa,"Cellulose nanofiber (box board, 0.3%) suspention + MTMS + HDTMS in ethanol (frozen)",No gelation,Water,FD,,,0.0045,99.71%,,,,,Macroporous (cellular),,,,,
5102,FD,Separation,Monolith,Cellulose nanofibers,,MTMS treatment,K,,Si,ng,wa,"Cellulose nanofiber (box board, 0.2%) suspention + MTMS + HDTMS in ethanol (frozen)",No gelation,Water,FD,,,0.0031,99.79%,,,,,Macroporous (cellular),,,,,
5103,FD,Separation,Monolith,Cellulose nanofibers,,MTMS treatment,K,,Si,ng,wa,"Cellulose nanofiber (miilk container board, 0.5%) suspention + MTMS + HDTMS in ethanol (frozen)",No gelation,Water,FD,,,0.0079,99.48%,,,,,Macroporous (cellular),,,,,
5104,FD,Separation,Monolith,Cellulose nanofibers,,MTMS treatment,K,,Si,ng,wa,"Cellulose nanofiber (miilk container board, 0.3%) suspention + MTMS + HDTMS in ethanol (frozen)",No gelation,Water,FD,,,0.0048,99.69%,,,,,Macroporous (cellular),,,,,
5105,FD,Separation,Monolith,Cellulose nanofibers,,MTMS treatment,K,,Si,ng,wa,"Cellulose nanofiber (miilk container board, 0.2%) suspention + MTMS + HDTMS in ethanol (frozen)",No gelation,Water,FD,,,0.0033,99.78%,,,,,Macroporous (cellular),,,,,
5106,APD,Not specific,Monolith,Cellulose nanofibers,,,K,,,pp,al,Cellulose nanofiber (1.5 wt%) suspension (frozen) + isopropanol (thaw),Physical (aggregation),Isopropanol,APD,,,0.018,98.90%,,,,0.024,Macroporous (fibrous),,,,,
5107,APD,Not specific,Monolith,Cellulose nanofibers,,,K,,,pp,al,Cellulose nanofiber (2.0 wt%) suspension (frozen) + isopropanol (thaw),Physical (aggregation),Isopropanol,APD,,,0.023,98.50%,,,,0.04,Macroporous (fibrous),,,,,
5108,APD,Not specific,Monolith,Cellulose nanofibers,,,K,,,pp,al,Cellulose nanofiber (2.5 wt%) suspension (frozen) + isopropanol (thaw),Physical (aggregation),Isopropanol,APD,,,0.027,98.30%,,,,0.0537,Macroporous (fibrous),,,,,
5109,APD,Not specific,Monolith,Cellulose nanofibers,,,K,,,pp,al,Cellulose nanofiber (3.0 wt%) suspension (frozen) + isopropanol (thaw),Physical (aggregation),Isopropanol,APD,,,0.032,98.00%,,,,0.0757,Macroporous (fibrous),,,,,
5110,FD,Separation,Monolith,Cellulose,,,B,,,ng,wa,Cellulose (3 wt%)-NaOH-urea solution (frozen),No gelation,Water,FD,,,0.027,98.20%,,,,,Macroporous (fibrous),,,,,
5111,FD,Separation,Monolith,Cellulose,Cellulose nanofibers,,B,K,,ng,wa,Cellulose (3 wt%)-NaOH-urea solution + cellulose nanocrystal (0.5 wt%) suspension (frozen),No gelation,Water,FD,,,0.031,97.90%,,,,0.2138,Macroporous (fibrous),,,,,
5112,FD,Separation,Monolith,Cellulose,Cellulose nanofibers,,B,K,,ng,wa,Cellulose (3 wt%)-NaOH-urea solution + cellulose nanocrystal (1 wt%) suspension (frozen),No gelation,Water,FD,,,0.032,97.90%,,,,0.4028,Macroporous (fibrous),,,,,
5113,FD,Separation,Monolith,Cellulose,Cellulose nanofibers,,B,K,,ng,wa,Cellulose (3 wt%)-NaOH-urea solution + cellulose nanocrystal (1.5 wt%) suspension (frozen),No gelation,Water,FD,,,0.032,97.90%,,,,0.4891,Macroporous (fibrous),,,,,
5114,FD,Separation,Monolith,Cellulose,Cellulose nanofibers,,B,K,,ng,wa,Cellulose (3 wt%)-NaOH-urea solution + cellulose nanocrystal (2 wt%) suspension (frozen),No gelation,Water,FD,,,0.034,97.70%,,,,,Macroporous (fibrous),,,,,
5115,FD,Separation,Monolith,Cellulose,Cellulose nanofibers,,B,K,,ng,wa,Cellulose (3 wt%)-NaOH-urea solution + cellulose nanocrystal (2.5 wt%) suspension (frozen),No gelation,Water,FD,,,0.038,97.50%,,,,,Macroporous (fibrous),,,,,
5116,FD,Separation,Monolith,Cellulose,Cellulose nanofibers,,B,K,,ng,wa,Cellulose (3 wt%)-NaOH-urea solution + cellulose nanocrystal (3 wt%) suspension (frozen),No gelation,Water,FD,,,0.041,97.30%,,,,,Macroporous (fibrous),,,,,
5117,FD,Separation,Monolith,Cellulose,,,B,,,ng,wa,Cellulose (4 wt%)-NaOH-urea solution (frozen),No gelation,Water,FD,,,,,,,,0.0692,Macroporous (fibrous),,,,,
5118,FD,Separation,Monolith,Cellulose,,,B,,,ng,wa,Cellulose (5 wt%)-NaOH-urea solution (frozen),No gelation,Water,FD,,,,,,,,0.2071,Macroporous (fibrous),,,,,
5119,FD,Separation,Monolith,Cellulose nanofibers,,,K,,,ng,wa,Cellulose nanofiber suspension (frozen),No gelation,Water,FD,,,0.0395,,,,,,Macroporous (fibrous),,,,,
5120,FD,Separation,Monolith,Cellulose nanofibers,,Sulfonation,K,,Al,ng,wa,Sulfonated cellulose nanofiber suspension (frozen),No gelation,Water,FD,,,0.0522,,,,,,Macroporous (fibrous),,,,,
5121,FD,Not specific,Monolith,Arabinoxylan,,,A,,,pp,wa,Arabinoxylan-Na citrate solution (frozen),Physical?,Water,FD,,,,,,,,0.4,Macroporous (cellular),,,,,
5122,FD,Not specific,Monolith,Arabinoxylan,,,A,,,pp,wa,"Arabinoxylan-Na citrate solution (frozen, ice-templated)",Physical?,Water,FD,,,,,,,,0.1,Macroporous (cellular),,,,,
5123,FD,Not specific,Monolith,Arabinoxylan,,,A,,,pp,wa,Arabinoxylan-Na citrate solution + TEMPO + enzyme (frozen),Physical?,Water,FD,,,,,,,,0.5,Macroporous (cellular),,,,,
5124,FD,Not specific,Monolith,Arabinoxylan,,,A,,,pp,wa,"Arabinoxylan-Na citrate solution + TEMPO + enzyme (frozen, ice-templated)",Physical?,Water,FD,,,,,,,,1.2,Macroporous (cellular),,,,,
5125,FD,Not specific,Monolith,Glucomannan,,,A,,,pp,wa,Glucomannan-Na citrate solution (frozen),Physical?,Water,FD,,,,,,,,0.05,Macroporous (cellular),,,,,
5126,FD,Not specific,Monolith,Glucomannan,,,A,,,pp,wa,"Glucomannan-Na citrate solution (frozen, ice-templated)",Physical?,Water,FD,,,,,,,,0.1,Macroporous (cellular),,,,,
5127,FD,Not specific,Monolith,Glucomannan,,,A,,,pp,wa,Glucomannan-Na citrate solution + TEMPO + enzyme (frozen),Physical?,Water,FD,,,,,,,,0.2,Macroporous (cellular),,,,,
5128,FD,Not specific,Monolith,Glucomannan,,,A,,,pp,wa,"Glucomannan-Na citrate solution + TEMPO + enzyme (frozen, ice-templated)",Physical?,Water,FD,,,,,,,,0.6,Macroporous (cellular),,,,,
5129,FD,Not specific,Monolith,Galactomannan,,,A,,,pp,wa,Galactomannan-Na citrate solution (frozen),Physical?,Water,FD,,,,,,,,0.05,Macroporous (cellular),,,,,
5130,FD,Not specific,Monolith,Galactomannan,,,A,,,pp,wa,"Galactomannan-Na citrate solution (frozen, ice-templated)",Physical?,Water,FD,,,,,,,,0.1,Macroporous (cellular),,,,,
5131,FD,Not specific,Monolith,Galactomannan,,,A,,,pp,wa,Galactomannan-Na citrate solution + TEMPO + enzyme (frozen),Physical?,Water,FD,,,,,,,,0.1,Macroporous (cellular),,,,,
5132,FD,Not specific,Monolith,Galactomannan,,,A,,,pp,wa,"Galactomannan-Na citrate solution + TEMPO + enzyme (frozen, ice-templated)",Physical?,Water,FD,,,,,,,,0.2,Macroporous (cellular),,,,,
5133,FD,Not specific,Monolith,Galactomannan,,,A,,,pp,wa,Galactomannan solution + enzyme (frozen),Physical?,Water,FD,,,,,,,,0.02,Macroporous (cellular),,,,,
5134,FD,Not specific,Monolith,Galactomannan,Cellulose nanofibers,,A,K,,pp,wa,Cellulose nanofiber gel + galactomannan solution + enzyme (frozen),Physical?,Water,FD,,,,,,,,0.04,Macroporous (cellular),,,,,
5135,FD,Not specific,Monolith,Galactomannan,,,A,,,pp,wa,Galactomannan solution + enzyme (uniaxitally frozen),Physical?,Water,FD,,,,,,,,0.33,Macroporous (cellular),,,,,
5136,FD,Not specific,Monolith,Galactomannan,Cellulose nanofibers,,A,K,,pp,wa,Cellulose nanofiber gel + galactomannan solution + enzyme (uniaxitally frozen),Physical?,Water,FD,,,,,,,,0.06,Macroporous (cellular),,,,,
5137,FD,Not specific,Monolith,Xyloglucan,,,B,,,pp,wa,Xyloglucan solution + enzyme (frozen),Physical?,Water,FD,,,,,,,,0.06,Macroporous (cellular),,,,,
5138,FD,Not specific,Monolith,Xyloglucan,Cellulose nanofibers,,B,K,,pp,wa,Cellulose nanofiber gel + xyloglucan solution + enzyme (frozen),Physical?,Water,FD,,,,,,,,0.04,Macroporous (cellular),,,,,
5139,FD,Not specific,Monolith,Xyloglucan,,,B,,,pp,wa,Xyloglucan solution + enzyme (uniaxitally frozen),Physical?,Water,FD,,,,,,,,0.14,Macroporous (cellular),,,,,
5140,FD,Not specific,Monolith,Xyloglucan,Cellulose nanofibers,,B,K,,pp,wa,Cellulose nanofiber gel + xyloglucan solution + enzyme (uniaxitally frozen),Physical?,Water,FD,,,,,,,,0.1,Macroporous (cellular),,,,,
5141,FD,Separation,Monolith,Chitosan,,,A,,,ng,wa,Chitosan solution (frozen),No gelation,Water,FD,,,,,,,,,Macroporous (flakes),,,,,
5142,FD,Separation,Monolith,Chitosan,,,A,,,pc,wa,Chitosan solution + tripolyphosphate solution (frozen),Physical (phosphate),Water,FD,,,,,,,,,Macroporous (flakes),,,,,
5143,FD,Separation,Monolith,Chitosan,,,A,,,pc,wa,Chitosan solution + tripolyphosphate solution (frozen),Physical (phosphate),Water,FD,Post-treatment with citral solution,Chemical?,,,,,,,Macroporous (flakes),,,,,
5144,FD,Separation,Monolith,Chitosan,,Octadcantiol modification,A,,Al,pc,wa,Chitosan solution + tripolyphosphate solution (frozen),Physical (phosphate),Water,FD,"Post-treatment with citral solution, modification with octadecylthiol",Chemical?,,,,,,,Macroporous (flakes),,,,,
5145,FD,Separation,Monolith,Cellulose acetate,,,B,,,cc,wa,"Cellulose diacetate (2%) in acetone + 1,2,4,5-benzenetetracarboxylic acid + TEA (frozen)",Chemical (ester),Water,FD,,,0.0043,99.70%,,,,,Macroporous (cellular),,,,,
5146,FD,Separation,Monolith,Cellulose acetate,,,B,,,cc,wa,"Cellulose diacetate (4%) in acetone + 1,2,4,5-benzenetetracarboxylic acid + TEA (frozen)",Chemical (ester),Water,FD,,,0.0234,98.20%,,,,,Macroporous (cellular),,,,,
5147,FD,Separation,Monolith,Cellulose acetate,,,B,,,cc,wa,"Cellulose diacetate (6%) in acetone + 1,2,4,5-benzenetetracarboxylic acid + TEA (frozen)",Chemical (ester),Water,FD,,,0.0772,94.10%,,,,,Macroporous (cellular),,,,,
5148,FD,Separation,Monolith,Cellulose acetate,,,B,,,cc,wa,"Cellulose diacetate (8%) in acetone + 1,2,4,5-benzenetetracarboxylic acid + TEA (frozen)",Chemical (ester),Water,FD,,,0.1102,91.20%,,,,,Macroporous (cellular),,,,,
5149,SCD,Filters,Monolith,Polyimide,,,G,,,cp,ow,"Pyromellitic dianhydride + 2,2'-dimethylbenzidine (polymer 2.5%) in N-Methylpyrrolidone + 1,3,5-tris(4-aminophenyl)benzene + pyridine-acetic acid",Chemical (polymerization),Acetone,SCD,,,0.03,98%,570,,,,Mesoporous (nanoparticulate),,,,,
5150,SCD,Filters,Monolith,Polyimide,,,G,,,cp,ow,"Pyromellitic dianhydride + 2,2'-dimethylbenzidine (polymer 5.0%) in N-Methylpyrrolidone + 1,3,5-tris(4-aminophenyl)benzene + pyridine-acetic acid",Chemical (polymerization),Acetone,SCD,,,0.058,96%,753,,,,Mesoporous (nanoparticulate),,,,,
5151,SCD,Filters,Monolith,Polyimide,,,G,,,cp,ow,"Pyromellitic dianhydride + 2,2'-dimethylbenzidine (polymer 7.5%) in N-Methylpyrrolidone + 1,3,5-tris(4-aminophenyl)benzene + pyridine-acetic acid",Chemical (polymerization),Acetone,SCD,,,0.091,93%,855,,,,Mesoporous (nanoparticulate),,,,,
5152,SCD,Filters,Monolith,Polyimide,,,G,,,cp,ow,"Pyromellitic dianhydride + 2,2'-dimethylbenzidine (polymer 10.0%) in N-Methylpyrrolidone + 1,3,5-tris(4-aminophenyl)benzene + pyridine-acetic acid",Chemical (polymerization),Acetone,SCD,,,0.121,91%,953,,,,Mesoporous (nanoparticulate),,,,,
5153,SCD,Filters,Monolith,Polyimide,,,G,,,cp,ow,"Pyromellitic dianhydride + 2,2'-dimethylbenzidine (polymer 2.5%) in DMF + 1,3,5-tris(4-aminophenyl)benzene + pyridine-acetic acid",Chemical (polymerization),Acetone,SCD,,,0.025,98%,473,,,,Mesoporous (nanoparticulate),,,,,
5154,SCD,Filters,Monolith,Polyimide,,,G,,,cp,ow,"Pyromellitic dianhydride + 2,2'-dimethylbenzidine (polymer 5.0%) in DMF + 1,3,5-tris(4-aminophenyl)benzene + pyridine-acetic acid",Chemical (polymerization),Acetone,SCD,,,0.051,96%,679,,,,Mesoporous (nanoparticulate),,,,,
5155,SCD,Filters,Monolith,Polyimide,,,G,,,cp,ow,"Pyromellitic dianhydride + 2,2'-dimethylbenzidine (polymer 7.5%) in DMF + 1,3,5-tris(4-aminophenyl)benzene + pyridine-acetic acid",Chemical (polymerization),Acetone,SCD,,,0.076,95%,747,,,,Mesoporous (nanoparticulate),,,,,
5156,SCD,Filters,Monolith,Polyimide,,,G,,,cp,ow,"Pyromellitic dianhydride + 2,2'-dimethylbenzidine (polymer 10.0%) in DMF + 1,3,5-tris(4-aminophenyl)benzene + pyridine-acetic acid",Chemical (polymerization),Acetone,SCD,,,0.101,93%,799,,,,Mesoporous (nanoparticulate),,,,,
5157,FD,Scaffold,Monolith,Amyloid fibers,,,D,,,ng,wa,"Amyloid fiber (1 wt%) suspension + 1,2,3,4-butanetetracarboxylic acid + NaH2PO2 (frozen) ",No gelation,Water,FD,,,0.02,,,,,0.09,Macroporous (cellular),,,,,
5158,FD,Scaffold,Monolith,Amyloid fibers,,,D,,,ng,wa,"Amyloid fiber (2 wt%) suspension + 1,2,3,4-butanetetracarboxylic acid + NaH2PO2 (frozen) ",No gelation,Water,FD,,,0.03,,,,,0.1,Macroporous (cellular),,,,,
5159,FD,Scaffold,Monolith,Amyloid fibers,,,D,,,ng,wa,"Amyloid fiber (4 wt%) suspension + 1,2,3,4-butanetetracarboxylic acid + NaH2PO2 (frozen) ",No gelation,Water,FD,,,0.05,,,,,0.2,Macroporous (cellular),,,,,
5160,SCD,Thermal insulation,Monolith,Chitosan,,,A,,,cc,ow,"Chitosan solution + formaldehyde solution, post-immersion into acetone",Chemical (aldehyde),Acetone,SCD,,,0.047,,568,58,,0.51,Mesoporous (nanofibrous and nanoparticulate),,,,,
5161,SCD,Thermal insulation,Monolith,Chitosan,,,A,,,cc,ow,"Chitosan solution + formaldehyde solution, post-immersion into hexamethyldisilazane (0.1 vol%)-acetone",Chemical (aldehyde),Acetone,SCD,,,0.042,,,,,0.4,Mesoporous (nanofibrous and nanoparticulate),,,,,
5162,SCD,Thermal insulation,Monolith,Chitosan,,Trimethylsilylated,A,,Si,cc,ow,"Chitosan solution + formaldehyde solution, post-immersion into hexamethyldisilazane (0.2 vol%)-acetone",Chemical (aldehyde),Acetone,SCD,,,0.049,,,,,0.4,Mesoporous (nanofibrous and nanoparticulate),,,,,
5163,SCD,Thermal insulation,Monolith,Chitosan,,,A,,,cc,ow,"Chitosan solution + formaldehyde solution, post-immersion into hexamethyldisilazane (0.25 vol%)-acetone",Chemical (aldehyde),Acetone,SCD,,,0.046,,,,,0.26,Mesoporous (nanofibrous and nanoparticulate),,,,,
