Repository: paulagirones/Aerogels_thermal_conductivity

# Aerogels_thermal_conductivity
Machine learning prediction of thermal conductivity in aerogels.

File: 20250220_dataset.csv (part 30 of 95)
Entry,Drying,Purpose,Shape,First materials,Second materials,Modification,First material class,Second materials class,Modification class,Gelation class,Solvent class,Process,Gelation mechanism,Final solvent,Drying details,Post drying treatment,Post-drying cross-linking,Envelope density g/cm3,Porosity,BET surface area m2/g,BJH pore size nm,BJH pore volume (total) cm3/g,compression elastic modulus MPa,SEM,Thermal conductivity W/(m K),Thermal method,Thermal method detail,,
5164,SCD,Thermal insulation,Monolith,Chitosan,,Trimethylsilylated,A,,Si,cc,ow,"Chitosan solution + formaldehyde solution, post-immersion into hexamethyldisilazane (0.35 vol%)-acetone",Chemical (aldehyde),Acetone,SCD,,,0.056,,,,,0.28,Mesoporous (nanofibrous and nanoparticulate),,,,,
5165,SCD,Thermal insulation,Monolith,Chitosan,,,A,,,cc,ow,"Chitosan solution + formaldehyde solution, post-immersion into hexamethyldisilazane (0.50 vol%)-acetone",Chemical (aldehyde),Acetone,SCD,,,0.06,,620,76,,0.64,Mesoporous (nanofibrous and nanoparticulate),,,,,
5166,SCD,Thermal insulation,Monolith,Chitosan,,Trimethylsilylated,A,,Si,cc,ow,"Chitosan solution + formaldehyde solution, post-immersion into hexamethyldisilazane (1 vol%)-acetone",Chemical (aldehyde),Acetone,SCD,,,0.089,,,,,0.65,Mesoporous (nanofibrous and nanoparticulate),,,,,
5167,SCD,Thermal insulation,Monolith,Chitosan,,Trimethylsilylated,A,,Si,cc,ow,"Chitosan solution + formaldehyde solution, post-immersion into hexamethyldisilazane (5 vol%)-acetone",Chemical (aldehyde),Acetone,SCD,,,0.144,,,,,1.27,Mesoporous (nanofibrous and nanoparticulate),,,,,
5168,SCD,Thermal insulation,Monolith,Chitosan,,,A,,,cc,ow,"Chitosan solution + formaldehyde solution, post-immersion into hexamethyldisilazane (10 vol%)-acetone",Chemical (aldehyde),Acetone,SCD,,,0.139,,,,,1.29,Mesoporous (nanofibrous and nanoparticulate),,,,,
5169,SCD,Thermal insulation,Monolith,Chitosan,,Trimethylsilylated,A,,Si,cc,ow,"Chitosan solution + formaldehyde solution, post-immersion into hexamethyldisilazane (25 vol%)-acetone",Chemical (aldehyde),Acetone,SCD,,,0.146,,,,,1.58,Mesoporous (nanofibrous and nanoparticulate),,,,,
5170,FD,Scaffold,Monolith (3D),Cellulose nanofibers,,,K,,,pp,wa,"Cellulose (11.8 wt%) nanofiber suspension (3D printed, frozen)",Physical (aggregation),Water,FD,Post-crosslinking with Kymene,Chemical (epoxy),0.127,92.10%,,,,,Macroporous (cellular),,,,,
5171,FD,Scaffold,Monolith (3D),Cellulose nanofibers,,,K,,,pp,wa,"Cellulose (15 wt%) nanofiber suspension (3D printed, frozen)",Physical (aggregation),Water,FD,Post-crosslinking with Kymene,Chemical (epoxy),0.181,88.70%,,,,,Macroporous (cellular),,,,,
5172,FD,Scaffold,Monolith (3D),Cellulose nanofibers,,,K,,,pp,wa,"Cellulose (20 wt%) nanofiber suspension (3D printed, frozen)",Physical (aggregation),Water,FD,Post-crosslinking with Kymene,Chemical (epoxy),0.291,81.80%,,,,,Macroporous (cellular),,,,,
5173,FD,Scaffold,Monolith (3D),Cellulose nanofibers,,,K,,,pp,wa,"Cellulose (30 wt%) nanofiber suspension (3D printed, frozen)",Physical (aggregation),Water,FD,Post-crosslinking with Kymene,Chemical (epoxy),0.399,75.00%,,,,,Macroporous (cellular),,,,,
5174,FD,Thermal insulation,Monolith,Polyimide,,,G,,,ng,ow,Electrospun polyimide fibers in dioxane + poly(amic acid) (5 mg) solution in DMSO (frozen),No gelation,DMSO?,FD,,,0.0076,99.46%,,,,,Macroporous (fibrous),,,,,
5175,FD,Thermal insulation,Monolith,Polyimide,,,G,,,ng,ow,Electrospun polyimide fibers in dioxane + poly(amic acid) (10 mg) solution in DMSO (frozen),No gelation,DMSO?,FD,,,0.008,99.43%,,,,,Macroporous (fibrous),,,,,
5176,FD,Thermal insulation,Monolith,Polyimide,,,G,,,ng,ow,Electrospun polyimide fibers in dioxane + poly(amic acid) (20 mg) solution in DMSO (frozen),No gelation,DMSO?,FD,,,0.0084,99.40%,,,,,Macroporous (fibrous),,,,,
5177,FD,Thermal insulation,Monolith,Polyimide,,,G,,,ng,ow,Electrospun polyimide fibers in dioxane + poly(amic acid) (50 mg) solution in DMSO (frozen),No gelation,DMSO?,FD,,,0.0101,99.28%,,,,,Macroporous (fibrous),0.026,Transient,Hot disk,,
5178,FD,Adsorbent,Monolith,Cellulose nanofibers,,,K,,,ng,al,Cellulose nanofiber suspension (frozen),No gelation,t-Butanol,FD,,,,,193,,0.65,,Macroporous (cellular),,,,,
5179,SCD,Adsorbent,Monolith,Cellulose laurate,,,B,,,pp,al,Cellulose laurate-THF solution + ethanol,Physical (antisolvent),Ethanol,SCD,,,,,152,,,,Mesoporous (nanofibrous),,,,,
5180,FD,Adsorbent,Monolith,Cellulose laurate,,,B,,,pp,al,Cellulose laurate-THF solution + ethanol,Physical (antisolvent),t-Butanol,FD,,,,,105,,,,Mesoporous (nanofibrous),,,,,
5181,SCD,Thermal insulation,Monolith,Polyimide,,,G,,,cp,al,"3,3',4,4'-Biphenyltetracarboxylic dianhydride + 4,4'-diaminodiphenyl ether (n = 30, solid 10%) in DMAc + tris(3-aminophenyl)phosphine oxide + TEA-acetic acid",Chemical (polymerization),Ethanol,SCD,,,0.18,,226,,,6.8,Mesoporous (nanoparticulate),,,,,
5182,SCD,Thermal insulation,Monolith,Polyimide,,,G,,,cp,al,"3,3',4,4'-Biphenyltetracarboxylic dianhydride + 4,4'-diaminodiphenyl ether (n = 30, solid 7.5%) in DMAc + tris(3-aminophenyl)phosphine oxide + TEA-acetic acid",Chemical (polymerization),Ethanol,SCD,,,0.14,,,,,1.7,Mesoporous (nanoparticulate),,,,,
5183,SCD,Thermal insulation,Monolith,Polyimide,,,G,,,cp,al,"3,3',4,4'-Biphenyltetracarboxylic dianhydride + 4,4'-diaminodiphenyl ether (n = 30, solid 5%) in DMAc + tris(3-aminophenyl)phosphine oxide + TEA-acetic acid",Chemical (polymerization),Ethanol,SCD,,,0.14,,237,,,1.6,Mesoporous (nanoparticulate),,,,,
5184,SCD,Thermal insulation,Monolith,Polyimide,,,G,,,cp,al,"3,3',4,4'-Biphenyltetracarboxylic dianhydride + 4,4'-diaminodiphenyl ether (n = 30, solid 2.5%) in DMAc + tris(3-aminophenyl)phosphine oxide + TEA-acetic acid",Chemical (polymerization),Ethanol,SCD,,,0.09,,,,,1,Mesoporous (nanoparticulate),,,,,
5185,SCD,Thermal insulation,Monolith,Polyimide,,,G,,,cp,al,"3,3',4,4'-Biphenyltetracarboxylic dianhydride + 4,4'-diaminodiphenyl ether (n = 15, solid 10%) in DMAc + tris(3-aminophenyl)phosphine oxide + TEA-acetic acid",Chemical (polymerization),Ethanol,SCD,,,0.22,,203,,,8.2,Mesoporous (nanoparticulate),,,,,
5186,SCD,Thermal insulation,Monolith,Polyimide,,,G,,,cp,al,"3,3',4,4'-Biphenyltetracarboxylic dianhydride + 4,4'-diaminodiphenyl ether (n = 15, solid 7.5%) in DMAc + tris(3-aminophenyl)phosphine oxide + TEA-acetic acid",Chemical (polymerization),Ethanol,SCD,,,0.19,,,,,8.6,Mesoporous (nanoparticulate),,,,,
5187,SCD,Thermal insulation,Monolith,Polyimide,,,G,,,cp,al,"3,3',4,4'-Biphenyltetracarboxylic dianhydride + 4,4'-diaminodiphenyl ether (n = 15, solid 5%) in DMAc + tris(3-aminophenyl)phosphine oxide + TEA-acetic acid",Chemical (polymerization),Ethanol,SCD,,,0.16,,,,,7,Mesoporous (nanoparticulate),,,,,
5188,SCD,Thermal insulation,Monolith,Polyimide,,,G,,,cp,al,"3,3',4,4'-Biphenyltetracarboxylic dianhydride + 4,4'-diaminodiphenyl ether (n = 15, solid 2.5%) in DMAc + tris(3-aminophenyl)phosphine oxide + TEA-acetic acid",Chemical (polymerization),Ethanol,SCD,,,0.12,,,,,3,Mesoporous (nanoparticulate),,,,,
5189,SCD,Thermal insulation,Monolith,Polyimide,,,G,,,cp,al,"3,3',4,4'-Biphenyltetracarboxylic dianhydride + pyromellitic dianhydride (4:1) + 4,4'-diaminodiphenyl ether (n = 30, solid 10%) i in DMAc + tris(3-aminophenyl)phosphine oxide + TEA-acetic acid",Chemical (polymerization),Ethanol,SCD,,,0.17,,340,,,6.5,Mesoporous (nanoparticulate),,,,,
5190,SCD,Thermal insulation,Monolith,Polyimide,,,G,,,cp,al,"3,3',4,4'-Biphenyltetracarboxylic dianhydride + pyromellitic dianhydride (4:1) + 4,4'-diaminodiphenyl ether (n = 30, solid 7.5%) i in DMAc + tris(3-aminophenyl)phosphine oxide + TEA-acetic acid",Chemical (polymerization),Ethanol,SCD,,,0.15,,,,,4.1,Mesoporous (nanoparticulate),,,,,
5191,SCD,Thermal insulation,Monolith,Polyimide,,,G,,,cp,al,"3,3',4,4'-Biphenyltetracarboxylic dianhydride + pyromellitic dianhydride (4:1) + 4,4'-diaminodiphenyl ether (n = 30, solid 5%) i in DMAc + tris(3-aminophenyl)phosphine oxide + TEA-acetic acid",Chemical (polymerization),Ethanol,SCD,,,0.11,,,,,1,Mesoporous (nanoparticulate),,,,,
5192,SCD,Thermal insulation,Monolith,Polyimide,,,G,,,cp,al,"3,3',4,4'-Biphenyltetracarboxylic dianhydride + pyromellitic dianhydride (4:1) + 4,4'-diaminodiphenyl ether (n = 30, solid 2.5%) i in DMAc + tris(3-aminophenyl)phosphine oxide + TEA-acetic acid",Chemical (polymerization),Ethanol,SCD,,,0.08,,291,,,0.8,Mesoporous (nanoparticulate),,,,,
5193,SCD,Thermal insulation,Monolith,Polyimide,,,G,,,cp,al,"3,3',4,4'-Biphenyltetracarboxylic dianhydride + pyromellitic dianhydride (1:1) + 4,4'-diaminodiphenyl ether (n = 30, solid 10%) i in DMAc + tris(3-aminophenyl)phosphine oxide + TEA-acetic acid",Chemical (polymerization),Ethanol,SCD,,,0.24,,199,,,12.2,Mesoporous (nanoparticulate),,,,,
5194,SCD,Thermal insulation,Monolith,Polyimide,,,G,,,cp,al,"3,3',4,4'-Biphenyltetracarboxylic dianhydride + pyromellitic dianhydride (1:1) + 4,4'-diaminodiphenyl ether (n = 30, solid 7.5%) i in DMAc + tris(3-aminophenyl)phosphine oxide + TEA-acetic acid",Chemical (polymerization),Ethanol,SCD,,,0.32,,,,,14.9,Mesoporous (nanoparticulate),,,,,
5195,SCD,Thermal insulation,Monolith,Polyimide,,,G,,,cp,al,"3,3',4,4'-Biphenyltetracarboxylic dianhydride + pyromellitic dianhydride (1:1) + 4,4'-diaminodiphenyl ether (n = 30, solid 5%) i in DMAc + tris(3-aminophenyl)phosphine oxide + TEA-acetic acid",Chemical (polymerization),Ethanol,SCD,,,0.24,,,,,11.5,Mesoporous (nanoparticulate),,,,,
5196,SCD,Thermal insulation,Monolith,Polyimide,,,G,,,cp,al,"3,3',4,4'-Biphenyltetracarboxylic dianhydride + pyromellitic dianhydride (1:1) + 4,4'-diaminodiphenyl ether (n = 30, solid 2.5%) i in DMAc + tris(3-aminophenyl)phosphine oxide + TEA-acetic acid",Chemical (polymerization),Ethanol,SCD,,,0.22,,228,,,10.6,Mesoporous (nanoparticulate),,,,,
5197,FD,PCM support,Monolith,Polypropylene,,PCM loading,J,,Lo,pp,al,Polypropylene in p-xylene + isopropanol,Physical (antisolvent),Isopropanol?,FD,Post-immersion in paraffin oil,,0.0271,,39,22.54,0.17,,Macroporous (particulate),,,,,
5198,SCD,Batteries,Sheet,PEDOT:PSS,,,M,,,pp,al,PEDOT:PSS suspension (mechanochemical treatment),Physical (aggregation),Ethanol,SCD,,,,,470,,,,Mesoporous (nanofibrous),,,,,
5199,SCD,Sound insulation,Monolith,Polyurea,,,I,,,cp,ow,Desmodur N3300A in aceton + water-Et3N,Chemical (polymerization),Acetone,SCD,,,0.11,91%,,,,11.92,Mesoporous (nanoparticulate),,,,,
5200,SCD,Sound insulation,Monolith,Polyurea,,,I,,,cp,ow,Desmodur N3300A in aceton + water-Et3N,Chemical (polymerization),Acetone,SCD,,,0.25,80%,,,,61.78,Mesoporous (nanoparticulate),,,,,
5201,SCD,Sound insulation,Monolith,Polyurea,,,I,,,cp,ow,Desmodur N3300A in aceton + water-Et3N,Chemical (polymerization),Acetone,SCD,,,0.45,64%,,,,200.62,Mesoporous (nanoparticulate),,,,,
5202,FD,Wound dressing,Sheet,Chitosan,,,A,,,cc,wa,Chitosan solution + glutaraldehyde solution,Chemical (aldehyde),Water,FD,Post-gamma-ray irradiation,,,,,,,,Macroporous (cellular),,,,,
5203,FD,Sensors,Monolith,PEDOT:PSS,Carboxymethyl cellulose,3-Glycidoxypropyl trimethoxysilane modification,M,A,Si,ng,wa,PEDOT:PSS + carboxymethylated cellulose nanofiber suspension + glycidoxypropyl trimethoxysilane (frozen),No gelation,Water,FD,Post-DMSO vapor treatment,,0.0108,,,,,,Macroporous (cellular),,,,,
5204,SCD,Filters,Sheet,Polystyrene,,,J,,,pp,al,"Polystyrene (0.01 g/mL) in THF (cooling), 0.4 mm thick",Physical (temperature),Ethanol,SCD,,,0.029,,,,,,,,,,,
5205,SCD,Filters,Sheet,Polystyrene,,,J,,,pp,al,"Polystyrene (0.03 g/mL) in THF (cooling), 0.4 mm thick",Physical (temperature),Ethanol,SCD,,,0.073,,,,,,,,,,,
5206,SCD,Filters,Sheet,Polystyrene,,,J,,,pp,al,"Polystyrene (0.05 g/mL) in THF (cooling), 0.4 mm thick",Physical (temperature),Ethanol,SCD,,,0.13,,,,,,,,,,,
5207,SCD,Filters,Sheet,Polystyrene,,,J,,,pp,al,"Polystyrene (0.01 g/mL) in THF (cooling), 4 mm thick",Physical (temperature),Ethanol,SCD,,,0.02,,,,,,,,,,,
5208,SCD,Filters,Sheet,Polystyrene,,,J,,,pp,al,"Polystyrene (0.03 g/mL) in THF (cooling), 4 mm thick",Physical (temperature),Ethanol,SCD,,,0.042,,,,,,,,,,,
5209,SCD,Filters,Sheet,Polystyrene,,,J,,,pp,al,"Polystyrene (0.05 g/mL) in THF (cooling), 4 mm thick",Physical (temperature),Ethanol,SCD,,,0.061,,,,,,,,,,,
5210,SCD,Photocatalysis,Beads,Alginate,,Tetraphenylporphyrins immobilization,A,,Lo,pc,al,"Alginate solution + CaCl2 solution, post-immobilization of tetraphenylporphyrins",Physical (Mn+),Isopropanol,SCD,,,,,360,,,,Macroporous (flakes),,,,,
5211,FD,Photocatalysis,Beads,Alginate,,Tetraphenylporphyrins immobilization,A,,Lo,pc,wa,"Alginate solution + CaCl2 solution, post-immobilization of tetraphenylporphyrins",Physical (Mn+),Water,FD,,,,,10,,,,Macroporous (flakes),,,,,
5212,SCD,DDS,Monolith,Cellulose,,Drug loading,B,,Lo,pp,al,Cellulose (1 wt%)-Amim Cl solution + water-ethanol,Physical (antisolvent),Ethanol,SCD,,,,,434,8.7,0.7,,Mesoporous (nanoparticulate),,,,,
5213,SCD,DDS,Monolith,Cellulose,,Drug loading,B,,Lo,pp,al,Cellulose (2 wt%)-Amim Cl solution + water-ethanol,Physical (antisolvent),Ethanol,SCD,,,,,426,9.4,0.8,,Mesoporous (nanoparticulate),,,,,
5214,SCD,DDS,Monolith,Cellulose,,Drug loading,B,,Lo,pp,al,Cellulose (4 wt%)-Amim Cl solution + water-ethanol,Physical (antisolvent),Ethanol,SCD,,,,,278,34,2.4,,Mesoporous (nanoparticulate),,,,,
5215,SCD,DDS,Monolith,Cellulose,,Drug loading,B,,Lo,pp,al,Cellulose (2 wt%)-Bmim Cl solution + water-ethanol,Physical (antisolvent),Ethanol,SCD,,,,,428,11.7,1.1,,Mesoporous (nanoparticulate),,,,,
5216,SCD,DDS,Monolith,Cellulose,,Drug loading,B,,Lo,pp,al,Cellulose (2 wt%)-HOemin Cl solution + water-ethanol,Physical (antisolvent),Ethanol,SCD,,,,,154,7.9,0.3,,Mesoporous (nanoparticulate),,,,,
5217,SCD,DDS,Monolith,Cellulose,,Drug loading,B,,Lo,pp,al,Cellulose (2 wt%)-Emin Ac solution + water-ethanol,Physical (antisolvent),Ethanol,SCD,,,,,282,27,1.9,,Mesoporous (nanoparticulate),,,,,
5218,SCD,DDS,Monolith,Cellulose,,Drug loading,B,,Lo,pp,al,Cellulose (2 wt%)-Emin DEP solution + water-ethanol,Physical (antisolvent),Ethanol,SCD,,,,,326,22,1.4,,Mesoporous (nanoparticulate),,,,,
5219,SCD,DDS,Monolith,Cellulose,,Drug loading,B,,Lo,pp,al,Cellulose (2 wt%)-Emin DEP solution + water-ethanol,Physical (antisolvent),Ethanol,SCD,,,,,280,28,1.9,,Mesoporous (nanoparticulate),,,,,
5220,SCD,Not specific,Monolith,Cellulose,,,B,,,pp,al,"Cellulose (filter paper, low DP)-Ca(SCN)2 solution + ethanol",Physical (antisolvent),Ethanol,SCD,,,0.025,,,,,,Macroporous (fibrous),,,,,
5221,SCD,Not specific,Monolith,Cellulose,,,B,,,pp,al,"Cellulose (filter paper, high DP)-Ca(SCN)2 solution + ethanol",Physical (antisolvent),Ethanol,SCD,,,0.04,,,,,,Macroporous (fibrous),,,,,
5222,SCD,Not specific,Monolith,Cellulose,,,B,,,pp,al,Cellulose nanofiber (low DP) suspension-Ca(SCN)2 solution + ethanol,Physical (antisolvent),Ethanol,SCD,,,0.03,,,,,,Macroporous (fibrous),,,,,
5223,SCD,Not specific,Monolith,Cellulose,,,B,,,pp,al,Cellulose nanofiber (high DP) suspension-Ca(SCN)2 solution + ethanol,Physical (antisolvent),Ethanol,SCD,,,0.065,,,,,,Macroporous (fibrous),,,,,
5224,FD,Not specific,Monolith,Cellulose,,,B,,,pp,wa,"Cellulose (filter paper, low DP)-Ca(SCN)2 solution + ethanol (frozen)",Physical (antisolvent),Water,FD,,,0.045,,,,,,Macroporous (fibrous),,,,,
5225,FD,Not specific,Monolith,Cellulose,,,B,,,pp,wa,"Cellulose (filter paper, high DP)-Ca(SCN)2 solution + ethanol (frozen)",Physical (antisolvent),Water,FD,,,0.045,,,,,,Macroporous (fibrous),,,,,
5226,FD,Not specific,Monolith,Cellulose,,,B,,,pp,wa,Cellulose nanofiber (low DP) suspension-Ca(SCN)2 solution + ethanol (frozen),Physical (antisolvent),Water,FD,,,0.04,,,,,,Macroporous (fibrous),,,,,
5227,FD,Not specific,Monolith,Cellulose,,,B,,,pp,wa,Cellulose nanofiber (high DP) suspension-Ca(SCN)2 solution + ethanol (frozen),Physical (antisolvent),Water,FD,,,0.065,,,,,,Macroporous (fibrous),,,,,
5228,SCD,Not specific,Monolith,Polystyrene,,,J,,,pp,al,Polystyrene in toluene (stirring 1600 rpm) (cooling),Physical (temperature),Ethanol,SCD,,,,92.50%,267,,,,Macroporous (cellular and fibrous),,,,,
5229,SCD,Not specific,Monolith,Polystyrene,,,J,,,pp,al,Polystyrene in toluene in W/O emulsion (33 vol% dispersant-1.5 vol% surfactant-stirring 1600 rpm) (cooling),Physical (temperature),Ethanol,SCD,,,,95.40%,247,,,,Macroporous (cellular and fibrous),,,,,
5230,SCD,Not specific,Monolith,Polystyrene,,,J,,,pp,al,Polystyrene in toluene in W/O emulsion (33 vol% dispersant-7.5 vol% surfactant-stirring 1600 rpm) (cooling),Physical (temperature),Ethanol,SCD,,,,96.00%,222,,,,Macroporous (cellular and fibrous),,,,,
5231,SCD,Not specific,Monolith,Polystyrene,,,J,,,pp,al,Polystyrene in toluene in W/O emulsion (33 vol% dispersant-15 vol% surfactant-stirring 1600 rpm) (cooling),Physical (temperature),Ethanol,SCD,,,,95.50%,208,,,,Macroporous (cellular and fibrous),,,,,
5232,SCD,Not specific,Monolith,Polystyrene,,,J,,,pp,al,Polystyrene in toluene in W/O emulsion (33 vol% dispersant-7.5 vol% surfactant-stirring 800 rpm) (cooling),Physical (temperature),Ethanol,SCD,,,,95.50%,225,,,,Macroporous (cellular and fibrous),,,,,
5233,SCD,Not specific,Monolith,Polystyrene,,,J,,,pp,al,Polystyrene in toluene in W/O emulsion (33 vol% dispersant-7.5 vol% surfactant-stirring 1200 rpm) (cooling),Physical (temperature),Ethanol,SCD,,,,95.60%,243,,,,Macroporous (cellular and fibrous),,,,,
5234,SCD,Not specific,Monolith,Polystyrene,,,J,,,pp,al,Polystyrene in toluene in W/O emulsion (25 vol% dispersant-7.5 vol% surfactant-stirring 1600 rpm) (cooling),Physical (temperature),Ethanol,SCD,,,,95.50%,262,,,,Macroporous (cellular and fibrous),,,,,
5235,SCD,Not specific,Monolith,Polystyrene,,,J,,,pp,al,Polystyrene in toluene in W/O emulsion (50 vol% dispersant-7.5 vol% surfactant-stirring 1600 rpm) (cooling),Physical (temperature),Ethanol,SCD,,,,97.50%,204,,,,Macroporous (cellular and fibrous),,,,,
5236,FD,Not specific,Monolith,Chitosan,,,A,,,cc,wa,"Chitosan solution + glyoxal solution (hydrothermal treatment, frozen)",Chemical (aldehyde),Water,FD,,,,,,,,,Macroporous (flakes),,,,,
5237,SCD,Thermal insulation,Monolith,Starch,,,A,,,pp,al,Starch (waxy potato) solution (cooling),Physical (temperature),Ethanol,SCD,,,0.2,,88,,,,Macroporous (nanoparticulate),,,,,
5238,SCD,Thermal insulation,Monolith,Starch,,,A,,,pp,al,Starch (regular potato) solution (cooling),Physical (temperature),Ethanol,SCD,,,0.23,,85,,,,Macroporous (nanoparticulate),,,,,
5239,SCD,Thermal insulation,Monolith,Starch,,,A,,,pp,al,Starch (pea) solution (cooling),Physical (temperature),Ethanol,SCD,,,0.14,,221,,,1.25,Macroporous (nanoparticulate),0.025,Steady state,HFM,,
5240,SCD,Thermal insulation,Monolith,Starch,,,A,,,pp,ow,Starch (pea) solution (cooling),Physical (temperature),Acetone,SCD,,,0.1,,,,,,Macroporous (nanoparticulate),0.0235,Steady state,HFM,,
5241,SCD,Thermal insulation,Monolith,Starch,,,A,,,pp,ow,Starch (pea) solution (cooling),Physical (temperature),Acetone,SCD,,,0.14,,200,,,,Macroporous (nanoparticulate),0.025,Steady state,HFM,,
5242,SCD,Thermal insulation,Monolith,Starch,,,A,,,pp,al,Starch (high amylose corn) solution (cooling),Physical (temperature),Ethanol,SCD,,,0.14,,254,,,,Macroporous (nanoparticulate),,,,,
5243,SCD,DDS,Monolith?,Basil seed mucilage,,Drug loading,A,,Lo,ng,"al, ow, wa","Basil seed mucilage + drug in water-DMSO-ethanol (DMSO/water = 6, ethanol 5%)",No gelation?,DMSO-ethanol-water,SCD,,,0.0054,,,,,,Mesoporous (nanofibrous),,,,,
5244,SCD,DDS,Monolith?,Basil seed mucilage,,Drug loading,A,,Lo,ng,"al, ow, wa","Basil seed mucilage + drug in water-DMSO-ethanol (DMSO/water = 6, ethanol 7.5%)",No gelation?,DMSO-ethanol-water,SCD,,,0.0033,,,,,,Mesoporous (nanofibrous),,,,,
5245,SCD,DDS,Monolith?,Basil seed mucilage,,Drug loading,A,,Lo,ng,"al, ow, wa","Basil seed mucilage + drug in water-DMSO-ethanol (DMSO/water = 6, ethanol 10%)",No gelation?,DMSO-ethanol-water,SCD,,,0.0031,,,,,,Mesoporous (nanofibrous),,,,,
5246,SCD,DDS,Monolith?,Basil seed mucilage,,Drug loading,A,,Lo,ng,"al, ow, wa","Basil seed mucilage + drug in water-DMSO-ethanol (DMSO/water = 4, ethanol 5%)",No gelation?,DMSO-ethanol-water,SCD,,,0.0091,,,,,,Mesoporous (nanofibrous),,,,,
5247,SCD,DDS,Monolith?,Basil seed mucilage,,Drug loading,A,,Lo,ng,"al, ow, wa","Basil seed mucilage + drug in water-DMSO-ethanol (DMSO/water = 4, ethanol 7.5%)",No gelation?,DMSO-ethanol-water,SCD,,,0.0036,,,,,,Mesoporous (nanofibrous),,,,,
5248,SCD,DDS,Monolith?,Basil seed mucilage,,Drug loading,A,,Lo,ng,"al, ow, wa","Basil seed mucilage + drug in water-DMSO-ethanol (DMSO/water = 4, ethanol 10%)",No gelation?,DMSO-ethanol-water,SCD,,,0.0033,,,,,,Mesoporous (nanofibrous),,,,,
5249,SCD,DDS,Monolith,Glucan,,Drug loading,A,,Lo,pp,al,"Yeast (1?3, 1?6)-b-glucan (2.5%) solution (cooling)",Physical (temperature),Ethanol,SCD,,,0.0348,,173,13.7,0.563,0.286,Macroporous (particulate),,,,,
5250,SCD,DDS,Monolith,Glucan,,Drug loading,A,,Lo,pp,al,"Yeast (1?3, 1?6)-b-glucan (5%) solution (cooling)",Physical (temperature),Ethanol,SCD,,,0.1211,,178,15.5,0.659,0.448,Macroporous (particulate),,,,,
5251,SCD,DDS,Monolith,Glucan,,Drug loading,A,,Lo,pp,al,"Barley (1?3, 1?4)-b-glucan (4%) solution (cooling)",Physical (temperature),Ethanol,SCD,,,0.069,,189,15.8,0.713,0.058,Macroporous (particulate),,,,,
5252,SCD,DDS,Monolith,Glucan,,Drug loading,A,,Lo,pp,al,"Barley (1?3, 1?4)-b-glucan (5%) solution (cooling)",Physical (temperature),Ethanol,SCD,,,0.0793,,184,16.1,0.705,0.069,Macroporous (particulate),,,,,
5253,FD,Not specific,Monolith,Chitin nanofibers,,,K,,,pp,al,Partially deacetylated chitin nanowhisker (using acetic acid) suspension + NH4OH solution (frozen),Physical (pH),t-Butanol,FD,,,0.0055,,167,,,,Mesoporous (nanofibrous),,,,,
5254,FD,Not specific,Monolith,Chitin nanofibers,,,K,,,pp,al,Partially deacetylated chitin nanowhisker (using gluconic acid) suspension + NH4OH solution (frozen),Physical (pH),t-Butanol,FD,,,0.0082,,116,,,,Mesoporous (nanofibrous),,,,,
5255,FD,Not specific,Monolith,Chitin nanofibers,,,K,,,pp,al,Partially deacetylated chitin nanowhisker (using itaconic acid) suspension + NH4OH solution (frozen),Physical (pH),t-Butanol,FD,,,0.0065,,96,,,,Mesoporous (nanofibrous),,,,,
5256,FD,Not specific,Monolith,Chitin nanofibers,,,K,,,pp,al,Partially deacetylated chitin nanowhisker (using citric acid) suspension + NH4OH solution (frozen),Physical (pH),t-Butanol,FD,,,0.0053,,91,,,,Mesoporous (nanofibrous),,,,,
5257,FD,Not specific,Monolith,Chitin nanofibers,,,K,,,pp,al,Partially deacetylated chitin nanowhisker (using ascorbic acid) suspension + NH4OH solution (frozen),Physical (pH),t-Butanol,FD,,,0.0113,,103,,,,Mesoporous (nanofibrous),,,,,
5258,FD,Adsorbent,Beads,Cellulose,,,B,,,pp,wa,Cellulose-LiOH-urea solution (freeze-thaw) + ethyl acetate-chloroform-acetic acid,Physical (antisolvent),Water,FD,,,,,,,,,Macroporous (flakes),,,,,
5259,FD,Adsorbent,Beads,Cellulose,Polyethyleneimine,,B,E,,pp,wa,"Cellulose-LiOH-urea solution (freeze-thaw) + ethyl acetate-chloroform-acetic acid, compositing with polyethyleneimine (1 g) + glutaraldehyde",Physical (antisolvent),Water,FD,,,,,,,,,Macroporous (flakes),,,,,
5260,FD,Adsorbent,Beads,Cellulose,Polyethyleneimine,,B,E,,pp,wa,"Cellulose-LiOH-urea solution (freeze-thaw) + ethyl acetate-chloroform-acetic acid, compositing with polyethyleneimine (1.5 g) + glutaraldehyde",Physical (antisolvent),Water,FD,,,,,,,,,Macroporous (flakes),,,,,
5261,FD,Adsorbent,Beads,Cellulose,Polyethyleneimine,,B,E,,pp,wa,"Cellulose-LiOH-urea solution (freeze-thaw) + ethyl acetate-chloroform-acetic acid, compositing with polyethyleneimine (2 g) + glutaraldehyde",Physical (antisolvent),Water,FD,,,,,,,,,Macroporous (flakes),,,,,
5262,FD,Adsorbent,Beads,Cellulose,Polyethyleneimine,,B,E,,pp,wa,"Cellulose-LiOH-urea solution (freeze-thaw) + ethyl acetate-chloroform-acetic acid, compositing with polyethyleneimine (2.5 g) + glutaraldehyde",Physical (antisolvent),Water,FD,,,,,,,,,Macroporous (flakes),,,,,
5263,FD,Adsorbent,Beads,Cellulose,Polyethyleneimine,,B,E,,pp,wa,"Cellulose-LiOH-urea solution (freeze-thaw) + ethyl acetate-chloroform-acetic acid, compositing with polyethyleneimine (3 g) + glutaraldehyde",Physical (antisolvent),Water,FD,,,,,,,,,Macroporous (flakes),,,,,
5264,SCD,Thermal insulation,Fibers,Cellulose,,,B,,,pp,al,Cellulose (TCF)-ZnCl2 solution + isopropanol (spun),Physical (antisolvent),Isopropanol,SCD,,,,,180,,,,Mesoporous (nanoparticulate),,,,,
5265,SCD,Thermal insulation,Fibers,Cellulose,,,B,,,pp,al,Cellulose (ECF)-ZnCl2 solution + isopropanol (spun),Physical (antisolvent),Isopropanol,SCD,,,,,100,,,,Mesoporous (nanoparticulate),,,,,
5266,FD,Separation,Monolith,Cellulose,,2-Bromoisobutyryl modification,B,,Al,cc,wa,Cellulose-NaOH-urea solution (freeze-thaw) + epichlorohydrin (frozen),Chemical (epoxy),Water,FD,Post-2-bromoisobutyryl modification,,,,,,,,Macroporous (cellular),,,,,
5267,FD,Not specific,Monolith,Polystyrene,,,J,,,ng,wa,Extended polystyrene foam (commercial),No gelation,Water,FD,,,0.021,,,,,,,,,,,
5268,FD,Not specific,Monolith,Polystyrene,,,J,,,ng,wa,Extended polystyrene foam (commercial),No gelation,Water,FD,,,0.015,,,,,,,,,,,
5269,FD,Not specific,Monolith,Pectin,Montmorillonite,,A,S,,ng,wa,Pectin solution + montmorillonite (frozen),No gelation,Water,FD,,,0.1,,,,,,,,,,,
5270,FD,Not specific,Monolith,Casein,Montmorillonite,,D,S,,ng,wa,Casein solution + montmorillonite (frozen),No gelation,Water,FD,,,0.11,,,,,,,,,,,
5271,FD,Not specific,Monolith,Alginate,Montmorillonite,,A,S,,ng,wa,Alginate solution + montmorillonite (frozen),No gelation,Water,FD,,,0.075,,,,,,,,,,,
5272,FD,Adsorbent,Monolith,Cellulose nanofibers,,,K,,,ng,wa,Cellulose nanofiber suspension (frozen),No gelation,Water,FD,,,0.0072,99.51%,30,,,,Macroporous (cellular),,,,,
5273,FD,Adsorbent,Monolith,Cellulose nanofibers,,3-Mercaptopropyltrimethoxysilane treatment,K,,Si,ng,wa,"Cellulose nanofiber suspension, modified with 3-mercaptopropyltrimethoxysilane (frozen)",No gelation,Water,FD,,,0.0121,99.05%,18,,,,Macroporous (cellular),,,,,
5274,FD,Adsorbent,Monolith,Cellulose nanofibers,,,K,,,ng,wa,TEMPO-oxidized cellulose nanofiber suspension (frozen),No gelation,Water,FD,,,0.0069,99.53%,44,,,,Macroporous (cellular),,,,,
5275,FD,Adsorbent,Monolith,Cellulose nanofibers,,3-Mercaptopropyltrimethoxysilane treatment,K,,Si,ng,wa,"TEMPO-oxidized cellulose nanofiber suspension, modified with 3-mercaptopropyltrimethoxysilane (frozen)",No gelation,Water,FD,,,0.0114,99.10%,44,,,,Macroporous (cellular),,,,,
5276,FD,Scaffold,Monolith,Galactomannan,,,A,,,pp,wa,Enzyme-oxidized galactomannan (from guar) (frozen),Physical (aggregation),Water,FD,,,0.0313,93.28%,16,,,0.0186,,,,,,
5277,FD,Scaffold,Monolith,Galactomannan,,,A,,,pp,wa,Enzyme-oxidized galactomannan (from sesbania) (frozen),Physical (aggregation),Water,FD,,,0.0328,96.19%,17,,,0.0125,,,,,,
5278,FD,Scaffold,Monolith,Galactomannan,,,A,,,pp,wa,Enzyme-oxidized galactomannan (from fenugreek) (frozen),Physical (aggregation),Water,FD,,,0.0359,99.91%,11,,,0.0228,,,,,,
5279,APD,Separation,Monolith,Polyimide,,,G,,,cp,al,Tris(4-aminophenyl)methanol in 1-methyl-2-pyrrolidinone-mesitylene + pyromellitic dianhydride (autoclave treatment),Chemical (polymerization),Ethanol,VD,,,,,,,,,Macroporous (particulate),,,,,
5280,APD,Separation,Monolith,Polyimide,,,G,,,cp,al,"Tris(4-aminophenyl)methanol in 1-methyl-2-pyrrolidinone-mesitylene + 3,3',4,4'-biphenyl tetracarboxylic diandhydride (autoclave treatment)",Chemical (polymerization),Ethanol,VD,,,,,,,,,Macroporous (particulate),,,,,
5281,APD,Separation,Monolith,Polyimide,,,G,,,cp,al,Tris(4-aminophenyl)methanol in 1-methyl-2-pyrrolidinone-mesitylene + oxydiphthalic anhydride (autoclave treatment),Chemical (polymerization),Ethanol,VD,,,,,,,,,Macroporous (particulate),,,,,
5282,APD,Separation,Monolith,Polyimide,,,G,,,cp,al,Tris(4-aminophenyl)methanol in 1-methyl-2-pyrrolidinone-mesitylene + bisphenol A dianhydride (autoclave treatment),Chemical (polymerization),Ethanol,VD,,,0.16,,,,,,Macroporous (particulate),,,,,
5283,SCD,Not specific,Monolith,Phenolic resin,,,I,,,cp,ow,"Phloroglucinol + terephthalaldehyde in 1,4-dioxane + HCl solution",Chemical (polymerization),Acetone,SCD,,,0.62,56.80%,501,8.35,0.92,,Mesoporous (nanoparticulate),,,,,
5284,SCD,Not specific,Monolith,Phenolic resin,,,I,,,cp,ow,"Phloroglucinol + terephthalaldehyde in 1,4-dioxane + HCl solution",Chemical (polymerization),Acetone,SCD,Post-calsination at 240 °C in Ar,,0.635,55.20%,230,18.4,0.87,,Mesoporous (nanoparticulate),,,,,
5285,SCD,Not specific,Monolith,Phenolic resin,,,I,,,cp,ow,"Phloroglucinol + terephthalaldehyde in 1,4-dioxane + HCl solution",Chemical (polymerization),Acetone,SCD,Post-calsination at 240 °C in Air,,0.743,51.70%,200,19.5,0.7,,Mesoporous (nanoparticulate),,,,,
5286,SCD,Not specific,Monolith,Phenolic resin,,Carbonized,I,,Ca,cp,ow,"Phloroglucinol + terephthalaldehyde in 1,4-dioxane + HCl solution",Chemical (polymerization),Acetone,SCD,Post-calsination at 300 °C in Ar,,0.685,50.90%,280,15.4,0.74,,Mesoporous (nanoparticulate),,,,,
5287,SCD,Not specific,Monolith,Phenolic resin,,Carbonized,I,,Ca,cp,ow,"Phloroglucinol + terephthalaldehyde in 1,4-dioxane + HCl solution",Chemical (polymerization),Acetone,SCD,"Post-calsination at 240 °C in Air, 300 °C in Ar",,0.741,49.90%,326,12.4,0.67,,Mesoporous (nanoparticulate),,,,,
5288,SCD,Not specific,Monolith,Phenolic resin,,Carbonized,I,,Ca,cp,ow,"Phloroglucinol + terephthalaldehyde in 1,4-dioxane + HCl solution",Chemical (polymerization),Acetone,SCD,Post-calsination at 400 °C in Ar,,0.705,48.90%,385,11.3,0.69,,Mesoporous (nanoparticulate),,,,,
5289,SCD,Not specific,Monolith,Phenolic resin,,Carbonized,I,,Ca,cp,ow,"Phloroglucinol + terephthalaldehyde in 1,4-dioxane + HCl solution",Chemical (polymerization),Acetone,SCD,"Post-calsination at 240 °C in Air, 400 °C in Ar",,0.74,49.00%,495,8.35,0.66,,Mesoporous (nanoparticulate),,,,,
5290,SCD,Not specific,Monolith,Phenolic resin,,Carbonized,I,,Ca,cp,ow,"Phloroglucinol + terephthalaldehyde in 1,4-dioxane + HCl solution",Chemical (polymerization),Acetone,SCD,Post-calsination at 500 °C in Ar,,0.773,44.70%,531,8.09,0.58,,Mesoporous (nanoparticulate),,,,,
5291,SCD,Not specific,Monolith,Phenolic resin,,Carbonized,I,,Ca,cp,ow,"Phloroglucinol + terephthalaldehyde in 1,4-dioxane + HCl solution",Chemical (polymerization),Acetone,SCD,"Post-calsination at 240 °C in Air, 500 °C in Ar",,0.698,51.20%,624,6.72,0.73,,Mesoporous (nanoparticulate),,,,,
5292,SCD,Not specific,Monolith,Phenolic resin,,Carbonized,I,,Ca,cp,ow,"Phloroglucinol + terephthalaldehyde in 1,4-dioxane + HCl solution",Chemical (polymerization),Acetone,SCD,Post-calsination at 600 °C in Ar,,0.728,49.90%,592,6.97,0.69,,Mesoporous (nanoparticulate),,,,,
5293,SCD,Not specific,Monolith,Phenolic resin,,Carbonized,I,,Ca,cp,ow,"Phloroglucinol + terephthalaldehyde in 1,4-dioxane + HCl solution",Chemical (polymerization),Acetone,SCD,"Post-calsination at 240 °C in Air, 600 °C in Ar",,0.722,51.00%,666,6.11,0.71,,Mesoporous (nanoparticulate),,,,,
5294,SCD,Not specific,Monolith,Phenolic resin,,Carbonized,I,,Ca,cp,ow,"Phloroglucinol + terephthalaldehyde in 1,4-dioxane + HCl solution",Chemical (polymerization),Acetone,SCD,Post-calsination at 700 °C in Ar,,0.822,51.40%,451,7.86,0.63,,Mesoporous (nanoparticulate),,,,,
5295,SCD,Not specific,Monolith,Phenolic resin,,Carbonized,I,,Ca,cp,ow,"Phloroglucinol + terephthalaldehyde in 1,4-dioxane + HCl solution",Chemical (polymerization),Acetone,SCD,"Post-calsination at 240 °C in Air, 700 °C in Ar",,0.736,56.90%,585,6,0.77,,Mesoporous (nanoparticulate),,,,,
5296,SCD,Not specific,Monolith,Phenolic resin,,Carbonized,I,,Ca,cp,ow,"Phloroglucinol + terephthalaldehyde in 1,4-dioxane + HCl solution",Chemical (polymerization),Acetone,SCD,Post-calsination at 800 °C in Ar,,0.798,55.50%,527,6.35,0.7,,Mesoporous (nanoparticulate),,,,,
5297,SCD,Not specific,Monolith,Phenolic resin,,Carbonized,I,,Ca,cp,ow,"Phloroglucinol + terephthalaldehyde in 1,4-dioxane + HCl solution",Chemical (polymerization),Acetone,SCD,"Post-calsination at 240 °C in Air, 800 °C in Ar",,0.708,60.10%,628,5.38,0.85,,Mesoporous (nanoparticulate),,,,,
5298,SCD,Not specific,Monolith,Phenolic resin,,Carbonized,I,,Ca,cp,ow,"Phloroglucinol + terephthalaldehyde in 1,4-dioxane + HCl solution",Chemical (polymerization),Acetone,SCD,"Post-calsination at 600 °C in Ar, 1000 °C in CO2",,0.333,84.10%,2143,4.71,2.53,,Mesoporous (nanoparticulate),,,,,
5299,SCD,Not specific,Monolith,Phenolic resin,,Carbonized,I,,Ca,cp,ow,"Phloroglucinol + terephthalaldehyde in 1,4-dioxane + HCl solution",Chemical (polymerization),Acetone,SCD,"Post-calsination at 240 °C in Air, 600 °C in Ar, 1000 °C in CO2",,0.227,89.80%,2778,5.69,3.96,,Mesoporous (nanoparticulate),,,,,
5300,SCD,Not specific,Monolith,Phenolic resin,,Carbonized,I,,Ca,cp,ow,"Phloroglucinol + terephthalaldehyde in 1,4-dioxane + HCl solution",Chemical (polymerization),Acetone,SCD,"Post-calsination at 700 °C in Ar, 1000 °C in CO2",,0.459,76.60%,2244,2.97,1.67,,Mesoporous (nanoparticulate),,,,,
5301,SCD,Not specific,Monolith,Phenolic resin,,Carbonized,I,,Ca,cp,ow,"Phloroglucinol + terephthalaldehyde in 1,4-dioxane + HCl solution",Chemical (polymerization),Acetone,SCD,"Post-calsination at 240 °C in Air, 700 °C in Ar, 1000 °C in CO2",,0.394,80.20%,2275,3.58,2.04,,Mesoporous (nanoparticulate),,,,,
5302,SCD,Not specific,Monolith,Phenolic resin,,Carbonized,I,,Ca,cp,ow,"Phloroglucinol + terephthalaldehyde in 1,4-dioxane + HCl solution",Chemical (polymerization),Acetone,SCD,"Post-calsination at 800 °C in Ar, 1000 °C in CO2",,0.381,81.70%,1752,4.9,2.14,,Mesoporous (nanoparticulate),,,,,
5303,SCD,Not specific,Monolith,Phenolic resin,,Carbonized,I,,Ca,cp,ow,"Phloroglucinol + terephthalaldehyde in 1,4-dioxane + HCl solution",Chemical (polymerization),Acetone,SCD,"Post-calsination at 240 °C in Air, 800 °C in Ar, 1000 °C in CO2",,0.422,79.60%,2568,2.94,1.89,,Mesoporous (nanoparticulate),,,,,
5304,SCD,Not specific,Monolith,Phenolic resin,,,I,,,cp,ow,"Phloroglucinol + formaldehyde in 1,4-dioxane + HCl solution",Chemical (polymerization),Acetone,SCD,,,0.474,68.60%,679,8.52,1.45,,Mesoporous (nanoparticulate),,,,,
5305,SCD,Not specific,Monolith,Phenolic resin,,,I,,,cp,ow,"Phloroglucinol + formaldehyde in 1,4-dioxane + HCl solution",Chemical (polymerization),Acetone,SCD,Post-calsination at 240 °C in Ar,,0.554,63.20%,396,11.5,1.14,,Mesoporous (nanoparticulate),,,,,
5306,SCD,Not specific,Monolith,Phenolic resin,,,I,,,cp,ow,"Phloroglucinol + formaldehyde in 1,4-dioxane + HCl solution",Chemical (polymerization),Acetone,SCD,Post-calsination at 240 °C in Air,,0.824,48.80%,338,7.02,0.59,,Mesoporous (nanoparticulate),,,,,
5307,SCD,Not specific,Monolith,Phenolic resin,,Carbonized,I,,Ca,cp,ow,"Phloroglucinol + formaldehyde in 1,4-dioxane + HCl solution",Chemical (polymerization),Acetone,SCD,Post-calsination at 300 °C in Ar,,0.577,61.20%,323,13.1,1.06,,Mesoporous (nanoparticulate),,,,,
5308,SCD,Not specific,Monolith,Phenolic resin,,Carbonized,I,,Ca,cp,ow,"Phloroglucinol + formaldehyde in 1,4-dioxane + HCl solution",Chemical (polymerization),Acetone,SCD,"Post-calsination at 240 °C in Air, 300 °C in Ar",,0.809,49.80%,337,7.3,0.61,,Mesoporous (nanoparticulate),,,,,
5309,SCD,Not specific,Monolith,Phenolic resin,,Carbonized,I,,Ca,cp,ow,"Phloroglucinol + formaldehyde in 1,4-dioxane + HCl solution",Chemical (polymerization),Acetone,SCD,Post-calsination at 400 °C in Ar,,0.639,57.40%,370,9.71,0.9,,Mesoporous (nanoparticulate),,,,,
5310,SCD,Not specific,Monolith,Phenolic resin,,Carbonized,I,,Ca,cp,ow,"Phloroglucinol + formaldehyde in 1,4-dioxane + HCl solution",Chemical (polymerization),Acetone,SCD,"Post-calsination at 240 °C in Air, 400 °C in Ar",,0.808,48.90%,493,4.91,0.61,,Mesoporous (nanoparticulate),,,,,
5311,SCD,Not specific,Monolith,Phenolic resin,,Carbonized,I,,Ca,cp,ow,"Phloroglucinol + formaldehyde in 1,4-dioxane + HCl solution",Chemical (polymerization),Acetone,SCD,Post-calsination at 500 °C in Ar,,0.62,57.90%,541,6.9,0.93,,Mesoporous (nanoparticulate),,,,,
5312,SCD,Not specific,Monolith,Phenolic resin,,Carbonized,I,,Ca,cp,ow,"Phloroglucinol + formaldehyde in 1,4-dioxane + HCl solution",Chemical (polymerization),Acetone,SCD,"Post-calsination at 240 °C in Air, 500 °C in Ar",,0.743,51.80%,674,4.14,0.7,,Mesoporous (nanoparticulate),,,,,
5313,SCD,Not specific,Monolith,Phenolic resin,,Carbonized,I,,Ca,cp,ow,"Phloroglucinol + formaldehyde in 1,4-dioxane + HCl solution",Chemical (polymerization),Acetone,SCD,Post-calsination at 600 °C in Ar,,0.638,58.60%,617,5.96,0.92,,Mesoporous (nanoparticulate),,,,,
5314,SCD,Not specific,Monolith,Phenolic resin,,Carbonized,I,,Ca,cp,ow,"Phloroglucinol + formaldehyde in 1,4-dioxane + HCl solution",Chemical (polymerization),Acetone,SCD,"Post-calsination at 240 °C in Air, 600 °C in Ar",,0.727,53.40%,761,3.86,0.73,,Mesoporous (nanoparticulate),,,,,
5315,SCD,Not specific,Monolith,Phenolic resin,,Carbonized,I,,Ca,cp,ow,"Phloroglucinol + formaldehyde in 1,4-dioxane + HCl solution",Chemical (polymerization),Acetone,SCD,Post-calsination at 700 °C in Ar,,0.678,61.00%,553,6.51,0.9,,Mesoporous (nanoparticulate),,,,,
5316,SCD,Not specific,Monolith,Phenolic resin,,Carbonized,I,,Ca,cp,ow,"Phloroglucinol + formaldehyde in 1,4-dioxane + HCl solution",Chemical (polymerization),Acetone,SCD,"Post-calsination at 240 °C in Air, 700 °C in Ar",,0.753,57.60%,736,4.16,0.76,,Mesoporous (nanoparticulate),,,,,
5317,SCD,Not specific,Monolith,Phenolic resin,,Carbonized,I,,Ca,cp,ow,"Phloroglucinol + formaldehyde in 1,4-dioxane + HCl solution",Chemical (polymerization),Acetone,SCD,Post-calsination at 800 °C in Ar,,0.717,61.90%,493,7.01,0.86,,Mesoporous (nanoparticulate),,,,,
5318,SCD,Not specific,Monolith,Phenolic resin,,Carbonized,I,,Ca,cp,ow,"Phloroglucinol + formaldehyde in 1,4-dioxane + HCl solution",Chemical (polymerization),Acetone,SCD,"Post-calsination at 240 °C in Air, 800 °C in Ar",,0.793,59.50%,594,5.05,0.75,,Mesoporous (nanoparticulate),,,,,
5319,SCD,Not specific,Monolith,Phenolic resin,,Carbonized,I,,Ca,cp,ow,"Phloroglucinol + formaldehyde in 1,4-dioxane + HCl solution",Chemical (polymerization),Acetone,SCD,"Post-calsination at 600 °C in Ar, 1000 °C in CO2",,0.54,74.90%,1102,5.04,1.39,,Mesoporous (nanoparticulate),,,,,
5320,SCD,Not specific,Monolith,Phenolic resin,,Carbonized,I,,Ca,cp,ow,"Phloroglucinol + formaldehyde in 1,4-dioxane + HCl solution",Chemical (polymerization),Acetone,SCD,"Post-calsination at 240 °C in Air, 600 °C in Ar, 1000 °C in CO2",,0.518,77.20%,1612,3.73,1.49,,Mesoporous (nanoparticulate),,,,,
5321,SCD,Not specific,Monolith,Phenolic resin,,Carbonized,I,,Ca,cp,ow,"Phloroglucinol + formaldehyde in 1,4-dioxane + HCl solution",Chemical (polymerization),Acetone,SCD,"Post-calsination at 700 °C in Ar, 1000 °C in CO2",,0.525,73.00%,1078,5.16,1.39,,Mesoporous (nanoparticulate),,,,,
5322,SCD,Not specific,Monolith,Phenolic resin,,Carbonized,I,,Ca,cp,ow,"Phloroglucinol + formaldehyde in 1,4-dioxane + HCl solution",Chemical (polymerization),Acetone,SCD,"Post-calsination at 240 °C in Air, 700 °C in Ar, 1000 °C in CO2",,0.525,76.50%,1466,3.97,1.46,,Mesoporous (nanoparticulate),,,,,
5323,SCD,Not specific,Monolith,Phenolic resin,,Carbonized,I,,Ca,cp,ow,"Phloroglucinol + formaldehyde in 1,4-dioxane + HCl solution",Chemical (polymerization),Acetone,SCD,"Post-calsination at 800 °C in Ar, 1000 °C in CO2",,0.595,72.70%,943,5.18,1.22,,Mesoporous (nanoparticulate),,,,,
5324,SCD,Not specific,Monolith,Phenolic resin,,,I,,,cp,ow,"Phloroglucinol + formaldehyde in 1,4-dioxane + HCl solution",Chemical (polymerization),Acetone,SCD,"Post-calsination at 240 °C in Air, 800 °C in Ar, 1000 °C in CO2",,0.627,70.30%,1088,4.12,1.12,,Mesoporous (nanoparticulate),,,,,
5325,SCD,Not specific,Monolith,Phenolic resin,,,I,,,cp,ow,Resorcinol + formaldehyde in acetonitrile + HCl solution,Chemical (polymerization),Acetone,SCD,,,0.16,87.80%,625,35.1,5.49,,Mesoporous (nanoparticulate),,,,,
5326,SCD,Not specific,Monolith,Phenolic resin,,,I,,,cp,ow,Resorcinol + formaldehyde in acetonitrile + HCl solution,Chemical (polymerization),Acetone,SCD,Post-calsination at 240 °C in Ar,,0.211,85.00%,387,41.7,4.03,,Mesoporous (nanoparticulate),,,,,
5327,SCD,Not specific,Monolith,Phenolic resin,,Carbonized,I,,Ca,cp,ow,Resorcinol + formaldehyde in acetonitrile + HCl solution,Chemical (polymerization),Acetone,SCD,Post-calsination at 240 °C in Air,,0.326,79.30%,385,25.3,2.43,,Mesoporous (nanoparticulate),,,,,
5328,SCD,Not specific,Monolith,Phenolic resin,,Carbonized,I,,Ca,cp,ow,Resorcinol + formaldehyde in acetonitrile + HCl solution,Chemical (polymerization),Acetone,SCD,Post-calsination at 300 °C in Ar,,0.198,85.50%,523,33,4.32,,Mesoporous (nanoparticulate),,,,,
