Repository: paulagirones/Aerogels_thermal_conductivity

# Aerogels_thermal_conductivity
Machine learning prediction of thermal conductivity in aerogels.

File: 20250220_dataset.csv (part 31 of 95)
Entry,Drying,Purpose,Shape,First materials,Second materials,Modification,First material class,Second materials class,Modification class,Gelation class,Solvent class,Process,Gelation mechanism,Final solvent,Drying details,Post drying treatment,Post-drying cross-linking,Envelope density g/cm3,Porosity,BET surface area m2/g,BJH pore size nm,BJH pore volume (total) cm3/g,compression elastic modulus MPa,SEM,Thermal conductivity W/(m K),Thermal method,Thermal method detail,,
5329,SCD,Not specific,Monolith,Phenolic resin,,Carbonized,I,,Ca,cp,ow,Resorcinol + formaldehyde in acetonitrile + HCl solution,Chemical (polymerization),Acetone,SCD,"Post-calsination at 240 °C in Air, 300 °C in Ar",,0.28,81.70%,478,24.4,2.92,,Mesoporous (nanoparticulate),,,,,
5330,SCD,Not specific,Monolith,Phenolic resin,,Carbonized,I,,Ca,cp,ow,Resorcinol + formaldehyde in acetonitrile + HCl solution,Chemical (polymerization),Acetone,SCD,Post-calsination at 400 °C in Ar,,0.214,85.20%,571,27.9,3.98,,Mesoporous (nanoparticulate),,,,,
5331,SCD,Not specific,Monolith,Phenolic resin,,Carbonized,I,,Ca,cp,ow,Resorcinol + formaldehyde in acetonitrile + HCl solution,Chemical (polymerization),Acetone,SCD,"Post-calsination at 240 °C in Air, 400 °C in Ar",,0.309,79.50%,579,17.8,2.57,,Mesoporous (nanoparticulate),,,,,
5332,SCD,Not specific,Monolith,Phenolic resin,,Carbonized,I,,Ca,cp,ow,Resorcinol + formaldehyde in acetonitrile + HCl solution,Chemical (polymerization),Acetone,SCD,Post-calsination at 500 °C in Ar,,0.218,84.50%,720,21.5,3.87,,Mesoporous (nanoparticulate),,,,,
5333,SCD,Not specific,Monolith,Phenolic resin,,Carbonized,I,,Ca,cp,ow,Resorcinol + formaldehyde in acetonitrile + HCl solution,Chemical (polymerization),Acetone,SCD,"Post-calsination at 240 °C in Air, 500 °C in Ar",,0.286,80.50%,844,13.3,2.81,,Mesoporous (nanoparticulate),,,,,
5334,SCD,Not specific,Monolith,Phenolic resin,,Carbonized,I,,Ca,cp,ow,Resorcinol + formaldehyde in acetonitrile + HCl solution,Chemical (polymerization),Acetone,SCD,Post-calsination at 600 °C in Ar,,0.21,86.30%,823,20,4.11,,Mesoporous (nanoparticulate),,,,,
5335,SCD,Not specific,Monolith,Phenolic resin,,Carbonized,I,,Ca,cp,ow,Resorcinol + formaldehyde in acetonitrile + HCl solution,Chemical (polymerization),Acetone,SCD,"Post-calsination at 240 °C in Air, 600 °C in Ar",,0.232,84.60%,827,17.6,3.65,,Mesoporous (nanoparticulate),,,,,
5336,SCD,Not specific,Monolith,Phenolic resin,,Carbonized,I,,Ca,cp,ow,Resorcinol + formaldehyde in acetonitrile + HCl solution,Chemical (polymerization),Acetone,SCD,Post-calsination at 700 °C in Ar,,0.236,84.80%,712,20.2,3.59,,Mesoporous (nanoparticulate),,,,,
5337,SCD,Not specific,Monolith,Phenolic resin,,Carbonized,I,,Ca,cp,ow,Resorcinol + formaldehyde in acetonitrile + HCl solution,Chemical (polymerization),Acetone,SCD,"Post-calsination at 240 °C in Air, 700 °C in Ar",,0.288,82.10%,697,16.4,2.85,,Mesoporous (nanoparticulate),,,,,
5338,SCD,Not specific,Monolith,Phenolic resin,,Carbonized,I,,Ca,cp,ow,Resorcinol + formaldehyde in acetonitrile + HCl solution,Chemical (polymerization),Acetone,SCD,Post-calsination at 800 °C in Ar,,0.23,87.30%,753,20.2,3.79,,Mesoporous (nanoparticulate),,,,,
5339,SCD,Not specific,Monolith,Phenolic resin,,Carbonized,I,,Ca,cp,ow,Resorcinol + formaldehyde in acetonitrile + HCl solution,Chemical (polymerization),Acetone,SCD,"Post-calsination at 240 °C in Air, 800 °C in Ar",,0.302,83.40%,760,14.5,2.76,,Mesoporous (nanoparticulate),,,,,
5340,SCD,Not specific,Monolith,Phenolic resin,,Carbonized,I,,Ca,cp,ow,Resorcinol + formaldehyde in acetonitrile + HCl solution,Chemical (polymerization),Acetone,SCD,"Post-calsination at 600 °C in Ar, 1000 °C in CO2",,0.162,93.00%,1970,11.7,5.74,,Mesoporous (nanoparticulate),,,,,
5341,SCD,Not specific,Monolith,Phenolic resin,,Carbonized,I,,Ca,cp,ow,Resorcinol + formaldehyde in acetonitrile + HCl solution,Chemical (polymerization),Acetone,SCD,"Post-calsination at 240 °C in Air, 600 °C in Ar, 1000 °C in CO2",,0.202,91.20%,1582,11.4,4.52,,Mesoporous (nanoparticulate),,,,,
5342,SCD,Not specific,Monolith,Phenolic resin,,Carbonized,I,,Ca,cp,ow,Resorcinol + formaldehyde in acetonitrile + HCl solution,Chemical (polymerization),Acetone,SCD,"Post-calsination at 700 °C in Ar, 1000 °C in CO2",,0.137,94.00%,2334,11.8,6.86,,Mesoporous (nanoparticulate),,,,,
5343,SCD,Not specific,Monolith,Phenolic resin,,Carbonized,I,,Ca,cp,ow,Resorcinol + formaldehyde in acetonitrile + HCl solution,Chemical (polymerization),Acetone,SCD,"Post-calsination at 240 °C in Air, 700 °C in Ar, 1000 °C in CO2",,0.198,91.40%,2341,7.89,4.62,,Mesoporous (nanoparticulate),,,,,
5344,SCD,Not specific,Monolith,Phenolic resin,,Carbonized,I,,Ca,cp,ow,Resorcinol + formaldehyde in acetonitrile + HCl solution,Chemical (polymerization),Acetone,SCD,"Post-calsination at 800 °C in Ar, 1000 °C in CO2",,0.145,93.20%,2355,10.9,6.43,,Mesoporous (nanoparticulate),,,,,
5345,SCD,Not specific,Monolith,Phenolic resin,,,I,,,cp,ow,Resorcinol + formaldehyde in acetonitrile + HCl solution,Chemical (polymerization),Acetone,SCD,"Post-calsination at 240 °C in Air, 800 °C in Ar, 1000 °C in CO2",,0.166,91.80%,2484,8.91,5.53,,Mesoporous (nanoparticulate),,,,,
5346,SCD,Not specific,Monolith,Phenolic resin,,,I,,,cp,ow,"Phenol + terephthalaldehyde in 1,4-dioxane + HCl solution",Chemical (polymerization),Acetone,SCD,,,0.454,63.90%,199,28.3,1.41,,Mesoporous (nanoparticulate),,,,,
5347,SCD,Not specific,Monolith,Phenolic resin,,,I,,,cp,ow,"Phenol + terephthalaldehyde in 1,4-dioxane + HCl solution",Chemical (polymerization),Acetone,SCD,Post-calsination at 240 °C in Ar,,0.479,62.20%,221,23.5,1.3,,Mesoporous (nanoparticulate),,,,,
5348,SCD,Not specific,Monolith,Phenolic resin,,Carbonized,I,,Ca,cp,ow,"Phenol + terephthalaldehyde in 1,4-dioxane + HCl solution",Chemical (polymerization),Acetone,SCD,Post-calsination at 240 °C in Air,,0.652,56.70%,142,24.5,0.87,,Mesoporous (nanoparticulate),,,,,
5349,SCD,Not specific,Monolith,Phenolic resin,,Carbonized,I,,Ca,cp,ow,"Phenol + terephthalaldehyde in 1,4-dioxane + HCl solution",Chemical (polymerization),Acetone,SCD,Post-calsination at 300 °C in Ar,,0.485,61.90%,226,22.6,1.28,,Mesoporous (nanoparticulate),,,,,
5350,SCD,Not specific,Monolith,Phenolic resin,,Carbonized,I,,Ca,cp,ow,"Phenol + terephthalaldehyde in 1,4-dioxane + HCl solution",Chemical (polymerization),Acetone,SCD,"Post-calsination at 240 °C in Air, 300 °C in Ar",,0.658,55.70%,153,22.1,0.85,,Mesoporous (nanoparticulate),,,,,
5351,SCD,Not specific,Monolith,Phenolic resin,,Carbonized,I,,Ca,cp,ow,"Phenol + terephthalaldehyde in 1,4-dioxane + HCl solution",Chemical (polymerization),Acetone,SCD,Post-calsination at 400 °C in Ar,,0.473,62.60%,262,20.2,1.32,,Mesoporous (nanoparticulate),,,,,
5352,SCD,Not specific,Monolith,Phenolic resin,,Carbonized,I,,Ca,cp,ow,"Phenol + terephthalaldehyde in 1,4-dioxane + HCl solution",Chemical (polymerization),Acetone,SCD,"Post-calsination at 240 °C in Air, 400 °C in Ar",,0.653,54.60%,333,10,0.84,,Mesoporous (nanoparticulate),,,,,
5353,SCD,Not specific,Monolith,Phenolic resin,,Carbonized,I,,Ca,cp,ow,"Phenol + terephthalaldehyde in 1,4-dioxane + HCl solution",Chemical (polymerization),Acetone,SCD,Post-calsination at 500 °C in Ar,,0.501,60.40%,511,9.44,1.21,,Mesoporous (nanoparticulate),,,,,
5354,SCD,Not specific,Monolith,Phenolic resin,,Carbonized,I,,Ca,cp,ow,"Phenol + terephthalaldehyde in 1,4-dioxane + HCl solution",Chemical (polymerization),Acetone,SCD,"Post-calsination at 240 °C in Air, 500 °C in Ar",,0.596,57.70%,580,6.67,0.97,,Mesoporous (nanoparticulate),,,,,
5355,SCD,Not specific,Monolith,Phenolic resin,,Carbonized,I,,Ca,cp,ow,"Phenol + terephthalaldehyde in 1,4-dioxane + HCl solution",Chemical (polymerization),Acetone,SCD,Post-calsination at 600 °C in Ar,,0.541,62.10%,620,7.41,1.15,,Mesoporous (nanoparticulate),,,,,
5356,SCD,Not specific,Monolith,Phenolic resin,,Carbonized,I,,Ca,cp,ow,"Phenol + terephthalaldehyde in 1,4-dioxane + HCl solution",Chemical (polymerization),Acetone,SCD,"Post-calsination at 240 °C in Air, 600 °C in Ar",,0.577,60.50%,609,6.89,1.05,,Mesoporous (nanoparticulate),,,,,
5357,SCD,Not specific,Monolith,Phenolic resin,,Carbonized,I,,Ca,cp,ow,"Phenol + terephthalaldehyde in 1,4-dioxane + HCl solution",Chemical (polymerization),Acetone,SCD,Post-calsination at 700 °C in Ar,,0.594,65.50%,529,8.34,1.1,,Mesoporous (nanoparticulate),,,,,
5358,SCD,Not specific,Monolith,Phenolic resin,,Carbonized,I,,Ca,cp,ow,"Phenol + terephthalaldehyde in 1,4-dioxane + HCl solution",Chemical (polymerization),Acetone,SCD,"Post-calsination at 240 °C in Air, 700 °C in Ar",,0.627,63.70%,657,6.18,1.02,,Mesoporous (nanoparticulate),,,,,
5359,SCD,Not specific,Monolith,Phenolic resin,,Carbonized,I,,Ca,cp,ow,"Phenol + terephthalaldehyde in 1,4-dioxane + HCl solution",Chemical (polymerization),Acetone,SCD,Post-calsination at 800 °C in Ar,,0.618,68.50%,569,7.79,1.11,,Mesoporous (nanoparticulate),,,,,
5360,SCD,Not specific,Monolith,Phenolic resin,,Carbonized,I,,Ca,cp,ow,"Phenol + terephthalaldehyde in 1,4-dioxane + HCl solution",Chemical (polymerization),Acetone,SCD,"Post-calsination at 240 °C in Air, 800 °C in Ar",,0.64,66.50%,519,8.01,1.04,,Mesoporous (nanoparticulate),,,,,
5361,SCD,Not specific,Monolith,Phenolic resin,,Carbonized,I,,Ca,cp,ow,"Phenol + terephthalaldehyde in 1,4-dioxane + HCl solution",Chemical (polymerization),Acetone,SCD,"Post-calsination at 600 °C in Ar, 1000 °C in CO2",,0.516,75.30%,1488,3.92,1.46,,Mesoporous (nanoparticulate),,,,,
5362,SCD,Not specific,Monolith,Phenolic resin,,Carbonized,I,,Ca,cp,ow,"Phenol + terephthalaldehyde in 1,4-dioxane + HCl solution",Chemical (polymerization),Acetone,SCD,"Post-calsination at 240 °C in Air, 600 °C in Ar, 1000 °C in CO2",,0.523,72.40%,1488,3.72,1.38,,Mesoporous (nanoparticulate),,,,,
5363,SCD,Not specific,Monolith,Phenolic resin,,Carbonized,I,,Ca,cp,ow,"Phenol + terephthalaldehyde in 1,4-dioxane + HCl solution",Chemical (polymerization),Acetone,SCD,"Post-calsination at 700 °C in Ar, 1000 °C in CO2",,0.471,74.80%,1134,5.6,1.59,,Mesoporous (nanoparticulate),,,,,
5364,SCD,Not specific,Monolith,Phenolic resin,,Carbonized,I,,Ca,cp,ow,"Phenol + terephthalaldehyde in 1,4-dioxane + HCl solution",Chemical (polymerization),Acetone,SCD,"Post-calsination at 240 °C in Air, 700 °C in Ar, 1000 °C in CO2",,0.517,73.40%,1408,4.03,1.42,,Mesoporous (nanoparticulate),,,,,
5365,SCD,Not specific,Monolith,Phenolic resin,,Carbonized,I,,Ca,cp,ow,"Phenol + terephthalaldehyde in 1,4-dioxane + HCl solution",Chemical (polymerization),Acetone,SCD,"Post-calsination at 800 °C in Ar, 1000 °C in CO2",,0.544,73.70%,1701,3.19,1.36,,Mesoporous (nanoparticulate),,,,,
5366,SCD,Not specific,Monolith,Phenolic resin,,Carbonized,I,,Ca,cp,ow,"Phenol + terephthalaldehyde in 1,4-dioxane + HCl solution",Chemical (polymerization),Acetone,SCD,"Post-calsination at 240 °C in Air, 800 °C in Ar, 1000 °C in CO2",,0.544,74.40%,1483,3.69,1.37,,Mesoporous (nanoparticulate),,,,,
5367,SCD,Not specific,Monolith,Polyimide,,,G,,,cp,ow,"4,4-Oxydianiline (n = 20, polymer 5 wt%) in N-Methyl pyrrolidinone + 3,3',4,4'-biphenyltetracarboxylic dianhydride + Desumdur N3300A + TEA-acetic acid",Chemical (polymerization),Acetone,SCD,,,0.087,94%,428,,,4.2,Mesoporous (nanoparticulate),,,,,
5368,SCD,Not specific,Monolith,Polyimide,,,G,,,cp,ow,"2,2'-Dimethylbenzidine (n = 20, polymer 5 wt%) in N-Methyl pyrrolidinone + 3,3',4,4'-biphenyltetracarboxylic dianhydride + Desumdur N3300A + TEA-acetic acid",Chemical (polymerization),Acetone,SCD,,,0.068,95%,552,,,,Mesoporous (nanoparticulate),,,,,
5369,SCD,Not specific,Monolith,Polyimide,,,G,,,cp,ow,"2,2'-Dimethylbenzidine (n = 30, 50%) + 4,4-oxydianiline (polymer 7.5 wt%) in N-Methyl pyrrolidinone + 3,3',4,4'-biphenyltetracarboxylic dianhydride + Desumdur N3300A + TEA-acetic acid",Chemical (polymerization),Acetone,SCD,,,0.101,93%,452,,,33.1,Mesoporous (nanoparticulate),,,,,
5370,SCD,Not specific,Monolith,Polyimide,,,G,,,cp,ow,"2,2'-Dimethylbenzidine (n = 40, polymer 10 wt%) in N-Methyl pyrrolidinone + 3,3',4,4'-biphenyltetracarboxylic dianhydride + Desumdur N3300A + TEA-acetic acid",Chemical (polymerization),Acetone,SCD,,,0.141,90%,499,,,228,Mesoporous (nanoparticulate),,,,,
5371,SCD,Not specific,Monolith,Polyimide,,,G,,,cp,ow,"4,4-Oxydianiline (n = 20, polymer 10 wt%) in N-Methyl pyrrolidinone + 3,3',4,4'-biphenyltetracarboxylic dianhydride + Desumdur N3300A + TEA-acetic acid",Chemical (polymerization),Acetone,SCD,,,0.139,91%,430,,,44.6,Mesoporous (nanoparticulate),,,,,
5372,SCD,Not specific,Monolith,Polyimide,,,G,,,cp,ow,"2,2'-Dimethylbenzidine (n = 40, 50%) + 4,4-oxydianiline (polymer 7.5 wt%) in N-Methyl pyrrolidinone + 3,3',4,4'-biphenyltetracarboxylic dianhydride + Desumdur N3300A + TEA-acetic acid",Chemical (polymerization),Acetone,SCD,,,0.1,93%,453,,,18.2,Mesoporous (nanoparticulate),,,,,
5373,SCD,Not specific,Monolith,Polyimide,,,G,,,cp,ow,"4,4-Oxydianiline (n = 40, polymer 10 wt%) in N-Methyl pyrrolidinone + 3,3',4,4'-biphenyltetracarboxylic dianhydride + Desumdur N3300A + TEA-acetic acid",Chemical (polymerization),Acetone,SCD,,,0.167,89%,350,,,36.9,Mesoporous (nanoparticulate),,,,,
5374,SCD,Not specific,Monolith,Polyimide,,,G,,,cp,ow,"2,2'-Dimethylbenzidine (n = 30, 50%) + 4,4-oxydianiline (polymer 7.5 wt%) in N-Methyl pyrrolidinone + 3,3',4,4'-biphenyltetracarboxylic dianhydride + Desumdur N3300A + TEA-acetic acid",Chemical (polymerization),Acetone,SCD,,,0.198,93%,471,,,19.4,Mesoporous (nanoparticulate),,,,,
5375,SCD,Not specific,Monolith,Polyimide,,,G,,,cp,ow,"4,4-Oxydianiline (n = 40, polymer 5 wt%) in N-Methyl pyrrolidinone + 3,3',4,4'-biphenyltetracarboxylic dianhydride + Desumdur N3300A + TEA-acetic acid",Chemical (polymerization),Acetone,SCD,,,0.084,94%,389,,,3.8,Mesoporous (nanoparticulate),,,,,
5376,SCD,Not specific,Monolith,Polyimide,,,G,,,cp,ow,"2,2'-Dimethylbenzidine (n = 30, 50%) + 4,4-oxydianiline (polymer 7.5 wt%) in N-Methyl pyrrolidinone + 3,3',4,4'-biphenyltetracarboxylic dianhydride + Desumdur N3300A + TEA-acetic acid",Chemical (polymerization),Acetone,SCD,,,0.098,93%,435,,,25.9,Mesoporous (nanoparticulate),,,,,
5377,SCD,Not specific,Monolith,Polyimide,,,G,,,cp,ow,"2,2'-Dimethylbenzidine (n = 30, 50%) + 4,4-oxydianiline (polymer 7.5 wt%) in N-Methyl pyrrolidinone + 3,3',4,4'-biphenyltetracarboxylic dianhydride + Desumdur N3300A + TEA-acetic acid",Chemical (polymerization),Acetone,SCD,,,0.099,93%,440,,,14.8,Mesoporous (nanoparticulate),,,,,
5378,SCD,Not specific,Monolith,Polyimide,,,G,,,cp,ow,"2,2'-Dimethylbenzidine (n = 20, polymer 10 wt%) in N-Methyl pyrrolidinone + 3,3',4,4'-biphenyltetracarboxylic dianhydride + Desumdur N3300A + TEA-acetic acid",Chemical (polymerization),Acetone,SCD,,,0.124,91%,517,,,109.1,Mesoporous (nanoparticulate),,,,,
5379,SCD,Not specific,Monolith,Polyimide,,,G,,,cp,ow,"2,2'-Dimethylbenzidine (n = 20, 50%) + 4,4-oxydianiline (polymer 7.5 wt%) in N-Methyl pyrrolidinone + 3,3',4,4'-biphenyltetracarboxylic dianhydride + Desumdur N3300A + TEA-acetic acid",Chemical (polymerization),Acetone,SCD,,,0.089,94%,519,,,28.2,Mesoporous (nanoparticulate),,,,,
5380,SCD,Not specific,Monolith,Polyimide,,,G,,,cp,ow,"2,2'-Dimethylbenzidine (n = 30, 50%) + 4,4-oxydianiline (polymer 7.5 wt%) in N-Methyl pyrrolidinone + 3,3',4,4'-biphenyltetracarboxylic dianhydride + Desumdur N3300A + TEA-acetic acid",Chemical (polymerization),Acetone,SCD,,,0.094,93%,473,,,15.5,Mesoporous (nanoparticulate),,,,,
5381,SCD,Not specific,Monolith,Polyimide,,,G,,,cp,ow,"2,2'-Dimethylbenzidine (n = 30, 50%) + 4,4-oxydianiline (polymer 5 wt%) in N-Methyl pyrrolidinone + 3,3',4,4'-biphenyltetracarboxylic dianhydride + Desumdur N3300A + TEA-acetic acid",Chemical (polymerization),Acetone,SCD,,,0.07,95%,471,,,5.4,Mesoporous (nanoparticulate),,,,,
5382,SCD,Not specific,Monolith,Polyimide,,,G,,,cp,ow,"2,2'-Dimethylbenzidine (n = 30, 50%) + 4,4-oxydianiline (polymer 7.5 wt%) in N-Methyl pyrrolidinone + 3,3',4,4'-biphenyltetracarboxylic dianhydride + Desumdur N3300A + TEA-acetic acid",Chemical (polymerization),Acetone,SCD,,,0.097,93%,458,,,20.6,Mesoporous (nanoparticulate),,,,,
5383,SCD,Not specific,Monolith,Polyimide,,,G,,,cp,ow,"4,4-Oxydianiline (n = 30, polymer 7.5 wt%) in N-Methyl pyrrolidinone + 3,3',4,4'-biphenyltetracarboxylic dianhydride + Desumdur N3300A + TEA-acetic acid",Chemical (polymerization),Acetone,SCD,,,0.132,91%,429,,,14.6,Mesoporous (nanoparticulate),,,,,
5384,SCD,Not specific,Monolith,Polyimide,,,G,,,cp,ow,"2,2'-Dimethylbenzidine (n = 30, 50%) + 4,4-oxydianiline (polymer 10 wt%) in N-Methyl pyrrolidinone + 3,3',4,4'-biphenyltetracarboxylic dianhydride + Desumdur N3300A + TEA-acetic acid",Chemical (polymerization),Acetone,SCD,,,0.123,92%,451,,,23.9,Mesoporous (nanoparticulate),,,,,
5385,SCD,Not specific,Monolith,Polyimide,,,G,,,cp,ow,"2,2'-Dimethylbenzidine (n = 40, polymer 5 wt%) in N-Methyl pyrrolidinone + 3,3',4,4'-biphenyltetracarboxylic dianhydride + Desumdur N3300A + TEA-acetic acid",Chemical (polymerization),Acetone,SCD,,,0.074,95%,579,,,22.6,Mesoporous (nanoparticulate),,,,,
5386,SCD,Not specific,Monolith,Polyimide,,,G,,,cp,ow,"2,2'-Dimethylbenzidine (n = 30, polymer 7.5 wt%) in N-Methyl pyrrolidinone + 3,3',4,4'-biphenyltetracarboxylic dianhydride + Desumdur N3300A + TEA-acetic acid",Chemical (polymerization),Acetone,SCD,,,0.106,92%,559,,,65.4,Mesoporous (nanoparticulate),,,,,
5387,SCD,Not specific,Monolith,Polyimide,,,G,,,cp,ow,"Biphenyl-3,3,'4,4'-tetracarboxylic dianhydride (n = 30, polymer 7.0%) + 4,4-oxydianiline + 9,9'-bis(4-aminophenyl)fluorene (50%) in N-methylpyrrolidone + TEA-acetic acid + 1,3,5-benzenetricarbonyl Cl",Chemical (polymerization),Acetone,SCD,,,0.0884,93.70%,402,,,7.6,Mesoporous (nanoparticulate),,,,,
5388,SCD,Not specific,Monolith,Polyimide,,,G,,,cp,ow,"Biphenyl-3,3,'4,4'-tetracarboxylic dianhydride (n = 30, polymer 10%) + 4,4-oxydianiline + 9,9'-bis(4-aminophenyl)fluorene (50%) in N-methylpyrrolidone + TEA-acetic acid + 1,3,5-benzenetricarbonyl Cl",Chemical (polymerization),Acetone,SCD,,,0.128,91.00%,479,,,12.9,Mesoporous (nanoparticulate),,,,,
5389,SCD,Not specific,Monolith,Polyimide,,,G,,,cp,ow,"Biphenyl-3,3,'4,4'-tetracarboxylic dianhydride (n = 30, polymer 7.0%) + 4,4-oxydianiline + 9,9'-bis(4-aminophenyl)fluorene (25%) in N-methylpyrrolidone + TEA-acetic acid + 1,3,5-benzenetricarbonyl Cl",Chemical (polymerization),Acetone,SCD,,,0.0986,95.30%,476,,,7.7,Mesoporous (nanoparticulate),,,,,
5390,SCD,Not specific,Monolith,Polyimide,,,G,,,cp,ow,"Biphenyl-3,3,'4,4'-tetracarboxylic dianhydride (n = 30, polymer 8.5%) + 4,4-oxydianiline + 9,9'-bis(4-aminophenyl)fluorene (50%) in N-methylpyrrolidone + TEA-acetic acid + 1,3,5-benzenetricarbonyl Cl",Chemical (polymerization),Acetone,SCD,,,0.0862,94.10%,442,,,7.8,Mesoporous (nanoparticulate),,,,,
5391,SCD,Not specific,Monolith,Polyimide,,,G,,,cp,ow,"Biphenyl-3,3,'4,4'-tetracarboxylic dianhydride (n = 30, polymer 8.5%) + 4,4-oxydianiline + 9,9'-bis(4-aminophenyl)fluorene (25%) in N-methylpyrrolidone + TEA-acetic acid + 1,3,5-benzenetricarbonyl Cl",Chemical (polymerization),Acetone,SCD,,,0.111,92.40%,465,,,9.6,Mesoporous (nanoparticulate),,,,,
5392,SCD,Not specific,Monolith,Polyimide,,,G,,,cp,ow,"Biphenyl-3,3,'4,4'-tetracarboxylic dianhydride (n = 20, polymer 10%) + 4,4-oxydianiline + 9,9'-bis(4-aminophenyl)fluorene (50%) in N-methylpyrrolidone + TEA-acetic acid + 1,3,5-benzenetricarbonyl Cl",Chemical (polymerization),Acetone,SCD,,,0.134,90.60%,427,,,19.2,Mesoporous (nanoparticulate),,,,,
5393,SCD,Not specific,Monolith,Polyimide,,,G,,,cp,ow,"Biphenyl-3,3,'4,4'-tetracarboxylic dianhydride (n = 30, polymer 10%) + 4,4-oxydianiline + 9,9'-bis(4-aminophenyl)fluorene (25%) in N-methylpyrrolidone + TEA-acetic acid + 1,3,5-benzenetricarbonyl Cl",Chemical (polymerization),Acetone,SCD,,,0.177,89.20%,395,,,30.1,Mesoporous (nanoparticulate),,,,,
5394,SCD,Not specific,Monolith,Polyimide,,,G,,,cp,ow,"Biphenyl-3,3,'4,4'-tetracarboxylic dianhydride (n = 40, polymer 10%) + 4,4-oxydianiline in N-methylpyrrolidone + TEA-acetic acid + 1,3,5-benzenetricarbonyl Cl",Chemical (polymerization),Acetone,SCD,,,0.163,90.10%,376,,,26.3,Mesoporous (nanoparticulate),,,,,
5395,SCD,Not specific,Monolith,Polyimide,,,G,,,cp,ow,"Biphenyl-3,3,'4,4'-tetracarboxylic dianhydride (n = 30, polymer 8.5%) + 4,4-oxydianiline + 9,9'-bis(4-aminophenyl)fluorene (25%) in N-methylpyrrolidone + TEA-acetic acid + 1,3,5-benzenetricarbonyl Cl",Chemical (polymerization),Acetone,SCD,,,0.115,93.50%,464,,,12.6,Mesoporous (nanoparticulate),,,,,
5396,SCD,Not specific,Monolith,Polyimide,,,G,,,cp,ow,"Biphenyl-3,3,'4,4'-tetracarboxylic dianhydride (n = 20, polymer 7.0%) + 4,4-oxydianiline + 9,9'-bis(4-aminophenyl)fluorene (50%) in N-methylpyrrolidone + TEA-acetic acid + 1,3,5-benzenetricarbonyl Cl",Chemical (polymerization),Acetone,SCD,,,0.0541,96.40%,464,,,,Mesoporous (nanoparticulate),,,,,
5397,SCD,Not specific,Monolith,Polyimide,,,G,,,cp,ow,"Biphenyl-3,3,'4,4'-tetracarboxylic dianhydride (n = 30, polymer 8.5%) + 4,4-oxydianiline in N-methylpyrrolidone + TEA-acetic acid + 1,3,5-benzenetricarbonyl Cl",Chemical (polymerization),Acetone,SCD,,,0.157,90.60%,391,,,22.2,Mesoporous (nanoparticulate),,,,,
5398,SCD,Not specific,Monolith,Polyimide,,,G,,,cp,ow,"Biphenyl-3,3,'4,4'-tetracarboxylic dianhydride (n = 20, polymer 8.5%) + 4,4-oxydianiline + 9,9'-bis(4-aminophenyl)fluorene (25%) in N-methylpyrrolidone + TEA-acetic acid + 1,3,5-benzenetricarbonyl Cl",Chemical (polymerization),Acetone,SCD,,,0.106,93.90%,477,,,9.2,Mesoporous (nanoparticulate),,,,,
5399,SCD,Not specific,Monolith,Polyimide,,,G,,,cp,ow,"Biphenyl-3,3,'4,4'-tetracarboxylic dianhydride (n = 20, polymer 7.0%) + 4,4-oxydianiline in N-methylpyrrolidone + TEA-acetic acid + 1,3,5-benzenetricarbonyl Cl",Chemical (polymerization),Acetone,SCD,,,0.111,94.40%,431,,,10.4,Mesoporous (nanoparticulate),,,,,
5400,SCD,Not specific,Monolith,Polyimide,,,G,,,cp,ow,"Biphenyl-3,3,'4,4'-tetracarboxylic dianhydride (n = 40, polymer 7.0%) + 4,4-oxydianiline in N-methylpyrrolidone + TEA-acetic acid + 1,3,5-benzenetricarbonyl Cl",Chemical (polymerization),Acetone,SCD,,,0.141,92.00%,360,,,14.1,Mesoporous (nanoparticulate),,,,,
5401,SCD,Not specific,Monolith,Polyimide,,,G,,,cp,ow,"Biphenyl-3,3,'4,4'-tetracarboxylic dianhydride (n = 40, polymer 7.0%) + 4,4-oxydianiline + 9,9'-bis(4-aminophenyl)fluorene (50%) in N-methylpyrrolidone + TEA-acetic acid + 1,3,5-benzenetricarbonyl Cl",Chemical (polymerization),Acetone,SCD,,,0.0629,96.40%,439,,,,Mesoporous (nanoparticulate),,,,,
5402,SCD,Not specific,Monolith,Polyimide,,,G,,,cp,ow,"Biphenyl-3,3,'4,4'-tetracarboxylic dianhydride (n = 40, polymer 8.5%) + 4,4-oxydianiline + 9,9'-bis(4-aminophenyl)fluorene (25%) in N-methylpyrrolidone + TEA-acetic acid + 1,3,5-benzenetricarbonyl Cl",Chemical (polymerization),Acetone,SCD,,,0.126,92.90%,457,,,12.8,Mesoporous (nanoparticulate),,,,,
5403,SCD,Not specific,Monolith,Polyimide,,,G,,,cp,ow,"Biphenyl-3,3,'4,4'-tetracarboxylic dianhydride (n = 30, polymer 8.5%) + 4,4-oxydianiline + 9,9'-bis(4-aminophenyl)fluorene (25%) in N-methylpyrrolidone + TEA-acetic acid + 1,3,5-benzenetricarbonyl Cl",Chemical (polymerization),Acetone,SCD,,,0.132,92.50%,449,,,13.2,Mesoporous (nanoparticulate),,,,,
5404,SCD,Not specific,Monolith,Polyimide,,,G,,,cp,ow,"Biphenyl3,3,'4,4'-tetracarboxylic dianhydride (n = 40, polymer 10%) + 4,4-oxydianiline + 9,9'-bis(4-aminophenyl)fluorene (50%) in N-methylpyrrolidone + TEA-acetic acid + 1,3,5-benzenetricarbonyl Cl",Chemical (polymerization),Acetone,SCD,,,0.134,91.50%,414,,,19.9,Mesoporous (nanoparticulate),,,,,
5405,SCD,Not specific,Monolith,Polyimide,,,G,,,cp,ow,"Biphenyl-3,3,'4,4'-tetracarboxylic dianhydride (n = 20, polymer 10%) + 4,4-oxydianiline in N-methylpyrrolidone + TEA-acetic acid + 1,3,5-benzenetricarbonyl Cl",Chemical (polymerization),Acetone,SCD,,,0.161,90.50%,404,,,28.5,Mesoporous (nanoparticulate),,,,,
5406,SCD,Not specific,Monolith,Polyimide,,,G,,,cp,ow,"Biphenyl-3,3,'4,4'-tetracarboxylic dianhydride (n = 30, polymer 8.5%) + 4,4-oxydianiline + 9,9'-bis(4-aminophenyl)fluorene (25%) in N-methylpyrrolidone + TEA-acetic acid + 1,3,5-benzenetricarbonyl Cl",Chemical (polymerization),Acetone,SCD,,,0.118,91.80%,464,,,10.7,Mesoporous (nanoparticulate),,,,,
5407,SCD,Thermal insulation,Monolith,Polyimide,,POSS crosslinkers,G,,Si,cp,al,"3,3',4,4'-Biphenyltetracarboxylic dianhydride + 4,4'-oxydianiline in N-methylpyrrolidone + 1,3,5-triaminophenoxybenzene + pyridine-acetic acid",Chemical (polymerization),Ethanol,SCD,,,0.12,90%,323,17.8,,15.32,Mesoporous (nanoparticulate),,,,,
5408,SCD,Thermal insulation,Monolith,Polyimide,,POSS crosslinkers,G,,Si,cp,al,"3,3',4,4'-Biphenyltetracarboxylic dianhydride + 4,4'-oxydianiline in N-methylpyrrolidone + octaphenyl silsesquioxane + pyridine-acetic acid",Chemical (polymerization),Ethanol,SCD,,,0.12,91%,230,34.7,,21.51,Mesoporous (nanoparticulate),,,,,
5409,SCD,Thermal insulation,Monolith,Polyimide,,POSS crosslinkers,G,,Si,cp,al,"3,3',4,4'-Biphenyltetracarboxylic dianhydride + 4,4'-oxydianiline in N-methylpyrrolidone + cyclic-ladder poly(phenyl) silsesquioxane + pyridine-acetic acid",Chemical (polymerization),Ethanol,SCD,,,0.12,90%,340,23.3,,43.18,Mesoporous (nanoparticulate),,,,,
5410,SCD,Not specific,Monolith,Chitosan,,,A,,,pp,ow,Chitosan ionic liquid solution (EMIMAc) + ethanol,Physical (antisolvent),Acetone,SCD,,,,,358,31,0.0733,,Mesoporous (nanoparticulate),,,,,
5411,SCD,Not specific,Monolith,Chitosan,,,A,,,pp,ow,Chitosan ionic liquid solution (BMIMAc) + ethanol,Physical (antisolvent),Acetone,SCD,,,,,478,46,0.236,,Mesoporous (nanoparticulate),,,,,
5412,SCD,Adsorbent,Monolith,Cellulose nanofibers,,,K,,,pp,al,Cellulose nanocrystal suspension (sonification) + CaCl2 solution,Physical (aggregation)?,Ethanol,SCD,,,,,315,91.2,0.535,,Mesoporous (nanofibrous),,,,,
5413,SCD,Adsorbent,Monolith,Cellulose nanofibers,,3-Aminopropylmethyldimethoxysilane modification,K,,Si,pp,al,Cellulose nanocrystal suspension + N-(2-aminoethyl)-3-aminopropylmethyldimethoxysilane (sonification) + CaCl2 solution,Physical (aggregation)?,Ethanol,SCD,,,,,287,107.1,0.472,,Mesoporous (nanofibrous),,,,,
5414,SCD,Not specific,Microbeads,Chitosan,,,A,,,pc,al,Chitosan solution + tripolyphosphate solution,Physical (phosphate),Ethanol,SCD,,,,,11,,,,Mesoporous (nanoparticulate),,,,,
5415,FD,Not specific,Microbeads,Chitosan,,,A,,,pc,wa,Chitosan solution + tripolyphosphate solution,Physical (phosphate),Water,FD,,,,,2,,,,Macroporous (flakes),,,,,
5416,FD,Scaffold,Monolith,Chitosan,,,A,,,ng,wa,Chitosan (from b-chitin) solution (frozen),No gelation,Water,FD (-80 °C),Post-immersion into NaOH-ethanol solution,"Physical (antisolvent, pH)",,69.70%,,,,1,Macroporous (cellular),,,,,
5417,FD,Scaffold,Monolith,Chitosan,,,A,,,ng,wa,Chitosan (from b-chitin) solution (frozen),No gelation,Water,FD (-196 °C),Post-immersion into NaOH-ethanol solution,"Physical (antisolvent, pH)",,76.80%,,,,8,Macroporous (cellular),,,,,
5418,FD,Scaffold,Monolith,Chitosan,,,A,,,ng,wa,Chitosan solution (frozen),No gelation,Water,FD (-80 °C),Post-immersion into NaOH-ethanol solution,"Physical (antisolvent, pH)",,62.40%,,,,1,Macroporous (cellular),,,,,
5419,FD,Scaffold,Monolith,Chitosan,,,A,,,ng,wa,Chitosan solution (frozen),No gelation,Water,FD (-196 °C),Post-immersion into NaOH-ethanol solution,"Physical (antisolvent, pH)",,71%,,,,2,Macroporous (cellular),,,,,
5420,FD,DDS,Microbeads,Chitosan,,Drug loading,A,,Lo,pc,wa,Chitosan solution + drug + tripolyphosphate solution (frozen),Physical (phosphate),Water,FD,,,,,,,,,Microparticles,,,,,
5421,SCD,DDS,Microbeads,Chitin,,Drug loading,B,,Lo,pp,al,Chitin-C2min OAc solution + polypropyrene glycol 2000,Physical (antisolvent),Ethanol,SCD,,,0.184,87%,,,,,Mesoporous (nanofibrous),,,,,
5422,FD,Scaffold,Monolith,Chitin,"Poly(1,8-octanediol citrate)",,B,F,,ng,wa,"Chitin nanocrystal (15%) suspension + poly(1,8-octanediol citrate) solution (frozen)",No gelation,Water,FD,,,,79%,,,,0.05,Macroporous (cellular),,,,,
5423,FD,Scaffold,Monolith,Chitin,"Poly(1,8-octanediol citrate)",,B,F,,ng,wa,"Chitin nanocrystal (20%) suspension + poly(1,8-octanediol citrate) solution (frozen)",No gelation,Water,FD,,,,79%,,,,0.075,Macroporous (cellular),,,,,
5424,FD,Scaffold,Monolith,Chitin,"Poly(1,8-octanediol citrate)",,B,F,,ng,wa,"Chitin nanocrystal (25%) suspension + poly(1,8-octanediol citrate) solution (frozen)",No gelation,Water,FD,,,,79%,,,,0.075,Macroporous (cellular),,,,,
5425,FD,Scaffold,Monolith,Chitin,"Poly(1,8-octanediol citrate)",,B,F,,ng,wa,"Chitin nanocrystal (30%) suspension + poly(1,8-octanediol citrate) solution (frozen)",No gelation,Water,FD,,,,78%,,,,0.15,Macroporous (cellular),,,,,
5426,FD,Scaffold,Monolith,Chitin,"Poly(1,8-octanediol citrate)",,B,F,,ng,wa,"Chitin nanocrystal (35%) suspension + poly(1,8-octanediol citrate) solution (frozen)",No gelation,Water,FD,,,,80%,,,,0.4,Macroporous (cellular),,,,,
5427,FD,Scaffold,Monolith,Chitin,"Poly(1,8-octanediol citrate)",,B,F,,ng,wa,"Chitin nanocrystal (40%) suspension + poly(1,8-octanediol citrate) solution (frozen)",No gelation,Water,FD,,,,79%,,,,,Macroporous (cellular),,,,,
5428,SCD,Adsorbent,Sheet,Chitosan,,,A,,,"cc, pp",al,"Chitosan (2.0 mass%) solution + NaOH solution, post-treatment with glutaraldehyde solution",Chemical (aldehyde) and physical (pH),Ethanol,SCD for SEM,,,,67%,,,,,Mesoporous (nanofibrous),,,,,
5429,SCD,Adsorbent,Sheet,Chitosan,,,A,,,"cc, pp",al,"Chitosan (3.0 mass%) solution + NaOH solution, post-treatment with glutaraldehyde solution",Chemical (aldehyde) and physical (pH),Ethanol,SCD for SEM,,,,66%,,,,,Mesoporous (nanofibrous),,,,,
5430,SCD,Adsorbent,Sheet,Chitosan,,,A,,,"cc, pp",al,"Chitosan (4.0 mass%) solution + NaOH solution, post-treatment with glutaraldehyde solution",Chemical (aldehyde) and physical (pH),Ethanol,SCD for SEM,,,,66.50%,,,,,Mesoporous (nanofibrous),,,,,
5431,SCD,Adsorbent,Sheet,Chitosan,,,A,,,"cc, pp",al,"Chitosan (5.0 mass%) solution + NaOH solution, post-treatment with glutaraldehyde solution",Chemical (aldehyde) and physical (pH),Ethanol,SCD for SEM,,,,65%,,,,,Mesoporous (nanofibrous),,,,,
5432,SCD,Adsorbent,Sheet,Chitosan,,,A,,,"cc, pp",al,"Chitosan (6.0 mass%) solution + NaOH solution, post-treatment with glutaraldehyde solution",Chemical (aldehyde) and physical (pH),Ethanol,SCD for SEM,,,,65%,,,,,Mesoporous (nanofibrous),,,,,
5433,SCD,Adsorbent,Sheet,Chitosan,,,A,,,"cc, pp",al,"Chitosan (7.0 mass%) solution + NaOH solution, post-treatment with glutaraldehyde solution",Chemical (aldehyde) and physical (pH),Ethanol,SCD for SEM,,,,64.80%,,,,,Mesoporous (nanofibrous),,,,,
5434,FD,Adsorbent,Monolith,Chitosan,,,A,,,ng,wa,Chitosan solution (3 g/L) (frozen),No gelation,Water,FD,Post-immersion into NaOH solution,Physical (pH),0.0077,,,,,,Macroporous (cellular and flakes),,,,,
5435,FD,Adsorbent,Monolith,Chitosan,,,A,,,ng,wa,Chitosan solution (5 g/L) (frozen),No gelation,Water,FD,Post-immersion into NaOH solution,Physical (pH),0.0109,,,,,,Macroporous (cellular and flakes),,,,,
5436,FD,Adsorbent,Monolith,Chitosan,,,A,,,ng,wa,Chitosan solution (8 g/L) (frozen),No gelation,Water,FD,Post-immersion into NaOH solution,Physical (pH),0.0147,,,,,,Macroporous (cellular and flakes),,,,,
5437,FD,Adsorbent,Monolith,Chitosan,,,A,,,ng,wa,Chitosan solution (10 g/L) (frozen),No gelation,Water,FD,Post-immersion into NaOH solution,Physical (pH),0.0177,,,,,,Macroporous (cellular and flakes),,,,,
5438,FD,Adsorbent,Monolith,Chitosan,,,A,,,ng,wa,Chitosan solution (20 g/L) (frozen),No gelation,Water,FD,Post-immersion into NaOH solution,Physical (pH),0.0302,,,,,,Macroporous (cellular and flakes),,,,,
5439,FD,Adsorbent,Monolith,Chitosan,,,A,,,ng,wa,Chitosan solution (40 g/L) (frozen),No gelation,Water,FD,Post-immersion into NaOH solution,Physical (pH),0.0598,,,,,,Macroporous (cellular and flakes),,,,,
5440,FD,Adsorbent,Monolith,Chitosan,,,A,,,ng,wa,Chitosan solution (frozen),No gelation,Water,FD,,,,,3,,0.005,,Macroporous (cellular and fibrous),,,,,
5441,FD,Adsorbent,Monolith,Chitosan,,Dodecyl aldehyde modification,A,,Al,ng,wa,Dodecyl aldehyde-modified chitosan solution (frozen),No gelation,Water,FD,,,0.031,,7,,0.009,,Macroporous (cellular and fibrous),,,,,
5442,FD,Not specific,Monolith,Chitosan,,"3-Benzyl-2,5-diketopiperazine-6-acetic acid modification",A,,Al,ng,wa,Diketopiperazine-conjugated chitosan solution + benzene (o in w) (frozen),No gelation,Water,FD,,,,,,,,,Macroporous,,,,,
5443,SCD,Biomedical,Monolith,Esophagus tissue,,,L,,,ng,al,Acellular matrix of esophageal,No gelation,Ethanol,SCD,,,,,,,,,,,,,,
5444,APD,Thermal insulation,Sheet,Phenolic resin,Carbon fiber foam,,I,N,,cp,al,Carbon fiber felt in phenolic resin solution + hexamethylenetetramine + ethylene glycol (phenolic:EG = 1/5),Chemical (polymerization)?,Ethanol,APD,,,0.27,,39,,,,Macroporous (fibrous and particulate),,,,,
5445,APD,Thermal insulation,Sheet,Phenolic resin,Carbon fiber foam,,I,N,,cp,al,Carbon fiber felt in phenolic resin solution + hexamethylenetetramine + ethylene glycol (phenolic:EG = 1/4),Chemical (polymerization)?,Ethanol,APD,,,0.29,,58,,,,Macroporous (fibrous and particulate),,,,,
5446,APD,Thermal insulation,Sheet,Phenolic resin,Carbon fiber foam,,I,N,,cp,al,Carbon fiber felt in phenolic resin solution + hexamethylenetetramine + ethylene glycol (phenolic:EG = 1/3),Chemical (polymerization)?,Ethanol,APD,,,0.32,,62,,,,Macroporous (fibrous and particulate),,,,,
5447,APD,Thermal insulation,Sheet,Phenolic resin,Carbon fiber foam,,I,N,,cp,al,Carbon fiber felt in phenolic resin solution + hexamethylenetetramine + ethylene glycol (phenolic:EG = 1/2),Chemical (polymerization)?,Ethanol,APD,,,0.37,,117,,,,Macroporous (fibrous and particulate),,,,,
5448,FD,Separation,Monolith,PVA,CNT,,E,N,,pp,wa,"PVA (7%) solution + H2SO4 solution + MWCNT suspension (hydrothermal, frozen)",Physical (aggregation)?,Water,FD,,,0.085,93%,,,,,Macroporous (fibrous),,,,,
5449,FD,Separation,Monolith,PVA,CNT,,E,N,,pp,wa,"PVA (6%) solution + H2SO4 solution + MWCNT suspension (hydrothermal, frozen)",Physical (aggregation)?,Water,FD,,,0.055,95%,,,,,Macroporous (fibrous),,,,,
5450,FD,Separation,Monolith,PVA,CNT,,E,N,,pp,wa,"PVA (5%) solution + H2SO4 solution + MWCNT suspension (hydrothermal, frozen)",Physical (aggregation)?,Water,FD,,,0.04,96%,,,,,Macroporous (fibrous),,,,,
5451,FD,Separation,Monolith,PVA,CNT,,E,N,,pp,wa,"PVA (4%) solution + H2SO4 solution + MWCNT suspension (hydrothermal, frozen)",Physical (aggregation)?,Water,FD,,,0.03,97%,,,,,Macroporous (fibrous),,,,,
5452,FD,Separation,Monolith,PVA,CNT,,E,N,,pp,wa,"PVA (3%) solution + H2SO4 solution + MWCNT suspension (hydrothermal, frozen)",Physical (aggregation)?,Water,FD,,,0.025,98%,425,,,,Macroporous (fibrous),,,,,
5453,FD,Shield,Monolith,Cellulose fibers,,Carbonized,K,,Ca,ng,wa,Cellulose fiber suspension (frozen),No gelation,Water,FD,Post-calcination at 600 °C,,0.0202,,,,,,Macroporous (flakes),,,,,
5454,FD,Shield,Monolith,Cellulose fibers,GO,Carbonized,K,N,Ca,ng,wa,GO suspension + cellulose fiber suspension (1:4) (frozen),No gelation,Water,FD,Post-calcination at 600 °C,,0.0063,,,,,,Macroporous (flakes),,,,,
5455,FD,Shield,Monolith,Cellulose fibers,GO,Carbonized,K,N,Ca,ng,wa,GO suspension + cellulose fiber suspension (1:3) (frozen),No gelation,Water,FD,Post-calcination at 600 °C,,0.0053,,,,,,Macroporous (flakes),,,,,
5456,FD,Shield,Monolith,Cellulose fibers,GO,Carbonized,K,N,Ca,ng,wa,GO suspension + cellulose fiber suspension (1:2) (frozen),No gelation,Water,FD,Post-calcination at 600 °C,,0.0047,,,,,,Macroporous (flakes),,,,,
5457,APD,Not specific,Monolith,Phenolic resin,,,I,,,cp,al,Novolac suspension in isopropanol,Chemical (polymerization),Isopropanol?,APD,,,0.213,87.90%,574,,,8.39,Macroporous (particulate),0.08,Steady state,HFM,,
5458,APD,Not specific,Monolith,Phenolic resin,GO,,I,N,,cp,al,Novolac suspension in isopropanol + GO (4%) suspension,Chemical (polymerization),Isopropanol?,APD,,,0.22,82.50%,,,,16.23,Macroporous (particulate),0.09,Steady state,HFM,,
5459,APD,Not specific,Monolith,Phenolic resin,GO,,I,N,,cp,al,Novolac suspension in isopropanol + GO (8%) suspension,Chemical (polymerization),Isopropanol?,APD,,,0.225,82.30%,628,,,17.91,Macroporous (particulate),0.11,Steady state,HFM,,
5460,APD,Not specific,Monolith,Phenolic resin,GO,,I,N,,cp,al,Novolac suspension in isopropanol + GO (12%) suspension,Chemical (polymerization),Isopropanol?,APD,,,0.231,82.10%,,,,19.57,Macroporous (particulate),0.18,Steady state,HFM,,
5461,APD,Not specific,Monolith,Phenolic resin,GO,,I,N,,cp,al,Novolac suspension in isopropanol + GO (15%) suspension,Chemical (polymerization),Isopropanol?,APD,,,0.236,81.90%,666,,,25.37,Macroporous (particulate),0.18,Steady state,HFM,,
5462,FD,Filters,Monolith,Chitosan,,,A,,,ng,wa,Chitosan solution (0.5 wt%) (frozen),No gelation,Water,FD,,,0.007,,,,,0.006,Macroporous (cellular and fibrous),,,,,
5463,FD,Filters,Monolith,Chitosan,Cellulose nanofibers,,A,K,,ng,wa,Chitosan solution (0.5 wt%) + nanofibrillated cellulose suspension (10%) (frozen),No gelation,Water,FD,,,0.007,,,,,0.005,Macroporous (cellular and fibrous),,,,,
5464,FD,Filters,Monolith,Chitosan,Cellulose nanofibers,,A,K,,ng,wa,Chitosan solution (0.5 wt%) + nanofibrillated cellulose suspension (45%) (frozen),No gelation,Water,FD,,,0.006,,,,,0.009,Macroporous (cellular and fibrous),,,,,
5465,FD,Filters,Monolith,Chitosan,Cellulose nanofibers,,A,K,,ng,wa,Chitosan solution (0.5 wt%) + nanofibrillated cellulose suspension (70%) (frozen),No gelation,Water,FD,,,0.006,,,,,0.012,Macroporous (cellular and fibrous),,,,,
5466,FD,Filters,Monolith,Chitosan,Cellulose nanofibers,,A,K,,ng,wa,Chitosan solution (0.5 wt%) + nanofibrillated cellulose suspension (100%) (frozen),No gelation,Water,FD,,,0.006,,,,,0.006,Macroporous (cellular and fibrous),,,,,
5467,FD,Filters,Monolith,Chitosan,,,A,,,ng,wa,Chitosan solution (1.0 wt%) (frozen),No gelation,Water,FD,,,0.015,99.70%,,,,0.029,Macroporous (cellular and fibrous),,,,,
5468,FD,Filters,Monolith,Chitosan,Cellulose nanofibers,,A,K,,ng,wa,Chitosan solution (1.0 wt%) + nanofibrillated cellulose suspension (10%) (frozen),No gelation,Water,FD,,,0.014,99.70%,,,,0.05,Macroporous (cellular and fibrous),,,,,
5469,FD,Filters,Monolith,Chitosan,Cellulose nanofibers,,A,K,,ng,wa,Chitosan solution (1.0 wt%) + nanofibrillated cellulose suspension (45%) (frozen),No gelation,Water,FD,,,0.013,99.70%,,,,0.061,Macroporous (cellular and fibrous),,,,,
5470,FD,Filters,Monolith,Chitosan,Cellulose nanofibers,,A,K,,ng,wa,Chitosan solution (1.0 wt%) + nanofibrillated cellulose suspension (70%) (frozen),No gelation,Water,FD,,,0.012,99.60%,,,,0.058,Macroporous (cellular and fibrous),,,,,
5471,FD,Filters,Monolith,Chitosan,Cellulose nanofibers,,A,K,,ng,wa,Chitosan solution (1.0 wt%) + nanofibrillated cellulose suspension (100%) (frozen),No gelation,Water,FD,,,0.01,99.70%,,,,0.042,Macroporous (cellular and fibrous),,,,,
5472,FD,Capacitors,Monolith,GO,Polyaniline,,N,M,,pp,wa,"GO suspension (hydrothermal, frozen)",Physical (aggregation),Water,FD,Post-compositing with polyaniline,,,,,,,,Macroporous (cellular and fibrous),,,,,
5473,SCD,Adsorbent,Monolith,Cyclodextrin,,,A,,,cc,ow,Cyclodextrin in DMF + hexamethylene diisocyanate (100 mL),Chemical (isocyanate),Acetone,SCD,,,0.287,,146,,,56.7,Mesoporous (nanoparticulate),,,,,
5474,SCD,Adsorbent,Monolith,Cyclodextrin,,,A,,,cc,ow,Cyclodextrin in DMF + hexamethylene diisocyanate (150 mL),Chemical (isocyanate),Acetone,SCD,,,0.735,,63,,,166.4,Mesoporous (nanoparticulate),,,,,
5475,SCD,Adsorbent,Monolith,Cyclodextrin,,,A,,,cc,ow,Cyclodextrin in DMF + hexamethylene diisocyanate (200 mL),Chemical (isocyanate),Acetone,SCD,,,0.309,,123,,,91.4,Mesoporous (nanoparticulate),,,,,
5476,SCD,Adsorbent,Monolith,Cyclodextrin,,,A,,,cc,ow,"Cyclodextrin in DMF + triphenylmethane-4,4',4''-triisocyanate (100 mL)",Chemical (isocyanate),Acetone,SCD,,,0.093,,234,,,0.44,Mesoporous (nanoparticulate),,,,,
5477,SCD,Adsorbent,Monolith,Cyclodextrin,,,A,,,cc,ow,"Cyclodextrin in DMF + triphenylmethane-4,4',4''-triisocyanate (200 mL)",Chemical (isocyanate),Acetone,SCD,,,0.418,,233,,,51.7,Mesoporous (nanoparticulate),,,,,
5478,SCD,Adsorbent,Monolith,Cyclodextrin,,,A,,,cc,ow,"Cyclodextrin in DMF + triphenylmethane-4,4',4''-triisocyanate (266 mL)",Chemical (isocyanate),Acetone,SCD,,,0.391,,234,,,75.5,Mesoporous (nanoparticulate),,,,,
5479,SCD,Adsorbent,Monolith,Cyclodextrin,,,A,,,cc,ow,"Cyclodextrin in DMF + triphenylmethane-4,4',4''-triisocyanate (300 mL)",Chemical (isocyanate),Acetone,SCD,,,0.581,,237,,,162.3,Mesoporous (nanoparticulate),,,,,
