Repository: paulagirones/Aerogels_thermal_conductivity

# Aerogels_thermal_conductivity
Machine learning prediction of thermal conductivity in aerogels.

File: 20250220_dataset.csv (part 32 of 95)
Entry,Drying,Purpose,Shape,First materials,Second materials,Modification,First material class,Second materials class,Modification class,Gelation class,Solvent class,Process,Gelation mechanism,Final solvent,Drying details,Post drying treatment,Post-drying cross-linking,Envelope density g/cm3,Porosity,BET surface area m2/g,BJH pore size nm,BJH pore volume (total) cm3/g,compression elastic modulus MPa,SEM,Thermal conductivity W/(m K),Thermal method,Thermal method detail,,
5480,SCD,Adsorbent,Monolith,Cyclodextrin,,,A,,,cc,ow,"Cyclodextrin in DMF + triphenylmethane-4,4',4''-triisocyanate (400 mL)",Chemical (isocyanate),Acetone,SCD,,,0.442,,206,,,43.5,Mesoporous (nanoparticulate),,,,,
5481,FD,Thermal insulation,Monolith,PVA,GO,,E,N,,ng,wa,Graphene suspension + PVA solution (1:1) (frozen),No gelation,Water,FD,,,0.0306,98.10%,,,,,Macroporous (cellular and particulate),0.055,Transient,Hot disk,,
5482,FD,Thermal insulation,Monolith,PVA,GO,,E,N,,ng,wa,Graphene suspension + PVA solution (1:1) + etahol (frozen),No gelation,Water,FD,,,0.0131,99.20%,,,,,Macroporous (cellular and particulate),0.049,Transient,Hot disk,,
5483,FD,Thermal insulation,Monolith,PVA,GO,,E,N,,ng,wa,Graphene suspension + PVA solution (1:2) (frozen),No gelation,Water,FD,,,0.0974,93.40%,,,,,Macroporous (cellular and particulate),0.062,Transient,Hot disk,,
5484,FD,Thermal insulation,Monolith,PVA,GO,,E,N,,ng,wa,Graphene suspension + PVA solution (1:2) + maleic acid (frozen),No gelation,Water,FD,,,0.117,92.20%,,,,,Macroporous (cellular and particulate),0.073,Transient,Hot disk,,
5485,FD,Capacitors,Monolith,Cellulose nanofibers,GO,,K,N,,ng,wa,GO suspension + cellulose nanofiber suspension (frozen),No gelation,Water,FD,,,,,,,,,Macroporous (flakes),,,,,
5486,FD,Capacitors,Monolith,Cellulose nanofibers,GO,Carbonized,K,N,Ca,ng,wa,GO suspension + cellulose nanofiber suspension (frozen),No gelation,Water,FD,Post-calcination at 300 °C,,,,,,,,Macroporous (flakes),,,,,
5487,FD,Capacitors,Monolith,Cellulose nanofibers,GO,Carbonized,K,N,Ca,ng,wa,GO suspension + cellulose nanofiber suspension (frozen),No gelation,Water,FD,Post-calcination at 350 °C,,,,,,,,Macroporous (flakes),,,,,
5488,FD,Capacitors,Monolith,Cellulose nanofibers,GO,Carbonized,K,N,Ca,ng,wa,GO suspension + cellulose nanofiber suspension (frozen),No gelation,Water,FD,Post-calcination at 400 °C,,,,,,,,Macroporous (flakes),,,,,
5489,FD,Capacitors,Monolith,Cellulose nanofibers,GO,Carbonized,K,N,Ca,ng,wa,GO suspension + cellulose nanofiber suspension (frozen),No gelation,Water,FD,Post-calcination at 450 °C,,,,,,,,Macroporous (flakes),,,,,
5490,SCD,Scaffold,Coating,Pectin,Xanthan,Drug loading,A,A,Lo,pp,al,Pectin-xanthan solution on steel + ethanol,Physical (antisolvent),Ethanol,SCD,,,,,289,,0.11,,Mesoporous (nanoparticulate),,,,,
5491,Unknown,Not specific,Monolith,Polymer sponges,Poly(p-xylene),,L,M,,uk,uk,Electrospun sponge + poly(p-xylene) coating,Unknown,Unknown,Unknown,,,0.01,99.50%,,,,,Macroporous (fibrous),,,,,
5492,SCD,Not specific,Beads,Chitosan,,,A,,,pp,al,Chitosan solution + NaOH solution,Physical (pH),Ethanol,SCD,,,,,285,,,,Mesoporous (nanofibrous),,,,,
5493,SCD,Not specific,Beads,Chitosan,GO,,A,N,,pp,al,Chitosan solution + GO suspension (2%) + NaOH solution,Physical (pH),Ethanol,SCD,,,,,,,,,Mesoporous (nanofibrous),,,,,
5494,SCD,Not specific,Beads,Chitosan,GO,,A,N,,pp,al,Chitosan solution + GO suspension (5%) + NaOH solution,Physical (pH),Ethanol,SCD,,,,,,,,,Mesoporous (nanofibrous),,,,,
5495,SCD,Not specific,Beads,Chitosan,GO,,A,N,,pp,al,Chitosan solution + GO suspension (10%) + NaOH solution,Physical (pH),Ethanol,SCD,,,,,,,,,Mesoporous (nanofibrous),,,,,
5496,SCD,Not specific,Beads,Chitosan,GO,,A,N,,pp,al,Chitosan solution + GO suspension (20%) + NaOH solution,Physical (pH),Ethanol,SCD,,,,,170,,,,Mesoporous (nanofibrous),,,,,
5497,SCD,Not specific,Beads,Chitosan,GO,,A,N,,pp,al,Chitosan solution + GO suspension (30%) + NaOH solution,Physical (pH),Ethanol,SCD,,,,,,,,,Mesoporous (nanofibrous),,,,,
5498,SCD,Not specific,Beads,Chitosan,Montmorillonite,,A,S,,pp,al,Chitosan solution + montmorillonite suspension (20%) + NaOH solution,Physical (pH),Ethanol,SCD,,,,,242,,,,Mesoporous (nanofibrous),,,,,
5499,APD,Separation,Monolith,GO,,,N,,,pp,al,GO suspension (freeze-thaw) + etahnol,Physical (aggregation),Ethanol,APD,,,0.006,,,,,0.01,Macroporous (cellular),,,,,
5500,APD,Separation,Monolith,Cellulose nanofibers,GO,,K,N,,pp,al,GO suspension + cellulose nanocrystal (1 wt%) suspension (freeze-thaw) + etahnol,Physical (aggregation),Ethanol,APD,,,0.006,,,,,,Macroporous (cellular),,,,,
5501,APD,Separation,Monolith,Cellulose nanofibers,GO,,K,N,,pp,al,GO suspension + cellulose nanocrystal (5 wt%) suspension (freeze-thaw) + etahnol,Physical (aggregation),Ethanol,APD,,,0.007,,,,,,Macroporous (cellular),,,,,
5502,APD,Separation,Monolith,Cellulose nanofibers,GO,,K,N,,pp,al,GO suspension + cellulose nanocrystal (10 wt%) suspension (freeze-thaw) + etahnol,Physical (aggregation),Ethanol,APD,,,0.007,,,,,0.02,Macroporous (cellular),,,,,
5503,APD,Separation,Monolith,Cellulose nanofibers,GO,,K,N,,pp,al,GO suspension + cellulose nanocrystal (20 wt%) suspension (freeze-thaw) + etahnol,Physical (aggregation),Ethanol,APD,,,0.007,,,,,0.025,Macroporous (cellular),,,,,
5504,APD,Separation,Monolith,Cellulose nanofibers,GO,,K,N,,pp,al,GO suspension + cellulose nanocrystal (50 wt%) suspension (freeze-thaw) + etahnol,Physical (aggregation),Ethanol,APD,,,0.011,,,,,0.06,Macroporous (cellular),,,,,
5505,SCD,Capacitors,Sheet,Poly(vinylidene fluoride),,,M,,,pp,al,Poly(vinylidene fluoride-cohexafluoropropylene) in acetone + ethanol (freeze-thaw),Physical (aggregation),Ethanol,SCD,,,,79%,,,,,Macroporous (fibrous),,,,,
5506,SCD,Capacitors,Sheet,Poly(vinylidene fluoride),GO,,M,N,,pp,al,Poly(vinylidene fluoride-cohexafluoropropylene) in acetone + GO (10 wt%) suspension + ethanol (freeze-thaw),Physical (aggregation),Ethanol,SCD,,,,84%,,,,,Macroporous (fibrous),,,,,
5507,SCD,Capacitors,Sheet,Poly(vinylidene fluoride),GO,,M,N,,pp,al,Poly(vinylidene fluoride-cohexafluoropropylene) in acetone + GO (30 wt%) suspension + ethanol (freeze-thaw),Physical (aggregation),Ethanol,SCD,,,,85%,,,,,Macroporous (fibrous),,,,,
5508,SCD,Capacitors,Sheet,Poly(vinylidene fluoride),GO,,M,N,,pp,al,Poly(vinylidene fluoride-cohexafluoropropylene) in acetone + GO (60 wt%) suspension + ethanol (freeze-thaw),Physical (aggregation),Ethanol,SCD,,,,87%,,,,,Macroporous (fibrous),,,,,
5509,SCD,Capacitors,Sheet,Poly(vinylidene fluoride),GO,,M,N,,pp,al,Poly(vinylidene fluoride-cohexafluoropropylene) in acetone + GO (90 wt%) suspension + ethanol (freeze-thaw),Physical (aggregation),Ethanol,SCD,,,,86%,,,,,Macroporous (fibrous),,,,,
5510,FD,Filters,Sheet?,Pullulan,PVA,,A,E,,pp,ow,"Pullulan-PVA nanofiber suspension in 1,4-dioxane (frozen at 7 °C, 10 °C/min?)",Physical (temperature),"1,4-Dioxane?",FD,Post-heat treatment at 185 °C,,0.0088,,,,,,Macroporous (nanofibrous),,,,,
5511,FD,Filters,Sheet?,Pullulan,PVA,,A,E,,pp,ow,"Pullulan-PVA nanofiber suspension in 1,4-dioxane (frozen at 5 °C, 10 °C/min?)",Physical (temperature),"1,4-Dioxane?",FD,Post-heat treatment at 185 °C,,0.0086,,,,,,Macroporous (nanofibrous),,,,,
5512,FD,Filters,Sheet?,Pullulan,PVA,,A,E,,pp,ow,"Pullulan-PVA nanofiber suspension in 1,4-dioxane (frozen at -20 °C, 4 °C/min?)",Physical (temperature),"1,4-Dioxane?",FD,Post-heat treatment at 185 °C,,0.0041,,,,,,Macroporous (nanofibrous),,,,,
5513,FD,Filters,Sheet?,Pullulan,PVA,,A,E,,pp,ow,"Pullulan-PVA nanofiber suspension in 1,4-dioxane (frozen at -20 °C, 10 °C/min?)",Physical (temperature),"1,4-Dioxane?",FD,Post-heat treatment at 185 °C,,0.0089,,,,,,Macroporous (nanofibrous),,,,,
5514,FD,Filters,Sheet?,Pullulan,PVA,,A,E,,pp,ow,"Pullulan-PVA nanofiber suspension in 1,4-dioxane (frozen at -40 °C, 20 °C/min?)",Physical (temperature),"1,4-Dioxane?",FD,Post-heat treatment at 185 °C,,0.0186,,,,,,Macroporous (nanofibrous),,,,,
5515,FD,Filters,Sheet?,Pullulan,PVA,,A,E,,pp,ow,"Pullulan-PVA nanofiber suspension in 1,4-dioxane (frozen at -25 °C, 10 °C/min?)",Physical (temperature),"1,4-Dioxane?",FD,Post-heat treatment at 185 °C,,0.0086,,,,,,Macroporous (nanofibrous),,,,,
5516,FD,Filters,Sheet?,Pullulan,PVA,,A,E,,pp,ow,"Pullulan-PVA nanofiber suspension in 1,4-dioxane (frozen at -50 °C, 10 °C/min?)",Physical (temperature),"1,4-Dioxane?",FD,Post-heat treatment at 185 °C,,0.0086,,,,,,Macroporous (nanofibrous),,,,,
5517,FD,Filters,Sheet?,Pullulan,PVA,,A,E,,pp,ow,"Pullulan-PVA nanofiber suspension in 1,4-dioxane (frozen at -80 °C, 10 °C/min?)",Physical (temperature),"1,4-Dioxane?",FD,Post-heat treatment at 185 °C,,0.0086,,,,,,Macroporous (nanofibrous),,,,,
5518,FD,Filters,Sheet?,Pullulan,PVA,,A,E,,pp,ow,"Pullulan-PVA nanofiber suspension in 1,4-dioxane (frozen at -196 °C, 20 °C/min?)",Physical (temperature),"1,4-Dioxane?",FD,Post-heat treatment at 185 °C,,0.0088,,,,,,Macroporous (nanofibrous),,,,,
5519,FD,Adsorbent,Monolith,Cellulose nanofibers,GO,,K,N,,ng,wa,GO-cellulose nanofiber suspension (frozen),No gelation,Water,FD,,,0.0018,,98,,0.4,,Macroporous (fibrous and flakes),,,,,
5520,FD,Adsorbent,Monolith?,Polystyrene,GO,,J,N,,ng,wa,GO suspension + polylysine solution (frozen),No gelation,Water,FD,,,,,,,,,Macroporous (fibrous and flakes),,,,,
5521,FD,Adsorbent,Monolith,Cellulose,GO,,B,N,,pp,wa,"GO-LiBr suspension + microcrystalline cellulose (hydrothermal, frozen)",Physical (aggregation),Water,FD,,,,,,,,,Macroporous (fibrous and flakes),,,,,
5522,FD,Adsorbent,Monolith,PVA,GO,,E,N,,ng,wa,GO (0.5%) suspension + L-cycteine + PVA (0.5%) solution (frozen),No gelation ,Water,FD,,,0.01,,,,,,Macroporous (flakes),,,,,
5523,FD,Adsorbent,Monolith,PVA,GO,,E,N,,ng,wa,GO (0.5%) suspension + L-cycteine + PVA (1%) solution (frozen),No gelation ,Water,FD,,,0.015,,,,,,Macroporous (flakes),,,,,
5524,FD,Adsorbent,Monolith,PVA,GO,,E,N,,ng,wa,GO (0.25%) suspension + L-cycteine + PVA (0.5%) solution (frozen),No gelation ,Water,FD,,,0.007,,,,,,Macroporous (flakes),,,,,
5525,FD,Adsorbent,Monolith,PVA,GO,,E,N,,ng,wa,GO (0.25%) suspension + L-cycteine + PVA (1%) solution (frozen),No gelation ,Water,FD,,,0.013,,,,,,Macroporous (flakes),,,,,
5526,FD,Adsorbent,Monolith,PVA,GO,,E,N,,ng,wa,GO (0.15%) suspension + L-cycteine + PVA (0.15%) solution (frozen),No gelation ,Water,FD,,,0.008,,,,,,Macroporous (flakes),,,,,
5527,FD,Adsorbent,Monolith,PVA,GO,,E,N,,ng,wa,GO (0.15%) suspension + L-cycteine + PVA (0.3%) solution (frozen),No gelation ,Water,FD,,,0.007,,,,,,Macroporous (flakes),,,,,
5528,FD,Adsorbent,Monolith,Cellulose nanofibers,GO,,K,N,,ng,wa,GO suspension + cellulose nanofiber suspension (frozen),No gelation ,Water,FD,,,,,90,,0.4,,Macroporous (fibrous and flakes),,,,,
5529,FD,Capacitors,Sheet,Poly(anthraquinonyl sufide),GO,,M,N,,pp,wa,"GO-N-methyl-2-pyrrolidinone suspension + poly(anthraquinonyl sulfide) + Na ascorbate solution (hydrothermal, frozen)",Physical (aggregation),Water,FD,,,,,,,,,Macroporous (flakes and particulate),,,,,
5530,FD,Scaffold,Microbeads,Cellulose nanofibers,PVA,,K,E,,cc,wa,Cellulose nanofiber suspension + PVA solution + glutaraldehyde solution in W/O emulsion (small) (frozen),Chemical (aldehyde),Water,FD,,,0.0077,99.40%,114,,,,Macroporous (fibrous and flakes),,,,,
5531,FD,Scaffold,Microbeads,Cellulose nanofibers,PVA,,K,E,,cc,wa,Cellulose nanofiber suspension + PVA solution + glutaraldehyde solution in W/O emulsion (large) (frozen),Chemical (aldehyde),Water,FD,,,0.0047,99.60%,44,,,,Macroporous (fibrous and flakes),,,,,
5532,FD,Separation,Monolith,Pullulan,PVA,,A,E,,ng,ow,Electrospun pullulan-PVA nanofibers (frozen),No gelation,"1,4-Dioxane?",FD,,,0.0041,99.72%,,,,,Macroporous (nanofibrous),,,,,
5533,FD,Separation,Monolith,Pullulan,PVA,,A,E,,ng,ow,Electrospun pullulan-PVA nanofibers (frozen),No gelation,"1,4-Dioxane?",FD,,,0.0088,99.40%,,,,,Macroporous (nanofibrous),,,,,
5534,FD,Separation,Monolith,Pullulan,PVA,,A,E,,ng,ow,Electrospun pullulan-PVA nanofibers (frozen),No gelation,"1,4-Dioxane?",FD,,,0.0186,98.72%,,,,,Macroporous (nanofibrous),,,,,
5535,FD,Separation,Monolith,Pullulan,PVA,,A,E,,ng,ow,Electrospun pullulan-PVA nanofibers (frozen),No gelation,"1,4-Dioxane?",FD,,,0.0482,96.68%,,,,,Macroporous (nanofibrous),,,,,
5536,FD,Separation,Monolith,Pullulan,PVA,,A,E,,ng,ow,Electrospun pullulan-PVA nanofibers (frozen),No gelation,"1,4-Dioxane?",FD,Post-heat treatment,,0.0119,99.18%,,,,,Macroporous (nanofibrous),,,,,
5537,FD,Separation,Monolith,Pullulan,PVA,,A,E,,ng,ow,Electrospun pullulan-PVA nanofibers (frozen),No gelation,"1,4-Dioxane?",FD,Post-heat treatment,,0.0232,98.40%,,,,,Macroporous (nanofibrous),,,,,
5538,FD,Separation,Monolith,Pullulan,PVA,,A,E,,ng,ow,Electrospun pullulan-PVA nanofibers (frozen),No gelation,"1,4-Dioxane?",FD,Post-heat treatment,,0.0489,96.64%,,,,,Macroporous (nanofibrous),,,,,
5539,FD,Separation,Monolith,Pullulan,PVA,,A,E,,ng,ow,Electrospun pullulan-PVA nanofibers (frozen),No gelation,"1,4-Dioxane?",FD,Post-heat treatment,,0.0885,93.91%,,,,,Macroporous (nanofibrous),,,,,
5540,FD,Separation,Monolith,Pullulan,PVA,Trichloro(octyl)silane treatment,A,E,Si,ng,ow,Electrospun pullulan-PVA nanofibers (frozen),No gelation,"1,4-Dioxane?",FD,Post-trichloro(octyl)silane treatment,,0.0126,99.13%,,,,,Macroporous (nanofibrous),,,,,
5541,FD,Separation,Monolith,Pullulan,PVA,Trichloro(octyl)silane treatment,A,E,Si,ng,ow,Electrospun pullulan-PVA nanofibers (frozen),No gelation,"1,4-Dioxane?",FD,Post-trichloro(octyl)silane treatment,,0.0246,98.31%,,,,,Macroporous (nanofibrous),,,,,
5542,FD,Separation,Monolith,Pullulan,PVA,Trichloro(octyl)silane treatment,A,E,Si,ng,ow,Electrospun pullulan-PVA nanofibers (frozen),No gelation,"1,4-Dioxane?",FD,Post-trichloro(octyl)silane treatment,,0.0508,96.50%,,,,,Macroporous (nanofibrous),,,,,
5543,FD,Separation,Monolith,Pullulan,PVA,Trichloro(octyl)silane treatment,A,E,Si,ng,ow,Electrospun pullulan-PVA nanofibers (frozen),No gelation,"1,4-Dioxane?",FD,Post-trichloro(octyl)silane treatment,,0.0923,93.65%,,,,,Macroporous (nanofibrous),,,,,
5544,FD,Separation,Monolith,Cellulose,,,B,,,pp,wa,NaOH-urea-cellulose solution (freeze-thaw) + water (frozen),Physical (antisolvent),Water,FD,,,,,,,,,Macroporous (cellular and particulate),,,,,
5545,FD,Separation,Monolith,Cellulose,Chitosan,,B,A,,pp,wa,NaOH-urea-cellulose solution (freeze-thaw) + NaOH-urea-chitosan solution (freeze-thaw) + water (frozen),Physical (antisolvent),Water,FD,,,,,,,,,Macroporous (cellular and particulate),,,,,
5546,FD,Separation,Monolith,Cellulose,Chitosan,Stearate modification,B,A,Al,pp,wa,NaOH-urea-cellulose solution (freeze-thaw) + NaOH-urea-chitosan solution (freeze-thaw) + water (frozen),Physical (antisolvent),Water,FD,Post-immersion into ethanol-Na stearate solution,,0.065,95%,,,,,Macroporous (cellular and particulate),,,,,
5547,FD,Capacitors,Monolith,Cellulose nanofibers,GO,,K,N,,pp,wa,"GO suspension + cellulose nanofiber suspension + ethylenediamine (hydrothermal, frozen)",Physical (aggregation),Water,FD,,,,,,,,,Macroporous (flakes),,,,,
5548,FD,DDS,Monolith,Carboxymethyl cellulose,"Chitosan, GO",Drug loading,A,"A, N",Lo,pc,wa,Carboxymethyl cellulose solution + GO + CaCl2 + chitosan solution + NaOH solution,Physical (Mn+),Water,FD,,,,,,,,,Macroporous (particulate),,,,,
5549,FD,Separation,Monolith,Bacterial cellulose,GO,,K,N,,ng,wa,GO suspension + bacterial cellulose suspension (frozen),No gelation,Water,FD,,,,,7,,,,Macroporous (flakes),,,,,
5550,FD,Separation,Monolith,Bacterial cellulose,GO,"Carbonized, PDMS treatment",K,N,"Ca, Si",ng,wa,GO suspension + bacterial cellulose suspension (frozen),No gelation,Water,FD,"Post-calcination at 500 °C, PDMS treatment",,0.0083,,110,,,,Macroporous (flakes),,,,,
5551,FD,Separation,Monolith,Chitosan,"GO, polydopamine",,A,"N, M",,cc,wa,"GO suspension + dopamine (hydrothermal treatment), post-immersion into glutaraldehyde solution and chitosan solution",Chemical (aldehyde),Water,FD,,,0.08,,58,,,,Macroporous (cellular and flakes),,,,,
5552,FD,Separation,Monolith,Chitosan,"GO, polydopamine","1H,1H,2H,2H-Perfluorodecanethiol modification",A,"N, M",Al,cc,wa,"GO suspension + dopamine (hydrothermal treatment), post-immersion into glutaraldehyde solution and chitosan solution",Chemical (aldehyde),Water,FD,"Post-1H,1H,2H,2H-perfluorodecanethiol treatment",,0.08,,52,,,,Macroporous (cellular and flakes),,,,,
5553,FD,Sensors,Monolith?,Cellulose nanofibers,"Poly[9,9-bis[30 -(N,N-dimethy)-N-ethylammonium)propyl)-2,7-fluorene-alt-1,4-phenylene]dibromide",,K,M,,pp,wa,"Poly[9,9-bis[30 -(N,N-dimethy)-N-ethylammonium)propyl)-2,7-fluorene-alt-1,4-phenylene]dibromide solution + cellulose nanofiber suspension + HCl vapor (frozen)",Physical (pH),Water,FD,,,,,1,,,,Mesoporous (nanoparticulate),,,,,
5554,FD,Capacitors,Monolith,GO,Polyaniline,,N,M,,pp,wa,"GO suspension (hydrothermal, frozen)",Physical (aggregation),Water,FD,Post-compositing with polyaniline,,,,,,,,Macroporous (flakes and particulate),,,,,
5555,FD,Adsorbent,Microbeads,Chitosan,GO,,A,N,,ng,"or, wa","GO dispersion + chitosan solution (GO:chitosan = 10:0.5) + NH4OH, electrospray to n-hexane (frozen)",No gelation,Water in hexane,Spray-FD,Post-treatment with glutaraldehyde vapor,Chemical (aldehyde),,,,,,,Macroporous (cellular and fibrous),,,,,
5556,FD,Adsorbent,Microbeads,Chitosan,GO,,A,N,,ng,"or, wa","GO dispersion + chitosan solution (GO:chitosan = 10:1) + NH4OH, electrospray to n-hexane (frozen)",No gelation,Water in hexane,Spray-FD,Post-treatment with glutaraldehyde vapor,Chemical (aldehyde),,,,,,,Macroporous (cellular and fibrous),,,,,
5557,FD,Adsorbent,Microbeads,Chitosan,GO,,A,N,,ng,"or, wa","GO dispersion + chitosan solution (GO:chitosan = 10:2) + NH4OH, electrospray to n-hexane (frozen)",No gelation,Water in hexane,Spray-FD,Post-treatment with glutaraldehyde vapor,Chemical (aldehyde),,,,,,,Macroporous (cellular and fibrous),,,,,
5558,FD,Adsorbent,Microbeads,Chitosan,GO,,A,N,,ng,"or, wa","GO dispersion + chitosan solution (GO:chitosan = 10:5) + NH4OH, electrospray to n-hexane (frozen)",No gelation,Water in hexane,Spray-FD,Post-treatment with glutaraldehyde vapor,Chemical (aldehyde),,,,,,,Macroporous (cellular and fibrous),,,,,
5559,FD,Adsorbent,Monolith,Xanthan,GO,,A,N,,ng,wa,Xanthan solution (frozen),No gelation,Water,FD,,,0.016,,,,,,Macroporous (flakes),,,,,
5560,FD,Adsorbent,Monolith,Xanthan,GO,,A,N,,ng,wa,Xanthan solution + GO suspension (5:1) (frozen),No gelation,Water,FD,,,0.017,,,,,,Macroporous (flakes),,,,,
5561,FD,Adsorbent,Monolith,Xanthan,GO,,A,N,,ng,wa,Xanthan solution + GO suspension (10:1) (frozen),No gelation,Water,FD,,,0.018,,,,,,Macroporous (flakes),,,,,
5562,FD,Adsorbent,Monolith,Xanthan,GO,,A,N,,ng,wa,Xanthan solution + GO suspension (20:1) (frozen),No gelation,Water,FD,,,0.019,,,,,,Macroporous (flakes),,,,,
5563,FD,Thermal insulation,Monolith,GO,,,N,,,pp,wa,"GO suspension (hydrothermal, frozen)",Physical (aggregation),Water,FD,,,0.01,,,,,,Macroporous (cellular),0.013,Transient,In house,,
5564,FD,Thermal insulation,Monolith,GO,Polystyrene-b-poly(ethylene-butylene)-b-polystyrene-g-maleic anhydride,,N,J,,pp,wa,"GO suspension (hydrothermal, frozen)",Physical (aggregation),Water,FD,"Post-compositing with polystyrene-b-poly(ethylene-butylene)-b-polystyrene-g-maleic anhydride (1%), FD",,0.02,,,,,,Macroporous (cellular),0.01,Transient,In house,,
5565,FD,Thermal insulation,Monolith,GO,Polystyrene-b-poly(ethylene-butylene)-b-polystyrene-g-maleic anhydride,,N,J,,pp,wa,"GO suspension (hydrothermal, frozen)",Physical (aggregation),Water,FD,"Post-compositing with polystyrene-b-poly(ethylene-butylene)-b-polystyrene-g-maleic anhydride (2%), FD",,0.03,,,,,,Macroporous (cellular),0.012,Transient,In house,,
5566,FD,Thermal insulation,Monolith,GO,Polystyrene-b-poly(ethylene-butylene)-b-polystyrene-g-maleic anhydride,,N,J,,pp,wa,"GO suspension (hydrothermal, frozen)",Physical (aggregation),Water,FD,"Post-compositing with polystyrene-b-poly(ethylene-butylene)-b-polystyrene-g-maleic anhydride (3%), FD",,0.05,,,,,,Macroporous (cellular),0.017,Transient,In house,,
5567,FD,Not specific,Monolith,PVA,,,E,,,cp,wa,PVA solution (frozen),Chemical (polymerization),Water,FD,,,0.0754,,,,,2.91,Macroporous (cellular),,,,,
5568,FD,Not specific,Monolith,MF,PVA,,I,E,,cp,wa,PVA solution + metalmin (1 g)-formaldehyde solution (frozen),Chemical (polymerization),Water,FD,,,0.0899,,,,,5.15,Macroporous (cellular),,,,,
5569,FD,Not specific,Monolith,MF,PVA,,I,E,,cp,wa,PVA solution + metalmin (2.5 g)-formaldehyde solution (frozen),Chemical (polymerization),Water,FD,,,0.109,,,,,7.02,Macroporous (cellular),,,,,
5570,FD,Not specific,Monolith,MF,PVA,,I,E,,cp,wa,"PVA solution + metalmin (5 g)-formaldehyde solution, 0 h (frozen)",Chemical (polymerization),Water,FD,,,0.139,,,,,11.98,Macroporous (cellular),,,,,
5571,FD,Not specific,Monolith,MF,PVA,,I,E,,cp,wa,"PVA solution + metalmin (5 g)-formaldehyde solution, 4 h (frozen)",Chemical (polymerization),Water,FD,,,0.132,,,,,17.58,Macroporous (cellular),,,,,
5572,FD,Not specific,Monolith,MF,PVA,,I,E,,cp,wa,"PVA solution + metalmin (5 g)-formaldehyde solution, 24 h (frozen)",Chemical (polymerization),Water,FD,,,0.124,,,,,23.24,Macroporous (cellular),,,,,
5573,FD,Not specific,Monolith,MF,PVA,,I,E,,cp,wa,"PVA solution + metalmin (5 g)-formaldehyde solution, 7 days (frozen)",Chemical (polymerization),Water,FD,,,0.122,,,,,23.56,Macroporous (cellular),,,,,
5574,SCD,Not specific,Monolith,MF,,,I,,,cp,ow,Melamin-formaldehyde-Na2CO3 solution (cooling),Chemical (polymerization),Acetone,SCD,,,0.187,,,,,,Mesoporous (nanoparticulate),,,,,
5575,SCD,Not specific,Monolith,MF,Starch,,I,A,,cp,ow,Melamin-formaldehyde-Na2CO3 solution + starch (0.05) (cooling),Chemical (polymerization),Acetone,SCD,,,0.134,,385,17.9,1.63,,Mesoporous (nanoparticulate),,,,,
5576,SCD,Not specific,Monolith,MF,Starch,,I,A,,cp,ow,Melamin-formaldehyde-Na2CO3 solution + starch (0.1) (cooling),Chemical (polymerization),Acetone,SCD,,,0.158,,367,14.1,1.29,,Mesoporous (nanoparticulate),,,,,
5577,SCD,Not specific,Monolith,MF,Starch,,I,A,,cp,ow,Melamin-formaldehyde-Na2CO3 solution + starch (0.15) (cooling),Chemical (polymerization),Acetone,SCD,,,0.176,,351,11.1,0.98,,Mesoporous (nanoparticulate),,,,,
5578,SCD,Not specific,Monolith,MF,Starch,,I,A,,cp,ow,Melamin-formaldehyde-Na2CO3 solution + starch (0.2) (cooling),Chemical (polymerization),Acetone,SCD,,,0.212,,319,10.9,0.87,,Mesoporous (nanoparticulate),,,,,
5579,SCD,Not specific,Monolith,MF,Starch,,I,A,,cp,ow,Melamin-formaldehyde-Na2CO3 solution + starch (0.25) (cooling),Chemical (polymerization),Acetone,SCD,,,0.53,,308,10.8,0.84,,Mesoporous (nanoparticulate),,,,,
5580,FD,Not specific,Monolith,Polyimide,,,G,,,ng,wa,TEA-poly(amic acid) solution (frozen),No gelation,Water,FD,Post-calcination at 300 °C,,0.0676,,,,,,Macroporous (flakes),,,,,
5581,FD,Not specific,Monolith,Polyimide,CNT,,G,N,,ng,wa,TEA-poly(amic acid) solution + CNT (2%) suspension (frozen),No gelation,Water,FD,Post-calcination at 300 °C,,0.0378,,,,,,Macroporous (flakes),,,,,
5582,FD,Not specific,Monolith,Polyimide,CNT,,G,N,,ng,wa,TEA-poly(amic acid) solution + CNT (4%) suspension (frozen),No gelation,Water,FD,Post-calcination at 300 °C,,0.0305,,,,,,Macroporous (flakes),,,,,
5583,FD,Not specific,Monolith,Polyimide,CNT,,G,N,,ng,wa,TEA-poly(amic acid) solution + CNT (6%) suspension (frozen),No gelation,Water,FD,Post-calcination at 300 °C,,0.0262,,,,,,Macroporous (flakes),,,,,
5584,FD,Not specific,Monolith,Polyimide,CNT,,G,N,,ng,wa,TEA-poly(amic acid) solution + CNT (8%) suspension (frozen),No gelation,Water,FD,Post-calcination at 300 °C,,0.0251,,,,,0.03164,Macroporous (flakes),,,,,
5585,FD,Adsorbent,Monolith,Cellulose nanofibers,,,K,,,ng,wa,Quaternized cellulose nanofiber suspension (frozen),No gelation,Water,FD,Post-treatment with epichlorohydrin solution,Chemical (epoxy),,,26,15.29,0.05,,Macroporous (cellular and flakes),,,,,
5586,FD,Adsorbent,Monolith,Cellulose nanofibers,Chitosan,,K,A,,ng,wa,Quaternized cellulose nanofiber suspension (acidic) + chitosan (chitosan:cellulose = 0.5:1) (frozen),No gelation,Water,FD,Post-treatment with epichlorohydrin solution,Chemical (epoxy),,,,,,,Macroporous (cellular and flakes),,,,,
5587,FD,Adsorbent,Monolith,Cellulose nanofibers,Chitosan,,K,A,,ng,wa,Quaternized cellulose nanofiber suspension (acidic) + chitosan (chitosan:cellulose = 1:1) (frozen),No gelation,Water,FD,Post-treatment with epichlorohydrin solution,Chemical (epoxy),,,50,21.53,0.16,,Macroporous (cellular and flakes),,,,,
5588,FD,Adsorbent,Monolith,Cellulose nanofibers,Chitosan,,K,A,,ng,wa,Quaternized cellulose nanofiber suspension (acidic) + chitosan (chitosan:cellulose = 2:1) (frozen),No gelation,Water,FD,Post-treatment with epichlorohydrin solution,Chemical (epoxy),,,,,,,Macroporous (cellular and flakes),,,,,
5589,SCD,Thermal insulation,Monolith,Pectin,Polyaniline,,A,M,,"cp, pp",al,Aniline (0.5)-pection solution + ammonium persulfate + water-ethanol,Chemical (polymerization) and physical (antisolvent),Ethanol,SCD,,,0.41,,206,,1.5,4.7,Macroporous (fibrous),0.035,Unknown,Unknown,,
5590,SCD,Thermal insulation,Monolith,Pectin,Polyaniline,,A,M,,"cp, pp",al,Aniline (1)-pection solution + ammonium persulfate + water-ethanol,Chemical (polymerization) and physical (antisolvent),Ethanol,SCD,,,0.35,,147,,1.2,6.6,Macroporous (fibrous),0.034,Unknown,Unknown,,
5591,SCD,Thermal insulation,Monolith,Pectin,Polyaniline,,A,M,,"cp, pp",al,Aniline (1.5)-pection solution + ammonium persulfate + water-ethanol,Chemical (polymerization) and physical (antisolvent),Ethanol,SCD,,,0.42,,116,,0.76,7.3,Macroporous (fibrous),0.033,Unknown,Unknown,,
5592,SCD,Thermal insulation,Monolith,Pectin,Polyaniline,,A,M,,"cp, pp",al,Aniline (2)-pection solution + ammonium persulfate + water-ethanol,Chemical (polymerization) and physical (antisolvent),Ethanol,SCD,,,0.51,,103,,0.73,9.2,Macroporous (fibrous),0.038,Unknown,Unknown,,
5593,FD,Separation,Monolith,PVA,GO,Fluoroalkylsilane modification,E,N,Si,pp,wa,"PVA solution + GO suspension (hydrothermal, frozen)",Physical (aggregation),Water,FD,Post-fluoroalkylsilane treatment,,,,68,,,,Macroporous (flakes),,,,,
5594,SCD,Filters,Monolith,Polyurea,,,I,,,cp,ow,Desmodur N3300A (0.01 mol) + TEA-acetone,Chemical (polymerization),Acetone,SCD,,,0.055,95.70%,196,,,,Mesoporous (nanofibrous and nanoparticulate),,,,,
5595,SCD,Filters,Monolith,Polyurea,,,I,,,cp,ow,Desmodur N3300A (0.015 mol) + TEA-acetone,Chemical (polymerization),Acetone,SCD,,,0.084,93.40%,221,,,,Mesoporous (nanofibrous and nanoparticulate),,,,,
5596,SCD,Filters,Monolith,Polyurea,,,I,,,cp,ow,Desmodur N3300A (0.02 mol) + TEA-acetone,Chemical (polymerization),Acetone,SCD,,,0.118,90.90%,218,,,,Mesoporous (nanofibrous and nanoparticulate),,,,,
5597,SCD,Filters,Monolith,Polyurea,,,I,,,cp,ow,Desmodur N3300A (0.01 mol) + TEA-acetone with PEO template,Chemical (polymerization),Acetone,SCD,,,0.054,95.80%,128,,,,Mesoporous (nanofibrous and nanoparticulate),,,,,
5598,SCD,Filters,Monolith,Polyurea,,,I,,,cp,ow,Desmodur N3300A (0.015 mol) + TEA-acetone with PEO template,Chemical (polymerization),Acetone,SCD,,,0.06,95.10%,131,,,,Mesoporous (nanofibrous and nanoparticulate),,,,,
5599,SCD,Filters,Monolith,Polyurea,,,I,,,cp,ow,Desmodur N3300A (0.02 mol) + TEA-acetone with PEO template,Chemical (polymerization),Acetone,SCD,,,0.073,94.10%,124,,,,Mesoporous (nanofibrous and nanoparticulate),,,,,
5600,FD,Separation,Monolith,Cellulose nanofibers,,,K,,,ng,wa,Cellulose nanofiber (0.5%) suspension (frozen at -196 °C),No gelation,Water,FD,,,0.005,,,,,,Macroporous (cellular and fibrous),,,,,
5601,FD,Separation,Monolith,Cellulose nanofibers,,,K,,,ng,wa,Cellulose nanofiber (1%) suspension (frozen at -196 °C),No gelation,Water,FD,,,0.01,99.33%,,,,,Macroporous (cellular and fibrous),,,,,
5602,FD,Separation,Monolith,Cellulose nanofibers,,,K,,,ng,wa,Cellulose nanofiber (1.5%) suspension (frozen at -196 °C),No gelation,Water,FD,,,0.015,,,,,,Macroporous (cellular and fibrous),,,,,
5603,FD,Separation,Monolith,Cellulose nanofibers,,,K,,,ng,wa,Cellulose nanofiber (2%) suspension (frozen at -196 °C),No gelation,Water,FD,,,0.02,,,,,,Macroporous (cellular and fibrous),,,,,
5604,FD,Separation,Monolith,Cellulose nanofibers,,,K,,,ng,wa,Cellulose nanofiber (0.5%) suspension (frozen at -56 °C),No gelation,Water,FD,Post-calcination at 500 °C,,0.005,,,,,,Macroporous (cellular and fibrous),,,,,
5605,FD,Separation,Monolith,Cellulose nanofibers,,,K,,,ng,wa,Cellulose nanofiber (1%) suspension (frozen at -56 °C),No gelation,Water,FD,Post-calcination at 500 °C,,0.01,99.33%,,,,,Macroporous (cellular and fibrous),,,,,
5606,FD,Separation,Monolith,Cellulose nanofibers,,,K,,,ng,wa,Cellulose nanofiber (1.5%) suspension (frozen at -56 °C),No gelation,Water,FD,Post-calcination at 500 °C,,0.015,,,,,,Macroporous (cellular and fibrous),,,,,
5607,FD,Separation,Monolith,Cellulose nanofibers,,,K,,,ng,wa,Cellulose nanofiber (2%) suspension (frozen at -56 °C),No gelation,Water,FD,Post-calcination at 500 °C,,0.02,,,,,,Macroporous (cellular and fibrous),,,,,
5608,FD,Separation,Monolith,Cellulose nanofibers,,Carbonized,K,,Ca,ng,wa,Cellulose nanofiber (0.5%) suspension (frozen at -196 °C),No gelation,Water,FD,,,0.0044,99.75%,,,,,Macroporous (cellular and fibrous),,,,,
5609,FD,Separation,Monolith,Cellulose nanofibers,,Carbonized,K,,Ca,ng,wa,Cellulose nanofiber (1%) suspension (frozen at -196 °C),No gelation,Water,FD,,,0.0088,99.50%,250,,,,Macroporous (cellular and fibrous),,,,,
5610,FD,Separation,Monolith,Cellulose nanofibers,,Carbonized,K,,Ca,ng,wa,Cellulose nanofiber (1.5%) suspension (frozen at -196 °C),No gelation,Water,FD,,,0.0131,99.26%,,,,,Macroporous (cellular and fibrous),,,,,
5611,FD,Separation,Monolith,Cellulose nanofibers,,Carbonized,K,,Ca,ng,wa,Cellulose nanofiber (2%) suspension (frozen at -196 °C),No gelation,Water,FD,,,0.0176,99.00%,,,,,Macroporous (cellular and fibrous),,,,,
5612,FD,Separation,Monolith,Cellulose nanofibers,,Carbonized,K,,Ca,ng,wa,Cellulose nanofiber (0.5%) suspension (frozen at -56 °C),No gelation,Water,FD,Post-calcination at 500 °C,,0.0029,99.83%,,,,,Macroporous (cellular and fibrous),,,,,
5613,FD,Separation,Monolith,Cellulose nanofibers,,Carbonized,K,,Ca,ng,wa,Cellulose nanofiber (1%) suspension (frozen at -56 °C),No gelation,Water,FD,Post-calcination at 500 °C,,0.0058,99.67%,161,,,,Macroporous (cellular and fibrous),,,,,
5614,FD,Separation,Monolith,Cellulose nanofibers,,Carbonized,K,,Ca,ng,wa,Cellulose nanofiber (1.5%) suspension (frozen at -56 °C),No gelation,Water,FD,Post-calcination at 500 °C,,0.0087,99.50%,,,,,Macroporous (cellular and fibrous),,,,,
5615,FD,Separation,Monolith,Cellulose nanofibers,,Carbonized,K,,Ca,ng,wa,Cellulose nanofiber (2%) suspension (frozen at -56 °C),No gelation,Water,FD,Post-calcination at 500 °C,,0.0116,99.34%,,,,,Macroporous (cellular and fibrous),,,,,
5616,SCD,Adsorbent (gas),Monolith,SiO2,,,S,,,cp,al,TOES-HCl-NH4OH-ethanol solution,Chemical (polymerization),Ethanol,SCD,,,,,1158,15,4.6,,,,,,,
5617,SCD,Adsorbent (gas),Monolith,RF,,,I,,,cp,al,Resorcinol-formaldehyde (19) solution,Chemical (polymerization),Ethanol,SCD,,,,,620,19,5.5,,,,,,,
5618,SCD,Adsorbent (gas),Monolith,RF,,,I,,,cp,al,Resorcinol-formaldehyde (7) solution,Chemical (polymerization),Ethanol,SCD,,,,,855,7,1.5,,,,,,,
5619,SCD,Adsorbent (gas),Monolith,RF,,Carbonized,I,,Ca,cp,al,Resorcinol-formaldehyde (19) solution,Chemical (polymerization),Ethanol,SCD,Post-calcination at 1000 °C,,,,900,16,3.7,,,,,,,
5620,SCD,Adsorbent (gas),Monolith,Starch,,,A,,,pp,al,Wheat starch solution (cooling),Physical (temperature),Ethanol,SCD,,,,,128,18,0.57,,,,,,,
5621,FD,Catalysis,Monolith,Alginate,"Polyacrylamide, GO",,A,"R, N",,pc,wa,Polyacrylamide-alginate solution + GO (0.1 g) suspension + CuCl2 solution (frozen),Physical (Mn+),Water,FD,,,,,,,,,Macroporous (cellular),,,,,
5622,FD,Catalysis,Monolith,Alginate,"Polyacrylamide, GO",,A,"R, N",,pc,wa,Polyacrylamide-alginate solution + GO (0.15 g) suspension + CuCl2 solution (frozen),Physical (Mn+),Water,FD,,,,,,,,,Macroporous (cellular),,,,,
5623,FD,Catalysis,Monolith,Alginate,"Polyacrylamide, GO",,A,"R, N",,pc,wa,Polyacrylamide-alginate solution + GO (0.2 g) suspension + CuCl2 solution (frozen),Physical (Mn+),Water,FD,,,,,,,,,Macroporous (cellular),,,,,
5624,FD,Catalysis,Monolith,Alginate,"Polyacrylamide, GO",,A,"R, N",,pc,wa,Polyacrylamide-alginate solution + GO (0.3 g) suspension + CuCl2 solution (frozen),Physical (Mn+),Water,FD,,,,,,,,,Macroporous (cellular),,,,,
5625,FD,Adsorbent (gas),Beads,Cellulose nanofibers,,,K,,,pp,al,Microfibrous cellulose suspension + NaOH solution (frozen),Physical (pH),t-Butanol,FD,,,0.0192,,173,12.96,0.619,,Mesoporous (nanofibrous),,,,,
5626,FD,Adsorbent (gas),Beads,Chitosan,Cellulose nanofibers,,A,K,,pp,al,Microfibrous cellulose suspension + chitosan solution + NaOH solution (chitosan/cellulose = 1) (frozen),Physical (pH),t-Butanol,FD,,,0.0261,,1351,12.31,4.486,,Mesoporous (nanofibrous),,,,,
5627,FD,Adsorbent (gas),Beads,Chitosan,Cellulose nanofibers,,A,K,,pp,al,Microfibrous cellulose suspension + chitosan solution + NaOH solution (chitosan/cellulose = 3) (frozen),Physical (pH),t-Butanol,FD,,,0.031,,291,13.37,1.139,,Mesoporous (nanofibrous),,,,,
5628,FD,Adsorbent (gas),Beads,Chitosan,,,A,,,pp,al,Chitosan solution + NaOH solution (frozen),Physical (pH),t-Butanol,FD,,,0.0596,,299,13.39,1.157,,Mesoporous (nanofibrous),,,,,
5629,FD,Adsorbent,Beads,Chitosan,,,A,,,"cc, pp",wa,"Chitosan solution + NaOH solution, post immersion into glutaraldehyde solution",Chemical (aldehyde) and physical (pH),Water,FD,,,,,59,19.5,0.29,,Macroporous (fibrous),,,,,
5630,FD,Adsorbent,Beads,Chitosan,Polyethyleneimine,,A,E,,"cc, pp",wa,"Chitosan solution + NaOH solution, post immersion into PEI solution + glutaraldehyde solution",Chemical (aldehyde) and physical (pH),Water,FD,,,,,14,22.7,0.08,,Macroporous (fibrous),,,,,
5631,FD,Adsorbent,Beads,Chitosan,Polyethyleneimine,,A,E,,"cc, pp",wa,"Chitosan-PEI solution + NaOH solution, post immersion into glutaraldehyde solution",Chemical (aldehyde) and physical (pH),Water,FD,,,,,23,3.8,0.02,,Macroporous (fibrous),,,,,
5632,FD,Sensors,Monolith,Carboxymethyl cellulose,GO,,A,N,,pp,wa,"GO suspension + carboxymethyl cellulose (20:1) (hydrothermal, frozen)",Physical (aggregation),Water,FD,Post-N2H4 reduction and VD,,,,,,,,Macroporous (cellular),,,,,
5633,FD,Sensors,Monolith,Carboxymethyl cellulose,GO,,A,N,,pp,wa,"GO suspension + carboxymethyl cellulose (10:1) (hydrothermal, frozen)",Physical (aggregation),Water,FD,Post-N2H4 reduction and VD,,0.008,,,,,,Macroporous (cellular),,,,,
5634,FD,Sensors,Monolith,Carboxymethyl cellulose,GO,,A,N,,pp,wa,"GO suspension + carboxymethyl cellulose (5:1) (hydrothermal, frozen)",Physical (aggregation),Water,FD,Post-N2H4 reduction and VD,,,,,,,,Macroporous (cellular),,,,,
5635,FD,Sensors,Monolith,Carboxymethyl cellulose,GO,,A,N,,pp,wa,"GO suspension + carboxymethyl cellulose (2:1) (hydrothermal, frozen)",Physical (aggregation),Water,FD,Post-N2H4 reduction and VD,,,,,,,,Macroporous (cellular),,,,,
5636,FD,Thermal insulation,Monolith,Cellulose,,,B,,,ng,wa,Cellulose suspension (frozen),No gelation,Water,FD,,,0.015,,5,,,,Macroporous (fibrous and flakes),0.048,Transient,Hot wire,,
5637,FD,Thermal insulation,Monolith,Cellulose,,3-Aminopropyl(triethoxy)silane treatment,B,,Si,ng,wa,Cellulose suspension + 3-aminopropyl(triethoxy)silane (frozen),No gelation,Water,FD,,,0.024,,2,,,,Macroporous (fibrous and flakes),0.048,Transient,Hot wire,,
5638,FD,Thermal insulation,Monolith,Cellulose,Polydopamine,3-Aminopropyl(triethoxy)silane treatment,B,M,Si,ng,wa,Cellulose suspension + 3-aminopropyl(triethoxy)silane + dopamine (1) (frozen),No gelation,Water,FD,,,0.026,,12,,,,Macroporous (fibrous and flakes),0.048,Transient,Hot wire,,
5639,FD,Thermal insulation,Monolith,Cellulose,Polydopamine,3-Aminopropyl(triethoxy)silane treatment,B,M,Si,ng,wa,Cellulose suspension + 3-aminopropyl(triethoxy)silane + dopamine (2) (frozen),No gelation,Water,FD,,,0.027,,22,,,,Macroporous (fibrous and flakes),0.047,Transient,Hot wire,,
5640,FD,Thermal insulation,Monolith,Cellulose,Polydopamine,3-Aminopropyl(triethoxy)silane treatment,B,M,Si,ng,wa,Cellulose suspension + 3-aminopropyl(triethoxy)silane + dopamine (3) (frozen),No gelation,Water,FD,,,0.028,,13,,,,Macroporous (fibrous and flakes),0.049,Transient,Hot wire,,
5641,FD,Adsorbent,Monolith,Alginate,,,A,,,pc,wa,Alginate solution + CaCl2 solution (frozen),Physical (Mn+),Water,FD,,,0.033,,33,,0.18,,Macroporous (flakes),,,,,
5642,FD,Adsorbent,Monolith,Alginate,GO,,A,N,,pc,wa,Alginate solution + GO suspension (8:1) + CaCl2 solution (frozen),Physical (Mn+),Water,FD,,,0.031,,311,,0.364,,Macroporous (flakes),,,,,
5643,FD,Adsorbent,Monolith,Alginate,GO,,A,N,,pc,wa,Alginate solution + GO suspension (16:1) + CaCl2 solution (frozen),Physical (Mn+),Water,FD,,,0.033,,168,,0.217,,Macroporous (flakes),,,,,
5644,FD,Adsorbent,Monolith,Alginate,GO,,A,N,,pc,wa,Alginate solution + GO suspension (80:1) + CaCl2 solution (frozen),Physical (Mn+),Water,FD,,,0.041,,77,,0.118,,Macroporous (flakes),,,,,
5645,FD,"Adsorbent, antibacterial",Monolith,Cellulose nanofibers,,,K,,,ng,wa,Cellulose nanofiber suspension (frozen),No gelation,Water,FD,,,,,11,,0.24,,Macroporous (fibrous and flakes),,,,,
5646,FD,"Adsorbent, antibacterial",Monolith,Cellulose nanofibers,Chitin,,K,B,,ng,wa,Cellulose nanofiber suspension + chitin (1%) nanocrystal suspension (frozen),No gelation,Water,FD,,,,,14,,0.036,,Macroporous (fibrous and flakes),,,,,
5647,FD,"Adsorbent, antibacterial",Monolith,Cellulose nanofibers,Chitin,,K,B,,ng,wa,Cellulose nanofiber suspension + chitin (2%) nanocrystal suspension (frozen),No gelation,Water,FD,,,,,18,,0.029,,Macroporous (fibrous and flakes),,,,,
5648,FD,Separation,Monolith,Agarose,"Lignin, PVA",,A,"F, E",,cc,wa,Agarose solution + PVA + lignin solution + HCl solution + glutaraldehyde solution (frozen),Chemical (aldehyde),Water,FD,,,,,,,,,Macroporous (cellular),,,,,
5649,FD,Separation,Monolith,Agarose,"Lignin, PVA",Poly(2-(dimethylamino)ethyl methacrylate) modification,A,"F, E",Al,cc,wa,Agarose solution + PVA + lignin solution + HCl solution + glutaraldehyde solution (frozen),Chemical (aldehyde),Water,FD,Post-compositing with poly(2-(dimethylamino)ethyl methacrylate),,,,,,,,Macroporous (cellular),,,,,
5650,FD,Capacitors,Monolith,Cellulose nanofibers,GO,,K,N,,ng,wa,Cellulose nanofiber suspension + GO suspension (frozen),No gelation,Water,FD,,,,,,,,,Macroporous (flakes),,,,,
5651,FD,Capacitors,Monolith,Cellulose nanofibers,"GO, CNT",,K,"N, N",,ng,wa,Cellulose nanofiber suspension + GO-MWCNT (10-60%) suspension (frozen),No gelation,Water,FD,,,,,,,,,Macroporous (flakes),,,,,
5652,FD,Capacitors,Monolith,Cellulose nanofibers,"GO, CNT",,K,"N, N",,ng,wa,Cellulose nanofiber suspension + GO-MWCNT (20-50%) suspension (frozen) ,No gelation,Water,FD,,,,,,,,,Macroporous (flakes),,,,,
5653,FD,Capacitors,Monolith,Cellulose nanofibers,"GO, CNT",,K,"N, N",,ng,wa,Cellulose nanofiber suspension + GO-MWCNT (30-40%) suspension (frozen),No gelation,Water,FD,,,,,,,,,Macroporous (flakes),,,,,
5654,FD,Capacitors,Monolith,Cellulose nanofibers,"GO, CNT",,K,"N, N",,ng,wa,Cellulose nanofiber suspension + GO-MWCNT (40-30%) suspension (frozen),No gelation,Water,FD,,,,,,,,,Macroporous (flakes),,,,,
5655,FD,Capacitors,Monolith,Cellulose nanofibers,"GO, CNT",,K,"N, N",,ng,wa,Cellulose nanofiber suspension + GO-MWCNT (50-20%) suspension (frozen),No gelation,Water,FD,,,,,,,,,Macroporous (flakes),,,,,
5656,FD,Capacitors,Monolith,Cellulose nanofibers,"GO, CNT",,K,"N, N",,ng,wa,Cellulose nanofiber suspension + GO-MWCNT (60-10%) suspension (frozen),No gelation,Water,FD,,,,,,,,,Macroporous (flakes),,,,,
5657,FD,Capacitors,Monolith,Cellulose nanofibers,CNT,,K,N,,ng,wa,Cellulose nanofiber suspension + MWCNT suspension (frozen),No gelation,Water,FD,,,,,,,,,Macroporous (flakes),,,,,
5658,FD,Thermal insulation,Monolith,Cellulose nanofibers,,,K,,,ng,wa,Cellulose nanofiber (1%) suspension (frozen),No gelation,Water,FD,,,0.0112,,,,,,Macroporous (flakes),0.03,Steady state,In house,,
5659,FD,Thermal insulation,Monolith,Cellulose nanofibers,Elium resin,,K,F,,ng,wa,Cellulose nanofiber (1%) suspension (frozen),No gelation,Water,FD,Post-immersion into elium resin,,0.8313,,,,,,Macroporous (flakes),0.1,Steady state,In house,,
5660,FD,Thermal insulation,Monolith,Cellulose nanofibers,,,K,,,ng,wa,Cellulose nanofiber (2%) suspension (frozen),No gelation,Water,FD,,,0.0259,,,,,,Macroporous (flakes),0.03,Steady state,In house,,
