Repository: paulagirones/Aerogels_thermal_conductivity

# Aerogels_thermal_conductivity
Machine learning prediction of thermal conductivity in aerogels.

File: 20250220_dataset.csv (part 33 of 95)
Entry,Drying,Purpose,Shape,First materials,Second materials,Modification,First material class,Second materials class,Modification class,Gelation class,Solvent class,Process,Gelation mechanism,Final solvent,Drying details,Post drying treatment,Post-drying cross-linking,Envelope density g/cm3,Porosity,BET surface area m2/g,BJH pore size nm,BJH pore volume (total) cm3/g,compression elastic modulus MPa,SEM,Thermal conductivity W/(m K),Thermal method,Thermal method detail,,
5661,FD,Thermal insulation,Monolith,Cellulose nanofibers,Elium resin,,K,F,,ng,wa,Cellulose nanofiber (2%) suspension (frozen),No gelation,Water,FD,Post-immersion into elium resin,,0.2652,,,,,,Macroporous (flakes),0.07,Steady state,In house,,koko
5662,APD,Thermal insulation,Monolith,PVA,Carbon black,,E,N,,pp,wa,Carbon black (ATP1) suspension + PVA (10%) solution (freeze-thaw),Physical (aggregation),Water,APD,,,0.23,73%,,,,,Macroporous (flakes),0.033,Unknown,In house,,
5663,APD,Thermal insulation,Monolith,PVA,Carbon black,,E,N,,pp,wa,"Carbon black (ATP1, TB) suspension + PVA (8%) solution (freeze-thaw)",Physical (aggregation),Water,APD,,,0.23,71%,,,,,Macroporous (flakes),,,,,
5664,FD,Photocatalysis,Monolith,Polypyrrole,"PVA, C3N4",,M,"E, N",,ng,wa,C3N4 suspension + polypyrrole-PVA suspension (frozen),No gelation,Water,FD,,,,,,,,,Macroporous (cellular),,,,,
5665,FD,Not specific,Sheet,Chitosan,Graphite,,A,N,,ng,wa,Graphite suspension-chitosan solution (chitosan:graphite = 1:1) (frozen),No gelation,Water,FD,,,0.026,,,,,,Macroporous (flakes),,,,,
5666,FD,Not specific,Sheet,Chitosan,Graphite,,A,N,,ng,wa,Graphite suspension-chitosan solution (chitosan:graphite = 1:2) (frozen),No gelation,Water,FD,,,,,,,,,Macroporous (flakes),,,,,
5667,FD,Not specific,Sheet,Chitosan,Graphite,,A,N,,ng,wa,Graphite suspension-chitosan solution (chitosan:graphite = 1:4) (frozen),No gelation,Water,FD,,,,,,,,,Macroporous (flakes),,,,,
5668,FD,Not specific,Sheet,Chitosan,Graphite,,A,N,,ng,wa,Graphite suspension-chitosan solution (chitosan:graphite = 1:6) (frozen),No gelation,Water,FD,,,,,,,,,Macroporous (flakes),,,,,
5669,APD,Capacitors,Monolith,GO,Polyaniline,,N,M,,pp,wa,"GO suspension + ascorbic acid (hydrothermal, frozen)",Physical (aggregation),Water,FD,Post-compositing with polyaniline,,,,,,,,Macroporous (cellular),,,,,
5670,FD,Not specific,Monolith,Chitosan,Chondroitin sulfate,"5,10,15,20-Tetrakis-(4-sulfonatophenyl)-porphyrin loading",A,A,Lo,ng,wa,Chitosan-chondroitin solution + porphyrin-PK-Im-poly(decylviologen) solution,No gelation,Water,FD,,,,99%,,,,,Microfibers,,,,,
5671,APD,Adsorbent,Monolith,Chitosan,Carbon fibers,,A,K,,cc,wa,Carbon fiber aerogel + chitosan solution + glutaraldehyde solution ,Chemical (aldehyde),Water,APD,,,,,82,,0.08,,Macroporous (fibrous and flakes),,,,,
5672,APD,Adsorbent,Monolith,Chitosan,"Carbon fibers, polyethylene, polydopamine",,A,"N, J, M",,cc,wa,Carbon fiber aerogel + chitosan solution + glutaraldehyde solution ,Chemical (aldehyde),Water,APD,Post-conjugation with polydopamine-polyethyleneimine,,,,344,,0.24,,Macroporous (fibrous and flakes),,,,,
5673,SCD,Not specific,Monolith,Alginate,,,A,,,"pc, pp",al,"Alginate solution + Na6(PO3)6 + CaHPO4 + glucono-1,5-lactone","Physical (Mn+, pH)",Ethanol,SCD,,,,92.50%,101,54.13,1.3695,,Macroporous (flakes),,,,,
5674,SCD,Not specific,Monolith,Alginate,GO,,A,N,,"pc, pp",al,"Alginate solution + GO (3%) suspension + Na6(PO3)6 + CaHPO4 + glucono-1,5-lactone","Physical (Mn+, pH)",Ethanol,SCD,,,,92.92%,129,39.71,1.2814,,Macroporous (flakes),,,,,
5675,SCD,Not specific,Monolith,Alginate,GO,,A,N,,"pc, pp",al,"Alginate solution + GO (10%) suspension + Na6(PO3)6 + CaHPO4 + glucono-1,5-lactone","Physical (Mn+, pH)",Ethanol,SCD,,,,92.68%,177,53.22,2.9584,,Macroporous (flakes),,,,,
5676,SCD,Not specific,Monolith,Alginate,GO,,A,N,,"pc, pp",al,"Alginate solution + GO (20%) suspension + Na6(PO3)6 + CaHPO4 + glucono-1,5-lactone","Physical (Mn+, pH)",Ethanol,SCD,,,,90.81%,149,43.51,1.5561,,Macroporous (flakes),,,,,
5677,SCD,Not specific,Monolith,Polyimide,,,G,,,cp,ow,Poly(amic acid) suspension in DMAc + acetic acid-pyridine ,Chemical (polymerization),Acetone,SCD,,,0.4,,,,,80,Macroporous (fibrous and particulate),0.07,Transient,Hot disk,,
5678,SCD,Not specific,Monolith,Polyimide,CNT,,G,N,,cp,ow,MWCNT-NH2 suspension + poly(amic acid) suspension (1:100) in DMAc + acetic acid-pyridine ,Chemical (polymerization),Acetone,SCD,,,0.3,,,,,30,Macroporous (fibrous and particulate),0.07,Transient,Hot disk,,
5679,SCD,Not specific,Monolith,Polyimide,CNT,,G,N,,cp,ow,MWCNT-NH2 suspension + poly(amic acid) suspension (2:100) in DMAc + acetic acid-pyridine ,Chemical (polymerization),Acetone,SCD,,,0.25,,,,,20,Macroporous (fibrous and particulate),0.08,Transient,Hot disk,,
5680,SCD,Not specific,Monolith,Polyimide,CNT,,G,N,,cp,ow,MWCNT-NH2 suspension + poly(amic acid) suspension (3:100) in DMAc + acetic acid-pyridine ,Chemical (polymerization),Acetone,SCD,,,0.25,,,,,20,Macroporous (fibrous and particulate),0.06,Transient,Hot disk,,
5681,SCD,Not specific,Monolith,Polyimide,CNT,,G,N,,cp,ow,MWCNT-NH2 suspension + poly(amic acid) suspension (4:100) in DMAc + acetic acid-pyridine ,Chemical (polymerization),Acetone,SCD,,,0.25,,,,,20,Macroporous (fibrous and particulate),0.06,Transient,Hot disk,,
5682,SCD,Not specific,Monolith,Polyimide,CNT,,G,N,,cp,ow,MWCNT-COOH suspension + poly(amic acid) suspension (2:100) in DMAc + acetic acid-pyridine ,Chemical (polymerization),Acetone,SCD,,,0.35,,,,,50,Macroporous (fibrous and particulate),,,,,
5683,SCD,Not specific,Monolith,Polyimide,CNT,,G,N,,cp,ow,MWCNT-COOH suspension + poly(amic acid) suspension (3:100) in DMAc + acetic acid-pyridine ,Chemical (polymerization),Acetone,SCD,,,0.35,,,,,50,Macroporous (fibrous and particulate),,,,,
5684,SCD,Not specific,Monolith,Polyimide,CNT,,G,N,,cp,ow,MWCNT-COOH suspension + poly(amic acid) suspension (4:100) in DMAc + acetic acid-pyridine ,Chemical (polymerization),Acetone,SCD,,,0.3,,,,,40,Macroporous (fibrous and particulate),,,,,
5685,SCD,Capacitors,Monolith,PEDOT:PSS,,,M,,,cp,al,PSS solution + EDOT + FeCl3-HCl solution,Chemical (polymerization),Ethanol,SCD,,,,,160,,,,Macroporous (fibrous and particulate),,,,,
5686,SCD,Capacitors,Monolith,PEDOT:PSS,CNT,,M,N,,cp,al,CNT suspension (0.25%) + PSS solution + EDOT + FeCl3-HCl solution,Chemical (polymerization),Ethanol,SCD,,,,,140,,,,Macroporous (fibrous and particulate),,,,,
5687,SCD,Capacitors,Monolith,PEDOT:PSS,CNT,,M,N,,cp,al,CNT suspension (0.5%) + PSS solution + EDOT + FeCl3-HCl solution,Chemical (polymerization),Ethanol,SCD,,,,,190,,,,Macroporous (fibrous and particulate),,,,,
5688,SCD,Capacitors,Monolith,PEDOT:PSS,CNT,,M,N,,cp,al,CNT suspension (0.75%) + PSS solution + EDOT + FeCl3-HCl solution,Chemical (polymerization),Ethanol,SCD,,,,,240,,,,Macroporous (fibrous and particulate),,,,,
5689,SCD,Capacitors,Monolith,PEDOT:PSS,CNT,,M,N,,cp,al,CNT suspension (1%) + PSS solution + EDOT + FeCl3-HCl solution,Chemical (polymerization),Ethanol,SCD,,,,,230,,,,Macroporous (fibrous and particulate),,,,,
5690,SCD,Capacitors,Monolith,PEDOT:PSS,CNT,,M,N,,cp,al,CNT suspension (2%) + PSS solution + EDOT + FeCl3-HCl solution,Chemical (polymerization),Ethanol,SCD,,,,,130,,,,Macroporous (fibrous and particulate),,,,,
5691,SCD,Capacitors,Monolith,PEDOT:PSS,CNT,,M,N,,cp,al,CNT suspension (4%) + PSS solution + EDOT + FeCl3-HCl solution,Chemical (polymerization),Ethanol,SCD,,,,,130,,,,Macroporous (fibrous and particulate),,,,,
5692,SCD,Capacitors,Monolith,PEDOT:PSS,CNT,,M,N,,cp,al,CNT suspension (10%) + PSS solution + EDOT + FeCl3-HCl solution,Chemical (polymerization),Ethanol,SCD,,,,,120,,,,Macroporous (fibrous and particulate),,,,,
5693,FD,Capacitors,Monolith,MF,GO,Carbonized,I,N,Ca,pp,wa,"Melamin-formaldehyde resin-GO suspension (hydrothermal, frozen)",Physical (aggregation),Water,FD,Post-calcination at 600 °C,,,,,,,,Macroporous (cellular),,,,,
5694,FD,Adsorbent,"Beads, monolith",Chitosan,Polyvinylamine,Ion-exchange microsphere,A,E,Lo,cc,wa,"Ion-exchange-microsphere-dispersed polyvinylamine solution + chitosan solution (chitosan:PVAm:IEx = 8:2:5) + glutaraldehyde solution (3.5 mol% to NH2) + PEGDGE (freeze-thaw), post-treatment with NaOH solution",Chemical (aldehyde),Water,FD,,,,,,,,,Macroporous (cellular),,,,,
5695,FD,Adsorbent,"Beads, monolith",Chitosan,Polyvinylamine,Ion-exchange microsphere,A,E,Lo,cc,wa,"Ion-exchange-microsphere-dispersed polyvinylamine solution + chitosan solution (chitosan:PVAm:IEx = 8:2:5) + glutaraldehyde solution (3.5 mol% to NH2) + EGDGE (freeze-thaw), post-treatment with NaOH solution",Chemical (aldehyde),Water,FD,,,,,,,,,Macroporous (cellular),,,,,
5696,FD,Adsorbent,"Beads, monolith",Chitosan,Polyvinylamine,Ion-exchange microsphere,A,E,Lo,cc,wa,"Ion-exchange-microsphere-dispersed polyvinylamine solution + chitosan solution (chitosan:PVAm:IEx = 8:2:10) + glutaraldehyde solution (3.5 mol% to NH2) + EGDGE (freeze-thaw), post-treatment with NaOH solution",Chemical (aldehyde),Water,FD,,,,,,,,,Macroporous (cellular),,,,,
5697,FD,Adsorbent,"Beads, monolith",Chitosan,Polyvinylamine,Ion-exchange microsphere,A,E,Lo,cc,wa,"Ion-exchange-microsphere-dispersed polyvinylamine solution + chitosan solution (chitosan:PVAm:IEx = 8:2:10) + glutaraldehyde solution (14 mol% to NH2) + EGDGE (freeze-thaw), post-treatment with NaOH solution",Chemical (aldehyde),Water,FD,,,,,,,,,Macroporous (cellular),,,,,
5698,FD,Adsorbent,"Beads, monolith",Chitosan,Polyvinylamine,Ion-exchange microsphere,A,E,Lo,cc,wa,"Ion-exchange-microsphere-dispersed polyvinylamine solution + chitosan solution (chitosan:PVAm:IEx = 8:2:13) + glutaraldehyde solution (14 mol% to NH2) + EGDGE (freeze-thaw), post-treatment with NaOH solution",Chemical (aldehyde),Water,FD,,,,,,,,,Macroporous (cellular),,,,,
5699,FD,Adsorbent,"Beads, monolith",Chitosan,Polyvinylamine,Ion-exchange microsphere,A,E,Lo,cc,wa,"Ion-exchange-microsphere-dispersed polyvinylamine solution + chitosan solution (chitosan:PVAm:IEx = 8:2:10) + glutaraldehyde solution (3.5 mol% to NH2) + EGDGE (freeze-thaw), post-treatment with NaOH solution",Chemical (aldehyde),Water,FD,,,,,,,,,Macroporous (cellular),,,,,
5700,FD,Adsorbent,"Beads, monolith",Chitosan,Polyvinylamine,,A,E,,cc,wa,"Polyvinylamine solution + chitosan solution (chitosan:PVAm:IEx = 8:2) + glutaraldehyde solution (3.5 mol% to NH2) + EGDGE (freeze-thaw), post-treatment with NaOH solution",Chemical (aldehyde),Water,FD,,,,,,,,,Macroporous (cellular),,,,,
5701,FD,Scaffold,Monolith,Chitosan,,,A,,,cc,wa,Chitosan solution (2 wt%) + glutaraldehyde solution (0.4 wt%) (freeze-thaw),Chemical (aldehyde),Water,FD,,,,94%,,,,,Macroporous (cellular),,,,,
5702,FD,Scaffold,Monolith,Chitosan,,,A,,,cc,wa,Chitosan solution (2 wt%) + glutaraldehyde solution (0.6 wt%) (freeze-thaw),Chemical (aldehyde),Water,FD,,,,95%,,,,,Macroporous (cellular),,,,,
5703,FD,Scaffold,Monolith,Chitosan,,,A,,,cc,wa,Chitosan solution (2 wt%) + glutaraldehyde solution (1.0 wt%) (freeze-thaw),Chemical (aldehyde),Water,FD,,,,97%,,,,,Macroporous (cellular),,,,,
5704,FD,Scaffold,Monolith,Chitosan,Hyaluronic acid,,A,A,,cc,wa,Chitosan (2 wt%)-hyaluronic acid (10 wt%) solution + glutaraldehyde solution (0.4 wt%) (freeze-thaw),Chemical (aldehyde),Water,FD,,,,94%,,,,,Macroporous (cellular),,,,,
5705,FD,Scaffold,Monolith,Chitosan,Hyaluronic acid,,A,A,,cc,wa,Chitosan (2 wt%)-hyaluronic acid (20 wt%) solution + glutaraldehyde solution (0.4 wt%) (freeze-thaw),Chemical (aldehyde),Water,FD,,,,92%,,,,,Macroporous (cellular),,,,,
5706,FD,Scaffold,Monolith,Chitosan,Hyaluronic acid,,A,A,,cc,wa,Chitosan (2 wt%)-hyaluronic acid (30 wt%) solution + glutaraldehyde solution (0.4 wt%) (freeze-thaw),Chemical (aldehyde),Water,FD,,,,91%,,,,,Macroporous (cellular),,,,,
5707,FD,Scaffold,Monolith,Chitosan,Hyaluronic acid,,A,A,,cc,wa,Chitosan (2 wt%)-hyaluronic acid (50 wt%) solution + glutaraldehyde solution (0.4 wt%) (freeze-thaw),Chemical (aldehyde),Water,FD,,,,90%,,,,,Macroporous (cellular),,,,,
5708,APD,Adsorbent,Beads,Chitosan,Polypyrrole,,A,M,,cc,wa,Chitosan solution + polypyrrole + glutaraldehyde solution (freeze-thaw),Chemical (aldehyde),Water,APD? (FG) for SEM,,,,,31,22.7,,,Macroporous (cellular and flakes),,,,,
5709,FD,Sensors,Coating,Chitosan,BSA,"Casting on graphene, methylene blue, sludge",A,C,Mx,"cc, pp",wa,"Chitosan-BSA solution + activated sludge + glutaraldehyde solution, casting on graphene- methylene blue-composited electrode",Chemical (aldehyde) and physical (aggregation),Water,FG,,,,,,,,,Macroporous (cellular),,,,,
5710,APD,Scaffold,Monolith,Chitosan,"Agarose, gelatin",,A,"A, C",,cc,wa,Chitosan-agarose-gelatin solution + glutaraldehyde solution (freeze-thaw),Chemical (aldehyde),Water,APD (FG),,,,,,,,,Macroporous (cellular),,,,,
5711,FD,Scaffold,Monolith,Chitosan,Pectin,,A,A,,pc,wa,Chitosan-CaCl2 solution (frozen) + pectin solution,Physical (Mn+),Water,FD,,,,,,,,,Flakes,,,,,
5712,APD,Scaffold,Monolith,Chitosan,"Agarose, gelatin",,A,"A, C",,cc,wa,Chitosan-agarose-gelatin solution + glutaraldehyde solution (freeze-thaw),Chemical (aldehyde),Water,APD (FG),Ethanol,,,,,,,,Macroporous (flakes)?,,,,,
5713,FD,Adsorbent,Monolith,Chitosan,GO,,A,N,,pp,wa,Chitosan solution + GO dispersion (GO:chitosan = 5:1) (dialysis),Physical (pH),Water,FD,,,,,,,,,Macroporous (flakes),,,,,
5714,FD,Adsorbent,Monolith,Chitosan,GO,,A,N,,pp,wa,Chitosan solution + GO dispersion (GO:chitosan = 10:1) (dialysis),Physical (pH),Water,FD,,,,,,,,,Macroporous (flakes),,,,,
5715,FD,Adsorbent,Monolith,Chitosan,GO,,A,N,,pp,wa,Chitosan solution + GO dispersion (GO:chitosan = 20:1) (dialysis),Physical (pH),Water,FD,,,,,,,,,Macroporous (flakes),,,,,
5716,SCD,Adsorbent,Monolith,Alginate,Chitosan,,A,A,,pc,al,Chitosan solution + alginate solution + CaCl2 solution,Physical (Mn+),Ethanol,SCD,,,0.175,,220,,,,Mesoporous (nanofibrous),,,,,
5717,FD,Adsorbent,Monolith,Alginate,Chitosan,,A,A,,pc,wa,Chitosan solution + alginate solution + CaCl2 solution,Physical (Mn+),Water,FD,,,0.037,,160,,,,Macroporous (cellular and flakes),,,,,
5718,APD,Adsorbent,Monolith,Alginate,Chitosan,,A,A,,pc,wa,Chitosan solution + alginate solution + CaCl2 solution,Physical (Mn+),Water,APD,,,0.821,,,,,,Dense film,,,,,
5719,APD,Wound dressing,Monolith,Chitosan,"PEG, PMMA",,A,"E, R",,cp,al,Chitosan solution + PEG + methacrylic anhydride + Na polyacrylate + APS + NaHCO3 (blowing agent),Chemical (polymerization),Ethanol,APD,,,,71%,,,,,Macroporous (cellular),,,,,
5720,FD,Scaffold,Monolith,Silk fibroin,,,D,,,ng,wa,Silk fibroin solution + silk fibroin nanofiber (frozen),No gelation,Water,FD,Post-EDC-NHS treatment,Chemical (EDC),,85%,,,,0.0075,Macroporous (cellular),,,,,
5721,FD,Scaffold,Monolith,Silk fibroin,Carboxymethyl chitosan,,D,A,,ng,wa,Silk fibroin solution + silk fibroin nanofiber + carboxymethyl chitosan solution (silk:chitosan = 2:1) (frozen),No gelation,Water,FD,Post-EDC-NHS treatment,Chemical (EDC),,90%,,,,0.0047,Macroporous (cellular),,,,,
5722,FD,Scaffold,Monolith,Silk fibroin,Carboxymethyl chitosan,,D,A,,ng,wa,Silk fibroin solution + silk fibroin nanofiber + carboxymethyl chitosan solution (silk:chitosan = 4:1) (frozen),No gelation,Water,FD,Post-EDC-NHS treatment,Chemical (EDC),,95%,,,,0.0055,Macroporous (cellular),,,,,
5723,FD,Scaffold,Monolith,Silk fibroin,Carboxymethyl chitosan,,D,A,,ng,wa,Silk fibroin solution + silk fibroin nanofiber + carboxymethyl chitosan solution (silk:chitosan = 6:1) (frozen),No gelation,Water,FD,Post-EDC-NHS treatment,Chemical (EDC),,95%,,,,0.0059,Macroporous (cellular),,,,,
5724,FD,Scaffold,Monolith,Silk fibroin,Carboxymethyl chitosan,,D,A,,ng,wa,Silk fibroin solution + silk fibroin nanofiber + carboxymethyl chitosan solution (silk:chitosan = 8:1) (frozen),No gelation,Water,FD,Post-EDC-NHS treatment,Chemical (EDC),,95%,,,,0.0066,Macroporous (cellular),,,,,
5725,FD,Scaffold,Monolith,Chitosan,Gelatin,,A,C,,ng,wa,Chitosan-gelatin solution (frozen),No gelation,Water,FD,Post-EDC-NHS treatment,Chemical (EDC),,92.31%,,,,0.0223,Macroporous (cellular),,,,,
5726,FD,Scaffold,Monolith,Chitosan,"Gelatin, PEDOT",,A,"C, M",,ng,wa,Chitosan-gelatin solution (frozen),No gelation,Water,FD,"Post-EDC-NHS treatment, in situ polymerization of PEDOT (APS/EDOT = 0.5)",Chemical (EDC),,91.52%,,,,0.031,Macroporous (cellular),,,,,
5727,FD,Scaffold,Monolith,Chitosan,"Gelatin, PEDOT",,A,"C, M",,ng,wa,Chitosan-gelatin solution (frozen),No gelation,Water,FD,"Post-EDC-NHS treatment, in situ polymerization of PEDOT (APS/EDOT = 1)",Chemical (EDC),,92.24%,,,,0.0419,Macroporous (cellular),,,,,
5728,FD,Scaffold,Monolith,Chitosan,"Gelatin, PEDOT",,A,"C, M",,ng,wa,Chitosan-gelatin solution (frozen),No gelation,Water,FD,"Post-EDC-NHS treatment, in situ polymerization of PEDOT (APS/EDOT = 2)",Chemical (EDC),,91.23%,,,,0.0498,Macroporous (cellular),,,,,
5729,FD,Scaffold,Monolith,Chitosan,"Gelatin, PEDOT",,A,"C, M",,ng,wa,Chitosan-gelatin solution (frozen),No gelation,Water,FD,"Post-EDC-NHS treatment, in situ polymerization of PEDOT (APS/EDOT = 4)",Chemical (EDC),,84.76%,,,,0.0409,Macroporous (cellular),,,,,
5730,FD,Scaffold,Monolith,Chitosan,Keratin,4-Azidobenzoic acid modification,A,D,Al,cc,wa,Chitosan azido solution + UV irradiation,Chemical,Water,FD,,,,,,,,0.32,Macroporous (cellular),,,,,
5731,FD,Scaffold,Monolith,Chitosan,Keratin,4-Azidobenzoic acid modification,A,D,Al,cc,wa,Chitosan azido solution + keratin solution (keratin:chitosan = 5:20) + UV irradiation,Chemical,Water,FD,,,,,,,,0.15,Macroporous (cellular),,,,,
5732,FD,Scaffold,Monolith,Chitosan,Keratin,4-Azidobenzoic acid modification,A,D,Al,cc,wa,Chitosan azido solution + keratin solution (keratin:chitosan = 7.5:20) + UV irradiation,Chemical,Water,FD,,,,,,,,0.09,Macroporous (cellular),,,,,
5733,FD,Scaffold,Monolith,Chitosan,Keratin,4-Azidobenzoic acid modification,A,D,Al,cc,wa,Chitosan azido solution + keratin solution (keratin:chitosan = 10:20) + UV irradiation,Chemical,Water,FD,,,,,,,,0.07,Macroporous (cellular),,,,,
5734,FD,Scaffold,Monolith,Chitosan,Keratin,4-Azidobenzoic acid modification,A,D,Al,cc,wa,Chitosan azido solution + keratin solution (keratin:chitosan = 15:20) + UV irradiation,Chemical,Water,FD,,,,,,,,0.07,Macroporous (cellular),,,,,
5735,FD,Wound dressing,Monolith,Chitosan,Collagen,,A,C,,ng,wa,Chitosan solution + collagen solution (frozen),No gelation,Water,FD,,,,82%,,,,1.6,Macroporous (cellular),,,,,
5736,FD,Wound dressing,Monolith,Chitosan,Collagen,,A,C,,cc,wa,Chitosan solution + collagen solution + L-arginine (frozen),Chemical (amino acid),Water,FD,,,,95%,,,,1.93,Macroporous (cellular),,,,,
5737,FD,Wound dressing,Monolith,Chitosan,Collagen,,A,C,,cc,wa,Chitosan solution + collagen solution + L-glutamic acid (frozen),Chemical (amino acid),Water,FD,,,,80%,,,,2.1,Macroporous (cellular),,,,,
5738,FD,Wound dressing,Monolith,Chitosan,Collagen,,A,C,,cc,wa,Chitosan solution + collagen solution + L-lysine (frozen),Chemical (amino acid),Water,FD,,,,93%,,,,1.82,Macroporous (cellular),,,,,
5739,FD,Biomedical,Monolith,Bacterial cellulose,,,K,,,ng,wa,Bacterial cellulose film suspension (frozen),No gelation,Water,FD,,,,75%,201,,,9.51,Macroporous (cellular and fibrous),,,,,
5740,FD,Biomedical,Monolith,Bacterial cellulose,Chitosan,,K,A,,ng,wa,Bacterial cellulose film + chitosan solution (1 wt%) (frozen),No gelation,Water,FD,,,,87%,30,,,8.04,Macroporous (cellular and fibrous),,,,,
5741,FD,Biomedical,Monolith,Bacterial cellulose,Chitosan,,K,A,,ng,wa,Bacterial cellulose film + chitosan solution (1.5 wt%) (frozen),No gelation,Water,FD,,,,80%,22.06,,,9.13,Macroporous (cellular and fibrous),,,,,
5742,FD,Biomedical,Monolith,Bacterial cellulose,Chitosan,,K,A,,ng,wa,Bacterial cellulose film + chitosan solution (2 wt%) (frozen),No gelation,Water,FD,,,,74%,20,,,4.74,Macroporous (cellular and fibrous),,,,,
5743,FD,Scaffold,Monolith,Chitosan,,,A,,,cc,wa,Chitosan solution + glutaraldehyde solution,Chemical (aldehyde),Water,FD,Post-immersion into NaOH solution and NaBH4 solution,,,,2,,,,Macroporous (cellular),,,,,
5744,FD,Scaffold,Monolith,Chitosan,Gelatin,,A,C,,cc,wa,Chitosan solution + gelatin solution + glutaraldehyde solution,Chemical (aldehyde),Water,FD,Post-immersion into NaOH solution and NaBH4 solution,,,,2,,,,Macroporous (cellular),,,,,
5745,APD,Scaffold,Monolith,Chitosan,,,A,,,pp,al,Chitosan solution (frozen) + NaOH-ethanol solution,"Physical (antisolvent, pH)",Ethanol,APD? (FG),,,,,,,,,Macroporous (cellular),,,,,
5746,APD,Scaffold,Monolith,Chitosan,Alginate,,A,A,,pp,al,Chitosan-alginate solution (frozen) + NaOH-ethanol solution,"Physical (antisolvent, pH)",Ethanol,APD? (FG),,,,,,,,,Macroporous (cellular),,,,,
5747,FD,Scaffold,Monolith,Chitosan,Silk fibroin,,A,D,,ng,wa,Chitosan solution + silk fibroin solution (frozen),No gelation,Water,FD,,,,,,,,,Macroporous (cellular),,,,,
5748,FD,Scaffold,Monolith,Chitosan,Silk fibroin,,A,D,,ng,wa,Chitosan solution + silk fibroin-glucosamine solution (glucosamine 0.2 wt%) (frozen),No gelation,Water,FD,,,,,,,,,Macroporous (cellular),,,,,
5749,FD,Scaffold,Monolith,Chitosan,Silk fibroin,,A,D,,ng,wa,Chitosan solution + silk fibroin-glucosamine solution (glucosamine 0.4 wt%) (frozen),No gelation,Water,FD,,,,,,,,,Macroporous (cellular),,,,,
5750,FD,Scaffold,Monolith,Chitosan,Silk fibroin,,A,D,,ng,wa,Chitosan solution + silk fibroin-glucosamine solution (glucosamine 0.6 wt%) (frozen),No gelation,Water,FD,,,,,,,,,Macroporous (cellular),,,,,
5751,FD,Scaffold,Monolith,Chitosan,Silk fibroin,,A,D,,ng,wa,Chitosan solution + silk fibroin-glucosamine solution (glucosamine 1.0 wt%) (frozen),No gelation,Water,FD,,,,,,,,,Macroporous (cellular),,,,,
5752,FD,Adsorbent,Beads,Chitosan,Cellulose,,A,B,,"cc, pp",wa,"Chitosan-LiOH-urea solution (freeze-thaw) + methanol, post-immersion into dialdehyde cellulose solution + NaBH4 solution (frozen)",Chemical (aldehyde) and physical (antisolvent),Water,FD,,,,,,,,,,,,,,
5753,FD,Adsorbent,Beads,Chitosan,Cellulose,,A,B,,"cc, pp",wa,"Cellulose-chitosan-LiOH-urea solution (chitosan:cellulose = 4:1) (freeze-thaw) + methanol, post-immersion into dialdehyde cellulose solution + NaBH4 solution (frozen)",Chemical (aldehyde) and physical (antisolvent),Water,FD,,,,,,,,,,,,,,
5754,FD,Adsorbent,Beads,Chitosan,Cellulose,,A,B,,"cc, pp",wa,"Cellulose-chitosan-LiOH-urea solution (chitosan:cellulose = 2:1) (freeze-thaw) + methanol, post-immersion into dialdehyde cellulose solution + NaBH4 solution (frozen)",Chemical (aldehyde) and physical (antisolvent),Water,FD,,,,,,,,,,,,,,
5755,FD,Adsorbent,Beads,Chitosan,Cellulose,,A,B,,"cc, pp",wa,"Cellulose-chitosan-LiOH-urea solution (chitosan:cellulose = 1:2) (freeze-thaw) + methanol, post-immersion into dialdehyde cellulose solution + NaBH4 solution (frozen)",Chemical (aldehyde) and physical (antisolvent),Water,FD,,,,,,,,,,,,,,
5756,FD,Adsorbent,Beads,Chitosan,Cellulose,,A,B,,"cc, pp",wa,"Cellulose-chitosan-LiOH-urea solution (chitosan:cellulose = 1:4) (freeze-thaw) + methanol, post-immersion into dialdehyde cellulose solution + NaBH4 solution (frozen)",Chemical (aldehyde) and physical (antisolvent),Water,FD,,,,,,,,,,,,,,
5757,FD,Scaffold,Monolith,Chitosan,,,A,,,ng,wa,Chitosan-glycerol solution + PBS solution (chitosan solution:PBS solution = 0.5:1) (frozen),No gelation,Water,FD,,,,97%,,,,,Macroporous (cellular and fibrous),,,,,
5758,FD,Scaffold,Monolith,Chitosan,,,A,,,ng,wa,Chitosan-glycerol solution + PBS solution (chitosan solution:PBS solution = 1:1) (frozen),No gelation,Water,FD,,,,95%,,,,,Macroporous (cellular and fibrous),,,,,
5759,FD,Scaffold,Monolith,Chitosan,,,A,,,ng,wa,Chitosan-glycerol solution + PBS solution (chitosan solution:PBS solution = 3:1) (frozen),No gelation,Water,FD,,,,92%,,,,,Macroporous (cellular and fibrous),,,,,
5760,FD,Scaffold,Monolith,Chitosan,,,A,,,ng,wa,Chitosan-glycerol solution + PBS solution (chitosan solution:PBS solution = 9:1) (frozen),No gelation,Water,FD,,,,90%,,,,,Macroporous (cellular and fibrous),,,,,
5761,FD,Scaffold,Monolith,Chitosan,Liposomes,,A,C,,ng,wa,Chitosan-glycerol solution + eucalyptus essential oil liposomes-PBS suspension (chitosan solution:liposomes solution = 0.5:1) (frozen),No gelation,Water,FD,,,,96%,,,,,Macroporous (cellular and fibrous),,,,,
5762,FD,Scaffold,Monolith,Chitosan,Liposomes,,A,C,,ng,wa,Chitosan-glycerol solution + eucalyptus essential oil liposomes-PBS suspension (chitosan solution:liposomes solution = 1:1) (frozen),No gelation,Water,FD,,,,91%,,,,,Macroporous (cellular and fibrous),,,,,
5763,FD,Scaffold,Monolith,Chitosan,Liposomes,,A,C,,ng,wa,Chitosan-glycerol solution + eucalyptus essential oil liposomes-PBS suspension (chitosan solution:liposomes solution = 3:1) (frozen),No gelation,Water,FD,,,,87%,,,,,Macroporous (cellular and fibrous),,,,,
5764,FD,Scaffold,Monolith,Chitosan,Liposomes,,A,C,,ng,wa,Chitosan-glycerol solution + eucalyptus essential oil liposomes-PBS suspension (chitosan solution:liposomes solution = 9:1) (frozen),No gelation,Water,FD,,,,85%,,,,,Macroporous (cellular and fibrous),,,,,
5765,FD,Scaffold,Monolith,Chitosan,Gelatin,,A,C,,ng,wa,Chitosan solution + gelatin solution (frozen),No gelation,Water,FD,"Post-immersion into EDC-NHS-MES solution and Na2HPO4 solution, ethanol",Chemical (EDC),,82.70%,,,,,Macroporous (cellular),,,,,
5766,FD,Scaffold,Monolith,Chitosan,Poly(lactide-co-caprolactone),,A,F,,ng,wa,Polylactide-co-caprolactone-dioxane solution + Na acetate + chitosan solution (frozen),No gelation,Water,FD,"Post-immersion into ethanol, acetylation treatment",Physical (antisolvent),,,,,,,Macroporous (flakes),,,,,
5767,FD,Scaffold,Monolith,Chitosan,RGD peptide,,A,C,,ng,wa,Chitosan solution (frozen),No gelation,Water,FD,Post-immersion into ethanol,Physical (antisolvent),,,,,,,Macroporous (cellular),,,,,
5768,FD,Scaffold,Monolith,Chitosan,RGD peptide,,A,C,,ng,wa,Chitosan solution (frozen),No gelation,Water,FD,"Post-immersion into ethanol, peptide-EDC-NHS solution",Physical (antisolvent),,,,,,,Macroporous (cellular),,,,,
5769,FD,Scaffold,Monolith,Chitosan,"Gelatin, hyaluronic acid",,A,"A, A",,ng,wa,Chitosan solution (low molecular weight) + gelatin solution + hyaluronic acid solution (frozen),No gelation,Water,FD,,,,,,,,,Macroporous (cellular),,,,,
5770,FD,Scaffold,Monolith,Chitosan,"Gelatin, hyaluronic acid",,A,"A, A",,ng,wa,Chitosan solution (low molecular weight) + gelatin solution + hyaluronic acid solution (frozen),No gelation,Water,FD,Post-immersion into EDC-NHS-MES solution,Chemical (EDC),,,,,,,Macroporous (cellular),,,,,
5771,FD,Scaffold,Monolith,Chitosan,"Gelatin, hyaluronic acid",,A,"A, A",,ng,wa,Chitosan solution (high molecular weight) + gelatin solution + hyaluronic acid solution (frozen),No gelation,Water,FD,,,,,,,,,Macroporous (cellular),,,,,
5772,FD,Scaffold,Monolith,Chitosan,"Gelatin, hyaluronic acid",,A,"A, A",,ng,wa,Chitosan solution (high molecular weight) + gelatin solution + hyaluronic acid solution (frozen),No gelation,Water,FD,Post-immersion into EDC-NHS-MES solution,Chemical (EDC),,,,,,,Macroporous (cellular),,,,,
5773,FD,Scaffold,Monolith,Chitosan,PVA,,A,E,,ng,wa,Chitosan solution + PVA solution (frozen),No gelation,Water,FD,Post-heat treatment,,,,,,,,Macroporous (cellular),,,,,
5774,FD,Scaffold,Monolith,Chitosan,"PVA, GO",,A,"E, N",,ng,wa,Chitosan solution + PVA solution + GO (0.5 wt%) (frozen),No gelation,Water,FD,Post-heat treatment,,,,,,,,Macroporous (cellular),,,,,
5775,FD,Scaffold,Monolith,Chitosan,"PVA, GO",,A,"E, N",,ng,wa,Chitosan solution + PVA solution + GO (1 wt%) (frozen),No gelation,Water,FD,Post-heat treatment,,,,,,,,Macroporous (cellular),,,,,
5776,FD,Scaffold,Monolith,Chitosan,"PVA, GO",,A,"E, N",,ng,wa,Chitosan solution + PVA solution + GO (2 wt%) (frozen),No gelation,Water,FD,Post-heat treatment,,,,,,,,Macroporous (cellular),,,,,
5777,FD,Scaffold,Monolith,Chitosan,"PVA, GO",,A,"E, N",,ng,wa,Chitosan solution + PVA solution + GO (3 wt%) (frozen),No gelation,Water,FD,Post-heat treatment,,,,,,,,Macroporous (cellular),,,,,
5778,FD,Scaffold,Monolith,Silk fibroin,Chitosan,,D,A,,ng,wa,"Silk fibroin solution + chitosan solution (silk:chitosan = 5:5, total 12%) (frozen)",No gelation,Water,FD,Post-immersion into methanol-NaOH solution,"Physical (antisolvent, pH)",,73%,,,,,Macroporous (cellular),,,,,
5779,FD,Scaffold,Monolith,Silk fibroin,Chitosan,,D,A,,ng,wa,"Silk fibroin solution + chitosan solution (silk:chitosan = 5:5, total 2%) (frozen)",No gelation,Water,FD,Post-immersion into methanol-NaOH solution,"Physical (antisolvent, pH)",,96%,,,,,Macroporous (cellular),,,,,
5780,FD,Scaffold,Monolith,Silk fibroin,Chitosan,,D,A,,ng,wa,"Silk fibroin solution + chitosan solution (silk:chitosan = 2:8, total 4%) (frozen)",No gelation,Water,FD,Post-immersion into methanol-NaOH solution,"Physical (antisolvent, pH)",,95%,,,,,Macroporous (cellular),,,,,
5781,FD,Scaffold,Monolith,Silk fibroin,Chitosan,,D,A,,ng,wa,"Silk fibroin solution + chitosan solution (silk:chitosan = 3.5:6.5, total 4%) (frozen)",No gelation,Water,FD,Post-immersion into methanol-NaOH solution,"Physical (antisolvent, pH)",,90%,,,,,Macroporous (cellular),,,,,
5782,FD,Scaffold,Monolith,Silk fibroin,Chitosan,,D,A,,ng,wa,"Silk fibroin solution + chitosan solution (silk:chitosan = 5:5, total 4%) (frozen)",No gelation,Water,FD,Post-immersion into methanol-NaOH solution,"Physical (antisolvent, pH)",,90%,,,,,Macroporous (cellular),,,,,
5783,FD,Scaffold,Monolith,Silk fibroin,Chitosan,,D,A,,ng,wa,"Silk fibroin solution + chitosan solution (silk:chitosan = 6.5:3.5, total 4%) (frozen)",No gelation,Water,FD,Post-immersion into methanol-NaOH solution,"Physical (antisolvent, pH)",,90%,,,,,Macroporous (cellular),,,,,
5784,FD,Scaffold,Monolith,Silk fibroin,Chitosan,,D,A,,ng,wa,"Silk fibroin solution + chitosan solution (silk:chitosan = 8:2, total 4%) (frozen)",No gelation,Water,FD,Post-immersion into methanol-NaOH solution,"Physical (antisolvent, pH)",,88%,,,,,Macroporous (cellular),,,,,
5785,FD,Scaffold,Monolith,Silk fibroin,Poly(glycerol sebacate),,D,F,,ng,wa,Poly(glycerol sebacate) prepolymer + silk fibroin (10%) + NaCl (vacuum oven-water wash),No gelation,Water,FD,,,,41.98%,,,,,Macroporous (cellular),,,,,
5786,FD,Scaffold,Monolith,Silk fibroin,Poly(glycerol sebacate),,D,F,,ng,wa,Poly(glycerol sebacate) prepolymer + silk fibroin (20%) + NaCl (vacuum oven-water wash),No gelation,Water,FD,,,,42.85%,,,,,Macroporous (cellular),,,,,
5787,FD,Scaffold,Monolith,Chitosan,Poly(glycerol sebacate),,A,F,,ng,wa,Poly(glycerol sebacate) prepolymer + chitosan (10%) + NaCl (vacuum oven-water wash),No gelation,Water,FD,,,,41.53%,,,,,Macroporous (cellular),,,,,
5788,FD,Scaffold,Monolith,Chitosan,Poly(glycerol sebacate),,A,F,,ng,wa,Poly(glycerol sebacate) prepolymer + chitosan (20%) + NaCl (vacuum oven-water wash),No gelation,Water,FD,,,,42.33%,,,,,Macroporous (cellular),,,,,
5789,FD,Scaffold,Monolith,Chitosan,Gelatin,,A,C,,ng,wa,Chitosan solution + gelatin solution (frozen),No gelation,Water,FD,Post-NaOH treatment,Physical (pH),,60.72%,,,,,Macroporous (cellular),,,,,
5790,FD,Scaffold,Monolith,Chitosan,"Gelatin, GO",,A,"C, N",,ng,wa,Chitosan solution + gelatin solution + GO (0.1%) (frozen),No gelation,Water,FD,Post-NaOH treatment,Physical (pH),,56.03%,,,,,Macroporous (cellular),,,,,
5791,FD,Scaffold,Monolith,Chitosan,"Gelatin, GO",,A,"C, N",,ng,wa,Chitosan solution + gelatin solution + GO (0.25%) (frozen),No gelation,Water,FD,Post-NaOH treatment,Physical (pH),,50.86%,,,,,Macroporous (cellular),,,,,
5792,FD,Scaffold,Monolith,Chitosan,"Gelatin, GO",,A,"C, N",,ng,wa,Chitosan solution + gelatin solution + GO (0.5%) (frozen),No gelation,Water,FD,Post-NaOH treatment,Physical (pH),,48.78%,,,,,Macroporous (cellular),,,,,
5793,FD,Scaffold,Monolith,Chitosan,"Gelatin, GO",,A,"C, N",,ng,wa,Chitosan solution + gelatin solution + GO (1%) (frozen),No gelation,Water,FD,Post-NaOH treatment,Physical (pH),,48.21%,,,,,Macroporous (cellular),,,,,
5794,FD,Wound dressing,Monolith,Chitosan,Polycyclodextrin,,A,A,,pp,wa,Chitosan (3 wt%) + polycyclodextrin (3 wt%) + acetic acid solution (frozen),Physical?,Water,FD,,,,,,,,,Macroporous (cellular and flakes),,,,,
5795,FD,Wound dressing,Monolith,Chitosan,Polycyclodextrin,,A,A,,pp,wa,Chitosan (3 wt%) + polycyclodextrin (5 wt%) + acetic acid solution (frozen),Physical?,Water,FD,,,,,,,,,Macroporous (cellular and flakes),,,,,
5796,FD,Wound dressing,Monolith,Chitosan,Polycyclodextrin,,A,A,,pp,wa,Chitosan (3 wt%) + polycyclodextrin (10 wt%) + acetic acid solution (frozen),Physical?,Water,FD,,,,,,,,,Macroporous (cellular and flakes),,,,,
5797,FD,Wound dressing,Monolith,Chitosan,DNA,,A,C,,pp,wa,Chitosan solution (frozen) + NaOH solution,Physical (pH),Water,FD (FG),Post-loading of DNA plasmid,,,,,,,,Macroporous (cellular),,,,,
5798,FD,Scaffold,Monolith,Chitosan,,,A,,,ng,wa,Chitosan solution (frozen),No gelation,Water,FD,Post-immersion into NaOH solution,Physical (pH),,84%,,,,,Macroporous (cellular),,,,,
5799,FD,Scaffold,Monolith,Chitosan,,β-Glycerophosphate loading,A,,Lo,ng,wa,Chitosan solution + glycerophosphate solution (frozen),No gelation,Water,FD,Post-immersion into NaOH solution,Physical (pH),,63%,,,,430.2,Macroporous (cellular),,,,,
5800,FD,Scaffold,Monolith,Chitosan,CNT,β-Glycerophosphate loading,A,N,Lo,ng,wa,Acetic acid dispersion of MWCNT (0.05% w/v) + chitosan + glycerophosphate solution (frozen),No gelation,Water,FD,Post-immersion into NaOH solution,Physical (pH),,70%,,,,1063.9,Macroporous (cellular),,,,,
5801,FD,Scaffold,Monolith,Chitosan,CNT,β-Glycerophosphate loading,A,N,Lo,ng,wa,Acetic acid dispersion of MWCNT (0.1% w/v) + chitosan + glycerophosphate solution (frozen),No gelation,Water,FD,Post-immersion into NaOH solution,Physical (pH),,71%,,,,1412.1,Macroporous (cellular),,,,,
5802,FD,Scaffold,Monolith,Chitosan,CNT,β-Glycerophosphate loading,A,N,Lo,ng,wa,Acetic acid dispersion of MWCNT (0.5% w/v) + chitosan + glycerophosphate solution (frozen),No gelation,Water,FD,Post-immersion into NaOH solution,Physical (pH),,72%,,,,1265.4,Macroporous (cellular),,,,,
5803,FD,Scaffold,Monolith,Chitosan,CNT,β-Glycerophosphate loading,A,N,Lo,ng,wa,Acetic acid dispersion of MWCNT (1% w/v) + chitosan + glycerophosphate solution (frozen),No gelation,Water,FD,Post-immersion into NaOH solution,Physical (pH),,75%,,,,560.4,Macroporous (cellular),,,,,
5804,FD,Scaffold,Monolith,Chitosan,Gelatin,,A,C,,ng,wa,Chitosan solution + gelatin solution + (frozen),No gelation,Water,FD,Post-immersion into EDC-NHS solution,Chemical (EDC),,92.21%,,,,0.0203,Macroporous (cellular),,,,,
5805,FD,Scaffold,Monolith,Chitosan,"Hyaluronic acid, PEDOT, gelatin",,A,"A, M, C",,ng,wa,Chitosan solution + gelatin solution + hyaluronic acid-doped PEDOT nanoparticles (2%) (frozen),No gelation,Water,FD,Post-immersion into EDC-NHS solution,Chemical (EDC),,90.84%,,,,0.0321,Macroporous (cellular),,,,,
5806,FD,Scaffold,Monolith,Chitosan,"Hyaluronic acid, PEDOT, gelatin",,A,"A, M, C",,ng,wa,Chitosan solution + gelatin solution + hyaluronic acid-doped PEDOT nanoparticles (5%) (frozen),No gelation,Water,FD,Post-immersion into EDC-NHS solution,Chemical (EDC),,88.61%,,,,0.0423,Macroporous (cellular),,,,,
5807,FD,Scaffold,Monolith,Chitosan,"Hyaluronic acid, PEDOT, gelatin",,A,"A, M, C",,ng,wa,Chitosan solution + gelatin solution + hyaluronic acid-doped PEDOT nanoparticles (8%) (frozen),No gelation,Water,FD,Post-immersion into EDC-NHS solution,Chemical (EDC),,86.53%,,,,0.0536,Macroporous (cellular),,,,,
5808,FD,Scaffold,Monolith,Chitosan,"Hyaluronic acid, PEDOT, gelatin",,A,"A, M, C",,ng,wa,Chitosan solution + gelatin solution + hyaluronic acid-doped PEDOT nanoparticles (10%) (frozen),No gelation,Water,FD,Post-immersion into EDC-NHS solution,Chemical (EDC),,83.06%,,,,0.0615,Macroporous (cellular),,,,,
5809,FD,Scaffold,Monolith,Chitosan,,,A,,,cc,wa,Chitosan solution + genipin solution (frozen),Chemical (genipin),Water,FD,,,,88%,,,,,Macroporous (cellular),,,,,
5810,FD,Scaffold,Monolith,Chitosan,Poly(glutamic acid),,A,C,,cc,wa,Chitosan-poly(glutamic acid) solution (chitosan:PGA = 3:1) + genipin solution (frozen),Chemical (genipin),Water,FD,,,,86.17%,,,,,Macroporous (cellular),,,,,
5811,FD,Scaffold,Monolith,Chitosan,Poly(glutamic acid),,A,C,,cc,wa,Chitosan-poly(glutamic acid) solution (chitosan:PGA = 2:1) + genipin solution (frozen),Chemical (genipin),Water,FD,,,,82%,,,,,Macroporous (cellular),,,,,
5812,FD,Scaffold,Monolith,Chitosan,Poly(glutamic acid),,A,C,,cc,wa,Chitosan-poly(glutamic acid) solution (chitosan:PGA = 1:1) + genipin solution (frozen),Chemical (genipin),Water,FD,,,,75%,,,,,Macroporous (cellular),,,,,
5813,FD,Scaffold,Monolith,Chitosan,Poly(glutamic acid),,A,C,,cc,wa,Chitosan-poly(glutamic acid) solution (chitosan:PGA = 1:2) + genipin solution (frozen),Chemical (genipin),Water,FD,,,,72%,,,,,Macroporous (cellular),,,,,
5814,FD,Scaffold,Monolith,Chitosan,Poly(glutamic acid),,A,C,,cc,wa,Chitosan-poly(glutamic acid) solution (chitosan:PGA = 1:3) + genipin solution (frozen),Chemical (genipin),Water,FD,,,,70.40%,,,,,Macroporous (cellular),,,,,
5815,APD,Scaffold,Monolith,Chitosan,Gelatin,PMMA-PMA beads loading,A,C,Lo,pp,wa,Chitosan-glycerol-lactic acid solution + gelatin solution + PMMA-PMA beads,Physical?,Water,APD,"Post-immersion into NaOH solution, curing in glycerol, FD",,,,,,,,Macroporous (cellular),,,,,
5816,FD,Wound dressing,Monolith,Cellulose nanofibers,,,K,,,"ng, pp",wa,Cellulose nanofiber suspension + NaOH solution (pH 7) (frozen),No gelation or physical (pH),Water,FD,,,,78.00%,,,,,Macroporous (cellular),,,,,
5817,FD,Wound dressing,Monolith,Cellulose nanofibers,Chitosan,,K,A,,"ng, pp",wa,Cellulose nanofiber suspension + chitosan solution + NaOH solution (pH 7) (frozen),No gelation or physical (pH),Water,FD,,,,67.20%,,,,,Macroporous (cellular),,,,,
5818,FD,Not specific,Monolith,Chitosan,PVA,,A,E,,pp,wa,Chitosan solution + PVA solution + glycerol (evaporation) + NaOH solution (frozen),Physical (pH),Water,FD,Post-gamma-ray irradiation,,,,,,,,Macroporous (cellular),,,,,
5819,SCD,Not specific,Monolith?,RF,,,I,,,cp,ow,Resorcinol-formaldehyde-catalyst solution (R/C = 1500),Chemical (polymerization),Acetone,SCD,,,,,4314,,,,Mesoporous (nanoparticulate),,,,,
5820,SCD,Not specific,Monolith?,RF,,Carbonized,I,,Ca,cp,ow,Resorcinol-formaldehyde-catalyst solution (R/C = 1500),Chemical (polymerization),Acetone,SCD,Post-calcination at 850 °C,,,,858,,,,Mesoporous (nanoparticulate),,,,,
5821,SCD,Not specific,Monolith?,RF,,,I,,,cp,ow,Resorcinol-formaldehyde-catalyst solution (R/C = 8.4),Chemical (polymerization),Acetone,SCD,,,,,525,,,,Mesoporous (nanoparticulate),,,,,
5822,SCD,Not specific,Monolith?,RF,,Carbonized,I,,Ca,cp,ow,Resorcinol-formaldehyde-catalyst solution (R/C = 8.4),Chemical (polymerization),Acetone,SCD,Post-calcination at 850 °C,,,,377,,,,Mesoporous (nanoparticulate),,,,,
5823,APD,Thermal insulation,Monolith,Resorcinol-furfural,,Carbon foam,I,,Mx,cp,al,Resorcinol-furfural-hexamethylenetetramine solution (R/isopropanol = 0.08) in carbon foam (density 0.12 g/cm3),Chemical (polymerization),Isopropanol,APD,,,0.26,,,,,,Mesoporous (nanoparticulate),0.105,Transient,Hot disk,,
5824,APD,Thermal insulation,Monolith,Resorcinol-furfural,,Carbon foam,I,,Mx,cp,al,Resorcinol-furfural-hexamethylenetetramine solution (R/isopropanol = 0.08) in carbon foam (density 0.15 g/cm3),Chemical (polymerization),Isopropanol,APD,,,0.29,,,,,,Mesoporous (nanoparticulate),0.115,Transient,Hot disk,,
5825,APD,Thermal insulation,Monolith,Resorcinol-furfural,,Carbon foam,I,,Mx,cp,al,Resorcinol-furfural-hexamethylenetetramine solution (R/isopropanol = 0.08) in carbon foam (density 0.18 g/cm3),Chemical (polymerization),Isopropanol,APD,,,0.31,,,,,,Mesoporous (nanoparticulate),0.144,Transient,Hot disk,,
5826,APD,Thermal insulation,Monolith,Resorcinol-furfural,,Carbon foam,I,,Mx,cp,al,Resorcinol-furfural-hexamethylenetetramine solution (R/isopropanol = 0.08) in carbon foam (density 0.21 g/cm3),Chemical (polymerization),Isopropanol,APD,,,0.34,,,,,,Mesoporous (nanoparticulate),0.168,Transient,Hot disk,,
5827,APD,Thermal insulation,Monolith,Resorcinol-furfural,,Carbon foam,I,,Mx,cp,al,Resorcinol-furfural-hexamethylenetetramine solution (R/isopropanol = 0.15) in carbon foam (density 0.15 g/cm3),Chemical (polymerization),Isopropanol,APD,,,0.31,,,,,,Mesoporous (nanoparticulate),0.156,Transient,Hot disk,,
5828,APD,Thermal insulation,Monolith,Resorcinol-furfural,,Carbon foam,I,,Mx,cp,al,Resorcinol-furfural-hexamethylenetetramine solution (R/isopropanol = 0.20) in carbon foam (density 0.15 g/cm3),Chemical (polymerization),Isopropanol,APD,,,0.37,,,,,,Mesoporous (nanoparticulate),0.201,Transient,Hot disk,,
