Repository: paulagirones/Aerogels_thermal_conductivity

# Aerogels_thermal_conductivity
Machine learning prediction of thermal conductivity in aerogels.

File: 20250220_dataset.csv (part 34 of 95)
Entry,Drying,Purpose,Shape,First materials,Second materials,Modification,First material class,Second materials class,Modification class,Gelation class,Solvent class,Process,Gelation mechanism,Final solvent,Drying details,Post drying treatment,Post-drying cross-linking,Envelope density g/cm3,Porosity,BET surface area m2/g,BJH pore size nm,BJH pore volume (total) cm3/g,compression elastic modulus MPa,SEM,Thermal conductivity W/(m K),Thermal method,Thermal method detail,,
5829,SCD,Not specific,Monolith,RF,,,I,,,cp,ow,Resorcinol-formaldehyde-Na2CO3 solution (monolith),Chemical (polymerization),Acetone,SCD,,,0.065,95.80%,52,,,,Mesoporous (nanoparticulate),,,,,
5830,SCD,Not specific,Granules,RF,,,I,,,cp,ow,Resorcinol-formaldehyde-Na2CO3 solution (powder),Chemical (polymerization),Acetone,SCD,,,0.0623,95.80%,45,,,,Mesoporous (nanoparticulate),,,,,
5831,FD,Capacitors,Monolith,GO,,,N,,,pp,wa,"GO suspension (hydrothermal, frozen)",Physical (aggregation),Water,FD,,,,,58.6,,0.19,,Macroporous (flakes),,,,,
5832,FD,Capacitors,Monolith,Polyaniline,GO,,M,N,,pp,wa,"GO suspension + polyaniline suspension (hydrothermal, frozen)",Physical (aggregation),Water,FD,,,0.037,,335,,0.61,,Macroporous (flakes),,,,,
5833,FD,Batteries,Sheet,Polyvinylpyrrolidone,GO,,E,N,,pp,wa,"Poly(vinyl pyrrolidone)-S suspension + GO + ascorbic acid (hydrothermal, frozen)",Physical (aggregation),Water,FD,,,,,,,,,Macroporous (flakes),,,,,
5834,FD,Separation,Monolith,Alginate,GO,,A,N,,ng,wa,Alginate solution + GO suspension (frozen),No gelation,Water,FD,"Post-immersion into CaCl2 solution, FD",Physical (Mn+),,,,,,,Macroporous (cellular),,,,,
5835,FD,Batteries,Monolith,Polyethyleneimine,"GO, CNT",,E,"N, N",,pp,wa,"Polyehtyeleneimine solution + GO-MWCNT suspension (hydrothermal, frozen)",Physical (aggregation),Water,FD,,,,,,,,,Macroporous (flakes),,,,,
5836,FD,Separation,Monolith,Cellulose acetate,GO,,B,N,,ng,wa,Cellulose acetate in DMAc (electrospun) + GO suspension (initial concentration 2 mg/mL) (frozen),No gelation,Water,FD,,,0.002,99.80%,,,,,Macroporous (cellular),,,,,
5837,FD,Separation,Monolith,Cellulose acetate,GO,,B,N,,ng,wa,Cellulose acetate in DMAc (electrospun) + GO suspension (initial concentration 4 mg/mL) (frozen),No gelation,Water,FD,,,0.004,99.70%,,,,0.01,Macroporous (cellular),,,,,
5838,FD,Separation,Monolith,Cellulose acetate,GO,,B,N,,ng,wa,Cellulose acetate in DMAc (electrospun) + GO suspension (initial concentration 5 mg/mL) (frozen),No gelation,Water,FD,,,0.005,99.70%,,,,0.02,Macroporous (cellular),,,,,
5839,FD,Separation,Monolith,Cellulose acetate,GO,,B,N,,ng,wa,Cellulose acetate in DMAc (electrospun) + GO suspension (initial concentration 8 mg/mL) (frozen),No gelation,Water,FD,,,0.007,99.50%,,,,0.04,Macroporous (cellular),,,,,
5840,FD,Separation,Monolith,Cellulose acetate,GO,,B,N,,ng,wa,Cellulose acetate in DMAc (electrospun) + GO suspension (initial concentration 10 mg/mL) (frozen),No gelation,Water,FD,,,0.01,99.40%,,,,0.05,Macroporous (cellular),,,,,
5841,FD,Separation,Monolith,Cellulose acetate,GO,,B,N,,ng,wa,Cellulose acetate in DMAc (electrospun) + GO suspension (initial concentration 15 mg/mL) (frozen),No gelation,Water,FD,,,0.014,99.20%,,,,0.2,Macroporous (cellular),,,,,
5842,FD,Separation,Monolith,Cellulose acetate,GO,,B,N,,ng,wa,Cellulose acetate in DMAc (electrospun) + GO suspension (initial concentration 20 mg/mL) (frozen),No gelation,Water,FD,,,0.018,99.00%,,,,0.7,Macroporous (cellular),,,,,
5843,FD,Separation,Monolith,Cellulose acetate,"GO, polydopamine",,B,"N, M",,ng,wa,Cellulose acetate in DMAc (electrospun) + GO suspension (initial concentration 20 mg/mL) (frozen),No gelation,Water,FD,Post-compositing with polydopamine,,,,,,,,Macroporous (cellular),,,,,
5844,FD,Separation,Monolith,Cellulose acetate,GO,Hexadecyltrimethoxysilane modification,B,N,Si,ng,wa,Cellulose acetate in DMAc (electrospun) + GO suspension (frozen),No gelation,Water,FD,Post-hexadecyltrimethoxysilane treatment,,,,,,,,Macroporous (cellular),,,,,
5845,FD,Electrocatalysis,Monolith,Polypyrrole,GO,,M,N,,pp,wa,"Pyrrole-FeCl3 solution + GO suspension (hydrothermal, frozen)",Physical (aggregation),Water,FD,,,,,,,,,Macroporous (particulate),,,,,
5846,SCD,Not specific,Monolith,MF,,,I,,,cp,ow,Melamin-formaldehyde (6 wt%) solution,Chemical (polymerization),Acetone,SCD,,,0.071,,1302,,,,Mesoporous (nanoparticulate),,,,,
5847,SCD,Not specific,Monolith,MF,,,I,,,cp,ow,Melamin-formaldehyde (6 wt%)-NaOH (1:14) solution,Chemical (polymerization),Acetone,SCD,,,0.07,,643,,,,Mesoporous (nanoparticulate),,,,,
5848,SCD,Not specific,Monolith,MF,,,I,,,cp,ow,Melamin-formaldehyde (5 wt%)-NaOH (1:14) solution,Chemical (polymerization),Acetone,SCD,,,0.063,,666,,,,Mesoporous (nanoparticulate),,,,,
5849,FD,Thermal insulation,Monolith,Phenolic resin,,,I,,,cp,wa,Resorcinol-formaldehyde-SDBS solution + acetic acid (frozen),Chemical (polymerization),Water,FD,,,0.183,,,,,,Macroporous (cellular),0.017,Transient,Hot disk,,
5850,FD,Thermal insulation,Monolith,Phenolic resin,Polyaniline,,I,M,,cp,wa,Resorcinol-formaldehyde-SDBS solution + acetic acid (frozen),Chemical (polymerization),Water,FD,Post-compositing with polyaniline,,0.204,,,,,,Macroporous (cellular and fibrous),0.021,Transient,Hot disk,,
5851,FD,Adsorbent,Monolith,Cellulose nanofibers,,,K,,,ng,wa,Cellulose nanofiber suspension (frozen),No gelation,Water,FD,,,,,,,,,Macroporous (cellular),,,,,
5852,FD,Adsorbent,Monolith,Cellulose nanofibers,Poly(acrylic acid),,K,R,,cc,wa,"Cellulose nanofiber suspension + N,N’-methylenebis(2-propenamide) + acrylic acid (freeze-thaw, frozen)",Chemical?,Water,FD,,,,,,,,,Macroporous (cellular),,,,,
5853,FD,Adsorbent,Beads,Alginate,,Ethylenediamine modification,A,,Al,pc,wa,Ethylenediamine-alginate solution + CaCl2 solution (frozen),Physical (Mn+),Water,FD,,,,,0.131,,,,Smooth,,,,,
5854,FD,Thermal insulation,Monolith,Cellulose nanofibers,,,K,,,ng,wa,Cellulose nanofiber suspension (frozen),No gelation,Water,FD,Post-heat treatment at 170 °C,Chemical (ester),,,63,,0.2146,0.002,Macroporous (cellular),0.025,Transient,Hot disk,,
5855,FD,Thermal insulation,Monolith,Cellulose nanofibers,,,K,,,ng,wa,"Cellulose nanofiber-1,2,3,4-butanetetracarboxylic acid-methylphosphonopropionamide (10-0-3 w/w) suspension (frozen)",No gelation,Water,FD,Post-heat treatment at 170 °C,Chemical (ester),,,,,,,Macroporous (cellular),,,,,
5856,FD,Thermal insulation,Monolith,Cellulose nanofibers,,,K,,,ng,wa,"Cellulose nanofiber-1,2,3,4-butanetetracarboxylic acid-methylphosphonopropionamide (10-0-4 w/w) suspension (frozen)",No gelation,Water,FD,Post-heat treatment at 170 °C,Chemical (ester),,,,,,,Macroporous (cellular),,,,,
5857,FD,Thermal insulation,Monolith,Cellulose nanofibers,,,K,,,ng,wa,"Cellulose nanofiber-1,2,3,4-butanetetracarboxylic acid-methylphosphonopropionamide (10-0-5 w/w) suspension (frozen)",No gelation,Water,FD,Post-heat treatment at 170 °C,Chemical (ester),,,,,,,Macroporous (cellular),,,,,
5858,FD,Thermal insulation,Monolith,Cellulose nanofibers,,,K,,,ng,wa,"Cellulose nanofiber-1,2,3,4-butanetetracarboxylic acid-methylphosphonopropionamide (10-1-3 w/w) suspension (frozen)",No gelation,Water,FD,Post-heat treatment at 170 °C,Chemical (ester),,,,,,,Macroporous (cellular),,,,,
5859,FD,Thermal insulation,Monolith,Cellulose nanofibers,,,K,,,ng,wa,"Cellulose nanofiber-1,2,3,4-butanetetracarboxylic acid-methylphosphonopropionamide (10-1-4 w/w) suspension (frozen)",No gelation,Water,FD,Post-heat treatment at 170 °C,Chemical (ester),,,11,,0.0228,0.005,Macroporous (cellular),0.034,Transient,Hot disk,,
5860,FD,Thermal insulation,Monolith,Cellulose nanofibers,,,K,,,ng,wa,"Cellulose nanofiber-1,2,3,4-butanetetracarboxylic acid-methylphosphonopropionamide (10-1-5 w/w) suspension (frozen)",No gelation,Water,FD,Post-heat treatment at 170 °C,Chemical (ester),,,,,,,Macroporous (cellular),,,,,
5861,FD,Thermal insulation,Monolith,Cellulose nanofibers,,,K,,,ng,wa,"Cellulose nanofiber-1,2,3,4-butanetetracarboxylic acid-methylphosphonopropionamide (10-2-3 w/w) suspension (frozen)",No gelation,Water,FD,Post-heat treatment at 170 °C,Chemical (ester),,,,,,,Macroporous (cellular),,,,,
5862,FD,Thermal insulation,Monolith,Cellulose nanofibers,,,K,,,ng,wa,"Cellulose nanofiber-1,2,3,4-butanetetracarboxylic acid-methylphosphonopropionamide (10-2-4 w/w) suspension (frozen)",No gelation,Water,FD,Post-heat treatment at 170 °C,Chemical (ester),,,,,,0.007,Macroporous (cellular),,,,,
5863,FD,Thermal insulation,Monolith,Cellulose nanofibers,,,K,,,ng,wa,"Cellulose nanofiber-1,2,3,4-butanetetracarboxylic acid-methylphosphonopropionamide (10-2-5 w/w) suspension (frozen)",No gelation,Water,FD,Post-heat treatment at 170 °C,Chemical (ester),,,,,,,Macroporous (cellular),,,,,
5864,SCD,DDS,Microbeads,Carrageenan,,,A,,,pc,al,"Carrageenan (suitable, 4%) solution in + KCl (2%) solution in W/O emulsion (1% surfactant, 90 °C)",Physical (Mn+),Ethanol,SCD,,,0.25,,110,,0.45,,Macroporous (flakes),,,,,
5865,SCD,DDS,Microbeads,Carrageenan,,,A,,,pc,al,"Carrageenan (suitable, 3%) solution in + KCl (1.5%) solution in W/O emulsion (1% surfactant, 90 °C)",Physical (Mn+),Ethanol,SCD,,,0.14,,71,,0.25,,Macroporous (flakes),,,,,
5866,SCD,DDS,Microbeads,Carrageenan,,,A,,,pc,al,"Carrageenan (suitable, 2%) solution in + KCl (1%) solution in W/O emulsion (1% surfactant, 90 °C)",Physical (Mn+),Ethanol,SCD,,,0.13,,34,,0.1,,Macroporous (flakes),,,,,
5867,SCD,DDS,Microbeads,Carrageenan,,,A,,,pc,al,"Carrageenan (suitable, 4%) solution in + KCl (0.25%) solution in W/O emulsion (1% surfactant, 90 °C)",Physical (Mn+),Ethanol,SCD,,,0.25,,116,,0.39,,Macroporous (flakes),,,,,
5868,SCD,DDS,Microbeads,Carrageenan,,,A,,,pc,al,"Carrageenan (suitable, 4%) solution in + KCl (0.5%) solution in W/O emulsion (1% surfactant, 90 °C)",Physical (Mn+),Ethanol,SCD,,,0.21,,105,,0.4,,Macroporous (flakes),,,,,
5869,SCD,DDS,Microbeads,Carrageenan,,,A,,,pc,al,"Carrageenan (suitable, 4%) solution in + KCl (1%) solution in W/O emulsion (1% surfactant, 90 °C)",Physical (Mn+),Ethanol,SCD,,,0.17,,81,,0.28,,Macroporous (flakes),,,,,
5870,SCD,DDS,Microbeads,Carrageenan,,,A,,,pc,al,"Carrageenan (suitable, 4%) solution in + KI (4.45%) solution in W/O emulsion (1% surfactant, 90 °C)",Physical (Mn+),Ethanol,SCD,,,0.3,,104,,0.38,,Macroporous (flakes),,,,,
5871,SCD,DDS,Microbeads,Carrageenan,,,A,,,pc,al,"Carrageenan (suitable, 4%) solution in + K2CO3 (1.85%) solution in W/O emulsion (1% surfactant, 90 °C)",Physical (Mn+),Ethanol,SCD,,,0.5,,167,,0.54,,Macroporous (flakes),,,,,
5872,SCD,DDS,Microbeads,Carrageenan,,,A,,,pc,al,"Carrageenan (suitable, 2%) solution in + KCl (1%) solution in W/O emulsion (2% surfactant, 90 °C)",Physical (Mn+),Ethanol,SCD,,,0.14,,97,,0.23,,Macroporous (flakes),,,,,
5873,SCD,DDS,Microbeads,Carrageenan,,,A,,,pc,al,"Carrageenan (suitable, 4%) solution in W/O emulsion (1% surfactant, 90 °C)",Physical (Mn+),Ethanol,SCD,,,,,,,,,Macroporous (flakes),,,,,
5874,SCD,DDS,Microbeads,Carrageenan,,,A,,,pc,al,"Carrageenan (type I, 2%) solution in + KCl (1%) solution in W/O emulsion (2% surfactant, 65 °C)",Physical (Mn+),Ethanol,SCD,,,0.11,,160,,0.43,,Macroporous (flakes),,,,,
5875,SCD,DDS,Microbeads,Carrageenan,,,A,,,pc,al,"Carrageenan (type I, 2%) solution in + KCl (2%) solution in W/O emulsion (2% surfactant, 65 °C)",Physical (Mn+),Ethanol,SCD,,,0.13,,95,,0.29,,Macroporous (flakes),,,,,
5876,SCD,DDS,Microbeads,Carrageenan,,,A,,,pc,al,"Carrageenan (type I, 2%) solution in + KCl (3%) solution in W/O emulsion (2% surfactant, 65 °C)",Physical (Mn+),Ethanol,SCD,,,0.11,,108,,0.39,,Macroporous (flakes),,,,,
5877,SCD,DDS,Microbeads,Carrageenan,,,A,,,pc,al,"Carrageenan (type I, 2%) solution in + KCl (1%) solution in W/O emulsion (2% surfactant, 75 °C)",Physical (Mn+),Ethanol,SCD,,,0.14,,115,,0.34,,Macroporous (flakes),,,,,
5878,SCD,DDS,Microbeads,Carrageenan,,,A,,,pc,al,"Carrageenan (type I, 2%) solution in + KCl (1%) solution in W/O emulsion (2% surfactant, 90 °C)",Physical (Mn+),Ethanol,SCD,,,0.1,,60,,0.17,,Macroporous (flakes),,,,,
5879,SCD,DDS,Microbeads,Carrageenan,,,A,,,pc,al,"Carrageenan (type I, 2%) solution in + CaCl2 (1%) solution in W/O emulsion (2% surfactant, 65 °C)",Physical (Mn+),Ethanol,SCD,,,0.06,,174,,0.37,,Macroporous (flakes),,,,,
5880,SCD,DDS,Microbeads,Carrageenan,,,A,,,pc,al,"Carrageenan (type I, 2%) solution in + AlCl3 (1%) solution in W/O emulsion (1% surfactant, 65 °C)",Physical (Mn+),Ethanol,SCD,,,,,,,,,Macroporous (flakes),,,,,
5881,SCD,DDS,Microbeads,Carrageenan,,,A,,,pc,al,"Carrageenan (type I, 4%) solution in W/O emulsion (2% surfactant, 90 °C)",Physical (Mn+),Ethanol,SCD,,,0.25,,117,,0.31,,Macroporous (flakes),,,,,
5882,SCD,DDS,Microbeads,Carrageenan,,,A,,,pc,al,"Carrageenan (kappa, 2%) solution in + KCl (1%) solution in W/O emulsion (1% surfactant, 90 °C)",Physical (Mn+),Ethanol,SCD,,,0.15,,130,,0.35,,Macroporous (flakes),,,,,
5883,SCD,DDS,Microbeads,Carrageenan,,,A,,,pc,al,"Carrageenan (kappa, 4%) solution in W/O emulsion (2% surfactant, 90 °C)",Physical (Mn+),Ethanol,SCD,,,,,97,,0.42,,Macroporous (flakes),,,,,
5884,FD,Capacitors,"Monolith, sheet",GO,,,N,,,ng,wa,"GO suspension + N2H4 (hydrothermal treatment, frozen)",No gelation?,Water,FD,,,,,249,6.89,1.22,,Macroporous (fibrous),,,,,
5885,FD,Capacitors,"Monolith, sheet",Polyaniline,GO,,M,N,,ng,wa,"GO + GO-polyaniline nanosheet suspension (hydrothermal treatment, frozen)",No gelation?,Water,FD,,,,,323,5.94,1.67,,Macroporous (fibrous),,,,,
5886,FD,Capacitors,"Monolith, sheet",Polyaniline,GO,,M,N,,ng,wa,"GO + GO-polyaniline nanosheet suspension + N2H4 (hydrothermal treatment, frozen)",No gelation?,Water,FD,,,,,337,5.91,1.6,,Macroporous (fibrous),,,,,
5887,FD,"Adsorbent, capacitors",Monolith,Chitin,,,B,,,pp,al,Chitin nanofiber suspension + NH3-ethanol solution (frozen),Physical (antisolvent),t-Butanol,FD,,,,,308,6.2,0.9,,Macroporous (nanofibrous),,,,,
5888,FD,"Adsorbent, capacitors",Monolith,Chitin,,Carbonized,B,,Ca,pp,al,Chitin nanofiber suspension + NH3-ethanol solution (frozen),Physical (antisolvent),t-Butanol,FD,Post-calcination at 500 °C,,,,528,5.7,1.5,,Macroporous (nanofibrous),,,,,
5889,FD,"Adsorbent, capacitors",Monolith,Chitin,,Carbonized,B,,Ca,pp,al,Chitin nanofiber suspension + NH3-ethanol solution (frozen),Physical (antisolvent),t-Butanol,FD,Post-calcination at 700 °C,,,,490,8.1,2,,Macroporous (nanofibrous),,,,,
5890,FD,"Adsorbent, capacitors",Monolith,Chitin,,Carbonized,B,,Ca,pp,al,Chitin nanofiber suspension + NH3-ethanol solution (frozen),Physical (antisolvent),t-Butanol,FD,Post-calcination at 900 °C,,,,1121,4.2,2.4,,Macroporous (nanofibrous),,,,,
5891,FD,"Adsorbent, capacitors",Monolith,Chitin,,Carbonized,B,,Ca,pp,al,Chitin nanofiber suspension + NH3-ethanol solution (frozen),Physical (antisolvent),t-Butanol,FD,Post-calcination at 1000 °C,,,,1597,4.1,3.2,,Macroporous (nanofibrous),,,,,
5892,FD,Wound dressing,Monolith,Cellulose,,,B,,,ng,wa,Cotton fiber suspension (frozen),No gelation,Water,FD,Post-crosslinking with Kymene,Chemical (epoxy),,,,,,,Macroporous (fibrous),,,,,
5893,FD,Wound dressing,Monolith,Cellulose,,,B,,,ng,wa,Cotton-cellulose fiber suspension (frozen),No gelation,Water,FD,Post-crosslinking with Kymene,Chemical (epoxy),,,,,,,Macroporous (fibrous),,,,,
5894,FD,Wound dressing,Monolith,Cellulose,,,B,,,ng,wa,Cotton-chitosan-coated-cellulose fiber suspension (frozen),No gelation,Water,FD,Post-crosslinking with Kymene,Chemical (epoxy),,,,,,,Macroporous (fibrous),,,,,
5895,SCD,Not specific,Monolith,Polymethacrylate,,,R,,,cp,ow,"Trimethylolpropane trimethacrylate in dibutyl phthalate + benzoin methyl eher (UV), top part",Chemical (polymerization),Acetone,SCD,,,0.0812,,338,,,,Mesoporous (nanofibrous),,,,,
5896,SCD,Not specific,Monolith,Polymethacrylate,,,R,,,cp,ow,"Trimethylolpropane trimethacrylate in dibutyl phthalate + benzoin methyl eher (UV), middle part",Chemical (polymerization),Acetone,SCD,,,0.1191,,352,,,,Mesoporous (nanofibrous),,,,,
5897,SCD,Not specific,Monolith,Polymethacrylate,,,R,,,cp,ow,"Trimethylolpropane trimethacrylate in dibutyl phthalate + benzoin methyl eher (UV), bottom part",Chemical (polymerization),Acetone,SCD,,,0.1693,,392,,,,Mesoporous (nanofibrous),,,,,
5898,FD,Dielectric devices,Monolith,Polystyrene,,,J,,,pp,al,Polystyrene (0.03 g/g) in sylene (cooling),Physical (temperature),Ethanol,FD,,,0.35,65%,198,,,,Macroporous (fibrous and flakes),,,,,
5899,FD,Dielectric devices,Monolith,Polystyrene,,,J,,,pp,wa,Polystyrene (0.03 g/g) in sylene (cooling),Physical (temperature),Water,FD,,,0.04,96%,301,,,0.45,Macroporous (fibrous and flakes),,,,,
5900,FD,Dielectric devices,Monolith,Polystyrene,,,J,,,pp,wa,Polystyrene (0.06 g/g) in sylene (cooling),Physical (temperature),Water,FD,,,0.15,85%,261,,,,Macroporous (fibrous and flakes),,,,,
5901,Unknown,Adsorbent,Monolith?,Cellulose nanofibers,"PVA, poly(acrylic acid)",,K,"E, R",,uk,uk,Unknown,Unknown,Unknown,Unknown,,,,,,,,,,,,,,
5902,APD,Not specific,Monolith,RF,Polyisocyanate,,I,H,,cp,ow,"Resorcinol-formaldehyde in acetonitrilo-HCl solution + hexamethylene diisocyanate (in situ, R/C = 25)",Chemical (polymerization),Acetonitrile,APD,,,,,91,,,,Mesoporous (nanoparticulate),,,,,
5903,APD,Not specific,Monolith,RF,Polyisocyanate,,I,H,,cp,ow,"Resorcinol-formaldehyde in acetonitrilo-HCl solution + hexamethylene diisocyanate (native, R/C = 25)",Chemical (polymerization),Acetonitrile,APD,,,,,311,,,,Mesoporous (nanoparticulate),,,,,
5904,APD,Not specific,Monolith,RF,Polyisocyanate,,I,H,,cp,ow,"Resorcinol-formaldehyde in acetonitrilo-HCl solution (ex situ, R/C = 25) + hexamethylene diisocyanate",Chemical (polymerization),Acetonitrile,APD,,,,,111,,,,Mesoporous (nanoparticulate),,,,,
5905,APD,Not specific,Monolith,RF,Polyisocyanate,,I,H,,cp,ow,"Resorcinol-formaldehyde in acetonitrilo-HCl solution + hexamethylene diisocyanate (in situ, R/C = 100)",Chemical (polymerization),Acetonitrile,APD,,,,,72,,,,Mesoporous (nanoparticulate),,,,,
5906,APD,Not specific,Monolith,RF,Polyisocyanate,,I,H,,cp,ow,"Resorcinol-formaldehyde in acetonitrilo-HCl solution + hexamethylene diisocyanate (native, R/C = 100)",Chemical (polymerization),Acetonitrile,APD,,,,,283,,,,Mesoporous (nanoparticulate),,,,,
5907,APD,Not specific,Monolith,RF,Polyisocyanate,,I,H,,cp,ow,"Resorcinol-formaldehyde in acetonitrilo-HCl solution (ex situ, R/C = 100) + hexamethylene diisocyanate",Chemical (polymerization),Acetonitrile,APD,,,,,103,,,,Mesoporous (nanoparticulate),,,,,
5908,FD,Filters,Monolith,Polyimide,,,G,,,cp,ow,"4,4'-Oxydianiline + pyromellitic dianhydride in DMAc (electrospun, frozen)",Chemical (polymerization),DMAc?,FD,Post-heat treatment,,0.0046,99.60%,12,,,0.0061,Macroporous (fibrous),0.03,Transient,Hot disk,,
5909,FD,Filters,Monolith,Polyimide,,,G,,,cp,ow,"4,4'-Oxydianiline + pyromellitic dianhydride in DMAc (electrospun, frozen)",Chemical (polymerization),DMAc?,FD,Post-heat treatment,,0.0094,99.30%,,,,,Macroporous (fibrous),0.031,Transient,Hot disk,,
5910,FD,Filters,Monolith,Polyimide,,,G,,,cp,ow,"4,4'-Oxydianiline + pyromellitic dianhydride in DMAc (electrospun, frozen)",Chemical (polymerization),DMAc?,FD,Post-heat treatment,,0.0131,99.00%,,,,,Macroporous (fibrous),0.032,Transient,Hot disk,,
5911,FD,Thermal insulation,Monolith,Cellulose,,,B,,,ng,wa,Wood in NaOH-Na2SO3-H2O2 solution (frozen),No gelation,Water,FD,,,0.055,95%,,,,,Macroporous (cellular),0.028,Transient,Flash,,
5912,FD,Not specific,Monolith (3D),Cellulose nanofibers,,,K,,,"ng, cc",wa,"Cellulose nanofiber suspension + Kymene (3D, frozen)",Chemical (epoxy) or no gelation,Water,FD,,,0.026,98%,,,,3.2,Macroporous (cellular),,,,,
5913,FD,Filters,Monolith,Glucomannan,"Starch, gelatin",,A,"A, C",,pp,wa,Konjac glucomannan-starch-gelatin solution (cooling),Physical (temperature),Water,FD,,,0.0789,57.05%,,,,1.1178,Macroporous (cellular),,,,,
5914,FD,Filters,Monolith,Glucomannan,"Starch, gelatin, wheat straw",,A,"A, C, L",,pp,wa,Konjac glucomannan-starch-gelatin solution + wheat straw (1%) (cooling),Physical (temperature),Water,FD,,,0.0908,74.52%,,,,1.9025,Macroporous (cellular),,,,,
5915,FD,Filters,Monolith,Glucomannan,"Starch, gelatin, wheat straw",,A,"A, C, L",,pp,wa,Konjac glucomannan-starch-gelatin solution + wheat straw (2%) (cooling),Physical (temperature),Water,FD,,,0.0981,88.13%,,,,2.0007,Macroporous (cellular),,,,,
5916,FD,Filters,Monolith,Glucomannan,"Starch, gelatin, wheat straw",,A,"A, C, L",,pp,wa,Konjac glucomannan-starch-gelatin solution + wheat straw (3%) (cooling),Physical (temperature),Water,FD,,,0.1098,87.45%,,,,1.7072,Macroporous (cellular),,,,,
5917,SCD,Separation,Monolith,Polyimide,,,G,,,cp,ow,"4,4-Oxydianiline + 3,3',4,4'-biphenyltetracarboxylic dianhydrid in N-Methylpyrrolidinone + 1,3,5-triaminophenoxybenzene + pyridine-acetic acid",Chemical (polymerization),Acetone,SCD,,,0.155,88.50%,306,,2.17,10.3,Mesoporous (nanofibrous),,,,,
5918,SCD,Separation,Monolith,Polyimide,,,G,,,cp,ow,"4,4-Oxydianiline + 2,2'-bis-(trifluoromethyl)-4,4'-diaminobiphenyl (7-3) + 3,3',4,4'-biphenyltetracarboxylic dianhydrid in N-Methylpyrrolidinone + 1,3,5-triaminophenoxybenzene + pyridine-acetic acid",Chemical (polymerization),Acetone,SCD,,,0.142,90.30%,316,,2.34,20.47,Mesoporous (nanofibrous),,,,,
5919,SCD,Separation,Monolith,Polyimide,,,G,,,cp,ow,"4,4-Oxydianiline + 2,2'-bis-(trifluoromethyl)-4,4'-diaminobiphenyl (5-5) + 3,3',4,4'-biphenyltetracarboxylic dianhydrid in N-Methylpyrrolidinone + 1,3,5-triaminophenoxybenzene + pyridine-acetic acid",Chemical (polymerization),Acetone,SCD,,,0.116,92.40%,388,,2.86,18.35,Mesoporous (nanofibrous),,,,,
5920,SCD,Separation,Monolith,Polyimide,,,G,,,cp,ow,"4,4-Oxydianiline + 2,2'-bis-(trifluoromethyl)-4,4'-diaminobiphenyl (3-7) + 3,3',4,4'-biphenyltetracarboxylic dianhydrid in N-Methylpyrrolidinone + 1,3,5-triaminophenoxybenzene + pyridine-acetic acid",Chemical (polymerization),Acetone,SCD,,,0.13,90.30%,363,,1.87,19.83,Mesoporous (nanofibrous),,,,,
5921,SCD,Separation,Monolith,Polyimide,,,G,,,cp,ow,"2,2'-Bis-(trifluoromethyl)-4,4'-diaminobiphenyl + 3,3',4,4'-biphenyltetracarboxylic dianhydrid in N-Methylpyrrolidinone + 1,3,5-triaminophenoxybenzene + pyridine-acetic acid",Chemical (polymerization),Acetone,SCD,,,0.16,89.15%,397,,2.09,29.18,Mesoporous (nanofibrous),,,,,
5922,FD,Separation,Monolith,Cellulose acetate,Poly(vinyl alcohol-co-ethylene),TMCS treatment,B,E,Si,ng,wa,PVA-co-PE + cellulose acetate butyrate fibers suspension (frozen),No gelation,Water,FD,Post-TMCS treatment,,0.007,,32,,,0.004,Macroporous (cellular),0.033,Transient,Hot disk,,
5923,FD,Separation,Monolith,Cellulose acetate,Poly(vinyl alcohol-co-ethylene),TMCS treatment,B,E,Si,ng,wa,PVA-co-PE + cellulose acetate butyrate fibers suspension + PVA (0.2%) (frozen),No gelation,Water,FD,Post-TMCS treatment,,0.007,,,,,0.004,Macroporous (cellular),0.034,Transient,Hot disk,,
5924,FD,Separation,Monolith,Cellulose acetate,Poly(vinyl alcohol-co-ethylene),TMCS treatment,B,E,Si,ng,wa,PVA-co-PE + cellulose acetate butyrate fibers suspension + PVA (0.4%) (frozen),No gelation,Water,FD,Post-TMCS treatment,,0.008,,,,,0.002,Macroporous (cellular),0.036,Transient,Hot disk,,
5925,FD,Separation,Monolith,Cellulose acetate,Poly(vinyl alcohol-co-ethylene),TMCS treatment,B,E,Si,ng,wa,PVA-co-PE + cellulose acetate butyrate fibers suspension + PVA (0.6%) (frozen),No gelation,Water,FD,Post-TMCS treatment,,0.01,,26,,,0.001,Macroporous (cellular),,,,,
5926,FD,Separation,Monolith,Cellulose acetate,Poly(vinyl alcohol-co-ethylene),TMCS treatment,B,E,Si,ng,wa,PVA-co-PE + cellulose acetate butyrate fibers suspension + PVA (0.8%) (frozen),No gelation,Water,FD,Post-TMCS treatment,,0.016,,,,,0.003,Macroporous (cellular),0.04,Transient,Hot disk,,
5927,FD,Separation,Monolith,Cellulose acetate,Poly(vinyl alcohol-co-ethylene),TMCS treatment,B,E,Si,ng,wa,PVA-co-PE + cellulose acetate butyrate fibers suspension + PVA (1.0%) (frozen),No gelation,Water,FD,Post-TMCS treatment,,0.024,,,,,0.012,Macroporous (cellular),0.044,Transient,Hot disk,,
5928,SCD,DDS,Monolith,Fenugreek gum,,Drug loading,A,,Lo,ng,wa,TEMPO-oxidezed Fenugreek gum suspension (frozen),No gelation,Water,FD,Post-drug loading,,,,,,,,,,,,,
5929,SCD,DDS,Beads,Alginate,,Drug loading,A,,Lo,pc,al,Alginate (low G) solution + FeCl3 solution (small beads),Physical (Mn+),Ethanol,SCD,,,,,420,,1.2,,Mesoporous (nanofibrous),,,,,
5930,SCD,DDS,Beads,Alginate,,Drug loading,A,,Lo,pc,al,Alginate (low G) solution + FeCl3 solution (large beads),Physical (Mn+),Ethanol,SCD,,,,,406,,1.8,,Mesoporous (nanofibrous),,,,,
5931,SCD,DDS,Beads,Alginate,,Drug loading,A,,Lo,pc,al,Alginate (high G) solution + FeCl3 solution (small beads),Physical (Mn+),Ethanol,SCD,,,,,442,,1.8,,Mesoporous (nanofibrous),,,,,
5932,SCD,DDS,Beads,Alginate,,Drug loading,A,,Lo,pc,al,Alginate (hiigh G) solution + FeCl3 solution (large beads),Physical (Mn+),Ethanol,SCD,,,,,316,,1.2,,Mesoporous (nanofibrous),,,,,
5933,FD,Thermal insulation,Fibers,Silk fibroin,Chitosan,,D,A,,ng,wa,"Silk fibroin-LiBr solution + chitosan solution (frozen, spun)",No gelation,Water,FD,,,,87%,,,,,Macroporous (cellular),0.02186,Transient,Hot disk,,
5934,FD,Thermal insulation,Fibers,Silk fibroin,"Chitosan, CNT",,D,"A, N",,ng,wa,"Silk fibroin-LiBr solution + chitosan solution + CNT (frozen, spun)",No gelation,Water,FD,,,,,,,,,Macroporous (cellular),,,,,
5935,FD,Not specific,Monolith,Cellulose acetate,,,B,,,cc,wa,"Cellulose acetate in acetone + 1, 2, 4, 5-benzenetetracarboxylic acid + TEA (immersed in acetone 100%, 48 h)",Chemical (ester),Water,FD,,,0.039,97.00%,,,,0.11,Macroporous (cellular),,,,,
5936,FD,Not specific,Monolith,Cellulose acetate,,,B,,,cc,wa,"Cellulose acetate in acetone + 1, 2, 4, 5-benzenetetracarboxylic acid + TEA (immersed in acetone 90%-water, 4 h)",Chemical (ester),Water,FD,,,0.049,96.20%,,,,0.16,Macroporous (cellular),,,,,
5937,FD,Not specific,Monolith,Cellulose acetate,,,B,,,cc,wa,"Cellulose acetate in acetone + 1, 2, 4, 5-benzenetetracarboxylic acid + TEA (immersed in acetone 90%-water, 12 h)",Chemical (ester),Water,FD,,,0.038,97.10%,,,,0.054,Macroporous (cellular),,,,,
5938,FD,Not specific,Monolith,Cellulose acetate,,,B,,,cc,wa,"Cellulose acetate in acetone + 1, 2, 4, 5-benzenetetracarboxylic acid + TEA (immersed in acetone 90%-water, 24 h)",Chemical (ester),Water,FD,,,0.03,97.70%,,,,0.013,Macroporous (cellular),,,,,
5939,FD,Not specific,Monolith,Cellulose acetate,,,B,,,cc,wa,"Cellulose acetate in acetone + 1, 2, 4, 5-benzenetetracarboxylic acid + TEA (immersed in acetone 90%-water, 48 h)",Chemical (ester),Water,FD,,,0.025,98.10%,,,,0.014,Macroporous (cellular),,,,,
5940,FD,Not specific,Monolith,Cellulose acetate,,,B,,,cc,wa,"Cellulose acetate in acetone + 1, 2, 4, 5-benzenetetracarboxylic acid + TEA (immersed in acetone 75%-water, 48 h)",Chemical (ester),Water,FD,,,0.026,98.00%,,,,0.032,Macroporous (cellular),,,,,
5941,FD,Not specific,Monolith,Cellulose acetate,,,B,,,cc,wa,"Cellulose acetate in acetone + 1, 2, 4, 5-benzenetetracarboxylic acid + TEA (immersed in acetone 50%-water, 48 h)",Chemical (ester),Water,FD,,,0.113,91.30%,,,,0.34,Macroporous (cellular),,,,,
5942,SCD,Separation,Sheet,Cellulose nanofibers,,TMCS treatment,K,,Si,pp,al,Cellulose nanofiber suspension (vacuum filteration),Physical (aggregation)?,Ethanol,SCD,Post-TMCS treatment,,,,,,,,Macroporous (fibrous),,,,,
5943,FD,Separation,Sheet,Cellulose nanofibers,,TMCS treatment,K,,Si,ng,wa,Cellulose nanofiber suspension (frozen),No gelation,Water,FD,Post-TMCS treatment,,,,,,,,Macroporous (cellular),,,,,
5944,FD,Not specific,Sheet,Silk fibroin,,,D,,,ng,wa,Silk fibroin suspension (frozen),No gelation,Water,FD,,,,,,,,,Macroporous (flakes),,,,,
5945,FD,Thermal insulation,Monolith,Cellulose,,,B,,,ng,wa,Wood piece + NaOH-Na2SO3-H2O2 solution (frozen),No gelation,Water,FD,,,0.13,,,,,,Macroporous (cellular),0.045,Transient,Flash,,
5946,SCD,Sensors,Monolith,Cellulose nanofibers,,Peptide immobilization,K,,Lo,pp,al,Cotton fiber in C(SCN)2-LiCl solution + ethanol,Physical (antisolvent),Ethanol,SCD,Post-immobilization of peptide,,,,,,,,,,,,,
5947,SCD,Not specific,Beads,Alginate,,,A,,,pc,al,Alginate (0.1 wt%) solution + CaCl2 solution (emulsion),Physical (Mn+),Ethanol,SCD,,,,,454,,,,Macroporous (flakes),,,,,
5948,SCD,Not specific,Beads,Alginate,,,A,,,pc,al,Alginate (1 wt%) solution + CaCl2 solution (emulsion),Physical (Mn+),Ethanol,SCD,,,,,430,,,,Macroporous (flakes),,,,,
5949,SCD,Not specific,Beads,Alginate,,,A,,,pc,al,Alginate (3 wt%) solution + CaCl2 solution (emulsion),Physical (Mn+),Ethanol,SCD,,,,,421,,,,Macroporous (flakes),,,,,
5950,SCD,Not specific,Beads,Alginate,,,A,,,pc,al,Alginate (0.1 wt%) solution + CaCl2 (1.0 wt%) solution,Physical (Mn+),Ethanol,SCD,,,,,574,,,,Macroporous (flakes),,,,,
5951,SCD,Not specific,Beads,Alginate,,,A,,,pc,al,Alginate (1 wt%) solution + CaCl2 (1.0 wt%) solution,Physical (Mn+),Ethanol,SCD,,,,,512,,,,Macroporous (flakes),,,,,
5952,SCD,Not specific,Beads,Alginate,,,A,,,pc,al,Alginate (0.1 wt%) solution + CaCl2 (5.0 wt%) solution,Physical (Mn+),Ethanol,SCD,,,,,420,,,,Macroporous (flakes),,,,,
5953,SCD,Not specific,Beads,Alginate,,,A,,,pc,al,Alginate (1 wt%) solution + CaCl2 (5.0 wt%) solution,Physical (Mn+),Ethanol,SCD,,,,,494,,,,Macroporous (flakes),,,,,
5954,SCD,Not specific,Beads,Alginate,,,A,,,pc,al,Alginate (1 wt%) solution (homoginization 30 MPa),Physical (Mn+),Ethanol,SCD,,,,,503,,,,Macroporous (flakes),,,,,
5955,SCD,Not specific,Beads,Alginate,,,A,,,pc,al,Alginate (1 wt%) solution (homoginization 50 MPa),Physical (Mn+),Ethanol,SCD,,,,,554,,,,Macroporous (flakes),,,,,
5956,FD,Separation,Monolith,Poly(m-phenylenediamine),,,G,,,ng,wa,Poly(m-phenylenediamine) solution + (NH4)2S2O8 solution (frozen),No gelation,Water,FD,,,0.0006,,,,,,Macroporous (particulate),,,,,
5957,FD,Adsorbent,Monolith,Pullulan,"PVA, poly(acrylic acid)",,A,"E, R",,ng,ow,"Pullulan-PVA-poly(acrylic acid) in 1,4-dioxane suspension (frozen)",No gelation,"1,4-Dioxane",FD,,,0.0245,98.20%,,,,,Macroporous (fibrous),,,,,
5958,SCD,Not specific,Monolith,Cellulose nanofibers,,,K,,,pp,ow,6-Carboxyl celllose nanofiber (4.8%) suspension + HCl solution,Physical (pH),Acetone,SCD,,,0.012,99.30%,,,,0.108,Mesoporous (nanofibrous),,,,,
5959,SCD,Not specific,Monolith,Cellulose nanofibers,,,K,,,pp,ow,6-Carboxyl celllose nanofiber (8.1%) suspension + HCl solution,Physical (pH),Acetone,SCD,,,0.0164,99.00%,465,,,0.315,Mesoporous (nanofibrous),,,,,
5960,SCD,Not specific,Monolith,Cellulose nanofibers,,,K,,,pp,ow,6-Carboxyl celllose nanofiber (9.5%) suspension + HCl solution,Physical (pH),Acetone,SCD,,,0.0182,98.90%,466,,,0.389,Mesoporous (nanofibrous),,,,,
5961,SCD,Not specific,Monolith,Cellulose nanofibers,PMMA,,K,R,,pp,ow,"6-Carboxyl celllose nanofiber (4.8%) suspension + HCl solution, soaked in PMMA in acetone",Physical (pH),Acetone,SCD,,,0.0096,99.30%,,,,0.087,Mesoporous (nanofibrous),,,,,
5962,SCD,Not specific,Monolith,Cellulose nanofibers,PMMA,,K,R,,pp,ow,"6-Carboxyl celllose nanofiber (8.1%) suspension + HCl solution, soaked in PMMA in acetone",Physical (pH),Acetone,SCD,,,0.0126,99.10%,523,,,0.208,Mesoporous (nanofibrous),,,,,
5963,SCD,Not specific,Monolith,Cellulose nanofibers,PMMA,,K,R,,pp,ow,"6-Carboxyl celllose nanofiber (9.5%) suspension + HCl solution, soaked in PMMA in acetone",Physical (pH),Acetone,SCD,,,0.0148,99.00%,508,,,0.36,Mesoporous (nanofibrous),,,,,
5964,FD,Not specific,Monolith,Cellulose nanofibers,,,K,,,ng,wa,Cellulose nanofiber (1.5%) suspension (frozen),No gelation,Water,FD,,,0.02,,,,,,Macroporous (cellular),,,,,
5965,FD,Not specific,Monolith,Cellulose nanofibers,,,K,,,ng,wa,Cellulose nanofiber (2.5%) suspension (frozen),No gelation,Water,FD,,,0.03,,,,,,Macroporous (cellular),,,,,
5966,FD,Not specific,Monolith,Cellulose nanofibers,,,K,,,ng,wa,Cellulose nanofiber (4.5%) suspension (frozen),No gelation,Water,FD,,,0.03,,,,,,Macroporous (cellular),,,,,
5967,FD,Not specific,Monolith,Cellulose nanofibers,,,K,,,ng,wa,Cellulose nanofiber (7%) suspension (frozen),No gelation,Water,FD,,,0.11,,,,,,Macroporous (cellular),,,,,
5968,SCD,Thermal insulation,Sheet,Alginate,,PET nonwoven,A,,Mx,pc,al,Alginate solution + CaCl2 solution in polyester nonwoven fabric,Physical (Mn+),Ethanol,SCD,,,0.1,,18,7.9,0.06,,Mesoporous (nanofibrous),0.0389,Steady state,HFM,,
5969,SCD,Thermal insulation,Sheet,Alginate,,,A,,,pc,al,Alginate solution + CaCl2 solution,Physical (Mn+),Ethanol,SCD,,,,,345,6.2,0.6,,Mesoporous (nanofibrous),,,,,
5970,FD,Separation,Monolith,Cellulose nanofibers,,TMCS treatment,K,,Si,ng,wa,Electrospun cellulose fiber (0.1%) suspension (frozen),No gelation ,Water,FD,Post-TMCS treatment,,0.001,99.90%,,,,,Macroporous (nanofibrous),,,,,
5971,FD,Separation,Monolith,Cellulose nanofibers,,TMCS treatment,K,,Si,ng,wa,Electrospun cellulose fiber (0.2%) suspension (frozen),No gelation ,Water,FD,Post-TMCS treatment,,0.002,99.90%,,,,,Macroporous (nanofibrous),,,,,
5972,FD,Separation,Monolith,Cellulose nanofibers,,TMCS treatment,K,,Si,ng,wa,Electrospun cellulose fiber (0.3%) suspension (frozen),No gelation ,Water,FD,Post-TMCS treatment,,0.004,99.80%,,,,,Macroporous (nanofibrous),,,,,
5973,FD,Separation,Monolith,Cellulose nanofibers,,TMCS treatment,K,,Si,ng,wa,Electrospun cellulose fiber (0.4%) suspension (frozen),No gelation ,Water,FD,Post-TMCS treatment,,0.004,99.80%,,,,,Macroporous (nanofibrous),,,,,
5974,FD,Separation,Monolith,Cellulose nanofibers,,TMCS treatment,K,,Si,ng,wa,Electrospun cellulose fiber (0.5%) suspension (frozen),No gelation ,Water,FD,Post-TMCS treatment,,0.005,99.60%,,,,,Macroporous (nanofibrous),,,,,
5975,FD,Separation,Monolith,Cellulose nanofibers,,TMCS treatment,K,,Si,ng,wa,Electrospun cellulose fiber (0.6%) suspension (frozen),No gelation ,Water,FD,Post-TMCS treatment,,0.007,99.60%,,,,,Macroporous (nanofibrous),,,,,
5976,FD,Not specific,Monolith,Lignocellulose,,,B,,,pp,wa,Lignocellulose (9%)-Amin Cl solution in DMSO (freeze-thaw) + water,Physical (aggregation),Water,FD,,,0.112,97.40%,28,,,,Macroporous (fibrous),,,,,
5977,FD,Not specific,Monolith,Lignocellulose,,,B,,,pp,wa,Lignocellulose (11%)-Amin Cl solution in DMSO (freeze-thaw) + water,Physical (aggregation),Water,FD,,,0.132,96.90%,41,,,,Macroporous (fibrous),,,,,
5978,FD,Not specific,Monolith,Lignocellulose,,,B,,,pp,wa,"Lignocellulose (9%)-Amin Cl solution in DMSO (freeze-thaw, liquid N2) + water",Physical (aggregation),Water,FD,,,0.127,96.80%,82,,,,Macroporous (fibrous),,,,,
5979,FD,Not specific,Monolith,Lignocellulose,,,B,,,pp,wa,"Lignocellulose (11%)-Amin Cl solution in DMSO (freeze-thaw, liquid N2) + water",Physical (aggregation),Water,FD,,,0.151,96.50%,103,,,,Macroporous (fibrous),,,,,
5980,FD,Filters,Monolith,Pullulan,PVA,,A,E,,ng,wa,Pullulan-PVA fiber suspension (frozen),No gelation,Water,FD,,,0.0232,98.40%,,,,,Macroporous (cellular and fibrous),,,,,
5981,FD,Filters,Monolith,Pullulan,PVA,,A,E,,ng,wa,Pullulan-PVA fiber suspension (frozen),No gelation,Water,FD,,,0.0491,96.85%,,,,,Macroporous (cellular and fibrous),,,,,
5982,FD,Filters,Monolith,Pullulan,PVA,,A,E,,ng,wa,Pullulan-PVA fiber suspension (frozen),No gelation,Water,FD,,,0.0885,93.91%,,,,,Macroporous (cellular and fibrous),,,,,
5983,FD,Thermal insulation,Monolith,Cellulose nanofibers,,,K,,,pp,wa,Cellulose nanofiber suspension + NaOH aolution solution + water (frozen),"Physical (antisolvent, pH)",Water,FD,,,0.11,,,,,0.4,Macroporous (cellular and fibrous),,,,,
5984,FD,Thermal insulation,Monolith,Cellulose nanofibers,,,K,,,pp,wa,Cellulose nanofiber suspension + NaCl aolution solution + water (frozen),"Physical (antisolvent, pH)",Water,FD,,,0.02,,,,,0.05,Macroporous (cellular and fibrous),,,,,
5985,FD,Thermal insulation,Monolith,Cellulose nanofibers,,,K,,,pp,wa,Cellulose nanofiber suspension + HCl solution + water (frozen),"Physical (antisolvent, pH)",Water,FD,,,0.02,,,,,0.05,Macroporous (cellular and fibrous),,,,,
5986,FD,Thermal insulation,Monolith,Cellulose nanofibers,,,K,,,pp,wa,Cellulose nanofiber suspension + acetic acid + water (frozen),"Physical (antisolvent, pH)",Water,FD,,,0.02,,,,,0.05,Macroporous (cellular and fibrous),,,,,
5987,FD,Thermal insulation,Monolith,Cellulose nanofibers,,,K,,,pp,wa,Cellulose nanofiber suspension + acetone + water (frozen),"Physical (antisolvent, pH)",Water,FD,,,0.01,,,,,0.02,Macroporous (cellular and fibrous),,,,,
5988,FD,Not specific,Monolith?,Bacterial cellulose,,,K,,,pp,wa,Bacterial cellulose aerogel + NaOH solution (frozen),Physical (aggregation),Water,FD,,,0.012,98.24%,139,,,,Macroporous (nanofibrous),,,,,
5989,FD,Not specific,Monolith?,Bacterial cellulose,,Glycidyl methacrylate modification,K,,Al,pp,wa,Bacterial cellulose aerogel + NaOH solution (frozen),Physical (aggregation),Water,FD,Post-grafting with glycidyl methacrylate,,,,,,,,Macroporous (nanofibrous),,,,,
5990,FD,Adsorbent (gas),Monolith,Cellulose nanofibers,,,K,,,ng,al,Cellulose nanofiber suspension in t-butanol (frozen),No gelation,t-Butanol,FD,,,0.0343,,93,,0.44,,Macroporous (fibrous),,,,,
5991,FD,Adsorbent (gas),Monolith,Cellulose nanofibers,,Aminosilane modification,K,,Si,ng,al,Cellulose nanofiber suspension in t-butanol + N-(2-aminoethyl)-3-aminopropylmethyldimethoxysilane (2 wt%) (frozen),No gelation,t-Butanol,FD,,,0.0425,,84,,0.38,,Macroporous (fibrous),,,,,
5992,FD,Adsorbent (gas),Monolith,Cellulose nanofibers,,Aminosilane modification,K,,Si,ng,al,Cellulose nanofiber suspension in t-butanol + N-(2-aminoethyl)-3-aminopropylmethyldimethoxysilane (4 wt%) (frozen),No gelation,t-Butanol,FD,,,0.0536,,67,,0.25,,Macroporous (fibrous),,,,,
5993,FD,Adsorbent (gas),Monolith,Cellulose nanofibers,,Aminosilane modification,K,,Si,ng,al,Cellulose nanofiber suspension in t-butanol + N-(2-aminoethyl)-3-aminopropylmethyldimethoxysilane (6 wt%) (frozen),No gelation,t-Butanol,FD,,,0.0688,,59,,0.21,,Macroporous (fibrous),,,,,
5994,FD,Adsorbent (gas),Monolith,Cellulose nanofibers,,Aminosilane modification,K,,Si,ng,al,Cellulose nanofiber suspension in t-butanol + N-(2-aminoethyl)-3-aminopropylmethyldimethoxysilane (8 wt%) (frozen),No gelation,t-Butanol,FD,,,0.0753,,52,,0.19,,Macroporous (fibrous),,,,,
5995,FD,Not specific,Monolith,Cellulose nanofibers,,"CHO-, NH2-modified",K,,Al,pp,al,CHO-modified celluloase nanofiber suspension + NH2NH-modified cellulose nanofiber suspension + NaCl solution (freeze-thaw) + ethanol,Physical (aggregation),Ethanol,SCD,,,0.01,99.30%,190,,,,Macroporous (nanofibrous),,,,,
5996,FD,Not specific,Monolith,Cellulose nanofibers,,"CHO-, NH2-modified",K,,Al,pp,al,CHO-modified celluloase nanofiber suspension + NH2NH-modified cellulose nanofiber suspension + NaCl solution (freeze-thaw) + ethanol,Physical (aggregation),Ethanol,SCD (as expansion),,,0.006,99.60%,320,,,,Macroporous (nanofibrous),,,,,
5997,SCD,Generators,Sheet,Polyimide,,,G,,,cp,ow,"4,4'-Oxydianiline + biphenyl-tetracarboxylic acid dianhydride in N-methylpyrrolidone + 1,3,5-benzenetricarbonyl Cl3 + pyridine-acetic acid",Chemical (polymerization),Acetone,SCD,,,,91%,,,,,Macroporous (particulate),,,,,
5998,FD,Thermal insulation,Monolith,Phenolic resin,,,I,,,cp,wa,Resorcinol-formaldehyde solution (frozen),Chemical (polymerization),Water,FD,,,,,,,,,Macroporous (flakes and particulate),0.017,Transient,Hot disk,,
5999,FD,Thermal insulation,Monolith,Phenolic resin,Polyaniline,,I,M,,cp,wa,Resorcinol-formaldehyde freeze-dried + phytic acid-aniline solution + ammonium persulfate solution (frozen),Chemical (polymerization),Water,FD,,,,,,,,,Macroporous (flakes and particulate),0.022,Transient,Hot disk,,
6000,FD,Thermal insulation,Monolith,Polyaniline,,,M,,,cp,wa,Phytic acid-aniline solution + ammonium persulfate solution (frozen),Chemical (polymerization),Water,FD,,,,,,,,,Macroporous (flakes and particulate),0.045,Transient,Hot disk,,
6001,APD,Adsorbent,Sheet,Poly(styrene-divinyl benzene),,,J,,,cp,al,"Styrene + divinyl benzene + P123 in water + AIBN, post-treatment with AlCl3-CCl4, acetone-HCl-water (coated on capillary column)",Chemical (polymerization),Methanol,APD,,,,,,,,,Mesoporous (nanoparticulate),,,,,
6002,SCD,Thermal insulation,Monolith,Pectin,,,A,,,pp,al,Pectin (2 wt%) solution + HCl solution (pH 2),Physical (antisolvent),Ethanol,SCD,,,0.09,,270,,,,Mesoporous (nanofibrous),0.016,Steady state,HFM,,
6003,SCD,Thermal insulation,Monolith,Pectin,,,A,,,pp,al,Pectin (3 wt%) solution + HCl solution (pH 2),Physical (antisolvent),Ethanol,SCD,,,0.13,,400,,,,Mesoporous (nanofibrous),0.017,Steady state,HFM,,
6004,SCD,Thermal insulation,Monolith,Pectin,,,A,,,pp,al,Pectin (4 wt%) solution + HCl solution (pH 2),Physical (antisolvent),Ethanol,SCD,,,0.12,,410,,,,Mesoporous (nanofibrous),0.017,Steady state,HFM,,
