Repository: paulagirones/Aerogels_thermal_conductivity

# Aerogels_thermal_conductivity
Machine learning prediction of thermal conductivity in aerogels.

File: 20250220_dataset.csv (part 35 of 95)
Entry,Drying,Purpose,Shape,First materials,Second materials,Modification,First material class,Second materials class,Modification class,Gelation class,Solvent class,Process,Gelation mechanism,Final solvent,Drying details,Post drying treatment,Post-drying cross-linking,Envelope density g/cm3,Porosity,BET surface area m2/g,BJH pore size nm,BJH pore volume (total) cm3/g,compression elastic modulus MPa,SEM,Thermal conductivity W/(m K),Thermal method,Thermal method detail,,
6005,SCD,Thermal insulation,Monolith,Pectin,,,A,,,pp,al,Pectin (6 wt%) solution + HCl solution (pH 2),Physical (antisolvent),Ethanol,SCD,,,0.17,,430,,,,Mesoporous (nanofibrous),0.02,Steady state,HFM,,
6006,SCD,Thermal insulation,Monolith,Pectin,,,A,,,pc,al,Pectin (2 wt%) solution + HCl solution (pH 2) + CaCl2 solution (Ca/COO = 0.2),Physical (Mn+),Ethanol,SCD,,,0.03,,260,,,,Mesoporous (nanofibrous),0.021,Steady state,HFM,,
6007,SCD,Thermal insulation,Monolith,Pectin,,,A,,,pc,al,Pectin (3 wt%) solution + HCl solution (pH 2) + CaCl2 solution (Ca/COO = 0.2),Physical (Mn+),Ethanol,SCD,,,0.05,,320,,,,Mesoporous (nanofibrous),0.02,Steady state,HFM,,
6008,SCD,Thermal insulation,Monolith,Pectin,,,A,,,pc,al,Pectin (4 wt%) solution + HCl solution (pH 2) + CaCl2 solution (Ca/COO = 0.2),Physical (Mn+),Ethanol,SCD,,,0.06,,340,,,,Mesoporous (nanofibrous),0.02,Steady state,HFM,,
6009,SCD,Thermal insulation,Monolith,Pectin,,,A,,,pc,al,Pectin (6 wt%) solution + HCl solution (pH 2) + CaCl2 solution (Ca/COO = 0.2),Physical (Mn+),Ethanol,SCD,,,0.08,,350,,,,Mesoporous (nanofibrous),0.021,Steady state,HFM,,
6010,SCD,Thermal insulation,Monolith,Pectin,,,A,,,pp,al,Pectin (3 wt%) solution + HCl solution (pH 1),Physical (antisolvent),Ethanol,SCD,,,0.05,,230,,,,Mesoporous (nanofibrous),0.025,Steady state,HFM,,
6011,SCD,Thermal insulation,Monolith,Pectin,,,A,,,pp,al,Pectin (3 wt%) solution + HCl solution (pH 1.5),Physical (antisolvent),Ethanol,SCD,,,0.08,,230,,,,Mesoporous (nanofibrous),0.017,Steady state,HFM,,
6012,SCD,Thermal insulation,Monolith,Pectin,,,A,,,pp,al,Pectin (3 wt%) solution + HCl solution (pH 2),Physical (antisolvent),Ethanol,SCD,,,0.12,,400,,,,Mesoporous (nanofibrous),0.017,Steady state,HFM,,
6013,SCD,Thermal insulation,Monolith,Pectin,,,A,,,pp,al,Pectin (3 wt%) solution + HCl solution (pH 3),Physical (antisolvent),Ethanol,SCD,,,0.15,,560,,,,Mesoporous (nanofibrous),0.018,Steady state,HFM,,
6014,SCD,Thermal insulation,Monolith,Pectin,,,A,,,pc,al,Pectin (3 wt%) solution + HCl solution (pH 1) + CaCl2 solution (Ca/COO = 0.2),Physical (Mn+),Ethanol,SCD,,,0.05,,220,,,,Mesoporous (nanofibrous),0.025,Steady state,HFM,,
6015,SCD,Thermal insulation,Monolith,Pectin,,,A,,,pc,al,Pectin (3 wt%) solution + HCl solution (pH 1.5) + CaCl2 solution (Ca/COO = 0.2),Physical (Mn+),Ethanol,SCD,,,0.05,,250,,,,Mesoporous (nanofibrous),0.02,Steady state,HFM,,
6016,SCD,Thermal insulation,Monolith,Pectin,,,A,,,pc,al,Pectin (3 wt%) solution + HCl solution (pH 2) + CaCl2 solution (Ca/COO = 0.2),Physical (Mn+),Ethanol,SCD,,,0.05,,320,,,,Mesoporous (nanofibrous),0.02,Steady state,HFM,,
6017,SCD,Thermal insulation,Monolith,Pectin,,,A,,,pc,al,Pectin (3 wt%) solution + HCl solution (pH 3) + CaCl2 solution (Ca/COO = 0.2),Physical (Mn+),Ethanol,SCD,,,0.06,,400,,,,Mesoporous (nanofibrous),0.021,Steady state,HFM,,
6018,SCD,Thermal insulation,Monolith,Pectin,,,A,,,pc,al,Pectin (3 wt%) solution + HCl solution (pH 3) + CaCl2 solution (Ca/COO = 0.05),Physical (Mn+),Ethanol,SCD,,,0.12,,520,,,,Mesoporous (nanofibrous),0.016,Steady state,HFM,,
6019,SCD,Thermal insulation,Monolith,Pectin,,,A,,,pc,al,Pectin (3 wt%) solution + HCl solution (pH 3) + CaCl2 solution (Ca/COO = 0.1),Physical (Mn+),Ethanol,SCD,,,0.09,,500,,,,Mesoporous (nanofibrous),0.015,Steady state,HFM,,
6020,SCD,Thermal insulation,Monolith,Pectin,,,A,,,pc,al,Pectin (3 wt%) solution + HCl solution (pH 3) + CaCl2 solution (Ca/COO = 0.15),Physical (Mn+),Ethanol,SCD,,,0.06,,440,,,,Mesoporous (nanofibrous),0.02,Steady state,HFM,,
6021,SCD,DDS,Microbeads,Carrageenan,,Drug loading,A,,Lo,pc,al,"Carrageenan (suitable, 2%) solution in + KCl (1%) solution in W/O emulsion",Physical (Mn+),Ethanol,SCD,Post-drug loading,,0.14,,97,9.6,0.23,,Submicrometer particles,,,,,
6022,SCD,DDS,Microbeads,Carrageenan,,Drug loading,A,,Lo,pc,al,"Carrageenan (type1, 2%) solution in + KCl (1%) solution in W/O emulsion",Physical (Mn+),Ethanol,SCD,Post-drug loading,,0.1,,60,11.3,0.17,,Submicrometer particles,,,,,
6023,SCD,DDS,Microbeads,Carrageenan,,Drug loading,A,,Lo,pc,al,"Carrageenan (kappa, 2%) solution in + KCl (1%) solution in in W/O emulsion",Physical (Mn+),Ethanol,SCD,Post-drug loading,,0.15,,130,10.8,0.35,,Submicrometer particles,,,,,
6024,SCD,DDS,Microbeads,Carrageenan,,Drug loading,A,,Lo,pc,al,"Carrageenan (suitable, 4%) solution in + KCl (1%) solution in W/O emulsion",Physical (Mn+),Ethanol,SCD,Post-drug loading,,0.17,,81,13.5,0.275,,Submicrometer particles,,,,,
6025,SCD,DDS,Microbeads,Carrageenan,,Drug loading,A,,Lo,pc,al,"Carrageenan (type1, 2%) solution in + CaCl2 (1%) solution in W/O emulsion",Physical (Mn+),Ethanol,SCD,Post-drug loading,,0.06,,174,8.5,0.37,,Submicrometer particles,,,,,
6026,SCD,DDS,"Beads, monolith",Protein,,,C,,,pp,al,Protein (10%) solution (cooling),Physical (temperature),Ethanol,SCD,,,,,130,,,,Submilimeter particles,,,,,
6027,SCD,DDS,"Beads, monolith",Protein,,,C,,,pp,al,Protein (12.5%) solution (cooling),Physical (temperature),Ethanol,SCD,,,,,110,,,,Submilimeter particles,,,,,
6028,SCD,DDS,"Beads, monolith",Protein,,,C,,,pp,al,Protein (15%) solution (cooling),Physical (temperature),Ethanol,SCD,,,,,100,,,,Submilimeter particles,,,,,
6029,SCD,DDS,"Beads, monolith",Protein,,,C,,,pp,al,Protein (whey) solution in W/O emulsion (pH 2.0) (cooling),Physical (temperature),Ethanol,SCD,,,,,410,,,,Submilimeter particles,,,,,
6030,SCD,DDS,"Beads, monolith",Protein,,,C,,,pp,al,Protein (whey) solution in W/O emulsion (pH 3.5) (cooling),Physical (temperature),Ethanol,SCD,,,,,420,,,,Submilimeter particles,,,,,
6031,SCD,DDS,"Beads, monolith",Protein,,,C,,,pp,al,Protein (whey) solution in W/O emulsion (pH 7.0) (cooling),Physical (temperature),Ethanol,SCD,,,,,380,,,,Submilimeter particles,,,,,
6032,SCD,DDS,"Beads, monolith",Protein,,,C,,,pp,al,Protein (whey) solution in W/O emulsion (pH 10.0) (cooling),Physical (temperature),Ethanol,SCD,,,,,390,,,,Submilimeter particles,,,,,
6033,SCD,DDS,"Beads, monolith",Protein,,,C,,,pp,al,Protein (egg) solution in W/O emulsion + enzyme (pH 2.0) (cooling),Physical (temperature),Ethanol,SCD,,,,,380,,,,Submilimeter particles,,,,,
6034,SCD,DDS,"Beads, monolith",Protein,,,C,,,pp,al,Protein (egg) solution in W/O emulsion + enzyme (pH 3.5) (cooling),Physical (temperature),Ethanol,SCD,,,,,220,,,,Submilimeter particles,,,,,
6035,SCD,DDS,"Beads, monolith",Protein,,,C,,,pp,al,Protein (egg) solution in W/O emulsion + enzyme (pH 9.0) (cooling),Physical (temperature),Ethanol,SCD,,,,,290,,,,Submilimeter particles,,,,,
6036,SCD,DDS,"Beads, monolith",Protein,,,C,,,pp,al,Protein (egg) solution in W/O emulsion + enzyme (pH 11.5) (cooling),Physical (temperature),Ethanol,SCD,,,,,370,,,,Submilimeter particles,,,,,
6037,FD,Separation,Monolith,Cellulose nanofibers,,MTMS treatment,K,,Si,ng,wa,Cellulose nanofiber suspension (frozen),No gelation,Water,FD,Post-MTMS treatment,,0.046,97.08%,4,,,,Macroporous (nanofibrous),,,,,
6038,FD,"Sound insulation, thermal insulation",Monolith,PET fibers,PVA,,K,E,,cc,wa,"PET fiber (64 mm-7D, 0.5 wt%, 30 mm thick) suspension + PVA + glutaraldehyde solution (frozen)",Chemical (aldehyde),Water,FD,,,0.007,99.47%,,,,0.00116,Macroporous (fibrous),0.035,Transient,Hot disk,,
6039,FD,"Sound insulation, thermal insulation",Monolith,PET fibers,PVA,,K,E,,cc,wa,"PET fiber (64 mm-7D, 1.0 wt%, 30 mm thick) suspension + PVA + glutaraldehyde solution (frozen)",Chemical (aldehyde),Water,FD,,,0.014,99.00%,,,,0.00176,Macroporous (fibrous),0.036,Transient,Hot disk,,
6040,FD,"Sound insulation, thermal insulation",Monolith,PET fibers,PVA,,K,E,,cc,wa,"PET fiber (64 mm-7D, 2.0 wt%, 30 mm thick) suspension + PVA + glutaraldehyde solution (frozen)",Chemical (aldehyde),Water,FD,,,0.026,98.14%,,,,0.00276,Macroporous (fibrous),0.037,Transient,Hot disk,,
6041,FD,"Sound insulation, thermal insulation",Monolith,PET fibers,PVA,,K,E,,cc,wa,"PET fiber (64 mm-3D, 2.0 wt%, 30 mm thick) suspension + PVA + glutaraldehyde solution (frozen)",Chemical (aldehyde),Water,FD,,,0.024,98.26%,,,,0.00287,Macroporous (fibrous),0.037,Transient,Hot disk,,
6042,FD,"Sound insulation, thermal insulation",Monolith,PET fibers,PVA,,K,E,,cc,wa,"PET fiber (64 mm-15D, 2.0 wt%, 30 mm thick) suspension + PVA + glutaraldehyde solution (frozen)",Chemical (aldehyde),Water,FD,,,0.024,98.26%,,,,0.00261,Macroporous (fibrous),0.038,Transient,Hot disk,,
6043,FD,"Sound insulation, thermal insulation",Monolith,PET fibers,PVA,,K,E,,cc,wa,"PET fiber (32 mm-15D, 2.0 wt%, 30 mm thick) suspension + PVA + glutaraldehyde solution (frozen)",Chemical (aldehyde),Water,FD,,,0.024,98.26%,,,,0.00245,Macroporous (fibrous),0.037,Transient,Hot disk,,
6044,FD,"Sound insulation, thermal insulation",Monolith,PET fibers,PVA,,K,E,,cc,wa,"PET fiber (64 mm-7D, 2.0 wt%, 10 mm thick) suspension + PVA + glutaraldehyde solution (frozen)",Chemical (aldehyde),Water,FD,,,0.024,98.23%,,,,,Macroporous (fibrous),,,,,
6045,FD,"Sound insulation, thermal insulation",Monolith,PET fibers,PVA,,K,E,,cc,wa,"PET fiber (64 mm-7D, 2.0 wt%, 20 mm thick) suspension + PVA + glutaraldehyde solution (frozen)",Chemical (aldehyde),Water,FD,,,0.024,98.25%,,,,,Macroporous (fibrous),,,,,
6046,FD,Scaffold,Monolith,Cellulose,,,B,,,pp,al,Cellulose (1 wt%)-LiBr solution (frozen),Physical (temperature),t-Butanol,FD,,,,,170,,,,Mesoporous (nanofibrous),,,,,
6047,FD,Scaffold,Monolith,Cellulose,,,B,,,pp,al,Cellulose (2 wt%)-LiBr solution (frozen),Physical (temperature),t-Butanol,FD,,,,,230,,,,Mesoporous (nanofibrous),,,,,
6048,FD,Scaffold,Monolith,Cellulose,,,B,,,pp,al,Cellulose (3 wt%)-LiBr solution (frozen),Physical (temperature),t-Butanol,FD,,,,,260,,,,Mesoporous (nanofibrous),,,,,
6049,FD,Scaffold,Monolith,Cellulose,,,B,,,pp,al,Cellulose (4 wt%)-LiBr solution (frozen),Physical (temperature),t-Butanol,FD,,,,,220,,,,Mesoporous (nanofibrous),,,,,
6050,FD,Scaffold,Monolith,Cellulose,,,B,,,pp,al,Cellulose (5 wt%)-LiBr solution (frozen),Physical (temperature),t-Butanol,FD,,,,,230,,,,Mesoporous (nanofibrous),,,,,
6051,FD,Scaffold,Monolith,Cellulose,,,B,,,pp,al,Cellulose (6 wt%)-LiBr solution (frozen),Physical (temperature),t-Butanol,FD,,,,,260,,,,Mesoporous (nanofibrous),,,,,
6052,FD,Scaffold,Monolith,Cellulose,,,B,,,pp,al,Cellulose (7.5 wt%)-LiBr solution (frozen),Physical (temperature),t-Butanol,FD,,,,,270,,,,Mesoporous (nanofibrous),,,,,
6053,FD,Scaffold,Monolith,Cellulose,,,B,,,pp,al,Cellulose (10 wt%)-LiBr solution (frozen),Physical (temperature),t-Butanol,FD,,,,,260,,,,Mesoporous (nanofibrous),,,,,
6054,SCD,Thermal insulation,Monolith,Polyimide,,,G,,,cp,ow,"DMBZ-BPDA in N-methylpyrrolidinone + 1,3,5-tris(4'-aminophenyl)benzene + pyridine-acetic acid",Chemical (polymerization),Acetone,SCD,,,0.035,97.40%,378,,1.03,1.5,Macroporous (particulate),,,,,
6055,SCD,Thermal insulation,Monolith,Polyimide,,,G,,,cp,ow,"DMBZ-BPDA in N-methylpyrrolidinone + 1,3,5-tris(4'-aminophenyl)benzene + pyridine-acetic acid",Chemical (polymerization),Acetone,SCD,,,0.097,92.80%,473,,1.72,11.08,Macroporous (particulate),0.05,Unknown,Unknown,,
6056,SCD,Thermal insulation,Monolith,Polyimide,,,G,,,cp,ow,"PPDA-BPADA (10) + DMBZ-BPDA (90) in N-methylpyrrolidinone + 1,3,5-tris(4'-aminophenyl)benzene + pyridine-acetic acid",Chemical (polymerization),Acetone,SCD,,,0.035,97.40%,285,,0.84,0.99,Macroporous (particulate),,,,,
6057,SCD,Thermal insulation,Monolith,Polyimide,,,G,,,cp,ow,"PPDA-BPADA (10) + DMBZ-BPDA (90) in N-methylpyrrolidinone + 1,3,5-tris(4'-aminophenyl)benzene + pyridine-acetic acid",Chemical (polymerization),Acetone,SCD,,,0.099,92.60%,363,,1.41,13.06,Macroporous (particulate),0.03,Unknown,Unknown,,
6058,SCD,Thermal insulation,Monolith,Polyimide,,,G,,,cp,ow,"PPDA-BPADA (20) + DMBZ-BPDA (80) in N-methylpyrrolidinone + 1,3,5-tris(4'-aminophenyl)benzene + pyridine-acetic acid",Chemical (polymerization),Acetone,SCD,,,0.032,97.60%,338,,0.91,0.31,Macroporous (particulate),,,,,
6059,SCD,Thermal insulation,Monolith,Polyimide,,,G,,,cp,ow,"PPDA-BPADA (20) + DMBZ-BPDA (80) in N-methylpyrrolidinone + 1,3,5-tris(4'-aminophenyl)benzene + pyridine-acetic acid",Chemical (polymerization),Acetone,SCD,,,0.096,92.90%,375,,1.3,16.15,Macroporous (particulate),0.045,Unknown,Unknown,,
6060,SCD,Thermal insulation,Monolith,Polyimide,,,G,,,cp,ow,"PPDA-BPADA (50) + DMBZ-BPDA (50) in N-methylpyrrolidinone + 1,3,5-tris(4'-aminophenyl)benzene + pyridine-acetic acid",Chemical (polymerization),Acetone,SCD,,,0.035,97.40%,356,,0.82,0.12,Macroporous (particulate),,,,,
6061,SCD,Thermal insulation,Monolith,Polyimide,,,G,,,cp,ow,"PPDA-BPADA (50) + DMBZ-BPDA (50) in N-methylpyrrolidinone + 1,3,5-tris(4'-aminophenyl)benzene + pyridine-acetic acid",Chemical (polymerization),Acetone,SCD,,,0.095,92.90%,319,,0.71,2.66,Macroporous (particulate),0.035,Unknown,Unknown,,
6062,SCD,Thermal insulation,Monolith,Polyimide,,,G,,,cp,ow,"PPDA-BPADA (80) + DMBZ-BPDA (20) in N-methylpyrrolidinone + 1,3,5-tris(4'-aminophenyl)benzene + pyridine-acetic acid",Chemical (polymerization),Acetone,SCD,,,0.04,97.00%,232,,0.6,,Macroporous (particulate),,,,,
6063,SCD,Thermal insulation,Monolith,Polyimide,,,G,,,cp,ow,"PPDA-BPADA (80) + DMBZ-BPDA (20) in N-methylpyrrolidinone + 1,3,5-tris(4'-aminophenyl)benzene + pyridine-acetic acid",Chemical (polymerization),Acetone,SCD,,,0.088,93.30%,273,,0.63,0.16,Macroporous (particulate),0.04,Unknown,Unknown,,
6064,SCD,Thermal insulation,Monolith,Polyimide,,,G,,,cp,ow,"PPDA-BPADA (80) + DMBZ-BPDA (20) in N-methylpyrrolidinone + 1,3,5-tris(4'-aminophenyl)benzene + pyridine-acetic acid",Chemical (polymerization),Acetone,SCD,,,0.112,91.50%,311,,0.84,0.58,Macroporous (particulate),,,,,
6065,SCD,Thermal insulation,Monolith,Polyimide,,,G,,,cp,ow,"PPDA-BPADA in N-methylpyrrolidinone + 1,3,5-tris(4'-aminophenyl)benzene + pyridine-acetic acid",Chemical (polymerization),Acetone,SCD,,,0.105,92.00%,247,,0.66,0.05,Macroporous (particulate),0.035,Unknown,Unknown,,
6066,SCD,Thermal insulation,Monolith,Polyimide,,,G,,,cp,ow,"DMBZ-BPDA in N-methylpyrrolidinone + 1,3,5-tris(4'-aminophenyl)benzene + pyridine-acetic acid",Chemical (polymerization),Acetone,SCD,,,0.029,97.80%,271,,0.63,,Macroporous (particulate),,,,,
6067,SCD,Thermal insulation,Monolith,Polyimide,,,G,,,cp,ow,"DMBZ-BPDA in N-methylpyrrolidinone + 1,3,5-tris(4'-aminophenyl)benzene + pyridine-acetic acid",Chemical (polymerization),Acetone,SCD,,,0.022,98.40%,270,,0.66,,Macroporous (particulate),,,,,
6068,SCD,Thermal insulation,Monolith,Polyimide,,,G,,,cp,ow,"DMBZ-BPDA in N-methylpyrrolidinone + 1,3,5-tris(4'-aminophenyl)benzene + pyridine-acetic acid",Chemical (polymerization),Acetone,SCD,,,0.009,99.30%,312,,0.57,,Macroporous (particulate),,,,,
6069,SCD,Thermal insulation,Monolith,Polyimide,,,G,,,cp,ow,"ODA-BPDA in N-methylpyrrolidinone + 1,3,5-tris(4'-aminophenyl)benzene + pyridine-acetic acid",Chemical (polymerization),Acetone,SCD,,,0.129,91.10%,302,,0.82,,Macroporous (particulate),,,,,
6070,SCD,Thermal insulation,Monolith,Polyimide,,,G,,,cp,ow,"ODA-BPDA in N-methylpyrrolidinone + 1,3,5-tris(4'-aminophenyl)benzene + pyridine-acetic acid",Chemical (polymerization),Acetone,SCD,,,0.047,96.80%,234,,0.42,,Macroporous (particulate),,,,,
6071,SCD,Thermal insulation,Monolith,Polyimide,,,G,,,cp,ow,"ODA-BPDA in N-methylpyrrolidinone + 1,3,5-tris(4'-aminophenyl)benzene + pyridine-acetic acid",Chemical (polymerization),Acetone,SCD,,,0.031,97.90%,324,,0.73,,Macroporous (particulate),,,,,
6072,SCD,Thermal insulation,Monolith,Polyimide,,,G,,,cp,ow,"ODA-BPDA in N-methylpyrrolidinone + 1,3,5-tris(4'-aminophenyl)benzene + pyridine-acetic acid",Chemical (polymerization),Acetone,SCD,,,0.02,98.60%,357,,0.89,,Macroporous (particulate),,,,,
6073,SCD,Thermal insulation,Monolith,Polyimide,,,G,,,cp,ow,"ODA-BPDA in N-methylpyrrolidinone + 1,3,5-tris(4'-aminophenyl)benzene + pyridine-acetic acid",Chemical (polymerization),Acetone,SCD,,,0.008,99.40%,462,,0.8,,Macroporous (particulate),,,,,
6074,FD,Adsorbent,Monolith,Cellulose nanofibers,,,K,,,ng,wa,Cellulose nanofiber (treated with HCl/citric acid = 9/1) (frozen),No gelation,Water,FD,,,0.0233,98.81%,102,,,,Macroporous (fibrous and flakes),,,,,
6075,FD,Adsorbent,Monolith,Cellulose nanofibers,,,K,,,ng,wa,Cellulose nanofiber (treated with HCl/citric acid = 7/3) (frozen),No gelation,Water,FD,,,0.0203,98.40%,140,,,,Macroporous (fibrous and flakes),,,,,
6076,FD,Adsorbent,Monolith,Cellulose nanofibers,,,K,,,ng,wa,Cellulose nanofiber (treated with HCl/citric acid = 5/5) (frozen),No gelation,Water,FD,,,0.019,98.17%,147,,,,Macroporous (fibrous and flakes),,,,,
6077,FD,Adsorbent,Monolith,Cellulose nanofibers,,,K,,,ng,wa,Cellulose nanofiber (treated with sulfuric acid) (frozen),No gelation,Water,FD,,,0.0256,90.85%,85,,,,Macroporous (fibrous and flakes),,,,,
6078,FD,Separation,Monolith,Alginate,Cellulose nanofibers,,A,K,,ng,wa,Alginate solution + cellulose nanofiber suspension (frozen),No gelation,Water,FD,,,,,,,,,Macroporous (cellular),,,,,
6079,FD,Separation,Monolith,Alginate,Cellulose nanofibers,,A,K,,ng,wa,Alginate solution + cellulose nanofiber suspension (directionally frozen),No gelation,Water,FD,,,,,,,,,Macroporous (cellular),,,,,
6080,FD,Separation,Monolith,Alginate,Cellulose nanofibers,,A,K,,ng,wa,Alginate solution + cellulose nanofiber suspension (bidirectionally frozen),No gelation,Water,FD,,,,96.47%,,,,,Macroporous (cellular),,,,,
6081,FD,Filters,Monolith,Glucomannan,"Starch, whaet straw",,A,"A, L",,pp,wa,Konjac glucomannan (0.5)-starch (1) solution + wheat straw (0.5) (frozen),Physical (temperature),Water,FD,,,0.0201,97.17%,,,,,Macroporous (cellular),0.05147,Transient,Hot disk,,
6082,FD,Filters,Monolith,Glucomannan,"Starch, gelatin, whaet straw",,A,"A, C, L",,pp,wa,Konjac glucomannan (0.5)-starch (2)-gelatin (0.5) solution + wheat straw (1) (frozen),Physical (temperature),Water,FD,,,0.041,93.76%,,,,,Macroporous (cellular),0.0487,Transient,Hot disk,,
6083,FD,Filters,Monolith,Glucomannan,"Starch, gelatin, whaet straw",,A,"A, C, L",,pp,wa,Konjac glucomannan (0.5)-starch (3)-gelatin (1) solution + wheat straw (1.5) (frozen),Physical (temperature),Water,FD,,,0.0524,94.28%,,,,,Macroporous (cellular),0.05275,Transient,Hot disk,,
6084,FD,Filters,Monolith,Glucomannan,"Starch, whaet straw",,A,"A, L",,pp,wa,Konjac glucomannan (1)-starch (2) solution + wheat straw (1.5) (frozen),Physical (temperature),Water,FD,,,0.0409,93.28%,,,,,Macroporous (cellular),0.04683,Transient,Hot disk,,
6085,FD,Filters,Monolith,Glucomannan,"Starch, gelatin, whaet straw",,A,"A, C, L",,pp,wa,Konjac glucomannan (1)-starch (3)-gelatin (0.5) solution + wheat straw (0.5) (frozen),Physical (temperature),Water,FD,,,0.0506,92.65%,,,,,Macroporous (cellular),0.05166,Transient,Hot disk,,
6086,FD,Filters,Monolith,Glucomannan,"Starch, gelatin, whaet straw",,A,"A, C, L",,pp,wa,Konjac glucomannan (1)-starch (1)-gelatin (1) solution + wheat straw (1) (frozen),Physical (temperature),Water,FD,,,0.0358,94.43%,,,,,Macroporous (cellular),0.05135,Transient,Hot disk,,
6087,FD,Filters,Monolith,Glucomannan,"Starch, whaet straw",,A,"A, L",,pp,wa,Konjac glucomannan (1)-starch (3) solution + wheat straw (1) (frozen),Physical (temperature),Water,FD,,,0.0471,92.49%,,,,,Macroporous (cellular),0.05163,Transient,Hot disk,,
6088,FD,Filters,Monolith,Glucomannan,"Starch, gelatin, whaet straw",,A,"A, C, L",,pp,wa,Konjac glucomannan (1)-starch (1)-gelatin (0.5) solution + wheat straw (1.5) (frozen),Physical (temperature),Water,FD,,,0.0392,93.80%,,,,,Macroporous (cellular),0.04852,Transient,Hot disk,,
6089,FD,Filters,Monolith,Glucomannan,"Starch, gelatin, whaet straw",,A,"A, C, L",,pp,wa,Konjac glucomannan (1)-starch (2)-gelatin (1) solution + wheat straw (1.5) (frozen),Physical (temperature),Water,FD,,,0.0437,94.40%,,,,,Macroporous (cellular),0.05329,Transient,Hot disk,,
6090,FD,Filters,Monolith,Glucomannan,"Starch, gelatin, whaet straw",,A,"A, C, L",,pp,wa,Konjac glucomannan (1)-starch (2)-gelatin (0.5) solution + wheat straw (1.5) (frozen),Physical (temperature),Water,FD,,,0.0433,94.50%,,,,,Macroporous (cellular),0.04641,Transient,Hot disk,,
6091,FD,Thermal insulation,Monolith,Carboxymethyl cellulose,,,A,,,ng,wa,Carboxymethyl cellulose solution (frozen),No gelation,Water,FD,,,0.0243,98.48%,,,,0.228,Macroporous (cellular),0.039,Transient,Hot disk?,,
6092,FD,Thermal insulation,Monolith,Carboxymethyl cellulose,GO,,A,N,,ng,wa,Carboxymethyl cellulose solution + GO suspension (0.1 wt%) + Na2B4O7 solution (frozen),No gelation,Water,FD,,,0.0248,98.42%,,,,0.4,Macroporous (cellular),,,,,
6093,FD,Thermal insulation,Monolith,Carboxymethyl cellulose,GO,,A,N,,ng,wa,Carboxymethyl cellulose solution + GO suspension (0.5 wt%) + Na2B4O7 solution (frozen),No gelation,Water,FD,,,0.0251,98.41%,,,,0.43,Macroporous (cellular),,,,,
6094,FD,Thermal insulation,Monolith,Carboxymethyl cellulose,GO,,A,N,,ng,wa,Carboxymethyl cellulose solution + GO suspension (1 wt%) + Na2B4O7 solution (frozen),No gelation,Water,FD,,,0.0249,98.45%,,,,0.6,Macroporous (cellular),0.04,Transient,Hot disk?,,
6095,FD,Thermal insulation,Monolith,Carboxymethyl cellulose,GO,,A,N,,ng,wa,Carboxymethyl cellulose solution + GO suspension (2 wt%) + Na2B4O7 solution (frozen),No gelation,Water,FD,,,0.0253,98.45%,,,,0.8,Macroporous (cellular),0.04,Transient,Hot disk?,,
6096,FD,Thermal insulation,Monolith,Carboxymethyl cellulose,GO,,A,N,,ng,wa,Carboxymethyl cellulose solution + GO suspension (3 wt%) + Na2B4O7 solution (frozen),No gelation,Water,FD,,,0.0254,98.43%,,,,0.9,Macroporous (cellular),0.04,Transient,Hot disk?,,
6097,FD,Thermal insulation,Monolith,Carboxymethyl cellulose,GO,,A,N,,ng,wa,Carboxymethyl cellulose solution + GO suspension (4 wt%) + Na2B4O7 solution (frozen),No gelation,Water,FD,,,0.0254,98.43%,,,,1,Macroporous (cellular),0.04,Transient,Hot disk?,,
6098,FD,Thermal insulation,Monolith,Carboxymethyl cellulose,GO,,A,N,,ng,wa,Carboxymethyl cellulose solution + GO suspension (5 wt%) + Na2B4O7 solution (frozen),No gelation,Water,FD,,,0.0255,98.44%,,,,1.029,Macroporous (cellular),0.041,Transient,Hot disk?,,
6099,FD,Not specific,Beads,GO,PEDOT,,N,M,,ng,wa,GO beads suspension (frozen),No gelation,Water,FD,Post-EDOT vapor treatment,,,,,,,,Macroporous (flakes),,,,,
6100,FD,Not specific,Beads,GO,"PEDOT, SiO2",,N,"M, S",,ng,wa,GO beads suspension (frozen),No gelation,Water,FD,Post-EDO-TEOS vapor treatment,,,,,,,,Macroporous (flakes),,,,,
6101,FD,Separation,Monolith,Cellulose nanofibers,,,K,,,ng,al,Cellulose nanofiber suspension (frozen),No gelation,t-Butanol,FD,,,0.0026,,187,10.9,0.76,,Macroporous (fibrous),,,,,
6102,FD,Separation,Monolith,Cellulose nanofibers,Polydopamine,,K,M,,ng,al,Cellulose nanofiber suspension + tris(hydrosymethyl)aminomethane + podamine (frozen),No gelation,t-Butanol,FD,,,0.003,,179,10.3,0.7,,Macroporous (fibrous),,,,,
6103,FD,Separation,Monolith,Cellulose nanofibers,Polydopamine,Octadecylamine modification,K,M,Al,ng,al,Cellulose nanofiber suspension + tris(hydrosymethyl)aminomethane + podamine + octadecylamine (frozen),No gelation,t-Butanol,FD,,,0.006,,93,8,0.37,,Macroporous (fibrous),,,,,
6104,FD,Separation,Monolith,Cellulose nanofibers,,Octadecylamine modification,K,,Al,ng,al,Cellulose nanofiber suspension + octadecylamine (frozen),No gelation,t-Butanol,FD,,,0.0074,,22.1,5.7,0.07,,Macroporous (fibrous),,,,,
6105,FD,Scaffold,Monolith,Silk fibroin,,,D,,,ng,wa,Silk fibroin suspension (frozen),No gelation,Water,FD,,,,,,,,0.1,Macroporous (fibrous),,,,,
6106,FD,Scaffold,Monolith,Silk fibroin,,,D,,,ng,wa,Silk fibroin suspension (frozen with channels),No gelation,Water,FD,,,,,,,,0.14,Macroporous (fibrous),,,,,
6107,FD,Scaffold,Monolith,Silk fibroin,,,D,,,ng,wa,Silk fibroin suspension (frozen with nanofibers),No gelation,Water,FD,,,,,,,,0.08,Macroporous (fibrous),,,,,
6108,SCD,Not specific,Monolith,Alginate,,,A,,,"pc, pp",al,Alginate solution (1.5%) + CaCO3 + D-(+)-gluconic acid d-lactone,"Physical (Mn+, pH)",Ethanol,SCD,,,,,,,,,,,,,,
6109,SCD,Not specific,Monolith,Alginate,,,A,,,"pc, pp",al,Alginate solution (3%) + CaCO3 + D-(+)-gluconic acid d-lactone,"Physical (Mn+, pH)",Ethanol,SCD,,,,,,,,,,,,,,
6110,APD,Not specific,Monolith,Cellulose nanofibers,,,K,,,pp,wa,Cellulose nanofiber suspension (63 g/L) (filteration),Physical (aggregation)?,Water,APD,,,0.178,89%,,,,3.9,Macroporous (fibrous),,,,,
6111,APD,Not specific,Monolith,Cellulose nanofibers,,,K,,,pp,wa,Cellulose nanofiber suspension (40 g/L) (filteration),Physical (aggregation)?,Water,APD,,,0.18,89%,,,,,Macroporous (fibrous),,,,,
6112,APD,Not specific,Monolith,Cellulose nanofibers,,,K,,,pp,wa,Cellulose nanofiber suspension (40 g/L) (filteration),Physical (aggregation)?,Water,APD,,,0.151,91%,,,,1.9,Macroporous (fibrous),,,,,
6113,APD,Not specific,Monolith,Cellulose nanofibers,,,K,,,pp,wa,Cellulose nanofiber suspension (30 g/L) (filteration),Physical (aggregation)?,Water,APD,,,0.16,90%,,,,,Macroporous (fibrous),,,,,
6114,APD,Not specific,Monolith,Cellulose nanofibers,,,K,,,pp,wa,Cellulose nanofiber suspension (25 g/L) (filteration),Physical (aggregation)?,Water,APD,,,0.18,89%,,,,,Macroporous (fibrous),,,,,
6115,FD,DDS,Monolith,Cellulose,,Aminosilane modification,B,,Si,ng,wa,Watermelon peel (hydrothermal) (frozen),No gelation,Water,FD,Post-aminopropylsilane treatment,,,,,,,,Macroporous (cellular),,,,,
6116,FD,Thermal insulation,Monolith,Cellulose nanofibers,,,K,,,ng,wa,Cellulose nanofiber (10 g/L) suspension in O/W emulsion (frozen),No gelation,Water,FD,,,0.012,,65,,,0.1,Macroporous (cellular),0.023,Steady state,In house,,
6117,FD,Thermal insulation,Monolith,Cellulose nanofibers,,,K,,,ng,wa,Cellulose nanofiber (15 g/L) suspension in O/W emulsion (frozen),No gelation,Water,FD,,,0.014,,25,,,0.2,Macroporous (cellular),0.021,Steady state,In house,,
6118,FD,Thermal insulation,Monolith,Cellulose nanofibers,,,K,,,ng,wa,Cellulose nanofiber (20 g/L) suspension in O/W emulsion (frozen),No gelation,Water,FD,,,0.02,,20,,,0.6,Macroporous (cellular),0.018,Steady state,In house,,
6119,FD,Thermal insulation,Monolith,Cellulose nanofibers,,,K,,,ng,wa,Cellulose nanofiber (25 g/L) suspension in O/W emulsion (frozen),No gelation,Water,FD,,,0.023,,20,,,0.9,Macroporous (cellular),0.022,Steady state,In house,,
6120,FD,Thermal insulation,Monolith,Cellulose nanofibers,,,K,,,ng,wa,Cellulose nanofiber (30 g/L) suspension in O/W emulsion (frozen),No gelation,Water,FD,,,0.029,,15,,,1.5,Macroporous (cellular),0.023,Steady state,In house,,
6121,FD,Separation,Monolith,Cellulose,,MTMS treatment,B,,Si,ng,wa,Cellulose suspension (frozen),No gelation,Water,FD,Post-MTMS treatment,,0.041,97.20%,,,,,Macroporous (flakes),0.034,Transient,Hot disk,,
6122,FD,Separation,Monolith,Cellulose,PVA,MTMS treatment,B,E,Si,ng,wa,Cellulose suspension + PVA (frozen),No gelation,Water,FD,Post-MTMS treatment,,0.047,96.90%,,,,,Macroporous (flakes),0.036,Transient,Hot disk,,
6123,FD,Separation,Monolith,Cellulose,Starch,MTMS treatment,B,A,Si,ng,wa,Cellulose suspension + starch (frozen),No gelation,Water,FD,Post-MTMS treatment,,0.046,96.90%,,,,,Macroporous (flakes),0.034,Transient,Hot disk,,
6124,SCD,DDS,Microbeads,Chitosan,,Drug loading,A,,Lo,pc,al,Chitosan solution + drug solution + tripolyphosphate solution,Physical (phosphate),Ethanol,SCD,,,,,12,,,,Submicrometer particles,,,,,
6125,SCD,DDS,Microbeads,Chitosan,,,A,,,pc,al,Chitosan solution + tripolyphosphate solution,Physical (phosphate),Ethanol,SCD,,,,,11,,,,Submicrometer particles,,,,,
6126,FD,Not specific,Beads,Cellulose nanofibers,,,K,,,pc,al,Cellulose nanocrystal suspension + CaCl2 solution,Physical (Mn+),t-Butanol,FD,,,,,97,,,,Macroporous (fibrous),,,,,
6127,FD,Not specific,Beads,Cellulose nanofibers,,,K,,,pc,al,Cellulose nanocrystal-nanofiber (3:1) suspension + CaCl2 solution,Physical (Mn+),t-Butanol,FD,,,,,143,,,,Macroporous (fibrous),,,,,
6128,FD,Not specific,Beads,Cellulose nanofibers,,,K,,,pc,al,Cellulose nanocrystal-nanofiber (1:1) suspension + CaCl2 solution,Physical (Mn+),t-Butanol,FD,,,,,36,,,,Macroporous (fibrous),,,,,
6129,FD,Not specific,Beads,Cellulose nanofibers,,,K,,,pc,al,Cellulose nanocrystal-nanofiber (1:3) suspension + CaCl2 solution,Physical (Mn+),t-Butanol,FD,,,,,134,,,,Macroporous (fibrous),,,,,
6130,FD,Not specific,Beads,Cellulose nanofibers,,,K,,,pc,al,Cellulose nanofiber suspension + CaCl2 solution,Physical (Mn+),t-Butanol,FD,,,,,92,,,,Macroporous (fibrous),,,,,
6131,FD,Adsorbent,Monolith,Cellulose nanofibers,,,K,,,ng,wa,Cellulose microcrystal-LiBr solution (frozen),No gelation,Water,FD,,,,,30,,,,Macroporous (fibrous),,,,,
6132,FD,Adsorbent,Monolith,Cellulose nanofibers,Polydopamine,,K,M,,cp,wa,Cellulose microcrystal-dopamine (33 wt%)-LiBr solution (frozen),Chemical (polymerization),Water,FD,,,,,13,,,,Macroporous (fibrous),,,,,
6133,FD,Adsorbent,Monolith,Cellulose nanofibers,Polydopamine,,K,M,,cp,wa,Cellulose microcrystal-dopamine (50 wt%)-LiBr solution (frozen),Chemical (polymerization),Water,FD,,,,,,,,,Macroporous (fibrous),,,,,
6134,FD,Adsorbent,Monolith,Cellulose nanofibers,Polydopamine,,K,M,,cp,wa,Cellulose microcrystal-dopamine (60 wt%)-LiBr solution (frozen),Chemical (polymerization),Water,FD,,,,,,,,,Macroporous (fibrous),,,,,
6135,FD,Adsorbent,Monolith,Cellulose nanofibers,Polydopamine,,K,M,,cp,wa,Cellulose microcrystal-dopamine (67 wt%)-LiBr solution (frozen),Chemical (polymerization),Water,FD,,,,,37,,,,Macroporous (fibrous),,,,,
6136,SCD,Not specific,Monolith,Polyimide,,,G,,,cp,ow,"Pyromellitic dianhydride + 2,2'-dimethylbenzidine in DMF (100%)-N-methylpyrrolidone-N,N-dimethylacetamide + tris(2-aminoethyl)amine + pyridine-acetic acid",Chemical (polymerization),DMAc-DMF-NMP,SCD,,,0.07,94.90%,792,,,44.6,Mesoporous (nanoparticulate),,,,,
6137,SCD,Not specific,Monolith,Polyimide,,,G,,,cp,ow,"Pyromellitic dianhydride + 2,2'-dimethylbenzidine in DMF (75%)-N-methylpyrrolidone (25%)-N,N-dimethylacetamide + tris(2-aminoethyl)amine + pyridine-acetic acid",Chemical (polymerization),DMAc-DMF-NMP,SCD,,,0.066,95.20%,760,,,23.4,Mesoporous (nanoparticulate),,,,,
6138,SCD,Not specific,Monolith,Polyimide,,,G,,,cp,ow,"Pyromellitic dianhydride + 2,2'-dimethylbenzidine in DMF (50%)-N-methylpyrrolidone (50%)-N,N-dimethylacetamide + tris(2-aminoethyl)amine + pyridine-acetic acid",Chemical (polymerization),DMAc-DMF-NMP,SCD,,,0.063,95.40%,573,,,16.9,Mesoporous (nanoparticulate),,,,,
6139,SCD,Not specific,Monolith,Polyimide,,,G,,,cp,ow,"Pyromellitic dianhydride + 2,2'-dimethylbenzidine in DMF (25%)-N-methylpyrrolidone (75%)-N,N-dimethylacetamide + tris(2-aminoethyl)amine + pyridine-acetic acid",Chemical (polymerization),DMAc-DMF-NMP,SCD,,,0.056,96.00%,485,,,7.9,Mesoporous (nanoparticulate),,,,,
6140,SCD,Not specific,Monolith,Polyimide,,,G,,,cp,ow,"Pyromellitic dianhydride + 2,2'-dimethylbenzidine in DMF-N-methylpyrrolidone (100%)-N,N-dimethylacetamide + tris(2-aminoethyl)amine + pyridine-acetic acid",Chemical (polymerization),DMAc-DMF-NMP,SCD,,,0.06,95.60%,457,,,8.9,Mesoporous (nanoparticulate),,,,,
6141,SCD,Not specific,Monolith,Polyimide,,,G,,,cp,ow,"Pyromellitic dianhydride + 2,2'-dimethylbenzidine in DMF (75%)-N-methylpyrrolidone-N,N-dimethylacetamide (25%) + tris(2-aminoethyl)amine + pyridine-acetic acid",Chemical (polymerization),DMAc-DMF-NMP,SCD,,,0.066,95.10%,752,,,28.7,Mesoporous (nanoparticulate),,,,,
6142,SCD,Not specific,Monolith,Polyimide,,,G,,,cp,ow,"Pyromellitic dianhydride + 2,2'-dimethylbenzidine in DMF (50%)-N-methylpyrrolidone-N,N-dimethylacetamide (50%) + tris(2-aminoethyl)amine + pyridine-acetic acid",Chemical (polymerization),DMAc-DMF-NMP,SCD,,,0.056,95.90%,552,,,13.5,Mesoporous (nanoparticulate),,,,,
6143,SCD,Not specific,Monolith,Polyimide,,,G,,,cp,ow,"Pyromellitic dianhydride + 2,2'-dimethylbenzidine in DMF (25%)-N-methylpyrrolidone-N,N-dimethylacetamide (75%) + tris(2-aminoethyl)amine + pyridine-acetic acid",Chemical (polymerization),DMAc-DMF-NMP,SCD,,,0.056,95.90%,474,,,10.6,Mesoporous (nanoparticulate),,,,,
6144,SCD,Not specific,Monolith,Polyimide,,,G,,,cp,ow,"Pyromellitic dianhydride + 2,2'-dimethylbenzidine in DMF (100%)-N-methylpyrrolidone-N,N-dimethylacetamide (100%) + tris(2-aminoethyl)amine + pyridine-acetic acid",Chemical (polymerization),DMAc-DMF-NMP,SCD,,,0.056,95.90%,443,,,5.8,Mesoporous (nanoparticulate),,,,,
6145,FD,Adsorbent,Monolith,Cellulose,,,B,,,pp,al,Cellulose-LiOH-urea solution (freeze-thaw) + ethyl acetate-chloroform-acetic acid,Physical (antisolvent),t-Butanol,FD,,,,,42,,,,Macroporous (flakes),,,,,
6146,FD,Adsorbent,Monolith,Cellulose,Polyethyleneimine,,B,E,,pp,al,Cellulose-LiOH-urea solution (freeze-thaw) + ethyl acetate-chloroform-acetic acid + polyethyleneimine + glutaraldehyde,Physical (antisolvent),t-Butanol,FD,,,,,39,,,,Macroporous (flakes),,,,,
6147,FD,Adsorbent,Monolith,Cellulose,,,B,,,pp,wa,Cellulose-NaOH-urea solution + water (frozen),Physical (aggregation),Water,FD,,,0.2,75%,,,,,Macroporous (cellular),,,,,
6148,FD,Adsorbent,Monolith,Cellulose,,,B,,,pp,wa,"Cellulose-N,N'-methylene bisacrylamide (1:0.4)-NaOH-urea solution + water (frozen)",Physical (aggregation),Water,FD,,,0.08,95%,,,,,Macroporous (cellular),,,,,
6149,FD,Adsorbent,Monolith,Cellulose,,,B,,,pp,wa,"Cellulose-N,N'-methylene bisacrylamide (1:0.6)-NaOH-urea solution + water (frozen)",Physical (aggregation),Water,FD,,,0.03,99%,,,,,Macroporous (cellular),,,,,
6150,FD,Adsorbent,Monolith,Cellulose,,,B,,,pp,wa,"Cellulose-N,N'-methylene bisacrylamide (1:1)-NaOH-urea solution + water (frozen)",Physical (aggregation),Water,FD,,,0.01,99%,,,,,Macroporous (cellular),,,,,
6151,FD,Adsorbent,Monolith,Cellulose,,,B,,,pp,wa,"Cellulose-N,N'-methylene bisacrylamide (1:1.2)-NaOH-urea solution + water (frozen)",Physical (aggregation),Water,FD,,,0.01,99%,,,,,Macroporous (cellular),,,,,
6152,APD,Not specific,Monolith,Polyurethane,,,H,,,cp,ow,Desumodur N3300A + TEG in acetonitrile + catalyst (1.364 mmol) + hexamine in acetone,Chemical (polymerization),Acetone,APD,,,0.28,77.20%,1,,,0.0379,Macroporous (particulate),,,,,
6153,APD,Not specific,Monolith,Polyurethane,,,H,,,cp,ow,Desumodur N3300A + TEG in acetonitrile + catalyst (1.240 mmol) + hexamine in acetone,Chemical (polymerization),Acetone,APD,,,0.3,75.58%,0.45,,,0.1009,Macroporous (particulate),,,,,
6154,APD,Not specific,Monolith,Polyurethane,,,H,,,cp,ow,Desumodur N3300A + TEG in acetonitrile + catalyst (0.824 mmol) + hexamine in acetone,Chemical (polymerization),Acetone,APD,,,0.35,71.50%,0.35,,,0.163,Macroporous (particulate),,,,,
6155,APD,Not specific,Monolith,Polyurethane,,,H,,,cp,ow,Desumodur N3300A + TEG in acetonitrile + catalyst (0.792 mmol) + hexamine in acetone,Chemical (polymerization),Acetone,APD,,,0.37,69.88%,0.3,,,0.2652,Macroporous (particulate),,,,,
6156,SCD,Adsorbent,Monolith?,COF,,,Q,,,cp,uk,"1,3,5-Tris-(4-fluorobenzoyl)benzene + 5-hydroxyindole + t-butoxide Na in N-methylpyrrolidinone",Chemical (polymerization),Unknown,SCD,,,,,1784,,,,Mesoporous (nanoparticulate),,,,,
6157,SCD,Adsorbent,Beads,Cellulose nanofibers,,,K,,,pp,al,Cellulose nanofiber suspension + CaCl2 solution,Physical (aggregation),Ethanol,SCD,,,,,354,8.86,0.783,,Mesoporous (nanofibrous),,,,,
6158,SCD,Adsorbent,Beads,Cellulose nanofibers,,Aminosilane modification,K,,Si,pp,al,Cellulose nanofiber suspension + N-(2-aminoethyl)(3-aminopropyl) methyldimethoxysilane + CaCl2 solution,Physical (aggregation),Ethanol,SCD,,,,,262,10.4,1.076,,Mesoporous (nanofibrous),,,,,
6159,FD,Adsorbent,Beads,Cellulose nanofibers,,,K,,,pp,al,Cellulose nanofiber suspension + CaCl2 solution,Physical (aggregation),t-Butanol,FD,,,,,165,16.7,0.689,,Macroporous (cellular and fibrous),,,,,
6160,FD,Adsorbent,Beads,Cellulose nanofibers,,Aminosilane modification,K,,Si,pp,al,Cellulose nanofiber suspension + N-(2-aminoethyl)(3-aminopropyl) methyldimethoxysilane + CaCl2 solution,Physical (aggregation),t-Butanol,FD,,,,,120,17.7,0.471,,Macroporous (cellular and fibrous),,,,,
6161,SCD,Thermal insulation,Monolith,Chitosan,,,A,,,cc,ow,"Chitosan solution + formaldehyde solution, post-immersion into acetone",Chemical (aldehyde),Acetone,SCD,,,0.103,,,,,,Mesoporous (nanofibrous and nanoparticulate),0.0169,Steady state,HFM,,
6162,SCD,Thermal insulation,Monolith,Chitosan,,HMDS modification,A,,Si,cc,ow,"Chitosan solution + formaldehyde solution, post-immersion into hexamethyldisilazane (5 vol%)-acetone",Chemical (aldehyde),Acetone,SCD,,,0.095,,,,,,Mesoporous (nanofibrous and nanoparticulate),0.0163,Steady state,HFM,,
6163,SCD,Thermal insulation,Monolith,Chitosan,,HMDS modification,A,,Si,cc,ow,"Chitosan solution + formaldehyde solution, post-immersion into hexamethyldisilazane (7.5 vol%)-acetone",Chemical (aldehyde),Acetone,SCD,,,0.093,,,,,,Mesoporous (nanofibrous and nanoparticulate),0.0158,Steady state,HFM,,
6164,FD,Separation,Monolith,Cellulose nanofibers,,,K,,,ng,wa,Cellulose nanofiber (0.6 wt%) suspension ,No gelation,Water,FD,,,0.008,99.50%,,,,,Macroporous (flakes),,,,,
6165,FD,Separation,Monolith,Cellulose nanofibers,,,K,,,ng,wa,Cellulose nanofiber (0.9 wt%) suspension ,No gelation,Water,FD,,,0.0103,99.30%,,,,,Macroporous (flakes),,,,,
6166,FD,Separation,Monolith,Cellulose nanofibers,,,K,,,ng,wa,Cellulose nanofiber (1.2 wt%) suspension ,No gelation,Water,FD,,,0.0138,99.10%,300,0.89,,,Macroporous (flakes),,,,,
6167,FD,Separation,Monolith,Cellulose nanofibers,,HDTMS treatment,K,,Si,ng,wa,Cellulose nanofiber (0.6 wt%) suspension ,No gelation,Water,FD,Post-HDTMS treatment,,0.011,99.30%,298,0.77,,0.03613,Macroporous (flakes),,,,,
6168,FD,Separation,Monolith,Cellulose nanofibers,,HDTMS treatment,K,,Si,ng,wa,Cellulose nanofiber (0.9 wt%) suspension ,No gelation,Water,FD,Post-HDTMS treatment,,0.0137,99.10%,270,0.7,,0.06488,Macroporous (flakes),,,,,
6169,FD,Separation,Monolith,Cellulose nanofibers,,HDTMS treatment,K,,Si,ng,wa,Cellulose nanofiber (1.2 wt%) suspension ,No gelation,Water,FD,Post-HDTMS treatment,,0.0175,98.80%,262,0.69,,0.08544,Macroporous (flakes),,,,,
6170,SCD,DDS,Monolith,Alginate,,Drug loading,A,,Lo,"pc, pp",al,Alginate solution + CaCO3 + glucono-d-lactone,"Physical (Mn+, pH)",Ethanol,SCD,Drug-loading in scCO2,,,,,,,,Mesoporous (nanofibrous),,,,,
6171,SCD,Not specific,Beads,Cellulose,,,B,,,pp,al,Microcrystalline cellulose (2%) in DBNH CO2Et + water,Physical (antisolvent),Ethanol,SCD,,,0.04,97.30%,238,,,,Mesoporous (nanofibrous and nanoparticulate),,,,,
6172,SCD,Not specific,Beads,Cellulose,,,B,,,pp,al,Microcrystalline cellulose (2%) in DBNH CO2Et + isopropanol,Physical (antisolvent),Ethanol,SCD,,,0.04,97.30%,302,,,,Mesoporous (nanofibrous and nanoparticulate),,,,,
6173,SCD,Not specific,Beads,Cellulose,,,B,,,pp,al,Microcrystalline cellulose (2%) in DBNH CO2Et + ethanol,Physical (antisolvent),Ethanol,SCD,,,0.05,96.70%,295,,,,Mesoporous (nanofibrous and nanoparticulate),,,,,
6174,SCD,Not specific,Beads,Cellulose,,,B,,,pp,al,Microcrystalline cellulose (3%) in DBNH CO2Et + ethanol,Physical (antisolvent),Ethanol,SCD,,,0.07,95.30%,257,,,,Mesoporous (nanofibrous and nanoparticulate),,,,,
6175,FD,Thermal insulation,Monolith,Cellulose nanofibers,,,K,,,ng,wa,Cellulose nanofiber suspension (frozen),No gelation,Water,FD,,,,74%,,,,,Macroporous (cellular),0.0277,Transient,Hot disk,,
6176,FD,Thermal insulation,Monolith,Cellulose nanofibers,,Na2CO3,K,,Lo,ng,wa,Cellulose nanofiber suspension + Na2CO3 (10%) (frozen),No gelation,Water,FD,,,,84%,,,,,Macroporous (cellular),0.0282,Transient,Hot disk,,
6177,FD,Thermal insulation,Monolith,Cellulose nanofibers,,Na2CO3,K,,Lo,ng,wa,Cellulose nanofiber suspension + Na2CO3 (20%) (frozen),No gelation,Water,FD,,,,86%,,,,,Macroporous (cellular),0.0284,Transient,Hot disk,,
6178,FD,Thermal insulation,Monolith,Cellulose nanofibers,,Na2CO3,K,,Lo,ng,wa,Cellulose nanofiber suspension + Na2CO3 (30%) (frozen),No gelation,Water,FD,,,,87%,,,,,Macroporous (cellular),0.0285,Transient,Hot disk,,
6179,FD,Thermal insulation,Monolith,Cellulose nanofibers,,Na2CO3,K,,Lo,ng,wa,Cellulose nanofiber suspension + Na2CO3 (40%) (frozen),No gelation,Water,FD,,,,86%,,,,,Macroporous (cellular),0.0285,Transient,Hot disk,,
6180,SCD,Thermal insulation,Monolith,Poly(p-phenylene benzobisoxazole),,,M,,,pp,uk,Poly(p-phenylene benzobisoxazole) fiber suspension in methane sulfonic-trifluoroacetic acid + water,Physical (antisolvent),Unknown,SCD,,,0.032,98%,325,,,2.3,Macroporous (fibrous),,,,,
