Repository: paulagirones/Aerogels_thermal_conductivity

# Aerogels_thermal_conductivity
Machine learning prediction of thermal conductivity in aerogels.

File: 20250220_dataset.csv (part 36 of 95)
Entry,Drying,Purpose,Shape,First materials,Second materials,Modification,First material class,Second materials class,Modification class,Gelation class,Solvent class,Process,Gelation mechanism,Final solvent,Drying details,Post drying treatment,Post-drying cross-linking,Envelope density g/cm3,Porosity,BET surface area m2/g,BJH pore size nm,BJH pore volume (total) cm3/g,compression elastic modulus MPa,SEM,Thermal conductivity W/(m K),Thermal method,Thermal method detail,,
6181,FD,Separation,Monolith,Cellulose nanofibers,,,K,,,ng,wa,Cellulose nanofiber (1.0 wt%) suspension (frozen),No gelation,Water,FD,,,,,139,,,,,,,,,
6182,FD,Separation,Monolith,Cellulose nanofibers,,Fluorization,K,,Al,ng,wa,Cellulose nanofiber (0.5 wt%) suspension (frozen),No gelation,Water,FD,Post-F2 treatment,,0.0104,,,,,,,,,,,
6183,FD,Separation,Monolith,Cellulose nanofibers,,Fluorization,K,,Al,ng,wa,Cellulose nanofiber (1.0 wt%) suspension (frozen),No gelation,Water,FD,Post-F2 treatment,,0.0173,,97,,,,,,,,,
6184,SCD,Thermal insulation,Monolith,Polyurea,,,I,,,cp,ow,Desmodur N3300A (0.2 g) solution + TEA (0.3 mL),Chemical (polymerization),Acetone,SCD,,,0.128,,179,12.2,0.659,13.1,Mesoporous (nanofibrous),0.026,Steady state,HFM,,
6185,SCD,Thermal insulation,Monolith,Polyurea,,,I,,,cp,ow,Desmodur N3300A (0.2 g) solution + TEA (0.6 mL),Chemical (polymerization),Acetone,SCD,,,0.133,,167,11.8,1.499,6.5,Mesoporous (nanofibrous),0.026,Steady state,HFM,,
6186,SCD,Thermal insulation,Monolith,Polyurea,,,I,,,cp,ow,Desmodur N3300A (0.3 g) solution + TEA (0.3 mL),Chemical (polymerization),Acetone,SCD,,,0.174,,211,10.4,0.93,25.8,Mesoporous (nanofibrous),0.032,Steady state,HFM,,
6187,SCD,Thermal insulation,Monolith,Polyurea,,,I,,,cp,ow,Desmodur N3300A (0.3 g) solution + TEA (0.6 mL),Chemical (polymerization),Acetone,SCD,,,0.193,,141,10.5,1.057,15.6,Mesoporous (nanofibrous),0.032,Steady state,HFM,,
6188,FD,Thermal insulation,Monolith,Polyurea,,,I,,,cp,al,Desmodur N3300A (0.2 g) solution + TEA (0.3 mL),Chemical (polymerization),t-Butanol,FD,,,0.148,,153,10.4,0.809,14.3,Mesoporous (nanofibrous),0.028,Steady state,HFM,,
6189,FD,Thermal insulation,Monolith,Polyurea,,,I,,,cp,al,Desmodur N3300A (0.2 g) solution + TEA (0.6 mL),Chemical (polymerization),t-Butanol,FD,,,0.157,,134,10.6,0.718,7.5,Mesoporous (nanofibrous),0.028,Steady state,HFM,,
6190,FD,Thermal insulation,Monolith,Polyurea,,,I,,,cp,al,Desmodur N3300A (0.3 g) solution + TEA (0.3 mL),Chemical (polymerization),t-Butanol,FD,,,0.192,,169,9.8,0.977,22.7,Mesoporous (nanofibrous),0.031,Steady state,HFM,,
6191,FD,Thermal insulation,Monolith,Polyurea,,,I,,,cp,al,Desmodur N3300A (0.3 g) solution + TEA (0.6 mL),Chemical (polymerization),t-Butanol,FD,,,0.221,,114,8.8,0.593,13.9,Mesoporous (nanofibrous),0.033,Steady state,HFM,,
6192,SCD,Not specific,Beads,Cellulose nanofibers,,,K,,,pc,al,Cellulose nanofiber (1.5%) suspension + CaCl2 solution,Physical (Mn+),t-Butanol,SCD,,,,,,,,,Mesoporous (nanofibrous),,,,,
6193,SCD,Not specific,Beads,Cellulose nanofibers,,,K,,,pc,al,Cellulose nanofiber (2.5%) suspension + CaCl2 solution,Physical (Mn+),t-Butanol,SCD,,,,,,,,,Mesoporous (nanofibrous),,,,,
6194,SCD,Not specific,Beads,Cellulose nanofibers,,,K,,,pc,al,Cellulose nanofiber (3.5%) suspension + CaCl2 solution,Physical (Mn+),t-Butanol,SCD,,,,,,,,,Mesoporous (nanofibrous),,,,,
6195,SCD,Capacitors,Sheet,Polyimide,,,G,,,cp,ow,"2,2'-Dimethylbenzidine (50%) + 4,4'-oxydianiline in N-methylpyrrolidinone + 3,3',4,4'-biphenyltetra-carboxylic dianhydride + octa(aminophenyl)-silsesquioxane + acetic acid-pyridine",Chemical (polymerization),Acetone,SCD,,,,92%,212,,,,Macroporous (particulate),,,,,
6196,FD,Thermal insulation,Monolith,Cellulose nanofibers,,,K,,,ng,wa,Cellulose nanofiber (0.75 wt%) suspension (frozen),No gelation,Water,FD,,,0.0081,99.40%,,,,,Macroporous (fibrous),0.0279,Transient,Hot disk,,
6197,FD,Thermal insulation,Monolith,Cellulose nanofibers,,,K,,,ng,wa,Cellulose nanofiber (1.00 wt%) suspension (frozen),No gelation,Water,FD,,,0.0119,99.20%,92,,,,Macroporous (fibrous),0.0255,Transient,Hot disk,,
6198,FD,Thermal insulation,Monolith,Cellulose nanofibers,,,K,,,ng,wa,Cellulose nanofiber (1.25 wt%) suspension (frozen),No gelation,Water,FD,,,0.0149,99.00%,,,,,Macroporous (fibrous),0.0265,Transient,Hot disk,,
6199,FD,Thermal insulation,Monolith,Cellulose nanofibers,,,K,,,ng,wa,Cellulose nanofiber (1.5 wt%) suspension (frozen),No gelation,Water,FD,,,0.0171,98.80%,,,,,Macroporous (fibrous),0.0302,Transient,Hot disk,,
6200,FD,Thermal insulation,Monolith,Cellulose nanofibers,,,K,,,ng,wa,Cellulose nanofiber (1.75 wt%) suspension (frozen),No gelation,Water,FD,,,0.0203,98.60%,15,,,,Macroporous (fibrous),0.0359,Transient,Hot disk,,
6201,SCD,Adsorbent (gas),Monolith,Polyimide,,,G,,,cp,ow,"4-Amino-N-methylbenzamide + 3,3',4,4'-biphenyltetracarboxylic dianhydride (n = 15, polymer 5.0 wt%) in N-methyl-2-pyrrolidinone + 1,3,5-triaminophenoxybenzene + pyridine-acetic acid",Chemical (polymerization),Acetone,SCD,,,0.091,94.15%,478,22.41,1.43,,Mesoporous (nanoparticulate),0.0307,Transient,Hot disk,,
6202,SCD,Adsorbent (gas),Monolith,Polyimide,,,G,,,cp,ow,"4-Amino-N-methylbenzamide + 3,3',4,4'-biphenyltetracarboxylic dianhydride (n = 20, polymer 5.0 wt%) in N-methyl-2-pyrrolidinone + 1,3,5-triaminophenoxybenzene + pyridine-acetic acid",Chemical (polymerization),Acetone,SCD,,,0.103,93.13%,495,18.62,1.26,,Mesoporous (nanoparticulate),0.0312,Transient,Hot disk,,
6203,SCD,Adsorbent (gas),Monolith,Polyimide,,,G,,,cp,ow,"4-Amino-N-methylbenzamide + 3,3',4,4'-biphenyltetracarboxylic dianhydride (n = 25, polymer 5.0 wt%) in N-methyl-2-pyrrolidinone + 1,3,5-triaminophenoxybenzene + pyridine-acetic acid",Chemical (polymerization),Acetone,SCD,,,0.127,91.58%,450,13.59,0.99,,Mesoporous (nanoparticulate),0.0319,Transient,Hot disk,,
6204,SCD,Adsorbent (gas),Monolith,Polyimide,,,G,,,cp,ow,"4-Amino-N-methylbenzamide + 3,3',4,4'-biphenyltetracarboxylic dianhydride (n = 15, polymer 7.5 wt%) in N-methyl-2-pyrrolidinone + 1,3,5-triaminophenoxybenzene + pyridine-acetic acid",Chemical (polymerization),Acetone,SCD,,,0.16,89.85%,518,15.44,1.91,,Mesoporous (nanoparticulate),0.0338,Transient,Hot disk,,
6205,SCD,Adsorbent (gas),Monolith,Polyimide,,,G,,,cp,ow,"4-Amino-N-methylbenzamide + 3,3',4,4'-biphenyltetracarboxylic dianhydride (n = 20, polymer 7.5 wt%) in N-methyl-2-pyrrolidinone + 1,3,5-triaminophenoxybenzene + pyridine-acetic acid",Chemical (polymerization),Acetone,SCD,,,0.162,90.73%,538,13.65,2.29,,Mesoporous (nanoparticulate),0.0332,Transient,Hot disk,,
6206,SCD,Adsorbent (gas),Monolith,Polyimide,,,G,,,cp,ow,"4-Amino-N-methylbenzamide + 3,3',4,4'-biphenyltetracarboxylic dianhydride (n = 25, polymer 7.5 wt%) in N-methyl-2-pyrrolidinone + 1,3,5-triaminophenoxybenzene + pyridine-acetic acid",Chemical (polymerization),Acetone,SCD,,,0.167,88.82%,506,10.37,1.29,,Mesoporous (nanoparticulate),0.0341,Transient,Hot disk,,
6207,FD,Catalysis,Beads,Alginate,,,A,,,pc,wa,Alginate-melamine solusion + Co(NO3)2 solution (frozen),Physical (Mn+),Water,FD,,,,,,,,,Macroporous (fibrous and particulate),,,,,
6208,FD,Catalysis,Beads,Alginate,,Carbonized,A,,Ca,pc,wa,Alginate-melamine solusion + Co(NO3)2 solution (frozen),Physical (Mn+),Water,FD,Post calcination at 500 °C in N2,,,,,,,,Macroporous (fibrous and particulate),,,,,
6209,FD,Catalysis,Beads,Alginate,,Carbonized,A,,Ca,pc,wa,Alginate-melamine solusion + Co(NO3)2 solution (frozen),Physical (Mn+),Water,FD,Post calcination at 600 °C in N2,,,,,,,,Macroporous (fibrous and particulate),,,,,
6210,FD,Catalysis,Beads,Alginate,,Carbonized,A,,Ca,pc,wa,Alginate-melamine solusion + Co(NO3)2 solution (frozen),Physical (Mn+),Water,FD,Post calcination at 700 °C in N2,,,,,,,,Macroporous (fibrous and particulate),,,,,
6211,FD,Catalysis,Beads,Alginate,,Carbonized,A,,Ca,pc,wa,Alginate-melamine solusion + Co(NO3)2 solution (frozen),Physical (Mn+),Water,FD,Post calcination at 800 °C in N2,,,,,,,,Macroporous (fibrous and particulate),,,,,
6212,FD,Catalysis,Beads,Alginate,,Carbonized,A,,Ca,pc,wa,Alginate-melamine solusion + Co(NO3)2 solution (frozen),Physical (Mn+),Water,FD,Post calcination at 900 °C in N2,,,,,,,,Macroporous (fibrous and particulate),,,,,
6213,FD,Not specific,Monolith,Cellulose nanofibers,,,K,,,ng,wa,Cellulose nanofiber (oxidized periodate 7.5 mM) suspension (frozen),No gelation,Water,FD,,,,,,,,,Macroporous (cellular),,,,,
6214,FD,Not specific,Monolith,Cellulose nanofibers,,,K,,,ng,wa,Cellulose nanofiber (oxidized periodate 15 mM) suspension (frozen),No gelation,Water,FD,,,0.035,,,,,,Macroporous (cellular),,,,,
6215,FD,Not specific,Monolith,Cellulose nanofibers,,,K,,,ng,wa,Cellulose nanofiber (oxidized periodate 30 mM) suspension (frozen),No gelation,Water,FD,,,0.035,,,,,,Macroporous (cellular),,,,,
6216,FD,Not specific,Monolith,Cellulose nanofibers,,,K,,,ng,wa,Cellulose nanofiber (oxidized periodate 60 mM) suspension (frozen),No gelation,Water,FD,,,0.034,,,,,,Macroporous (cellular),,,,,
6217,FD,Not specific,Monolith,Cellulose nanofibers,,,K,,,ng,wa,Cellulose nanofiber (oxidized periodate 120 mM) suspension (frozen),No gelation,Water,FD,,,0.037,,,,,,Macroporous (cellular),,,,,
6218,SCD,Food,Monolith,Starch,,,A,,,pp,al,Starch solution (cooling from 120 °C),Physical (temperature),Ethanol,SCD,,,0.11,92.50%,61,,0.27,,Macroporous (fibrous),,,,,
6219,SCD,Food,Monolith,Starch,,,A,,,pp,al,Starch solution (cooling from 130 °C),Physical (temperature),Ethanol,SCD,,,0.1,92.90%,35,,0.17,,Macroporous (fibrous),,,,,
6220,SCD,Food,Monolith,Starch,,,A,,,pc,al,Starch solution + sodium metaphosphate,Physical (electrostatic),Ethanol,SCD,,,0.13,91.70%,49,,0.19,,Macroporous (fibrous),,,,,
6221,APD,Food,Monolith,Starch,,,A,,,pp,al,Starch solution (cooling from 120 °C),Physical (temperature),Ethanol,APD,,,0.41,72.60%,0.04,,0.002,,Smooth film,,,,,
6222,SCD,Not specific,Beads,Polyurea,,,I,,,cp,ow,Desmodur N3300 solution in ethylenediamine-oil emulsion,Chemical (polymerization),Acetone,SCD,,,0.166,87%,197,,1.2,,Mesoporous (nanofibrous),,,,,
6223,SCD,Not specific,Monolith,Polyurea,,,I,,,cp,ow,Desmodur N3300 solution + ethylenediamine in propylene carbonate,Chemical (polymerization),Acetone,SCD,,,0.11,91%,73,,0.2,,Mesoporous (nanofibrous),,,,,
6224,SCD,Not specific,Monolith,Pectin,,,A,,,"pc, pp",al,Pectin (2 wt%)-HCl solution (pH 3),"Physical (antisolvent, Mn+, pH)",Ethanol,SCD,,,0.1,,530,,,,Mesoporous (nanofibrous),,,,,
6225,SCD,Not specific,Monolith,Pectin,,,A,,,"pc, pp",al,Pectin (3 wt%)-HCl solution (pH 3),"Physical (antisolvent, Mn+, pH)",Ethanol,SCD,,,0.11,,570,,,,Mesoporous (nanofibrous),,,,,
6226,SCD,Not specific,Monolith,Pectin,,,A,,,"pc, pp",al,Pectin (4 wt%)-HCl solution (pH 3),"Physical (antisolvent, Mn+, pH)",Ethanol,SCD,,,0.11,,600,,,,Mesoporous (nanofibrous),,,,,
6227,SCD,Not specific,Monolith,Pectin,,,A,,,"pc, pp",al,Pectin (6 wt%)-HCl solution (pH 3),"Physical (antisolvent, Mn+, pH)",Ethanol,SCD,,,0.15,,560,,,,Mesoporous (nanofibrous),,,,,
6228,SCD,Not specific,Monolith,Pectin,,,A,,,"pc, pp",al,Pectin (8 wt%)-HCl solution (pH 3),"Physical (antisolvent, Mn+, pH)",Ethanol,SCD,,,0.16,,530,,,,Mesoporous (nanofibrous),,,,,
6229,SCD,Not specific,Monolith,Pectin,,,A,,,"pc, pp",ow,Pectin (3 wt%)-HCl solution (pH 3),"Physical (antisolvent, Mn+, pH)",Acetone,SCD,,,0.06,,630,,,,Mesoporous (nanofibrous),,,,,
6230,SCD,Not specific,Monolith,Pectin,,,A,,,"pc, pp",ow,Pectin (4 wt%)-HCl solution (pH 3),"Physical (antisolvent, Mn+, pH)",Acetone,SCD,,,0.08,,630,,,,Mesoporous (nanofibrous),,,,,
6231,SCD,Not specific,Monolith,Pectin,,,A,,,"pc, pp",ow,Pectin (6 wt%)-HCl solution (pH 3),"Physical (antisolvent, Mn+, pH)",Acetone,SCD,,,0.11,,610,,,,Mesoporous (nanofibrous),,,,,
6232,SCD,Not specific,Monolith,Pectin,,,A,,,"pc, pp",al,Pectin (3 wt%)-HCl solution (pH 0.5),"Physical (antisolvent, Mn+, pH)",Ethanol,SCD,,,0.06,,280,,,,Mesoporous (nanofibrous),,,,,
6233,SCD,Not specific,Monolith,Pectin,,,A,,,"pc, pp",al,Pectin (3 wt%)-HCl solution (pH 1),"Physical (antisolvent, Mn+, pH)",Ethanol,SCD,,,0.06,,290,,,,Mesoporous (nanofibrous),,,,,
6234,SCD,Not specific,Monolith,Pectin,,,A,,,"pc, pp",al,Pectin (3 wt%)-HCl solution (pH 1.5),"Physical (antisolvent, Mn+, pH)",Ethanol,SCD,,,0.08,,290,,,,Mesoporous (nanofibrous),,,,,
6235,SCD,Not specific,Monolith,Pectin,,,A,,,"pc, pp",al,Pectin (3 wt%)-HCl solution (pH 1.8),"Physical (antisolvent, Mn+, pH)",Ethanol,SCD,,,0.09,,360,,,,Mesoporous (nanofibrous),,,,,
6236,SCD,Not specific,Monolith,Pectin,,,A,,,"pc, pp",al,Pectin (3 wt%)-HCl solution (pH 2),"Physical (antisolvent, Mn+, pH)",Ethanol,SCD,,,0.1,,400,,,,Mesoporous (nanofibrous),,,,,
6237,SCD,Not specific,Monolith,Pectin,,,A,,,"pc, pp",al,Pectin (3 wt%)-HCl solution (pH 2.5),"Physical (antisolvent, Mn+, pH)",Ethanol,SCD,,,0.11,,440,,,,Mesoporous (nanofibrous),,,,,
6238,SCD,Not specific,Monolith,Pectin,,,A,,,"pc, pp",al,Pectin (3 wt%)-HCl solution (pH 3),"Physical (antisolvent, Mn+, pH)",Ethanol,SCD,,,0.12,,570,,,,Mesoporous (nanofibrous),,,,,
6239,SCD,Not specific,Monolith,Pectin,,,A,,,"pc, pp",al,Pectin (3 wt%)-HCl solution (pH 3.5),"Physical (antisolvent, Mn+, pH)",Ethanol,SCD,,,0.14,,590,,,,Mesoporous (nanofibrous),,,,,
6240,SCD,Not specific,Monolith,Pectin,,,A,,,"pc, pp",al,Pectin (3 wt%)-HCl solution (pH 3.8),"Physical (antisolvent, Mn+, pH)",Ethanol,SCD,,,0.15,,550,,,,Mesoporous (nanofibrous),,,,,
6241,SCD,Not specific,Monolith,Pectin,,,A,,,"pc, pp",al,Pectin (3 wt%)-HCl solution (pH 3.9),"Physical (antisolvent, Mn+, pH)",Ethanol,SCD,,,0.15,,560,,,,Mesoporous (nanofibrous),,,,,
6242,SCD,Not specific,Monolith,Pectin,,,A,,,"pc, pp",al,Pectin (3 wt%)-HCl solution (pH 4.1),"Physical (antisolvent, Mn+, pH)",Ethanol,SCD,,,0.1,,430,,,,Mesoporous (nanofibrous),,,,,
6243,SCD,Not specific,Monolith,Pectin,,,A,,,"pc, pp",al,Pectin (3 wt%)-HCl solution (pH 4.3),"Physical (antisolvent, Mn+, pH)",Ethanol,SCD,,,0.07,,390,,,,Mesoporous (nanofibrous),,,,,
6244,SCD,Not specific,Monolith,Pectin,,,A,,,"pc, pp",al,Pectin (3 wt%)-HCl solution (pH 4.5),"Physical (antisolvent, Mn+, pH)",Ethanol,SCD,,,0.04,,410,,,,Mesoporous (nanofibrous),,,,,
6245,SCD,Not specific,Monolith,Pectin,,,A,,,"pc, pp",al,Pectin (3 wt%)-HCl solution (pH 5),"Physical (antisolvent, Mn+, pH)",Ethanol,SCD,,,0.08,,330,,,,Mesoporous (nanofibrous),,,,,
6246,SCD,Not specific,Monolith,Pectin,,,A,,,"pc, pp",al,Pectin (3 wt%)-HCl solution (pH 3) + CaCl2 (Ca/COO = 0.05) solution,"Physical (antisolvent, Mn+, pH)",Ethanol,SCD,,,0.11,,520,,,,Mesoporous (nanofibrous),,,,,
6247,SCD,Not specific,Monolith,Pectin,,,A,,,"pc, pp",al,Pectin (3 wt%)-HCl solution (pH 3) + CaCl2 (Ca/COO = 0.1) solution,"Physical (antisolvent, Mn+, pH)",Ethanol,SCD,,,0.09,,470,,,,Mesoporous (nanofibrous),,,,,
6248,SCD,Not specific,Monolith,Pectin,,,A,,,"pc, pp",al,Pectin (3 wt%)-HCl solution (pH 3) + CaCl2 (Ca/COO = 0.15) solution,"Physical (antisolvent, Mn+, pH)",Ethanol,SCD,,,0.06,,440,,,,Mesoporous (nanofibrous),,,,,
6249,SCD,Not specific,Monolith,Pectin,,,A,,,"pc, pp",al,Pectin (3 wt%)-HCl solution (pH 3) + CaCl2 (Ca/COO = 0.2) solution,"Physical (antisolvent, Mn+, pH)",Ethanol,SCD,,,0.05,,440,,,,Mesoporous (nanofibrous),,,,,
6250,SCD,Not specific,Monolith,Pectin,,,A,,,"pc, pp",al,Pectin (3 wt%)-HCl solution (pH 3) + CaCl2 (Ca/COO = 0.4) solution,"Physical (antisolvent, Mn+, pH)",Ethanol,SCD,,,0.05,,430,,,,Mesoporous (nanofibrous),,,,,
6251,SCD,Not specific,Monolith,Pectin,,,A,,,"pc, pp",al,Pectin (3 wt%)-HCl solution (pH 3) + CaCl2 (Ca/COO = 0.6) solution,"Physical (antisolvent, Mn+, pH)",Ethanol,SCD,,,0.05,,410,,,,Mesoporous (nanofibrous),,,,,
6252,SCD,Not specific,Monolith,Pectin,,,A,,,"pc, pp",al,Pectin (3 wt%)-HCl solution (pH 3) + NaCl (Na/COO = 0.2) solution,"Physical (antisolvent, Mn+, pH)",Ethanol,SCD,,,0.1,,600,,,,Mesoporous (nanofibrous),,,,,
6253,SCD,Not specific,Monolith,Pectin,,,A,,,"pc, pp",al,Pectin (3 wt%)-HCl solution (pH 3) + NaCl (Na/COO = 0.6) solution,"Physical (antisolvent, Mn+, pH)",Ethanol,SCD,,,0.09,,520,,,,Mesoporous (nanofibrous),,,,,
6254,SCD,Not specific,Monolith,Pectin,,,A,,,"pc, pp",al,Pectin (3 wt%)-HCl solution (pH 3) + NaCl (Na/COO = 1.0) solution,"Physical (antisolvent, Mn+, pH)",Ethanol,SCD,,,0.07,,490,,,,Mesoporous (nanofibrous),,,,,
6255,SCD,Not specific,Monolith,Pectin,,,A,,,"pc, pp",al,Pectin (3 wt%)-HCl solution (pH 3) + NaCl (Na/COO = 2.0) solution,"Physical (antisolvent, Mn+, pH)",Ethanol,SCD,,,0.07,,400,,,,Mesoporous (nanofibrous),,,,,
6256,SCD,Not specific,Monolith,Pectin,,,A,,,"pc, pp",al,Pectin (3 wt%)-HCl solution (pH 0.5) + CaCl2 (Ca/COO = 0.2) solution,"Physical (antisolvent, Mn+, pH)",Ethanol,SCD,,,0.05,,280,,,,Mesoporous (nanofibrous),,,,,
6257,SCD,Not specific,Monolith,Pectin,,,A,,,"pc, pp",al,Pectin (3 wt%)-HCl solution (pH 1) + CaCl2 (Ca/COO = 0.2) solution,"Physical (antisolvent, Mn+, pH)",Ethanol,SCD,,,0.05,,300,,,,Mesoporous (nanofibrous),,,,,
6258,SCD,Not specific,Monolith,Pectin,,,A,,,"pc, pp",al,Pectin (3 wt%)-HCl solution (pH 1.5) + CaCl2 (Ca/COO = 0.2) solution,"Physical (antisolvent, Mn+, pH)",Ethanol,SCD,,,0.05,,280,,,,Mesoporous (nanofibrous),,,,,
6259,SCD,Not specific,Monolith,Pectin,,,A,,,"pc, pp",al,Pectin (3 wt%)-HCl solution (pH 1.8) + CaCl2 (Ca/COO = 0.2) solution,"Physical (antisolvent, Mn+, pH)",Ethanol,SCD,,,0.05,,320,,,,Mesoporous (nanofibrous),,,,,
6260,SCD,Not specific,Monolith,Pectin,,,A,,,"pc, pp",al,Pectin (3 wt%)-HCl solution (pH 2) + CaCl2 (Ca/COO = 0.2) solution,"Physical (antisolvent, Mn+, pH)",Ethanol,SCD,,,0.05,,330,,,,Mesoporous (nanofibrous),,,,,
6261,SCD,Not specific,Monolith,Pectin,,,A,,,"pc, pp",al,Pectin (3 wt%)-HCl solution (pH 2.5) + CaCl2 (Ca/COO = 0.2) solution,"Physical (antisolvent, Mn+, pH)",Ethanol,SCD,,,0.05,,370,,,,Mesoporous (nanofibrous),,,,,
6262,APD,Steam generation,Monolith,COF,,,Q,,,cp,al,"1,3,5-Triethynylbenzene + 1,4-dibromobenzene + CuI + tetrakis (triphenylphosphine) Pd in toluene-Et3N",Chemical (polymerization),Methanol,APD,,,0.0406,,430,,0.42,,Macroporous (fibrous),,,,,
6263,APD,Steam generation,Monolith,COF,,,Q,,,cp,al,"1,3,5-Triethynylbenzene + 4,4'-dibromobiphenyl + CuI + tetrakis (triphenylphosphine) Pd in toluene-Et3N",Chemical (polymerization),Methanol,APD,,,0.0438,,181,,0.23,,Macroporous (fibrous),,,,,
6264,FD,Adsorbent,Monolith,Alginate,,,A,,,pc,wa,Unknown,Physical (Mn+),Water,FD,,,,,,,,,,,,,,
6265,FD,Separation,Monolith,Cellulose,,,B,,,ng,wa,Waste paper cellulose + banana peal cellulose suspension (frozen),No gelation,Water,FD,,,0.015,,,,,,Macroporous (fibrous and flakes),,,,,
6266,FD,Separation,Monolith,Cellulose,,Carbonized,B,,Ca,ng,wa,Waste paper cellulose + banana peal cellulose suspension (frozen),No gelation,Water,FD,Post-calcination at 900 °C,,,,,,,,Macroporous (fibrous and flakes),,,,,
6267,SCD,DDS,Microbeads,Alginate,,Drug loading,A,,Lo,pc,al,"Alginate solution + CaCl2 solution (inkjet printing, direct solvent exchange)",Physical (Mn+),Ethanol,SCD,,,,,180,17.8,0.67,,Mesoporous (nanofibrous),,,,,
6268,SCD,DDS,Microbeads,Alginate,,Drug loading,A,,Lo,pc,al,"Alginate solution + CaCl2 solution (inkjet printing, sequential solvent exchange)",Physical (Mn+),Ethanol,SCD,,,,,397,14.4,1.48,,Mesoporous (nanofibrous),,,,,
6269,SCD,DDS,Microbeads,Alginate,,Drug loading,A,,Lo,pc,al,Alginate solution + CaCl2 solution (direct solvent exchange),Physical (Mn+),Ethanol,SCD,,,,,291,9,0.65,,Mesoporous (nanofibrous),,,,,
6270,SCD,DDS,Microbeads,Alginate,,Drug loading,A,,Lo,pc,al,Alginate solution + CaCl2 solution (sequential solvent exchange),Physical (Mn+),Ethanol,SCD,,,,,430,10.6,1.1,,Mesoporous (nanofibrous),,,,,
6271,SCD,Not specific,Monolith,Cellulose,,,B,,,pp,al,"Cellulose (1 wt%)-1,1,3,3-tetramethylguanidinium acetate + ethanol",Physical (antisolvent),Ethanol,SCD,,,0.015,,633,,,0.094,Mesoporous (nanofibrous),,,,,
6272,SCD,Not specific,Monolith,Cellulose,,,B,,,pp,al,"Cellulose (2 wt%)-1,1,3,3-tetramethylguanidinium acetate + ethanol",Physical (antisolvent),Ethanol,SCD,,,0.034,,506,,,0.875,Mesoporous (nanofibrous),,,,,
6273,SCD,Not specific,Monolith,Cellulose,,,B,,,pp,al,"Cellulose (3 wt%)-1,1,3,3-tetramethylguanidinium acetate + ethanol",Physical (antisolvent),Ethanol,SCD,,,0.048,,396,,,2.091,Mesoporous (nanofibrous),,,,,
6274,SCD,Not specific,Monolith,Cellulose,,,B,,,pp,al,"Cellulose (4 wt%)-1,1,3,3-tetramethylguanidinium acetate + ethanol",Physical (antisolvent),Ethanol,SCD,,,0.065,,387,,,4.115,Mesoporous (nanofibrous),,,,,
6275,SCD,Not specific,Monolith,Cellulose,,,B,,,pp,al,"Cellulose (5 wt%)-1,1,3,3-tetramethylguanidinium acetate + ethanol",Physical (antisolvent),Ethanol,SCD,,,0.08,,354,,,9.665,Mesoporous (nanofibrous),,,,,
6276,SCD,Adsorbent,Sheet,Food waste,,,L,,,ng,al,Salad waste in ethanol,No gelation,Ethanol,SCD,,,0.032,81.70%,31,,,,Macroporous (cellular),,,,,
6277,FD,Not specific,Monolith,Cellulose nanofibers,,,K,,,ng,wa,Cellulose nanofiber suspension (frozen),No gelation,Water,FD,,,,,,,,,Macroporous (fibrous and flakes),,,,,
6278,SCD,Not specific,Monolith,Polydicyclopentadiene,,,M,,,cp,ow,Dicyclopentadiene (2.5 wt%) in toluene + Grubb's catalyst I,Chemical (polymerization),Acetone,SCD,,,0.026,98%,199,,,,Mesoporous (nanofibrous and nanoparticulate),,,,,
6279,SCD,Not specific,Monolith,Polydicyclopentadiene,,,M,,,cp,ow,Dicyclopentadiene (5 wt%) in toluene + Grubb's catalyst I,Chemical (polymerization),Acetone,SCD,,,0.044,96%,169,,,,Mesoporous (nanofibrous and nanoparticulate),,,,,
6280,SCD,Not specific,Monolith,Polydicyclopentadiene,,,M,,,cp,ow,Dicyclopentadiene (10 wt%) in toluene + Grubb's catalyst I,Chemical (polymerization),Acetone,SCD,,,0.084,92%,207,,,,Mesoporous (nanofibrous and nanoparticulate),,,,,
6281,SCD,Not specific,Monolith,Polydicyclopentadiene,,,M,,,cp,ow,Dicyclopentadiene (20 wt%) in toluene + Grubb's catalyst I,Chemical (polymerization),Acetone,SCD,,,0.28,75%,186,,,,Mesoporous (nanofibrous and nanoparticulate),,,,,
6282,SCD,Not specific,Monolith,Polydicyclopentadiene,,,M,,,cp,ow,Dicyclopentadiene (30 wt%) in toluene + Grubb's catalyst I,Chemical (polymerization),Acetone,SCD,,,0.551,59%,193,,,,Mesoporous (nanofibrous and nanoparticulate),,,,,
6283,SCD,Not specific,Monolith,Polydicyclopentadiene,,,M,,,cp,ow,Dicyclopentadiene (5 wt%) in toluene + Grubb's catalyst II,Chemical (polymerization),Acetone,SCD,,,,,77,,,,Mesoporous (nanofibrous and nanoparticulate),,,,,
6284,SCD,Not specific,Monolith,Polydicyclopentadiene,,,M,,,cp,ow,Dicyclopentadiene (10 wt%) in toluene + Grubb's catalyst II,Chemical (polymerization),Acetone,SCD,,,,,104,,,,Mesoporous (nanofibrous and nanoparticulate),,,,,
6285,SCD,Not specific,Monolith,Polydicyclopentadiene,,,M,,,cp,ow,Dicyclopentadiene (20 wt%) in toluene + Grubb's catalyst II,Chemical (polymerization),Acetone,SCD,,,,,38,,,,Mesoporous (nanofibrous and nanoparticulate),,,,,
6286,SCD,Not specific,Monolith,Polydicyclopentadiene,,,M,,,cp,ow,Dicyclopentadiene (30 wt%) in toluene + Grubb's catalyst II,Chemical (polymerization),Acetone,SCD,,,,,39,,,,Mesoporous (nanofibrous and nanoparticulate),,,,,
6287,SCD,Not specific,Monolith,Polydicyclopentadiene,,,M,,,cp,ow,Dicyclopentadiene (40 wt%) in toluene + Grubb's catalyst II,Chemical (polymerization),Acetone,SCD,,,,,37,,,,Mesoporous (nanofibrous and nanoparticulate),,,,,
6288,SCD,Not specific,Monolith,Polydicyclopentadiene,PMMA,,M,R,,cp,ow,Dicyclopentadiene (20 wt%) in toluene + Grubb's catalyst II filled with PMMA,Chemical (polymerization),Acetone,SCD,,,0.349,70%,121,,,,Mesoporous (nanofibrous and nanoparticulate),,,,,
6289,SCD,Not specific,Monolith,Polydicyclopentadiene,PMMA,,M,R,,cp,ow,Dicyclopentadiene (30 wt%) in toluene + Grubb's catalyst II filled with PMMA,Chemical (polymerization),Acetone,SCD,,,0.395,66%,121,,,,Mesoporous (nanofibrous and nanoparticulate),,,,,
6290,SCD,Not specific,Monolith,Polydicyclopentadiene,PMMA,,M,R,,cp,ow,Dicyclopentadiene (40 wt%) in toluene + Grubb's catalyst II filled with PMMA,Chemical (polymerization),Acetone,SCD,,,0.47,60%,100,,,,Mesoporous (nanofibrous and nanoparticulate),,,,,
6291,SCD,Separation,Monolith,Polyurea,,,I,,,cp,ow,Desmodur N3300A (0.109 M) in acetonitrile + water + TEA,Chemical (polymerization),Acetone,SCD,,,0.073,94%,25,,0.101,,Macroporous (fibrous and particulate),,,,,
6292,SCD,Separation,Monolith,Polyurea,,,I,,,cp,ow,Desmodur N3300A (0.207 M) in acetonitrile+ water + TEA,Chemical (polymerization),Acetone,SCD,,,0.126,89%,18,,0.054,,Macroporous (fibrous and particulate),,,,,
6293,SCD,Separation,Monolith,Polyurea,,,I,,,cp,ow,Desmodur N3300A (0.296 M) in acetonitrile + water + TEA,Chemical (polymerization),Acetone,SCD,,,0.172,86%,11,,0.035,,Macroporous (fibrous and particulate),,,,,
6294,SCD,Separation,Monolith,Polyurea,,,I,,,cp,ow,Desmodur N3300A (0.517 M) in acetonitrile + water + TEA,Chemical (polymerization),Acetone,SCD,,,0.347,70%,5,,0.013,,Macroporous (fibrous and particulate),,,,,
6295,SCD,Separation,Monolith,Polyurea,,,I,,,cp,ow,Desmodur N3300A (0.109 M) in DMF + water + TEA,Chemical (polymerization),Acetone,SCD,,,0.076,94%,307,,1.335,,Macroporous (fibrous and particulate),,,,,
6296,SCD,Separation,Monolith,Polyurea,,,I,,,cp,ow,Desmodur N3300A (0.207 M) in DMF + water + TEA,Chemical (polymerization),Acetone,SCD,,,0.426,66%,237,,1.354,,Macroporous (fibrous and particulate),,,,,
6297,SCD,Separation,Monolith,Polyurea,,,I,,,cp,ow,Desmodur N3300A (0.109 M) in acetone + water + TEA,Chemical (polymerization),Acetone,SCD,,,0.075,94%,187,,0.949,,Macroporous (fibrous and particulate),,,,,
6298,SCD,Separation,Monolith,Polyurea,,,I,,,cp,ow,Desmodur N3300A (0.207 M) in acetone + water + TEA,Chemical (polymerization),Acetone,SCD,,,0.126,90%,169,,1.109,,Macroporous (fibrous and particulate),,,,,
6299,SCD,Separation,Monolith,Polyurea,,,I,,,cp,ow,Desmodur N3300A (0.296 M) in acetone + water + TEA,Chemical (polymerization),Acetone,SCD,,,0.172,86%,68,,0.465,,Macroporous (fibrous and particulate),,,,,
6300,SCD,Separation,Monolith,Polyurea,,,I,,,cp,ow,Desmodur N3300A (0.517 M) in acetone + water + TEA,Chemical (polymerization),Acetone,SCD,,,0.465,61%,56,,0.395,,Macroporous (fibrous and particulate),,,,,
6301,FD,Not specific,Monolith,Cellulose,,,B,,,pp,wa,Denim cotton (4%) in Bmin Ac + water,Physical (antisolvent),Water,FD,,,,,43,,,,Macroporous (cellular),,,,,
6302,SCD,Not specific,Monolith,Cellulose,,,B,,,pp,al,Denim cotton (4%) in Bmin Ac + water,Physical (antisolvent),Ethanol,SCD,,,,,388,15.5,,,Mesoporous (nanofibrous),,,,,
6303,FD,Not specific,Monolith,Cellulose,,,B,,,pp,wa,Denim cotton (4%) in Amin Cl + water,Physical (antisolvent),Water,FD,,,,,133,,,,Macroporous (cellular),,,,,
6304,SCD,Not specific,Monolith,Cellulose,,,B,,,pp,al,Denim cotton (4%) in Amin Cl + water,Physical (antisolvent),Ethanol,SCD,,,,,312,33.1,2.2,,Mesoporous (nanofibrous),,,,,
6305,SCD,Not specific,Monolith,Cellulose,,,B,,,pp,al,Denim cotton (2%) in Amin Cl + water,Physical (antisolvent),Ethanol,SCD,,,,,268,34.2,0.82,,Mesoporous (nanofibrous),,,,,
6306,SCD,Not specific,Monolith,Cellulose,,,B,,,pp,al,Denim cotton (6%) in Amin Cl + water,Physical (antisolvent),Ethanol,SCD,,,,,374,23.9,4.1,,Mesoporous (nanofibrous),,,,,
6307,SCD,Not specific,Monolith,Cellulose,,,B,,,pp,al,Denim cotton (8%) in Amin Cl + water,Physical (antisolvent),Ethanol,SCD,,,,,285,33.5,2.88,,Mesoporous (nanofibrous),,,,,
6308,SCD,Thermal insulation,Monolith,Polyimide,,,G,,,cp,ow,"4,4'-Diaminodiphenyl ether + 1,3-propanediamine (1:2) + 3,3',4,4'-biphenyltetracarboxylic anhydride in N-methyl-2-pyrrolidinone + 1,3,5-triaminophenoxybenzene + pyridine-acetic acid",Chemical (polymerization),Acetone,SCD,,,0.0553,,317,16.4,1.09,3.273,Mesoporous (nanoparticulate),0.033,Transient,Hot disk,,
6309,SCD,Thermal insulation,Monolith,Polyimide,,,G,,,cp,ow,"4,4'-Diaminodiphenyl ether + 1,3-propanediamine (1:1) + 3,3',4,4'-biphenyltetracarboxylic anhydride in N-methyl-2-pyrrolidinone + 1,3,5-triaminophenoxybenzene + pyridine-acetic acid",Chemical (polymerization),Acetone,SCD,,,0.0531,,322,10.4,0.71,2.367,Mesoporous (nanoparticulate),0.032,Transient,Hot disk,,
6310,SCD,Thermal insulation,Monolith,Polyimide,,,G,,,cp,ow,"4,4'-Diaminodiphenyl ether + 1,3-propanediamine (2:1) + 3,3',4,4'-biphenyltetracarboxylic anhydride in N-methyl-2-pyrrolidinone + 1,3,5-triaminophenoxybenzene + pyridine-acetic acid",Chemical (polymerization),Acetone,SCD,,,0.0488,,308,11.2,1.26,2.031,Mesoporous (nanoparticulate),0.031,Transient,Hot disk,,
6311,SCD,Thermal insulation,Monolith,Polyimide,,,G,,,cp,ow,"4,4'-Diaminodiphenyl ether + 1,3-propanediamine (3:1) + 3,3',4,4'-biphenyltetracarboxylic anhydride in N-methyl-2-pyrrolidinone + 1,3,5-triaminophenoxybenzene + pyridine-acetic acid",Chemical (polymerization),Acetone,SCD,,,0.0448,,332,17.1,0.76,1.253,Mesoporous (nanoparticulate),0.031,Transient,Hot disk,,
6312,FD,Not specific,Monolith,PVA,,,E,,,ng,wa,PVA (5 g) solutoin (frozen),No gelation,Water,FD,,,0.065,,8,,,0.5,Macroporous (cellular),,,,,
6313,FD,Not specific,Monolith,PVA,,,E,,,ng,wa,PVA (10 g) solutoin (frozen),No gelation,Water,FD,,,0.124,,69,,,8.6,Macroporous (cellular),,,,,
6314,FD,Not specific,Monolith,PVA,,,E,,,ng,wa,PVA (5 g) solution + NaOH solution (frozen),No gelation,Water,FD,,,0.087,,16,,,1.4,Macroporous (cellular),,,,,
6315,FD,Not specific,Monolith,PVA,,,E,,,ng,wa,PVA (5 g) solutoin + tannic acid (1 g) + NaOH solution (frozen),No gelation,Water,FD,,,0.088,,49,,,4.3,Macroporous (cellular),,,,,
6316,FD,Not specific,Monolith,PVA,,,E,,,ng,wa,PVA (5 g) solutoin + tannic acid (2 g) + NaOH solution (frozen),No gelation,Water,FD,,,0.141,,90,,,13,Macroporous (cellular),,,,,
6317,SCD,Wound dressing,Beads,Chitosan,,,A,,,pp,al,Chitosan solution + NaOH solution (aging time 0.5 h),Physical (pH),Ethanol,SCD,,,0.046,96.80%,360,14.1,1.42,,,,,,,
6318,SCD,Wound dressing,Beads,Chitosan,,,A,,,pp,al,Chitosan solution + NaOH solution (aging time 1 h),Physical (pH),Ethanol,SCD,,,0.046,96.80%,343,14,1.32,,Mesoporous (nanofibrous),,,,,
6319,SCD,Wound dressing,Beads,Chitosan,,,A,,,pp,al,Chitosan solution + NaOH solution (aging time 2 h),Physical (pH),Ethanol,SCD,,,0.049,96.60%,386,14.4,1.56,,,,,,,
6320,SCD,Wound dressing,Beads,Chitosan,,,A,,,pp,al,Chitosan solution + NaOH solution (aging time 4 h),Physical (pH),Ethanol,SCD,,,0.041,97.20%,479,12.6,1.7,,,,,,,
6321,SCD,Wound dressing,Beads,Chitosan,,,A,,,pp,al,Chitosan solution + NaOH solution (aging time 10 h),Physical (pH),Ethanol,SCD,,,0.041,97.20%,257,14.2,1.01,,,,,,,
6322,SCD,Wound dressing,Beads,Chitosan,,,A,,,pp,al,Chitosan solution + NaOH solution (aging time 24 h),Physical (pH),Ethanol,SCD,,,0.042,97.10%,324,15,1.32,,,,,,,
6323,FD,Wound dressing,Beads,Chitosan,,,A,,,pp,wa,Chitosan solution + NaOH solution,Physical (pH),Water,FD,,,0.535,63.00%,,,,,,,,,,
6324,SCD,Wound dressing,Beads,Chitosan,,,A,,,pp,al,Chitosan-drug solution + NaOH solution (aging time 1 h),Physical (pH),Ethanol,SCD,,,,,,,,,,,,,,
6325,FD,Separation,Monolith,Cellulose nanofibers,,MTMS treatment,K,,Si,ng,wa,Cellulose nanofiber (from Eucalyptus sp.) suspension + MTMS (frozen),No gelation,Water,FD,,,0.03,92.20%,,,,,Macroporous (fibrous),,,,,
6326,FD,Separation,Monolith,Cellulose nanofibers,,MTMS treatment,K,,Si,ng,wa,Cellulose nanofiber (from Pinus elliottii) suspension + MTMS (frozen),No gelation,Water,FD,,,0.032,85.30%,,,,,Macroporous (fibrous),,,,,
6327,SCD,Separation,Monolith,Polyimide,,,G,,,cp,ow,"Pyromellitic dianhydride + 2,2'-dimethylbenzidine in DMF + tris(2-aminoethyl)amine + pyridine-acetic acid",Chemical (polymerization),Acetone,SCD,,,0.081,93.70%,812,,,,Macroporous (cellular and particulate),,,,,
6328,SCD,Separation,Monolith,Polyimide,,,G,,,cp,ow,"Pyromellitic dianhydride + 2,2'-dimethylbenzidine in DMF + F127 (0.5%, O/O emulsion with cyclohexane) + tris(2-aminoethyl)amine + pyridine-acetic acid",Chemical (polymerization),Acetone,SCD,,,0.065,95.50%,456,,,,Macroporous (cellular and particulate),,,,,
6329,SCD,Separation,Monolith,Polyimide,,,G,,,cp,ow,"Pyromellitic dianhydride + 2,2'-dimethylbenzidine in DMF + F127 (2.5%, O/O emulsion with cyclohexane) + tris(2-aminoethyl)amine + pyridine-acetic acid",Chemical (polymerization),Acetone,SCD,,,0.074,94.50%,363,,,,Macroporous (cellular and particulate),,,,,
6330,SCD,Separation,Monolith,Polyimide,,,G,,,cp,ow,"Pyromellitic dianhydride + 2,2'-dimethylbenzidine in DMF + F127 (5%, O/O emulsion with cyclohexane) + tris(2-aminoethyl)amine + pyridine-acetic acid",Chemical (polymerization),Acetone,SCD,,,0.127,91.40%,285,,,,Macroporous (cellular and particulate),,,,,
6331,SCD,Separation,Monolith,Polyimide,,,G,,,cp,ow,"Pyromellitic dianhydride + 2,2'-dimethylbenzidine in DMF + F127 (0.5%, O/O emulsion with n-heptane) + tris(2-aminoethyl)amine + pyridine-acetic acid",Chemical (polymerization),Acetone,SCD,,,0.056,96.00%,521,,,,Macroporous (cellular and particulate),,,,,
6332,SCD,Separation,Monolith,Polyimide,,,G,,,cp,ow,"Pyromellitic dianhydride + 2,2'-dimethylbenzidine in DMF + F127 (2.5%, O/O emulsion with n-heptane) + tris(2-aminoethyl)amine + pyridine-acetic acid",Chemical (polymerization),Acetone,SCD,,,0.067,95.10%,377,,,,Macroporous (cellular and particulate),,,,,
6333,SCD,Separation,Monolith,Polyimide,,,G,,,cp,ow,"Pyromellitic dianhydride + 2,2'-dimethylbenzidine in DMF + F127 (5%, O/O emulsion with n-heptane) + tris(2-aminoethyl)amine + pyridine-acetic acid",Chemical (polymerization),Acetone,SCD,,,0.094,92.70%,232,,,,Macroporous (cellular and particulate),,,,,
6334,FD,Separation,Monolith,Cellulose nanofibers,,,K,,,ng,wa,Cellulose nanofiber (0.4 wt%) suspension + SDS (frozen),No gelation,Water,FD,,,0.0015,,151,,,,Macroporous (fibrous),,,,,
6335,FD,Thermal insulation,Monolith,Polyimide,,,G,,,ng,wa,Poly(amic acid) (1.5%) + TEA in water (frozen),No gelation,Water,FD,,,0.04,97%,,,,,Macroporous (cellular),,,,,
6336,FD,Thermal insulation,Monolith,Polyimide,,,G,,,ng,wa,Poly(amic acid) (3%) + TEA in water (frozen),No gelation,Water,FD,,,0.07,95%,,,,0.2605,Macroporous (cellular),0.042,Transient,Hot disk,,
6337,FD,Thermal insulation,Monolith,Polyimide,,,G,,,ng,wa,Poly(amic acid) (5%) + TEA in water (frozen),No gelation,Water,FD,,,0.1,93%,,,,0.6275,Macroporous (cellular),0.047,Transient,Hot disk,,
6338,FD,Thermal insulation,Monolith,Polyimide,,,G,,,ng,wa,Poly(amic acid) (8%) + TEA in water (frozen),No gelation,Water,FD,,,0.15,89%,,,,1.941,Macroporous (cellular),,,,,
6339,FD,Thermal insulation,Monolith,Polyimide,,,G,,,ng,wa,Poly(amic acid) (10%) + TEA in water (frozen),No gelation,Water,FD,,,0.18,87%,,,,,Macroporous (cellular),0.056,Transient,Hot disk,,
6340,FD,Thermal insulation,Monolith,Polyimide,,,G,,,ng,wa,Poly(amic acid) (12%) + TEA in water (frozen),No gelation,Water,FD,,,0.22,84%,,,,,Macroporous (cellular),0.065,Transient,Hot disk,,
6341,SCD,Not specific,Monolith,Chitosan,,Ureido-functionalized ,A,,Al,pp,al,"Chitosan in urea-acetic acid (2:1) solution, heated at 70 °C",Physical (pH),Ethanol,SCD,,,0.17,88.70%,172,,,,Mesoporous (nanofibrous and nanoparticulate),,,,,
6342,SCD,Not specific,Monolith,Chitosan,,Ureido-functionalized ,A,,Al,pp,al,"Chitosan in urea-acetic acid (3:1) solution, heated at 70 °C",Physical (pH),Ethanol,SCD,,,0.078,94.80%,299,,,,Mesoporous (nanofibrous and nanoparticulate),,,,,
6343,SCD,Not specific,Monolith,Chitosan,,Ureido-functionalized ,A,,Al,pp,al,"Chitosan in urea-acetic acid (6:1) solution, heated at 70 °C",Physical (pH),Ethanol,SCD,,,0.071,95.30%,310,,,1.7,Mesoporous (nanofibrous and nanoparticulate),,,,,
6344,SCD,Not specific,Monolith,Chitosan,,Ureido-functionalized ,A,,Al,pp,al,"Chitosan in urea-acetic acid (9:1) solution, heated at 70 °C",Physical (pH),Ethanol,SCD,,,0.073,95.10%,306,,,,Mesoporous (nanofibrous and nanoparticulate),,,,,
6345,SCD,Not specific,Monolith,Chitosan,,Ureido-functionalized ,A,,Al,pp,al,"Chitosan in urea-acetic acid (12:1) solution, heated at 70 °C",Physical (pH),Ethanol,SCD,,,0.071,95.30%,305,,,,Mesoporous (nanofibrous and nanoparticulate),,,,,
6346,APD,Not specific,Microbeads,Cellulose,,,B,,,pp,wa,Cellulose nanocrystal (0.3%) suspension in W/O emulsion flow,Physical (aggregation),Water,APD,,,,96%,,,,,Macroporous (fibrous),,,,,
6347,APD,Not specific,Microbeads,Cellulose,,,B,,,pp,wa,Cellulose nanocrystal (1%) suspension in W/O emulsion flow,Physical (aggregation),Water,APD,,,,94%,,,,,Macroporous (fibrous),,,,,
6348,APD,Not specific,Microbeads,Cellulose,,,B,,,pp,wa,Cellulose nanocrystal (2%) suspension in W/O emulsion flow,Physical (aggregation),Water,APD,,,,90%,,,,,Macroporous (fibrous),,,,,
6349,APD,Not specific,Microbeads,Cellulose,,,B,,,pp,wa,Cellulose nanocrystal (3%) suspension in W/O emulsion flow,Physical (aggregation),Water,APD,,,,70%,,,,,Macroporous (fibrous),,,,,
6350,FD,Separation,Monolith,Cellulose nanofibers,,MTMS treatment,K,,Si,ng,al,Cellulose nanofiber suspension in ethanol + MTMS (frozen),No gelation,t-Butanol,FD,,,,,,,,,Macroporous (fibrous),0.038,Transient,Hot disk,,
6351,FD,Capacitors,Sheet,Cellulose,"Polyacrylamide, polydopamine",,B,"R, M",,"cp, pp",wa,Cellulose-NaOH-urea solution (freeze-thaw) + epichlorohydrin + dopamine + acrylamide + ammonium persulfate (dopamine/acrylamide = 0.1) (frozen),Chemical (polymerization) and physical (aggregation),Water,FD,,,,45%,,,,,Macroporous (cellular and fibrous),,,,,
6352,FD,Capacitors,Sheet,Cellulose,"Polyacrylamide, polydopamine",,B,"R, M",,"cp, pp",wa,Cellulose-NaOH-urea solution (freeze-thaw) + epichlorohydrin + dopamine + acrylamide + ammonium persulfate (dopamine/acrylamide = 0.2) (frozen),Chemical (polymerization) and physical (aggregation),Water,FD,,,,50%,,,,,Macroporous (cellular and fibrous),,,,,
6353,FD,Capacitors,Sheet,Cellulose,"Polyacrylamide, polydopamine",,B,"R, M",,"cp, pp",wa,Cellulose-NaOH-urea solution (freeze-thaw) + epichlorohydrin + dopamine + acrylamide + ammonium persulfate (dopamine/acrylamide = 0.3) (frozen),Chemical (polymerization) and physical (aggregation),Water,FD,,,,65%,,,,,Macroporous (cellular and fibrous),,,,,
6354,FD,Capacitors,Sheet,Cellulose,"Polyacrylamide, polydopamine",,B,"R, M",,"cp, pp",wa,Cellulose-NaOH-urea solution (freeze-thaw) + epichlorohydrin + dopamine + acrylamide + ammonium persulfate (dopamine/acrylamide = 0.4) (frozen),Chemical (polymerization) and physical (aggregation),Water,FD,,,,80%,,,,,Macroporous (cellular and fibrous),,,,,
6355,FD,Capacitors,Sheet,Cellulose,"Polyacrylamide, polydopamine",,B,"R, M",,"cp, pp",wa,Cellulose-NaOH-urea solution (freeze-thaw) + epichlorohydrin + dopamine + acrylamide + ammonium persulfate (dopamine/acrylamide = 0.5) (frozen),Chemical (polymerization) and physical (aggregation),Water,FD,,,,70%,,,,,Macroporous (cellular and fibrous),,,,,
6356,FD,Capacitors,Sheet,Cellulose,"Polyacrylamide, polydopamine",,B,"R, M",,"cp, pp",wa,Cellulose-NaOH-urea solution (freeze-thaw) + epichlorohydrin + dopamine + acrylamide + ammonium persulfate (dopamine/acrylamide = 0.6) (frozen),Chemical (polymerization) and physical (aggregation),Water,FD,,,,55%,,,,,Macroporous (cellular and fibrous),,,,,
6357,FD,Not specific,Monolith,Arabinoxylan,,,A,,,ng,wa,Arabinoxylan-citric acid (1%) solution (frozen),No gelation,Water,FD,,,0.023,98.33%,,,,,Macroporous (cellular),,,,,
6358,FD,Not specific,Monolith,Arabinoxylan,,,A,,,ng,wa,Arabinoxylan-citric acid (3%) solution (frozen),No gelation,Water,FD,,,0.028,98.13%,,,,0.0326,Macroporous (cellular),,,,,
6359,FD,Not specific,Monolith,Arabinoxylan,,,A,,,ng,wa,Arabinoxylan-citric acid (5%) solution (frozen),No gelation,Water,FD,,,0.028,98.13%,,,,0.0409,Macroporous (cellular),,,,,
6360,FD,Not specific,Monolith,Arabinoxylan,Cellulose nanofibers,,A,K,,ng,wa,Arabinoxylan-citric acid (1%) solution + cellulose nanofiber suspension (frozen),No gelation,Water,FD,,,0.019,98.73%,,,,0.0249,Macroporous (cellular),,,,,
6361,FD,Not specific,Monolith,Arabinoxylan,Cellulose nanofibers,,A,K,,ng,wa,Arabinoxylan-citric acid (3%) solution + cellulose nanofiber suspension (frozen),No gelation,Water,FD,,,0.023,98.47%,,,,0.0333,Macroporous (cellular),,,,,
6362,FD,Not specific,Monolith,Arabinoxylan,Cellulose nanofibers,,A,K,,ng,wa,Arabinoxylan-citric acid (5%) solution + cellulose nanofiber suspension (frozen),No gelation,Water,FD,,,0.024,98.40%,,,,0.0504,Macroporous (cellular),,,,,
6363,SCD,Not specific,Monolith,Poly(urethane-acrylate),,,H,,,cp,ow,Acrylate-terminated dendric monomers (1.5% desmodur N3300 + pentaerythritol triacrylate + dibutyltindilaurate in acetone) + AIBN in acetone ,Chemical (polymerization),Acetone,SCD,,,0.081,94%,203,,0.5,,Macroporous (particulate),,,,,
