Repository: paulagirones/Aerogels_thermal_conductivity

# Aerogels_thermal_conductivity
Machine learning prediction of thermal conductivity in aerogels.

File: 20250220_dataset.csv (part 37 of 95)
Entry,Drying,Purpose,Shape,First materials,Second materials,Modification,First material class,Second materials class,Modification class,Gelation class,Solvent class,Process,Gelation mechanism,Final solvent,Drying details,Post drying treatment,Post-drying cross-linking,Envelope density g/cm3,Porosity,BET surface area m2/g,BJH pore size nm,BJH pore volume (total) cm3/g,compression elastic modulus MPa,SEM,Thermal conductivity W/(m K),Thermal method,Thermal method detail,,
6364,SCD,Not specific,Monolith,Poly(urethane-acrylate),,,H,,,cp,ow,Acrylate-terminated dendric monomers (3% desmodur N3300 + pentaerythritol triacrylate + dibutyltindilaurate in acetone) + AIBN in acetone ,Chemical (polymerization),Acetone,SCD,,,0.074,94%,185,,0.4,,Macroporous (particulate),,,,,
6365,SCD,Not specific,Monolith,Poly(urethane-acrylate),,,H,,,cp,ow,Acrylate-terminated dendric monomers (6% desmodur N3300 + pentaerythritol triacrylate + dibutyltindilaurate in acetone) + AIBN in acetone ,Chemical (polymerization),Acetone,SCD,,,0.26,80%,225,,0.7,,Macroporous (particulate),,,,,
6366,SCD,Not specific,Monolith,Poly(urethane-acrylate),,,H,,,cp,ow,Acrylate-terminated dendric monomers (12% desmodur N3300 + pentaerythritol triacrylate + dibutyltindilaurate in acetone) + AIBN in acetone ,Chemical (polymerization),Acetone,SCD,,,0.31,76%,260,,0.8,,Macroporous (particulate),,,,,
6367,SCD,Not specific,Monolith,Poly(urethane-acrylate),,,H,,,cp,ow,Acrylate-terminated dendric monomers (1.5% desmodur RE + pentaerythritol triacrylate + dibutyltindilaurate in acetone) + AIBN in acetone ,Chemical (polymerization),Acetone,SCD,,,0.041,97%,488,,0.8,,Macroporous (particulate),,,,,
6368,SCD,Not specific,Monolith,Poly(urethane-acrylate),,,H,,,cp,ow,Acrylate-terminated dendric monomers (3% desmodur RE + pentaerythritol triacrylate + dibutyltindilaurate in acetone) + AIBN in acetone ,Chemical (polymerization),Acetone,SCD,,,0.219,85%,356,,1.1,,Macroporous (particulate),,,,,
6369,SCD,Not specific,Monolith,Poly(urethane-acrylate),,,H,,,cp,ow,Acrylate-terminated dendric monomers (6% desmodur RE + pentaerythritol triacrylate + dibutyltindilaurate in acetone) + AIBN in acetone ,Chemical (polymerization),Acetone,SCD,,,0.15,90%,374,,0.8,,Macroporous (particulate),,,,,
6370,SCD,Not specific,Monolith,Poly(urethane-acrylate),,,H,,,cp,ow,Acrylate-terminated dendric monomers (12% desmodur RE + pentaerythritol triacrylate + dibutyltindilaurate in acetone) + AIBN in acetone ,Chemical (polymerization),Acetone,SCD,,,0.203,86%,311,,0.9,,Macroporous (particulate),,,,,
6371,SCD,Not specific,Monolith,Poly(urethane-acrylate),,Carbonized,H,,Ca,cp,ow,Acrylate-terminated dendric monomers (1.5% desmodur RE + pentaerythritol triacrylate + dibutyltindilaurate in acetone) + AIBN in acetone ,Chemical (polymerization),Acetone,SCD,Post-calcination at 800 °C,,,,171,,,,Macroporous (particulate),,,,,
6372,SCD,Not specific,Monolith,Poly(urethane-acrylate),,Carbonized,H,,Ca,cp,ow,Acrylate-terminated dendric monomers (6% desmodur RE + pentaerythritol triacrylate + dibutyltindilaurate in acetone) + AIBN in acetone ,Chemical (polymerization),Acetone,SCD,Post-calcination at 800 °C,,,,659,,,,Macroporous (particulate),,,,,
6373,SCD,Not specific,Monolith,Poly(urethane-acrylate),,Carbonized,H,,Ca,cp,ow,Acrylate-terminated dendric monomers (12% desmodur RE + pentaerythritol triacrylate + dibutyltindilaurate in acetone) + AIBN in acetone,Chemical (polymerization),Acetone,SCD,Post-calcination at 800 °C,,,,739,,,,Macroporous (particulate),,,,,
6374,FD,Not specific,Monolith,Cellulose nanofibers,,,K,,,pp,wa,"Cellulose nanofiber suspension (freeze-thaw, frozen)",Physical (aggregation),Water,FD,,,0.03,,100,,,0.015,Macroporous (fibrous),,,,,
6375,FD,Adsorbent,Monolith,Cellulose nanofibers,,,K,,,pc,wa,Cellulose nanofiber suspension + CaCl2 solution (80 °C) (frozen),Physical (Mn+),Water,FD,,,0.0234,98.54%,52,16.5,0.216,,Macroporous (fibrous and flakes),,,,,
6376,FD,Adsorbent,Monolith,Cellulose nanofibers,,Aminosilane modification,K,,Si,pc,wa,"Cellulose nanofiber suspension + CaCl2 solution + N-(2-Aminoethyl)(3-aminopropyl)methyldimethoxysilane (3%, 80 °C) (frozen)",Physical (Mn+),Water,FD,,,0.0252,98.20%,32,21.2,0.169,,Macroporous (fibrous and flakes),,,,,
6377,FD,Adsorbent,Monolith,Cellulose nanofibers,,Aminosilane modification,K,,Si,pc,wa,"Cellulose nanofiber suspension + CaCl2 solution + N-(2-Aminoethyl)(3-aminopropyl)methyldimethoxysilane (4%, 80 °C) (frozen)",Physical (Mn+),Water,FD,,,0.0323,97.63%,35,19.8,0.172,,Macroporous (fibrous and flakes),,,,,
6378,FD,Adsorbent,Monolith,Cellulose nanofibers,,Aminosilane modification,K,,Si,pc,wa,"Cellulose nanofiber suspension + CaCl2 solution + N-(2-Aminoethyl)(3-aminopropyl)methyldimethoxysilane (5%, 80 °C) (frozen)",Physical (Mn+),Water,FD,,,0.0368,97.25%,32,22.7,0.184,,Macroporous (fibrous and flakes),,,,,
6379,FD,Adsorbent,Monolith,Cellulose nanofibers,,,K,,,pc,wa,Cellulose nanofiber suspension + CaCl2 solution (90 °C) (frozen),Physical (Mn+),Water,FD,,,0.0229,98.43%,56,17,0.239,,Macroporous (fibrous and flakes),,,,,
6380,FD,Adsorbent,Monolith,Cellulose nanofibers,,Aminosilane modification,K,,Si,pc,wa,"Cellulose nanofiber suspension + CaCl2 solution + N-(2-Aminoethyl)(3-aminopropyl)methyldimethoxysilane (3%, 90 °C) (frozen)",Physical (Mn+),Water,FD,,,0.0278,98.00%,30,20.6,0.165,,Macroporous (fibrous and flakes),,,,,
6381,FD,Adsorbent,Monolith,Cellulose nanofibers,,Aminosilane modification,K,,Si,pc,wa,"Cellulose nanofiber suspension + CaCl2 solution + N-(2-Aminoethyl)(3-aminopropyl)methyldimethoxysilane (4%, 90 °C) (frozen)",Physical (Mn+),Water,FD,,,0.0369,97.23%,36,19.6,0.183,,Macroporous (fibrous and flakes),,,,,
6382,FD,Adsorbent,Monolith,Cellulose nanofibers,,Aminosilane modification,K,,Si,pc,wa,"Cellulose nanofiber suspension + CaCl2 solution + N-(2-Aminoethyl)(3-aminopropyl)methyldimethoxysilane (5%, 90 °C) (frozen)",Physical (Mn+),Water,FD,,,0.0446,96.54%,36,19.4,0.177,,Macroporous (fibrous and flakes),,,,,
6383,SCD,Not specific,Monolith,Polyurea,,,I,,,cp,ow,Desmodur N3300A (11 g) + water + TEA in acetone,Chemical (polymerization),Acetone,SCD,,,0.123,89.70%,,,,15.2,Mesoporous (nanoparticulate),,,,,
6384,SCD,Not specific,Monolith,Polyurea,,,I,,,cp,ow,Desmodur N3300A (16.5 g) + water + TEA in acetone,Chemical (polymerization),Acetone,SCD,,,0.173,85.50%,,,,31,Mesoporous (nanoparticulate),,,,,
6385,SCD,Not specific,Monolith,Polyurea,,,I,,,cp,ow,Desmodur N3300A (24 g) + water + TEA in acetone,Chemical (polymerization),Acetone,SCD,,,0.244,79.70%,,,,60,Mesoporous (nanoparticulate),,,,,
6386,FD,Thermal insulation,Monolith,Poly(p-phenylene benzobisoxazole),,,M,,,pp,wa,Poly(p-phenylene benzobisoxazole) fiber suspension in methane sulfonic-trifluoroacetic acid (8:2) + water,Physical (aggregation)?,Water,FD,,,0.0157,98.93%,,,,1.22,Macroporous (nanofibrous),0.038,Transient,Hot disk,,
6387,FD,Thermal insulation,Monolith,Poly(p-phenylene benzobisoxazole),,,M,,,pp,wa,Poly(p-phenylene benzobisoxazole) fiber suspension in methane sulfonic-trifluoroacetic acid (7.9:2.1) + water,Physical (aggregation)?,Water,FD,,,0.01,99.31%,,,,0.4,Macroporous (nanofibrous),0.034,Transient,Hot disk,,
6388,FD,Thermal insulation,Monolith,Poly(p-phenylene benzobisoxazole),,,M,,,pp,wa,Poly(p-phenylene benzobisoxazole) fiber suspension in methane sulfonic-trifluoroacetic acid (7.75:2.25) + water,Physical (aggregation)?,Water,FD,,,0.008,99.45%,,,,0.19,Macroporous (nanofibrous),0.031,Transient,Hot disk,,
6389,FD,Thermal insulation,Monolith,Poly(p-phenylene benzobisoxazole),,,M,,,pp,wa,Poly(p-phenylene benzobisoxazole) fiber suspension in methane sulfonic-trifluoroacetic acid (7.625:2.375) + water,Physical (aggregation)?,Water,FD,,,0.0036,99.75%,,,,0.03,Macroporous (nanofibrous),0.027,Transient,Hot disk,,
6390,FD,Thermal insulation,Monolith,Poly(p-phenylene benzobisoxazole),,Fumed silica,M,,Lo,pp,wa,Poly(p-phenylene benzobisoxazole) fiber suspension in methane sulfonic-trifluoroacetic acid + fumed silica + water,Physical (aggregation)?,Water,FD,,,0.097,,,,,,Macroporous (nanofibrous),0.034,Transient,Hot disk,,
6391,SCD,Thermal insulation,Monolith,Poly(urethane-isocyanate),,,H,,,cp,ow,Desmodur N3300A + diethylene glycol (0 mmol)-triethyle (1 mmol)-tetraethylene (0 mmol) glycols in acetonitrile-acetone + dibutyltin dilaurate (monomer 15 wt%),Chemical (polymerization),Acetone,SCD,,,0.28,77%,,,,0.027,Mesoporous (nanoparticulate),0.0452,Steady state,GHP,,
6392,SCD,Thermal insulation,Monolith,Poly(urethane-isocyanate),,,H,,,cp,ow,Desmodur N3300A + diethylene glycol (0.5 mmol)-triethyle (0.5 mmol)-tetraethylene (0 mmol) glycols in acetonitrile-acetone + dibutyltin dilaurate (monomer 15 wt%),Chemical (polymerization),Acetone,SCD,,,0.29,77%,,,,0.03,Mesoporous (nanoparticulate),0.0505,Steady state,GHP,,
6393,SCD,Thermal insulation,Monolith,Poly(urethane-isocyanate),,,H,,,cp,ow,Desmodur N3300A + diethylene glycol (0.5 mmol)-triethyle (0 mmol)-tetraethylene (0.5 mmol) glycols in acetonitrile-acetone + dibutyltin dilaurate (monomer 15 wt%),Chemical (polymerization),Acetone,SCD,,,0.249,79.30%,,,,0.023,Mesoporous (nanoparticulate),0.0633,Steady state,GHP,,
6394,SCD,Thermal insulation,Monolith,Poly(urethane-isocyanate),,,H,,,cp,ow,Desmodur N3300A + diethylene glycol (0 mmol)-triethyle (0.5 mmol)-tetraethylene (0.5 mmol) glycols in acetonitrile-acetone + dibutyltin dilaurate (monomer 15 wt%),Chemical (polymerization),Acetone,SCD,,,0.265,77.70%,,,,0.034,Mesoporous (nanoparticulate),0.0391,Steady state,GHP,,
6395,SCD,Thermal insulation,Monolith,Poly(urethane-isocyanate),,,H,,,cp,ow,Desmodur N3300A + diethylene glycol (0.25 mmol)-triethyle (0.5mmol)-tetraethylene (0.25 mmol) glycols in acetonitrile-acetone + dibutyltin dilaurate (monomer 15 wt%),Chemical (polymerization),Acetone,SCD,,,0.269,77.80%,,,,0.032,Mesoporous (nanoparticulate),0.0461,Steady state,GHP,,
6396,SCD,Thermal insulation,Monolith,Poly(urethane-isocyanate),,,H,,,cp,ow,Desmodur N3300A + diethylene glycol (0.25 mmol)-triethyle (0.75 mmol)-tetraethylene (0 mmol) glycols in acetonitrile-acetone + dibutyltin dilaurate (monomer 20 wt%),Chemical (polymerization),Acetone,SCD,,,0.327,73.00%,,,,0.056,Mesoporous (nanoparticulate),0.0515,Steady state,GHP,,
6397,SCD,Thermal insulation,Monolith,Poly(urethane-isocyanate),,,H,,,cp,ow,Desmodur N3300A + diethylene glycol (0 5 mmol)-triethyle (0.25 mmol)-tetraethylene (0.25 mmol) glycols in acetonitrile-acetone + dibutyltin dilaurate (monomer 20 wt%),Chemical (polymerization),Acetone,SCD,,,0.32,73%,,,,0.068,Mesoporous (nanoparticulate),0.0467,Steady state,GHP,,
6398,SCD,Thermal insulation,Monolith,Poly(urethane-isocyanate),,,H,,,cp,ow,Desmodur N3300A + diethylene glycol (0.25 mmol)-triethyle (0.25 mmol)-tetraethylene (0.5 mmol) glycols in acetonitrile-acetone + dibutyltin dilaurate (monomer 20 wt%),Chemical (polymerization),Acetone,SCD,,,0.36,70%,,,,0.099,Mesoporous (nanoparticulate),0.058,Steady state,GHP,,
6399,SCD,Thermal insulation,Monolith,Poly(urethane-isocyanate),,,H,,,cp,ow,Desmodur N3300A + diethylene glycol (0 mmol)-triethyle (0.75 mmol)-tetraethylene (0.25 mmol) glycols in acetonitrile-acetone + dibutyltin dilaurate (monomer 20 wt%),Chemical (polymerization),Acetone,SCD,,,0.37,69%,,,,0.096,Mesoporous (nanoparticulate),0.045,Steady state,GHP,,
6400,SCD,Thermal insulation,Monolith,Poly(urethane-isocyanate),,,H,,,cp,ow,Desmodur N3300A + diethylene glycol (0.25 mmol)-triethyle (0.5 mmol)-tetraethylene (0.25 mmol) glycols in acetonitrile-acetone + dibutyltin dilaurate (monomer 20 wt%),Chemical (polymerization),Acetone,SCD,,,0.326,73.20%,,,,0.089,Mesoporous (nanoparticulate),0.0513,Steady state,GHP,,
6401,SCD,Thermal insulation,Monolith,Poly(urethane-isocyanate),,,H,,,cp,ow,Desmodur N3300A + diethylene glycol (0.25 mmol)-triethyle (0.5 mmol)-tetraethylene (0.25 mmol) glycols in acetonitrile-acetone + dibutyltin dilaurate (monomer 20 wt%),Chemical (polymerization),Acetone,SCD,,,0.35,70.40%,,,,0.086,Mesoporous (nanoparticulate),0.0996,Steady state,GHP,,
6402,SCD,Thermal insulation,Monolith,Poly(urethane-isocyanate),,,H,,,cp,ow,Desmodur N3300A + diethylene glycol (0.25 mmol)-triethyle (0.5 mmol)-tetraethylene (0.25 mmol) glycols in acetonitrile-acetone + dibutyltin dilaurate (monomer 20 wt%),Chemical (polymerization),Acetone,SCD,,,0.36,70%,,,,0.069,Mesoporous (nanoparticulate),,,,,
6403,SCD,Thermal insulation,Monolith,Poly(urethane-isocyanate),,,H,,,cp,ow,Desmodur N3300A + diethylene glycol (0.25 mmol)-triethyle (0.5 mmol)-tetraethylene (0.25 mmol) glycols in acetonitrile-acetone + dibutyltin dilaurate (monomer 20 wt%),Chemical (polymerization),Acetone,SCD,,,0.354,71.10%,,,,0.096,Mesoporous (nanoparticulate),,,,,
6404,SCD,Thermal insulation,Monolith,Poly(urethane-isocyanate),,,H,,,cp,ow,Desmodur N3300A + diethylene glycol (0 mmol)-triethyle (1 mmol)-tetraethylene (0 mmol) glycols in acetonitrile-acetone + dibutyltin dilaurate (monomer 25 wt%),Chemical (polymerization),Acetone,SCD,,,0.529,56.10%,,,,0.79,Mesoporous (nanoparticulate),,,,,
6405,SCD,Thermal insulation,Monolith,Poly(urethane-isocyanate),,,H,,,cp,ow,Desmodur N3300A + diethylene glycol (0.5 mmol)-triethyle (0.5 mmol)-tetraethylene (0 mmol) glycols in acetonitrile-acetone + dibutyltin dilaurate (monomer 25 wt%),Chemical (polymerization),Acetone,SCD,,,0.42,64.90%,,,,0.099,Mesoporous (nanoparticulate),0.0595,Steady state,GHP,,
6406,SCD,Thermal insulation,Monolith,Poly(urethane-isocyanate),,,H,,,cp,ow,Desmodur N3300A + diethylene glycol (0.5 mmol)-triethyle (0 mmol)-tetraethylene (0.5 mmol) glycols in acetonitrile-acetone + dibutyltin dilaurate (monomer 25 wt%),Chemical (polymerization),Acetone,SCD,,,0.5,58%,,,,0.692,Mesoporous (nanoparticulate),0.0448,Steady state,GHP,,
6407,SCD,Thermal insulation,Monolith,Poly(urethane-isocyanate),,,H,,,cp,ow,Desmodur N3300A + diethylene glycol (0 mmol)-triethyle (0.5 mmol)-tetraethylene (0.5 mmol) glycols in acetonitrile-acetone + dibutyltin dilaurate (monomer 25 wt%),Chemical (polymerization),Acetone,SCD,,,1.17,3%,,,,1.745,Mesoporous (nanoparticulate),,,,,
6408,SCD,Thermal insulation,Monolith,Poly(urethane-isocyanate),,,H,,,cp,ow,Desmodur N3300A + diethylene glycol (0.25 mmol)-triethyle (0.5 mmol)-tetraethylene (0.25 mmol) glycols in acetonitrile-acetone + dibutyltin dilaurate (monomer 25 wt%),Chemical (polymerization),Acetone,SCD,,,0.506,57.70%,,,,0.472,Mesoporous (nanoparticulate),0.0726,Steady state,GHP,,
6409,FD,Scaffold,Monolith,Cellulose,,Drug loading,B,,Lo,pp,wa,"Cellulose-NaOH suspension + water, drug-loading (frozen)",Physical (antisolvent),Water,FD,,,,,,,,,Macroporous (flakes),,,,,
6410,FD,Antibacterial,Monolith,Chitosan,,Drug loading,A,,Lo,cc,wa,Chitosan solution (1.00 g) + glutamic acid (0.2 g) + aspartic acid (0.1 g) + propylene glycol (microwave 300 W) (frozen),Chemical,Water,FD,,,,,,,,,Macroporous (flakes),,,,,
6411,FD,Antibacterial,Monolith,Chitosan,,Drug loading,A,,Lo,cc,wa,Chitosan solution (1.00 g) drug solution + glutamic acid (0.2 g) + aspartic acid (0.1 g) + propylene glycol (microwave 300 W) (frozen),Chemical,Water,FD,,,,,,,,,Macroporous (flakes),,,,,
6412,FD,Antibacterial,Monolith,Chitosan,,Drug loading,A,,Lo,cc,wa,Chitosan solution (1.00 g) drug solution + glutamic acid (0.2 g) + aspartic acid (0.1 g) + propylene glycol (microwave 350 W) (frozen),Chemical,Water,FD,,,,,,,,,Macroporous (flakes),,,,,
6413,FD,Antibacterial,Monolith,Chitosan,,Drug loading,A,,Lo,cc,wa,Chitosan solution (1.00 g) drug solution + glutamic acid (0.1 g) + aspartic acid (0.2 g) + propylene glycol (microwave 300 W) (frozen),Chemical,Water,FD,,,,,,,,,Macroporous (flakes),,,,,
6414,FD,Antibacterial,Monolith,Chitosan,,Drug loading,A,,Lo,cc,wa,Chitosan solution (1.00 g) drug solution + glutamic acid (0.1 g) + aspartic acid (0.2 g) + propylene glycol (microwave 350 W) (frozen),Chemical,Water,FD,,,,,,,,,Macroporous (flakes),,,,,
6415,FD,Not specific,Monolith,Cellulose,,,B,,,ng,wa,Cellulose (0.5%)-choline butyrate solution (frozen),No gelation,Water,FD,,,,,,,,,Macroporous (flakes),,,,,
6416,FD,Not specific,Monolith,Cellulose,,,B,,,ng,wa,Cellulose (1%)-choline butyrate solution (frozen),No gelation,Water,FD,,,,,,,,,Macroporous (flakes),,,,,
6417,FD,Not specific,Monolith,Cellulose,,,B,,,ng,wa,Cellulose (2%)-choline butyrate solution (frozen),No gelation,Water,FD,,,,,,,,,Macroporous (flakes),,,,,
6418,SCD,Protection,Monolith,Chitosan (from b-chitin),,,A,,,pp,al,Chitosan solution (1.5 wt%) + NaOH solution,Physical (pH),Ethanol,SCD for SEM,,,,,,,,,Macroporous (cellular),,,,,
6419,SCD,Protection,Monolith,Chitosan (from b-chitin),,,A,,,pp,al,Chitosan solution (2.5 wt%) + NaOH solution,Physical (pH),Ethanol,SCD for SEM,,,,,,,,,Macroporous (cellular),,,,,
6420,SCD,Protection,Monolith,Chitosan (from b-chitin),,,A,,,pp,al,Chitosan solution (5 wt%) + NaOH solution,Physical (pH),Ethanol,SCD for SEM,,,,,,,,,Macroporous (cellular),,,,,
6421,FD,Scaffold,Monolith,Chitosan,,,A,,,ng,wa,Chitosan solution (frozen),No gelation,Water,FD,Post-immersion into NaOH-ethanol solution,"Physical (antisolvent, pH)",,,,,,,Macroporous (cellular),,,,,
6422,FD,Wound dressing,Monolith?,Chitosan,Hyaluronic acid,,A,A,,ng,wa,Chitosan solution + hyaluronic acid (frozen),No gelation,Water,FD,,,,,,,,,Macroporous (cellular),,,,,
6423,FD,Wound dressing,Monolith,Hydroxybutyl chitosan,,,A,,,ng,wa,Chitosan solution (frozen),No gelation,Water,FD,,,,70%,,,,,Macroporous (cellular),,,,,
6424,FD,Wound dressing,Monolith,Hydroxybutyl chitosan,,,A,,,ng,wa,Chitosan solution + hydroxybuthyl chitosan solution (chitosan:hydroxybuthyl chitosan = 1:3) (frozen),No gelation,Water,FD,,,,90%,,,,,Macroporous (cellular),,,,,
6425,FD,Wound dressing,Monolith,Hydroxybutyl chitosan,,,A,,,ng,wa,Chitosan solution + hydroxybuthyl chitosan solution (chitosan:hydroxybuthyl chitosan = 1:2) (frozen),No gelation,Water,FD,,,,90%,,,,,Macroporous (cellular),,,,,
6426,FD,Wound dressing,Monolith,Hydroxybutyl chitosan,,,A,,,ng,wa,Chitosan solution + hydroxybuthyl chitosan solution (chitosan:hydroxybuthyl chitosan = 1:1) (frozen),No gelation,Water,FD,,,,80%,,,,,Macroporous (cellular),,,,,
6427,FD,Wound dressing,Monolith,Hydroxybutyl chitosan,,,A,,,ng,wa,Hydroxybuthyl chitosan solution (frozen),No gelation,Water,FD,,,,90%,,,,,Macroporous (cellular),,,,,
6428,FD,Wound dressing,Monolith,Chitosan,,"3-Aminopropyl triethoxysilane modification, drug loading",A,,Si,cc,wa,Chitosan-3-aminopropyl triethoxysilane solution + drug-MES + EDC-NHS solution + genipin solution,Chemical (genipin),Water,FD,,,,,,,,,Macroporous (cellular),,,,,
6429,FD,Scaffold,Monolith,Chitosan,,,A,,,cc,wa,Chitosan solution + genipin (frozen),Chemical (genipin),Water,FD,,,,67%,,,,0.16,Macroporous (cellular),,,,,
6430,FD,Scaffold,Monolith,Chitosan,Chitin nanofibers,,A,K,,cc,wa,Chitosan solution + genipin + chitin nanocrystal suspension (chitosan:chitin = 1:0.5) (frozen),Chemical (genipin),Water,FD,,,,95%,,,,0.37,Macroporous (cellular),,,,,
6431,FD,Scaffold,Monolith,Chitosan,Chitin nanofibers,,A,K,,cc,wa,Chitosan solution + genipin + chitin nanocrystal suspension (chitosan:chitin = 1:1) (frozen),Chemical (genipin),Water,FD,,,,96%,,,,0.72,Macroporous (cellular),,,,,
6432,FD,Scaffold,Monolith,Chitosan,Chitin nanofibers,,A,K,,cc,wa,Chitosan solution + genipin + chitin nanocrystal suspension (chitosan:chitin = 1:2) (frozen),Chemical (genipin),Water,FD,,,,97%,,,,0.96,Macroporous (cellular),,,,,
6433,FD,Scaffold,Monolith,Chitosan,Chitin nanofibers,,A,K,,cc,wa,Chitosan solution + genipin + chitin nanofiber suspension (chitosan:chitin = 1:0.5) (frozen),Chemical (genipin),Water,FD,,,,82%,,,,0.24,Macroporous (cellular),,,,,
6434,FD,Scaffold,Monolith,Chitosan,Chitin nanofibers,,A,K,,cc,wa,Chitosan solution + genipin + chitin nanofiber suspension (chitosan:chitin = 1:1) (frozen),Chemical (genipin),Water,FD,,,,91%,,,,0.63,Macroporous (cellular),,,,,
6435,FD,Scaffold,Monolith,Chitosan,Chitin nanofibers,,A,K,,cc,wa,Chitosan solution + genipin + chitin nanofiber suspension (chitosan:chitin = 1:2) (frozen),Chemical (genipin),Water,FD,,,,94%,,,,0.92,Macroporous (cellular),,,,,
6436,FD,Scaffold,Monolith,Chitosan,,,A,,,ng,wa,Chitosan solution (frozen),No gelation,Water,FD,Post-immersion into ethanol-NH3 and genipin solution (genipin/NH2 = 0.05),"Chemical (genipin) and physical (antisolvent, pH)",,,,,,,Macroporous (cellular),,,,,
6437,FD,Scaffold,Monolith,Chitosan,,,A,,,ng,wa,Chitosan solution (frozen),No gelation,Water,FD,Post-immersion into ethanol-NH3 and genipin solution (genipin/NH2 = 0.033),"Chemical (genipin) and physical (antisolvent, pH)",,,,,,,Macroporous (cellular),,,,,
6438,FD,Scaffold,Monolith,Chitosan,,,A,,,ng,wa,Chitosan solution (frozen),No gelation,Water,FD,Post-immersion into ethanol-NH3 and genipin solution (genipin/NH2 = 0.025),"Chemical (genipin) and physical (antisolvent, pH)",,,,,,,Macroporous (cellular),,,,,
6439,FD,Scaffold,Monolith,Chitosan,,,A,,,ng,wa,Chitosan solution (frozen),No gelation,Water,FD,Post-immersion into ethanol-NH3 and genipin solution (genipin/NH2 = 0.02),"Chemical (genipin) and physical (antisolvent, pH)",,,,,,,Macroporous (cellular),,,,,
6440,FD,Scaffold,Monolith,Chitosan,,,A,,,ng,wa,Chitosan solution (frozen),No gelation,Water,FD,,,0.112,,,,,,Macroporous (cellular),,,,,
6441,FD,Scaffold,Monolith,Chitosan,,Cysteine-grafted,A,,Al,ng,wa,Cysteine-grafted chitosan (frozen),No gelation,Water,FD,,,0.066,,,,,,Macroporous (cellular),,,,,
6442,FD,Scaffold,Monolith,Chitosan,,N-Acylated,A,,Al,ng,wa,N-Acylated chitosan (frozen),No gelation,Water,FD,,,0.035,,,,,,Macroporous (cellular),,,,,
6443,FD,Scaffold,Monolith,Chitosan,,,A,,,ng,wa,Chitosan solution (frozen),No gelation,Water,FD,,,0.058,,,,,,Macroporous?,,,,,
6444,FD,Scaffold,Monolith,Chitosan,,Dodecyl aldehyde modification,A,,Al,ng,wa,Dodecyl aldehyde-modified chitosan solution (frozen),No gelation,Water,FD,,,0.032,,,,,,Macroporous?,,,,,
6445,SCD,Adsorbent,Beads,Pectin,,,A,,,"cc, pp",al,Pectin solution (3 wt% jet cutting) + CaCl2 solution,"Chemical (genipin) and physical (antisolvent, pH)",Ethanol,SCD,,,,,528,,,,Mesoporous (nanofibrous),,,,,
6446,SCD,Adsorbent,Beads,Pectin,,,A,,,pc,al,Pectin solution (2 wt% jet cutting) + CaCl2 solution,Physical (Mn+),Ethanol,SCD,,,,,595,,,,Mesoporous (nanofibrous),,,,,
6447,SCD,Adsorbent,Beads,Pectin,,,A,,,pc,al,Pectin solution (2 wt% jet cutting) + citric acid solution,Physical (Mn+),Ethanol,SCD,,,,,558,,,,Mesoporous (nanofibrous),,,,,
6448,SCD,Adsorbent,Beads,Alginate,,,A,,,pp,al,Alginate solution (jet cutting) + CaCl2 solution,Physical (pH),Ethanol,SCD,,,,,537,,,,Mesoporous (nanofibrous),,,,,
6449,SCD,Adsorbent,Beads,Alginate,,,A,,,pc,al,Alginate solution (jet cutting) + acetic acid solution,Physical (Mn+),Ethanol,SCD,,,,,593,,,,Mesoporous (nanofibrous),,,,,
6450,SCD,Adsorbent,Beads,Chitosan,,,A,,,pp,al,Chitosan solution (jet cutting) + NaOH solution,Physical (pH),Ethanol,SCD,,,,,,,,,,,,,,
6451,SCD,Adsorbent,Beads,Pectin,,,A,,,pp,al,Pectin solution (jet cutting) + CaCl2 solution,Physical (pH),Ethanol,SCD,,,,,,,,,,,,,,
6452,APD,Adsorbent,Monolith,Phenolic resin,,,I,,,pc,wa,Wood-derived polyphenol + formaldehyde solution (1:0.5),Physical (Mn+),Water,APD,,,0.44,,18,,,,Macroporous (particulate),,,,,
6453,APD,Adsorbent,Monolith,Phenolic resin,,,I,,,cp,wa,Wood-derived polyphenol + formaldehyde solution (1:1),Chemical (polymerization),Water,APD,,,0.51,,11,,,,Macroporous (particulate),,,,,
6454,APD,Adsorbent,Monolith,Phenolic resin,,,I,,,cp,wa,Wood-derived polyphenol + formaldehyde solution (1:3),Chemical (polymerization),Water,APD,,,0.77,,3,,,,Macroporous (particulate),,,,,
6455,APD,Antibacterial,Monolith,Food waste,,,L,,,ng,wa,Apple slices,No gelation,Water,APD,,,,,,,,,,,,,,
6456,FD,Antibacterial,Monolith,Food waste,,,L,,,ng,wa,Apple slices,No gelation,Water,FD,,,,,,,,,,,,,,
6457,SCD,Antibacterial,Monolith,Food waste,,,L,,,ng,wa,Apple slices,No gelation,Water?,SCD,,,,,,,,,,,,,,
6458,FD,Antibacterial,Sheet,Plant extracts,,,L,,,ng,wa,Coriander leaves,No gelation,Water,FD,,,,,,,,,,,,,,
6459,SCD,Antibacterial,Sheet,Plant extracts,,,L,,,ng,wa,Coriander leaves,No gelation,Water?,SCD,,,,,,,,,,,,,,
6460,FD,Adsorbent,Monolith,Chitosan,Polypyrrole,,A,M,,"cc, cp",wa,Chitosan-APS solution + pyrrole + glutaraldehyde solution,"Chemical (aldehyde, polymerization)",Water,FD,,,,98.90%,235,,,,Macroporous (fibrous),,,,,
6461,FD,Adsorbent,Monolith,Chitosan,Polypyrrole,,A,M,,cp,wa,Chitosan-APS solution + pyrrole,Chemical (polymerization),Water,FD,,,,,96,,,,Macroporous (fibrous),,,,,
6462,SCD,Scaffold,Monolith,Chitosan,,,A,,,cc,al,Chitosan solution + glutaraldehyde solution,Chemical (aldehyde),Ethanol,SCD,,,,,,,,0.12,Mesoporous (nanoparticulate),,,,,
6463,SCD,Scaffold,Monolith,Chitosan,Gelatin,,A,C,,cc,al,Chitosan solution + gelatin solution (chitosan:gelatin = 1:1) + glutaraldehyde solution,Chemical (aldehyde),Ethanol,SCD,,,,,254,,,0.174,Mesoporous (nanoparticulate),,,,,
6464,SCD,Scaffold,Monolith,Chitosan,Gelatin,,A,C,,cc,al,Chitosan solution + gelatin solution (chitosan:gelatin = 1:4) + glutaraldehyde solution,Chemical (aldehyde),Ethanol,SCD,,,,,246,,,0.165,Mesoporous (nanoparticulate),,,,,
6465,SCD,Scaffold,Monolith,Chitosan,Gelatin,,A,C,,cc,al,Chitosan solution + gelatin solution (chitosan:gelatin = 4:1) + glutaraldehyde solution,Chemical (aldehyde),Ethanol,SCD,,,,,225,,,0.181,Mesoporous (nanoparticulate),,,,,
6466,FD,Steam generation,Monolith,Cellulose nanofibers,,,K,,,ng,wa,Cellulose nanofiber suspension (frozen),No gelation,Water,FD,,,0.008,99.50%,,,,,Macroporous (cellular and fibrous),,,,,
6467,FD,Steam generation,Monolith,Cellulose nanofibers,CNT,,K,N,,ng,wa,Cellulose nanofiber suspension (frozen),No gelation,Water,FD,"Post-immersion in CNT suspension in isopropanol, VD",,0.01,99.40%,,,,,Macroporous (cellular and fibrous),,,,,
6468,SCD,Adsorbent (gas),Monolith,SiO2,,,S,,,cp,al,TEOS-HCl-NH4OH-ethanol solution,Chemical (polymerization),Ethanol,SCD,,,,,906,12,2.7,,,,,,,
6469,SCD,Adsorbent (gas),Monolith,RF,,,I,,,cp,al,Resorcinol-formaldehyde solution (17 nm pores),Chemical (polymerization),Ethanol,SCD,,,,,925,17,3.95,,,,,,,
6470,SCD,Adsorbent (gas),Monolith,RF,,,I,,,cp,al,Resorcinol-formaldehyd esolution (10 nm pores),Chemical (polymerization),Ethanol,SCD,,,,,604,10,1.46,,,,,,,
6471,SCD,Adsorbent (gas),Monolith,RF,,Carbonized,I,,Ca,cp,al,Resorcinol-formaldehyd esolution (10 nm pores),Chemical (polymerization),Ethanol,SCD,Post-calcination at 1000 °C,,,,549,24,3.3,,,,,,,
6472,FD,Not specific,Monolith,Cellulose nanofibers,Epoxy,,K,F,,ng,wa,Cellulose nanofiber (1%) suspension (frozen),No gelation,Water,FD,Post-immersion with epoxy resin,,0.009,99.40%,10,,,,Macroporous (flakes),,,,,
6473,FD,Not specific,Monolith,Cellulose nanofibers,Epoxy,,K,F,,ng,wa,Cellulose nanofiber (3%) suspension (frozen),No gelation,Water,FD,Post-immersion with epoxy resin,,0.029,98.00%,10,,,,Macroporous (flakes),,,,,
6474,FD,Not specific,Monolith,Cellulose nanofibers,Epoxy,,K,F,,ng,wa,Cellulose nanofiber (5%) suspension (frozen),No gelation,Water,FD,Post-immersion with epoxy resin,,0.043,97.10%,9,,,,Macroporous (flakes),,,,,
6475,FD,Not specific,Monolith,Chitosan,Chondroitin sulfate,,A,A,,pc,wa,Chitosan solution + chondroitin solution (frozen),Physical (electrostatic),Water,FD,,,0.0048,,,,,0.0022,Macroporous (fibrous and flakes),,,,,
6476,FD,Thermal insulation,Monolith,GO,Cellulose,,N,B,,pp,wa,"GO suspension + KMnO4 solution + H2O2 (hydrothermal, frozen)",Physical (aggregation),Water,FD,"Post-immersion with cellulose-NaOH-urea solution, VD, pressing",,1.01,,,,,,Macroporous (flakes),0.67,Transient,Flash,,
6477,FD,Thermal insulation,Monolith,Cellulose nanofibers,,,K,,,ng,wa,Cellulose nanofiber suspension (frozen),No gelation,Water,FD,,,0.025,,,,,,Macroporous (flakes),0.025,Steady state,In house,,
6478,FD,Thermal insulation,Monolith,Cellulose nanofibers,CNT,,K,N,,ng,wa,Cellulose nanofiber suspension + CNT (1%) suspension (frozen),No gelation,Water,FD,,,0.025,,,,,,Macroporous (flakes),0.03,Steady state,In house,,
6479,FD,Thermal insulation,Monolith,Cellulose nanofibers,CNT,,K,N,,ng,wa,Cellulose nanofiber suspension + CNT (5%) suspension (frozen),No gelation,Water,FD,,,0.035,,,,,,Macroporous (flakes),0.035,Steady state,In house,,
6480,FD,Thermal insulation,Monolith,Cellulose nanofibers,CNT,,K,N,,ng,wa,Cellulose nanofiber suspension + CNT (10%) suspension (frozen),No gelation,Water,FD,,,0.035,,,,,,Macroporous (flakes),0.03,Steady state,In house,,
6481,FD,Thermal insulation,Monolith,Cellulose nanofibers,CNT,,K,N,,ng,wa,Cellulose nanofiber suspension + CNT (15%) suspension (frozen),No gelation,Water,FD,,,0.03,,,,,,Macroporous (flakes),0.035,Steady state,In house,,
6482,FD,Thermal insulation,Monolith,Cellulose nanofibers,CNT,,K,N,,ng,wa,Cellulose nanofiber suspension + CNT (20%) suspension (frozen),No gelation,Water,FD,,,0.035,,,,,,Macroporous (flakes),0.04,Steady state,In house,,
6483,FD,Thermal insulation,Monolith,Cellulose nanofibers,CNT,,K,N,,ng,wa,Cellulose nanofiber suspension + CNT (25%) suspension (frozen),No gelation,Water,FD,,,0.03,,,,,,Macroporous (flakes),0.035,Steady state,In house,,
6484,FD,Thermal insulation,Monolith,Cellulose nanofibers,CNT,,K,N,,ng,wa,Cellulose nanofiber suspension + CNT (100%) suspension (frozen),No gelation,Water,FD,,,0.035,,,,,,Macroporous (flakes),0.05,Steady state,In house,,
6485,FD,Not specific,Monolith,Polyimide,,,G,,,ng,wa,TEA-poly(amic acid) suspension (frozen),No gelation,Water,FD,Post-heat treatment,,0.115,92.00%,,,,19.2,Macroporous (cellular),,,,,
6486,FD,Not specific,Monolith,Polyimide,CNT,,G,N,,ng,wa,TEA-poly(amic acid) suspension + o-a-CNT (50) suspension (frozen),No gelation,Water,FD,Post-heat treatment,,0.084,94.20%,,,,33.5,Macroporous (cellular),,,,,
6487,FD,Not specific,Monolith,Polyimide,CNT,,G,N,,ng,wa,TEA-poly(amic acid) suspension + a-CNT (50) suspension (frozen),No gelation,Water,FD,Post-heat treatment,,0.103,92.80%,,,,29.2,Macroporous (cellular),,,,,
6488,FD,Not specific,Monolith,Polyimide,CNT,,G,N,,ng,wa,TEA-poly(amic acid) suspension + o-CNT (50) suspension (frozen),No gelation,Water,FD,Post-heat treatment,,0.094,93.50%,,,,26.5,Macroporous (cellular),,,,,
6489,FD,Not specific,Monolith,Polyimide,CNT,,G,N,,ng,wa,TEA-poly(amic acid) suspension + o-CNT (20) suspension (frozen),No gelation,Water,FD,Post-heat treatment,,0.117,91.90%,,,,29.6,Macroporous (cellular),,,,,
6490,FD,Not specific,Monolith,Polyimide,CNT,,G,N,,ng,wa,TEA-poly(amic acid) suspension + o-CNT (8) suspension (frozen),No gelation,Water,FD,Post-heat treatment,,0.1,93.10%,,,,32.2,Macroporous (cellular),,,,,
6491,SCD,Not specific,Monolith,Polyrotaxane,Polyacrylamide,,M,R,,cc,al,"Polyrotaxiane (cyclodextrin, F127, PNIPAAm) in DMF + triphenylmethane-4,4',4''-triisocyanate (0.1:250)",Chemical (isocyanate),Ethanol,SCD,,,1.28,,4,,0.02,,Mesoporous (nanoparticulate),,,,,
6492,SCD,Not specific,Monolith,Polyrotaxane,Polyacrylamide,,M,R,,cc,al,"Polyrotaxiane (cyclodextrin, F127, PNIPAAm) in DMF + triphenylmethane-4,4',4''-triisocyanate (0.1:400)",Chemical (isocyanate),Ethanol,SCD,,,1.2,,0.07,,,,Mesoporous (nanoparticulate),,,,,
6493,SCD,Not specific,Monolith,Polyrotaxane,Polyacrylamide,,M,R,,cc,ow,"Polyrotaxiane (cyclodextrin, F127, PNIPAAm) in DMF + triphenylmethane-4,4',4''-triisocyanate (0.1:100)",Chemical (isocyanate),Acetone,SCD,,,0.906,,28,,0.13,,Mesoporous (nanoparticulate),,,,,
6494,SCD,Not specific,Monolith,Polyrotaxane,Polyacrylamide,,M,R,,cc,ow,"Polyrotaxiane (cyclodextrin, F127, PNIPAAm) in DMF + triphenylmethane-4,4',4''-triisocyanate (0.1:150)",Chemical (isocyanate),Acetone,SCD,,,0.315,,38,,0.1,,Mesoporous (nanoparticulate),,,,,
6495,SCD,Not specific,Monolith,Polyrotaxane,Polyacrylamide,,M,R,,cc,ow,"Polyrotaxiane (cyclodextrin, F127, PNIPAAm) in DMF + triphenylmethane-4,4',4''-triisocyanate (0.1:150)",Chemical (isocyanate),Acetone,SCD,,,0.343,,162,,0.54,6.3,Mesoporous (nanoparticulate),,,,,
6496,SCD,Not specific,Monolith,Polyrotaxane,Polyacrylamide,,M,R,,cc,ow,"Polyrotaxiane (cyclodextrin, F127, PNIPAAm) in DMF + triphenylmethane-4,4',4''-triisocyanate (0.1:200)",Chemical (isocyanate),Acetone,SCD,,,0.178,,232,,0.51,23.1,Mesoporous (nanoparticulate),,,,,
6497,SCD,Not specific,Monolith,Polyrotaxane,Polyacrylamide,,M,R,,cc,ow,"Polyrotaxiane (cyclodextrin, F127, PNIPAAm) in DMF + triphenylmethane-4,4',4''-triisocyanate (0.1:250)",Chemical (isocyanate),Acetone,SCD,,,0.278,,189,,1.05,39.8,Mesoporous (nanoparticulate),,,,,
6498,SCD,Not specific,Monolith,Polyrotaxane,Polyacrylamide,,M,R,,cc,al,"Polyrotaxiane (cyclodextrin, F127, PNIPAAm) in DMF + triphenylmethane-4,4',4''-triisocyanate (0.1:250)",Chemical (isocyanate),Ethanol,SCD,,,0.417,,199,,0.89,13.9,Mesoporous (nanoparticulate),,,,,
6499,SCD,Not specific,Monolith,Polyrotaxane,Polyacrylamide,,M,R,,cc,ow,"Polyrotaxiane (cyclodextrin, F127, PNIPAAm) in DMF + triphenylmethane-4,4',4''-triisocyanate (0.1:300)",Chemical (isocyanate),Acetone,SCD,,,0.386,,190,,0.88,74.7,Mesoporous (nanoparticulate),,,,,
6500,FD,Adsorbent,Monolith,GO,Polyethyleneimine,,N,E,,pp,wa,GO suspension + polyethyleneimne solution (5:5) (frozen),Physical?,Water,FD,,,,,,,,,Macroporous (flakes),,,,,
6501,FD,Adsorbent,Monolith,GO,Polyethyleneimine,,N,E,,pp,wa,GO suspension + polyethyleneimne solution (5:4) (frozen),Physical?,Water,FD,,,,,,,,,Macroporous (flakes),,,,,
6502,FD,Adsorbent,Monolith,GO,Polyethyleneimine,,N,E,,pp,wa,GO suspension + polyethyleneimne solution (4:5) (frozen),Physical?,Water,FD,,,,,,,,,Macroporous (flakes),,,,,
6503,FD,Capacitors,Monolith,GO,"Polyaniline, polypyrrole",,N,"M, M",,pp,wa,"Poly(aniline-co-pyrrole)-GO suspension (hydrothermal, frozen)",Physical (aggregation),Water,FD,,,,,,,,,Macroporous (flakes and particulate),,,,,
6504,FD,Generators,Sheet,Cellulose nanofibers,,,K,,,ng,wa,Cellulose nanofiber suspension (frozen),No gelation,Water,FD,Post-compression,,0.227,84%,68,,,,Macroporous (fibrous),,,,,
6505,FD,Generators,Sheet,Cellulose nanofibers,,3-Aminopropyl diethoxymethylsilane modification,K,,Si,ng,wa,Cellulose nanofiber suspension (frozen),No gelation,Water,FD,"Post-3-aminopropyl diethoxymethylsilane treatment, compression",,,,,,,,Macroporous (fibrous),,,,,
6506,FD,Generators,Sheet,Chitosan,,,A,,,ng,wa,Chitosan solution (frozen),No gelation,Water,FD,Post-compression,,0.245,86%,43,,,,Macroporous (fibrous),,,,,
6507,SCD,Generators,Sheet,Polyimide,,,G,,,cp,ow,"Biphenyl-3,3’,4,4’-tetracarboxylic dianydride + 2,2’-dimethylbenzidine + 4,4’-oxydianiline",Chemical (polymerization),Acetone?,SCD,,,0.397,78%,47,,,,Macroporous (fibrous),,,,,
6508,SCD,Generators,Sheet,Polyimide,,,G,,,cp,ow,"Biphenyl-3,3’,4,4’-tetracarboxylic dianydride + 2,2’-dimethylbenzidine + 4,4’-oxydianiline",Chemical (polymerization),Acetone?,SCD,,,0.292,84%,66,,,,Macroporous (fibrous),,,,,
6509,SCD,Generators,Sheet,Polyimide,,,G,,,cp,ow,"Biphenyl-3,3’,4,4’-tetracarboxylic dianydride + 2,2’-dimethylbenzidine + 4,4’-oxydianiline",Chemical (polymerization),Acetone?,SCD,,,0.185,92%,212,,,,Macroporous (fibrous),,,,,
6510,FD,Adsorbent (gas),Monolith,Chitin,,,B,,,pp,wa,"Chitin-NaOH-urea solution (freeze-thaw, frozen)",Physical (aggregation),Water,FD,,,,,48,,0.04,,Macroporous (fibrous),,,,,
6511,FD,Adsorbent (gas),Monolith,Chitin,,Carbonized,B,,Ca,pp,wa,"Chitin-NaOH-urea solution (freeze-thaw, frozen)",Physical (aggregation),Water,FD,Post-calcination at 800 °C,,,,521,,0.3,,Macroporous (fibrous),,,,,
6512,FD,Antibacterial,Monolith,Chitosan,Chondroitin sulfate,Drug loading,A,A,Lo,"ng, pc",wa,Chitosan solution + chondroitin solution + drug (frozen),No gelation or physical (electrostatic),Water,FD,,,,,,,,,Macroporous (fibrous and flakes),,,,,
6513,FD,Not specific,Monolith,Cellulose,,,B,,,pp,wa,Cellulose-ascorbic acid in NMMO + water,Physical (antisolvent),Water,FD,,,,,,,,,Macroporous (fibrous and flakes),,,,,
6514,FD,Not specific,Monolith,Cellulose,GO,,B,N,,pp,wa,Cellulose-ascorbic acid in NMMO + GO (1%) suspension + water,Physical (antisolvent),Water,FD,,,,,,,,,Macroporous (fibrous and flakes),,,,,
6515,FD,Not specific,Monolith,Cellulose,GO,,B,N,,pp,wa,Cellulose-ascorbic acid in NMMO + GO (3%) suspension + water,Physical (antisolvent),Water,FD,,,,,,,,,Macroporous (fibrous and flakes),,,,,
6516,FD,Not specific,Monolith,Cellulose,GO,,B,N,,pp,wa,Cellulose-ascorbic acid in NMMO + GO (5%) suspension + water,Physical (antisolvent),Water,FD,,,,,,,,,Macroporous (fibrous and flakes),,,,,
6517,FD,Not specific,Monolith,Cellulose,GO,,B,N,,pp,wa,Cellulose-ascorbic acid in NMMO + GO (10%) suspension + water,Physical (antisolvent),Water,FD,,,,,,,,,Macroporous (fibrous and flakes),,,,,
6518,FD,Batteries,Monolith,RF,GO,Carbonized,I,N,Ca,cp,wa,Resorcinol-formaldehyde solution + GO suspension (frozen),Chemical (polymerization),Water,FD,"Post-calcination at 1100 °C, compositing with polypyrrole",,,,,,,,Macroporous (flakes and particulate),,,,,
6519,FD,Not specific,Monolith,GO,Epoxy,Carbonized,N,F,Ca,ng,wa,GO (large) suspension (frozen),No gelation,Water,FD,"Post-calcination at 900 °C, compositing with epoxy resin",,,,560,,1.76,,Macroporous (flakes),,,,,
6520,FD,Not specific,Monolith,GO,Epoxy,Carbonized,N,F,Ca,ng,wa,GO (small) suspension (frozen),No gelation,Water,FD,"Post-calcination at 900 °C, compositing with epoxy resin",,,,207,,1.04,,Macroporous (flakes),,,,,
6521,FD,Separation,Monolith,Cellulose nanofibers,,n-Dodecyltriethoxysilane modification,K,,Si,ng,wa,Cellulose nanofiber suspension (frozen),No gelation,Water,FD,Post-n-dodecyltriethoxysilane treatment,,0.006,,25,,,,Macroporous (cellular),,,,,
6522,FD,Separation,Monolith,Cellulose nanofibers,GO,n-Dodecyltriethoxysilane modification,K,N,Si,ng,wa,Cellulose nanofiber suspension + GO (5 wt%) (frozen),No gelation,Water,FD,Post-n-dodecyltriethoxysilane treatment,,0.0059,,35,,,,Macroporous (cellular),,,,,
6523,FD,Separation,Monolith,Cellulose nanofibers,GO,n-Dodecyltriethoxysilane modification,K,N,Si,ng,wa,Cellulose nanofiber suspension + GO (10 wt%) (frozen),No gelation,Water,FD,Post-n-dodecyltriethoxysilane treatment,,0.006,,40,,,,Macroporous (cellular),,,,,
6524,FD,Separation,Monolith,Cellulose nanofibers,GO,n-Dodecyltriethoxysilane modification,K,N,Si,ng,wa,Cellulose nanofiber suspension + GO (20 wt%) (frozen),No gelation,Water,FD,Post-n-dodecyltriethoxysilane treatment,,0.0065,,47,,,,Macroporous (cellular),,,,,
6525,FD,Separation,Monolith,Cellulose nanofibers,GO,n-Dodecyltriethoxysilane modification,K,N,Si,ng,wa,Cellulose nanofiber suspension + GO (30 wt%) (frozen),No gelation,Water,FD,Post-n-dodecyltriethoxysilane treatment,,0.0065,,45,,,,Macroporous (cellular),,,,,
6526,FD,Separation,Monolith,Cellulose nanofibers,GO,n-Dodecyltriethoxysilane modification,K,N,Si,ng,wa,Cellulose nanofiber suspension + GO (40 wt%) (frozen),No gelation,Water,FD,Post-n-dodecyltriethoxysilane treatment,,0.007,,40,,,,Macroporous (cellular),,,,,
6527,FD,Not specific,Monolith,Carboxymethyl cellulose,CNT,,A,N,,ng,wa,Carboxymethyl cellulose-SWCNT (5%) suspension (frozen),No gelation,Water,FD,,,0.0146,99.00%,,,,0.1422,Macroporous (cellular),,,,,
6528,FD,Not specific,Monolith,Carboxymethyl cellulose,CNT,,A,N,,ng,wa,Carboxymethyl cellulose-MWCNT (5%) suspension (frozen),No gelation,Water,FD,,,0.0153,99.00%,,,,0.2381,Macroporous (cellular),,,,,
6529,FD,Not specific,Monolith,Carboxymethyl cellulose,CNT,,A,N,,ng,wa,Carboxymethyl cellulose-SWCNT (20%) suspension (frozen),No gelation,Water,FD,,,0.0113,99.20%,,,,0.1217,Macroporous (cellular),,,,,
6530,FD,Not specific,Monolith,Carboxymethyl cellulose,CNT,,A,N,,ng,wa,Carboxymethyl cellulose-MWCNT (20%) suspension (frozen),No gelation,Water,FD,,,0.012,99.20%,,,,0.0569,Macroporous (cellular),,,,,
6531,FD,Not specific,Monolith,Carboxymethyl cellulose,CNT,,A,N,,ng,wa,Carboxymethyl cellulose-SWCNT (50%) suspension (frozen),No gelation,Water,FD,,,0.0108,99.30%,,,,0.0291,Macroporous (cellular),,,,,
6532,FD,Not specific,Monolith,Carboxymethyl cellulose,CNT,,A,N,,ng,wa,Carboxymethyl cellulose-MWCNT (50%) suspension (frozen),No gelation,Water,FD,,,0.0104,99.30%,,,,0.0311,Macroporous (cellular),,,,,
6533,FD,Separation,Monolith,Cellulose nanofibers,"PVA, GO",,K,"E, N",,cc,wa,Cellulose nanofiber suspension + PVA solution + GO suspension + glutaraldehyde solution (frozen),Chemical (aldehyde),Water,FD,,,,,,,,,Macroporous (cellular),,,,,
6534,FD,Separation,Monolith,Cellulose nanofibers,"PVA, GO",Carbonized,K,"E, N",Ca,cc,wa,Cellulose nanofiber suspension + PVA solution + GO suspension + glutaraldehyde solution (frozen),Chemical (aldehyde),Water,FD,Post-calcination at 600 °C,,0.0184,98.98%,,,,,Macroporous (cellular),,,,,
