Repository: paulagirones/Aerogels_thermal_conductivity

# Aerogels_thermal_conductivity
Machine learning prediction of thermal conductivity in aerogels.

File: 20250220_dataset.csv (part 38 of 95)
Entry,Drying,Purpose,Shape,First materials,Second materials,Modification,First material class,Second materials class,Modification class,Gelation class,Solvent class,Process,Gelation mechanism,Final solvent,Drying details,Post drying treatment,Post-drying cross-linking,Envelope density g/cm3,Porosity,BET surface area m2/g,BJH pore size nm,BJH pore volume (total) cm3/g,compression elastic modulus MPa,SEM,Thermal conductivity W/(m K),Thermal method,Thermal method detail,,
6535,FD,Separation,Monolith,Cellulose nanofibers,PVA,,K,E,,cc,wa,Cellulose nanofiber suspension + PVA solution + glutaraldehyde solution (frozen),Chemical (aldehyde),Water,FD,,,0.0115,99.01%,13,,,,Macroporous (flakes),,,,,
6536,FD,Separation,Monolith,Cellulose nanofibers,PVA,MTCS treatment,K,E,Si,cc,wa,Cellulose nanofiber suspension + PVA solution + glutaraldehyde solution (frozen),Chemical (aldehyde),Water,FD,Post-MTCS treatment,,0.0129,98.97%,14,,,,Macroporous (flakes),,,,,
6537,FD,Separation,Monolith,Cellulose nanofibers,"PVA, Fe3O4",MTCS treatment,K,"E, S",Si,cc,wa,Cellulose nanofiber suspension + PVA solution + glutaraldehyde solution (frozen),Chemical (aldehyde),Water,FD,"Post-MTCS treatment, compositing with Fe3O4",,0.0138,98.95%,14,,,,Macroporous (flakes),,,,,
6538,FD,Separation,Monolith,Cellulose,Chitosan,TMCS treatment,B,A,Si,cc,wa,"Oxidized cellulose hydrogel (from NaOH-urea-cellulose), post-immersion into chitosan solution (frozen)",Chemical (aldehyde),Water,FD,Post-TMCS treatment,,0.053,,,,,,Macroporous (fibrous),,,,,
6539,FD,Separation,Monolith,Cellulose,PEG,,B,E,,ng,wa,Cellulose nanocrystal suspension + PEO solution (frozen),No gelation,Water,FD,,,,,149,,,,Macroporous (fibrous and flakes),,,,,
6540,APD,Shield,"Granules, monolith",RF,,,I,,,cp,wa,Resorcinol-fromaldehyde solution,Chemical (polymerization),Water,APD,,,,,370,,,,Macroporous,,,,,
6541,APD,Shield,"Granules, monolith",RF,,Carbonized,I,,Ca,cp,wa,Resorcinol-fromaldehyde solution,Chemical (polymerization),Water,APD,"Post-calcination at 950 °C, grinding for 1 h",,,,561,,,,Macroporous,,,,,
6542,APD,Shield,"Granules, monolith",RF,,Carbonized,I,,Ca,cp,wa,Resorcinol-fromaldehyde solution,Chemical (polymerization),Water,APD,"Post-calcination at 950 °C, grinding for 2 h",,,,587,,,,Macroporous,,,,,
6543,APD,Shield,"Granules, monolith",RF,,Carbonized,I,,Ca,cp,wa,Resorcinol-fromaldehyde solution,Chemical (polymerization),Water,APD,"Post-calcination at 950 °C, grinding for 4 h",,,,610,,,,Macroporous,,,,,
6544,APD,Shield,"Granules, monolith",RF,,Carbonized,I,,Ca,cp,wa,Resorcinol-fromaldehyde solution,Chemical (polymerization),Water,APD,"Post-calcination at 950 °C, grinding for 6 h",,,,618,,,,Macroporous,,,,,
6545,APD,Shield,"Granules, monolith",RF,PMMA,Carbonized,I,R,Ca,cp,wa,Resorcinol-fromaldehyde solution,Chemical (polymerization),Water,APD,"Post-calcination at 950 °C, compositing with PMMA",,,,,,,,Macroporous,,,,,
6546,APD,Capacitors,Monolith,GO,Polypyrrole,,N,M,,pp,wa,"GO suspension + ascorbic acid (hydrothermal, freeze-thaw)",Physical (aggregation),Water,APD,Post-compositing with polypyrrole,,,,,,,,Macroporous (cellular),,,,,
6547,FD,Adsorbent,Monolith,Chitosan,PVA,Quaternized,A,E,Al,cc,wa,"Quaternized chitosan solution + PVA solution + glutaraldehyde solution, post-immersion into NaOH solution",Chemical (aldehyde),Water,FD,,,,,,,,,Macroporous (cellular and particulate),,,,,
6548,FD,DDS,Monolith,Alginate,Polyacrylamide,Drug loading,A,R,Lo,"cp, pc",wa,"Alginate solution + N-isopropylacrylamide + N-hydroxymethylacrylamide + ammonium persulfate + N',N'-tetramethylethylenediamine + CaCl2 solution + D-gluconic acid-d-lactone (frozen)",Chemical (polymerization) and physical (Mn+),Water,FD,,,,97.90%,,,,,Macroporous (fibrous),,,,,
6549,FD,Sensors,Sheet,Cellulose nanofibers,,,K,,,ng,wa,Cellulose nanofiber suspension (frozen),No gelation,Water,FD,,,0.1434,90.10%,50,,,,Macroporous (fibrous),,,,,
6550,FD,Sensors,Sheet,Cellulose nanofibers,Polyethyleneimine,,K,E,,ng,wa,Cellulose nanofiber suspension + polyethyleneimine (5%) solution (frozen),No gelation,Water,FD,,,0.1453,90.50%,50,,,,Macroporous (fibrous),,,,,
6551,FD,Sensors,Sheet,Cellulose nanofibers,Polyethyleneimine,,K,E,,ng,wa,Cellulose nanofiber suspension + polyethyleneimine (10%) solution (frozen),No gelation,Water,FD,,,0.1754,88.00%,44,,,,Macroporous (fibrous),,,,,
6552,FD,Sensors,Sheet,Cellulose nanofibers,Polyethyleneimine,,K,E,,ng,wa,Cellulose nanofiber suspension + polyethyleneimine (20%) solution (frozen),No gelation,Water,FD,,,0.2062,85.50%,35,,,,Macroporous (fibrous),,,,,
6553,FD,Adsorbent,Beads,Cellulose,,,B,,,pp,al,Cellulose-LiOH-urea solution + methanol + ethanol + t-butanol (frozen),Physical (antisolvent),t-Butanol,FD,,,,,236,14.22,0.48,,Macroporous (particulate),,,,,
6554,FD,Adsorbent,Beads,Cellulose,Microalgae,,B,L,,pp,al,Cellulose-LiOH-urea solution + Chlamydomonas angulosa (0.1%) + methanol + ethanol + t-butanol (frozen),Physical (antisolvent),t-Butanol,FD,,,,,190,16.85,0.8,,Macroporous (particulate),,,,,
6555,FD,Adsorbent,Beads,Cellulose,Microalgae,,B,L,,pp,al,Cellulose-LiOH-urea solution + Chlamydomonas angulosa (0.3%) + methanol + ethanol + t-butanol (frozen),Physical (antisolvent),t-Butanol,FD,,,,,190,21.08,1,,Macroporous (particulate),,,,,
6556,FD,Adsorbent,Beads,Cellulose,Microalgae,,B,L,,pp,al,Cellulose-LiOH-urea solution + Chlamydomonas angulosa (0.5%) + methanol + ethanol + t-butanol (frozen),Physical (antisolvent),t-Butanol,FD,,,,,261,16.73,1.09,,Macroporous (particulate),,,,,
6557,FD,Adsorbent,Beads,Cellulose,Microalgae,,B,L,,pp,al,Cellulose-LiOH-urea solution + Nostoc commune (0.1%) + methanol + ethanol + t-butanol (frozen),Physical (antisolvent),t-Butanol,FD,,,,,183,14.26,0.65,,Macroporous (particulate),,,,,
6558,FD,Adsorbent,Beads,Cellulose,Microalgae,,B,L,,pp,al,Cellulose-LiOH-urea solution + Nostoc commune (0.3%) + methanol + ethanol + t-butanol (frozen),Physical (antisolvent),t-Butanol,FD,,,,,190,20.45,0.97,,Macroporous (particulate),,,,,
6559,FD,Adsorbent,Beads,Cellulose,Microalgae,,B,L,,pp,al,Cellulose-LiOH-urea solution + Nostoc commune (0.5%) + methanol + ethanol + t-butanol (frozen),Physical (antisolvent),t-Butanol,FD,,,,,324,16.81,1.36,,Macroporous (particulate),,,,,
6560,FD,Capacitors,Monolith,Cellulose,"Polyaniline, CNT",,B,"M, N",,ng,wa,"Pulp fiber-cellulose nanocrystal suspension + 1,2,3,4-butanetetracarboxylic acid + sodium hypophosphite (frozen)",No gelation,Water,FD,"Post-calcination at 170 °C, LbL compositing with polyaniline, CNT",,,,119,,0.197,,Macroporous (flakes),,,,,
6561,FD,Capacitors,Monolith,Cellulose,"Polyaniline, GO",,B,"M, N",,ng,wa,"Pulp fiber-cellulose nanocrystal suspension + 1,2,3,4-butanetetracarboxylic acid + sodium hypophosphite (frozen)",No gelation,Water,FD,"Post-calcination at 170 °C, LbL compositing with polyaniline, GO",,,,56,,0.168,,Macroporous (flakes),,,,,
6562,SCD,Not specific,Monolith,Poly(urea-urethane),,,H,,,cp,ow,"4,4-Methylenebis(phenylisocyanate) + polycaprolactone polyol (n = 3) in N-methyl pyrrolidone + DABCO T120 catalyst + 4,4'-oxydianiline + 1,3,5-triaminophenoxylbenzene",Chemical (polymerization),Acetone,SCD,,,0.253,80.50%,163,,,36.1,Mesoporous (nanoparticulate),,,,,
6563,SCD,Not specific,Monolith,Poly(urea-urethane),,,H,,,cp,ow,"4,4-Methylenebis(phenylisocyanate) + polycaprolactone polyol (n = 5) in N-methyl pyrrolidone + DABCO T120 catalyst + 4,4'-oxydianiline + 1,3,5-triaminophenoxylbenzene",Chemical (polymerization),Acetone,SCD,,,0.231,80.80%,138,,,19.5,Mesoporous (nanoparticulate),,,,,
6564,SCD,Not specific,Monolith,Poly(urea-urethane),,,H,,,cp,ow,"4,4-Methylenebis(phenylisocyanate) + polycaprolactone polyol (n = 7) in N-methyl pyrrolidone + DABCO T120 catalyst + 4,4'-oxydianiline + 1,3,5-triaminophenoxylbenzene",Chemical (polymerization),Acetone,SCD,,,0.197,84.90%,90,,,11.5,Mesoporous (nanoparticulate),,,,,
6565,SCD,Not specific,Monolith,Poly(urea-urethane),,,H,,,cp,ow,"4,4-Methylenebis(phenylisocyanate) + poly(tetramethylene ether) glycol (n = 3) in N-methyl pyrrolidone + DABCO T120 catalyst + 4,4'-oxydianiline + 1,3,5-triaminophenoxylbenzene",Chemical (polymerization),Acetone,SCD,,,0.312,74.50%,94,,,42,Mesoporous (nanoparticulate),,,,,
6566,SCD,Not specific,Monolith,Poly(urea-urethane),,,H,,,cp,ow,"4,4-Methylenebis(phenylisocyanate) + poly(tetramethylene ether) glycol (n = 5) in N-methyl pyrrolidone + DABCO T120 catalyst + 4,4'-oxydianiline + 1,3,5-triaminophenoxylbenzene",Chemical (polymerization),Acetone,SCD,,,0.222,82.40%,71,,,10.6,Mesoporous (nanoparticulate),,,,,
6567,SCD,Not specific,Monolith,Poly(urea-urethane),,,H,,,cp,ow,"4,4-Methylenebis(phenylisocyanate) + poly(tetramethylene ether) glycol (n = 7) in N-methyl pyrrolidone + DABCO T120 catalyst + 4,4'-oxydianiline + 1,3,5-triaminophenoxylbenzene",Chemical (polymerization),Acetone,SCD,,,0.354,71.20%,47,,,52.4,Mesoporous (nanoparticulate),,,,,
6568,FD,Thermoelectric devices,"Monolith, sheet",Cellulose,,,B,,,pp,wa,Cellulose-NaOH-urea solution (freeze-thaw) + H2SO4 solution (frozen),Physical (antisolvent),Water,FD,,,0.15,90%,,,,,Macroporous (fibrous),,,,,
6569,FD,Thermoelectric devices,"Monolith, sheet",Cellulose,"CNT, PVA",,B,"N, E",,pp,wa,PVA-MWCNT (3%) suspension + cellulose-NaOH-urea solution (freeze-thaw) + H2SO4 solution (frozen),Physical (antisolvent),Water,FD,,,0.15,90%,198,,,,Macroporous (fibrous),0.02,Transient,Flash,,
6570,FD,Thermoelectric devices,"Monolith, sheet",Cellulose,"CNT, PVA",,B,"N, E",,pp,wa,PVA-MWCNT (5%) suspension + cellulose-NaOH-urea solution (freeze-thaw) + H2SO4 solution (frozen),Physical (antisolvent),Water,FD,,,0.16,90%,194,,,,Macroporous (fibrous),0.03,Transient,Flash,,
6571,FD,Thermoelectric devices,"Monolith, sheet",Cellulose,"CNT, PVA",,B,"N, E",,pp,wa,PVA-MWCNT (8%) suspension + cellulose-NaOH-urea solution (freeze-thaw) + H2SO4 solution (frozen),Physical (antisolvent),Water,FD,,,0.17,89%,186,,,,Macroporous (fibrous),,,,,
6572,FD,Thermoelectric devices,"Monolith, sheet",Cellulose,"CNT, PVA",,B,"N, E",,pp,wa,PVA-MWCNT (10%) suspension + cellulose-NaOH-urea solution (freeze-thaw) + H2SO4 solution (frozen),Physical (antisolvent),Water,FD,,,0.18,88%,177,,,,Macroporous (fibrous),,,,,
6573,FD,Thermoelectric devices,"Monolith, sheet",Cellulose,"CNT, PVA",,B,"N, E",,pp,wa,PVA-SWCNT (3%) suspension + cellulose-NaOH-urea solution (freeze-thaw) + H2SO4 solution (frozen),Physical (antisolvent),Water,FD,,,0.15,90%,202,,,,Macroporous (fibrous),0.01,Transient,Flash,,
6574,FD,Thermoelectric devices,"Monolith, sheet",Cellulose,"CNT, PVA",,B,"N, E",,pp,wa,PVA-SWCNT (5%) suspension + cellulose-NaOH-urea solution (freeze-thaw) + H2SO4 solution (frozen),Physical (antisolvent),Water,FD,,,0.15,90%,194,,,,Macroporous (fibrous),0.04,Transient,Flash,,
6575,FD,Thermoelectric devices,"Monolith, sheet",Cellulose,"CNT, PVA",,B,"N, E",,pp,wa,PVA-SWCNT (8%) suspension + cellulose-NaOH-urea solution (freeze-thaw) + H2SO4 solution (frozen),Physical (antisolvent),Water,FD,,,0.15,89%,189,,,,Macroporous (fibrous),,,,,
6576,FD,Thermoelectric devices,"Monolith, sheet",Cellulose,"CNT, PVA",,B,"N, E",,pp,wa,PVA-SWCNT (10%) suspension + cellulose-NaOH-urea solution (freeze-thaw) + H2SO4 solution (frozen),Physical (antisolvent),Water,FD,,,0.18,89%,180,,,,Macroporous (fibrous),0.09,Transient,Flash,,
6577,FD,Not specific,Monolith,RF,Polyaniline,,I,M,,cp,wa,Resorcinol-formaldehyde solution ,Chemical (polymerization),Water,FD,Post-compositing with polyaniline,,,,,,,,Macroporous (flakes),,,,,
6578,SCD,Thermal insulation,Monolith,RF,,,I,,,cp,ow,Resorcinol-formaldehyde solution + Na2CO3 ,Chemical (polymerization),Acetone,SCD,,,0.221,85.50%,,,,,Mesoporous (nanoparticulate),0.025,Transient,Hot disk,,
6579,SCD,Thermal insulation,Monolith,RF,Polyacrylonitrile,,I,R,,cp,ow,Polyacrylonitrile nanofibers (electrospun) + resorcinol-formaldehyde solution + Na2CO3 ,Chemical (polymerization),Acetone,SCD,,,0.238,84.60%,,,,,Mesoporous (nanoparticulate),0.032,Transient,Hot disk,,
6580,SCD,Thermal insulation,Monolith,RF,"Polyacrylonitrile, GO",,I,"R, N",,cp,ow,Polyacrylonitrile nanofibers (electrospun) + GO suspension + resorcinol-formaldehyde solution + Na2CO3 ,Chemical (polymerization),Acetone,SCD,,,0.239,85.10%,,,,,Mesoporous (nanoparticulate),0.029,Transient,Hot disk,,
6581,SCD,Thermal insulation,Monolith,RF,Polyacrylonitrile,,I,R,,cp,ow,Oxidized polyacrylonitrile nanofibers (electrospun) + resorcinol-formaldehyde solution + Na2CO3 ,Chemical (polymerization),Acetone,SCD,,,0.232,85.30%,,,,,Mesoporous (nanoparticulate),0.029,Transient,Hot disk,,
6582,SCD,Thermal insulation,Monolith,RF,"Polyacrylonitrile, GO",,I,"R, N",,cp,ow,Oxidized polyacrylonitrile nanofibers (electrospun) + GO suspension + resorcinol-formaldehyde solution + Na2CO3 ,Chemical (polymerization),Acetone,SCD,,,0.255,83.40%,,,,,Mesoporous (nanoparticulate),0.028,Transient,Hot disk,,
6583,FD,Capacitors,Monolith,GO,Polypyrrole,,N,M,,pp,wa,"GO suspension + pyrrole + FeCl3 solution (hydrothermal, frozen)",Physical (aggregation),Water,FD,,,,,59,,0.1247,,Macroporous (flakes),,,,,
6584,FD,Adsorbent,Monolith,CNT,"PVA, polyethyleneimine",,N,"E, E",,cc,wa,MWCNT suspension + PVA solution (1:1) + glutaraldehyde solution (volme 3 mL) (frozen),Chemical (aldehyde),Water,FD,Post-inpregnation with polyethyleneimine,,0.0203,98.80%,,,,,Macroporous (flakes),,,,,
6585,FD,Adsorbent,Monolith,CNT,"PVA, polyethyleneimine",,N,"E, E",,cc,wa,MWCNT suspension + PVA solution (1:2) + glutaraldehyde solution (volme 3 mL) (frozen),Chemical (aldehyde),Water,FD,Post-inpregnation with polyethyleneimine,,0.028,98%,,,,,Macroporous (flakes),,,,,
6586,FD,Adsorbent,Monolith,CNT,"PVA, polyethyleneimine",,N,"E, E",,cc,wa,MWCNT suspension + PVA solution (1:3) + glutaraldehyde solution (volme 3 mL) (frozen),Chemical (aldehyde),Water,FD,Post-inpregnation with polyethyleneimine,,0.034,97.50%,,,,,Macroporous (flakes),,,,,
6587,FD,Adsorbent,Monolith,CNT,"PVA, polyethyleneimine",,N,"E, E",,cc,wa,MWCNT suspension + PVA solution (1:1) + glutaraldehyde solution (volme 5 mL) (frozen),Chemical (aldehyde),Water,FD,Post-inpregnation with polyethyleneimine,,0.01,99.35%,,,,,Macroporous (flakes),,,,,
6588,FD,Adsorbent,Monolith,CNT,"PVA, polyethyleneimine",,N,"E, E",,cc,wa,MWCNT suspension + PVA solution (1:2) + glutaraldehyde solution (volme 5 mL) (frozen),Chemical (aldehyde),Water,FD,Post-inpregnation with polyethyleneimine,,0.015,99.00%,,,,,Macroporous (flakes),,,,,
6589,FD,Adsorbent,Monolith,CNT,"PVA, polyethyleneimine",,N,"E, E",,cc,wa,MWCNT suspension + PVA solution (1:3) + glutaraldehyde solution (volme 5 mL) (frozen),Chemical (aldehyde),Water,FD,Post-inpregnation with polyethyleneimine,,0.02,98.60%,,,,,Macroporous (flakes),,,,,
6590,FD,Not specific,Monolith,Cellulose,Polyacrylamide,,B,R,,cp,wa,"Cellulose-NaOH-urea solution (freeze-thaw) + N,N’-methylene bisacrylamide (frozen)",Chemical (polymerization),Water,FD,,,0.0083,99%,,,,,Macroporous (cellular),,,,,
6591,FD,Not specific,Monolith,Cellulose,"Polyacrylamide, GO",,B,"R, N",,cp,wa,"Cellulose-NaOH-urea solution (freeze-thaw) + N,N’-methylene bisacrylamide + GO (0.5%) suspension (frozen)",Chemical (polymerization),Water,FD,,,0.009,98%,,,,,Macroporous (cellular),,,,,
6592,FD,Not specific,Monolith,Cellulose,"Polyacrylamide, GO",,B,"R, N",,cp,wa,"Cellulose-NaOH-urea solution (freeze-thaw) + N,N’-methylene bisacrylamide + GO (1%) suspension (frozen)",Chemical (polymerization),Water,FD,,,0.009,98%,,,,,Macroporous (cellular),,,,,
6593,FD,Not specific,Monolith,Cellulose,"Polyacrylamide, GO",,B,"R, N",,cp,wa,"Cellulose-NaOH-urea solution (freeze-thaw) + N,N’-methylene bisacrylamide + GO (1.5%) suspension (frozen)",Chemical (polymerization),Water,FD,,,0.009,98%,,,,,Macroporous (cellular),,,,,
6594,FD,Not specific,Monolith,Cellulose,"Polyacrylamide, GO",,B,"R, N",,cp,wa,"Cellulose-NaOH-urea solution (freeze-thaw) + N,N’-methylene bisacrylamide + GO (2%) suspension (frozen)",Chemical (polymerization),Water,FD,,,0.009,98%,,,,,Macroporous (cellular),,,,,
6595,FD,Adsorbent,Monolith,Chitosan,"Polydopamine, GO",,A,"M, N",,ng,wa,GO dispersion + dopamine (hydrothermal treatment) + chitosan solution (frozen),No gelation,Water,FD,Post-immersion into ethanol,Physical (antisolvent),,,,,,,Macroporous (cellular),,,,,
6596,FD,Adsorbent,Monolith,Chitosan,GO,,A,N,,pp,wa,GO dispersion + chitosan solution (frozen),Physical (pH),Water,FD,Post-immersion into ethanol,Physical (antisolvent),,,,,,,Macroporous (cellular),,,,,
6597,FD,Sound insulation,Monolith,Polyurethane,GO,,H,N,,ng,wa,Polyurethane foam + GO suspension (frozen),No gelation,Water,FD,,,,,,,,,Macroporous (flakes),,,,,
6598,FD,Adsorbent,Granules?,Cellulose nanofibers,Chitosan,Thourea modification,K,A,Al,"cc, pp",wa,Nanofibrous cellulose suspension + chitosan solution + epichlorohydrin-acetone solution + thiourea + NaOH solution (frozen),Chemical (epoxy) and physical (pH),Water,FD,,,,,,,,,Macroporous (fibrous and flakes),,,,,
6599,SCD,Not specific,Monolith,Chitosan,PVA,,A,E,,cc,al,Chitosan-ethanol solution + o-phthalaldehyde solution,Chemical (aldehyde),Ethanol,SCD,,,,,308,,0.9257,,Mesoporous (nanoparticulate),,,,,
6600,SCD,Not specific,Monolith,Chitosan,PVA,,A,E,,cc,al,Chitosan-ethanol solution + o-phthalaldehyde solution + PVA solution,Chemical (aldehyde),Ethanol,SCD,,,0.097,,426,,2.055,,Mesoporous (nanoparticulate),0.027,Transient,Hot disk,,
6601,FD,Adsorbent,Monolith,Cellulose nanofibers,Polyethyleneimine,,K,E,,pc,wa,Cellulose nanofiber suspension + polyethyleneimine solution (1:3) (frozen),Physical (electrostatic)?,Water,FD,,,,,,,,,Macroporous (cellular),,,,,
6602,FD,Adsorbent,Monolith,Cellulose nanofibers,Polyethyleneimine,,K,E,,pc,wa,Cellulose nanofiber suspension + polyethyleneimine solution (1:1) (frozen),Physical (electrostatic)?,Water,FD,,,,,,,,,Macroporous (cellular),,,,,
6603,FD,Adsorbent,Monolith,Cellulose nanofibers,Polyethyleneimine,,K,E,,pc,wa,Cellulose nanofiber suspension + polyethyleneimine solution (3:1) (frozen),Physical (electrostatic)?,Water,FD,,,,,,,,,Macroporous (cellular),,,,,
6604,FD,Separation,Sheet,PVA,CNT,,E,N,,pp,wa,"PVA (3%) solution + H2SO4 solution + CNT suspension (hydrothermal, frozen)",Physical?,Water,FD,,,0.06,95.50%,,,,,Macroporous (particulate),,,,,
6605,FD,Separation,Sheet,PVA,CNT,,E,N,,pp,wa,"PVA (4%) solution + H2SO4 solution + CNT suspension (hydrothermal, frozen)",Physical?,Water,FD,,,0.09,93%,,,,,Macroporous (particulate),,,,,
6606,FD,Separation,Sheet,PVA,CNT,,E,N,,pp,wa,"PVA (5%) solution + H2SO4 solution + CNT suspension (hydrothermal, frozen)",Physical?,Water,FD,,,0.105,92%,,,,,Macroporous (particulate),,,,,
6607,FD,Not specific,Monolith,Cellulose nanofibers,,,K,,,pp,wa,Cellulose nanofiber suspension + HCl solution (frozen),Physical (pH),Water,FD,,,,,51,11.3,0.14,,Macroporous (cellular),,,,,
6608,FD,Not specific,Monolith,Cellulose nanofibers,Chitin nanofibers,,K,K,,pp,wa,Cellulose nanofiber-chitin nanofiber (30:70) suspension + HCl solution (frozen),Physical (pH),Water,FD,,,,,62,10.6,0.16,,Macroporous (cellular),,,,,
6609,FD,Not specific,Monolith,Cellulose nanofibers,Chitin nanofibers,,K,K,,pp,wa,Cellulose nanofiber-chitin nanofiber (50:50) suspension + HCl solution (frozen),Physical (pH),Water,FD,,,,,77,9.8,0.19,,Macroporous (cellular),,,,,
6610,FD,Not specific,Monolith,Cellulose nanofibers,Chitin nanofibers,,K,K,,pp,wa,Cellulose nanofiber-chitin nanofiber (70:30) suspension + HCl solution (frozen),Physical (pH),Water,FD,,,,,94,10.4,0.25,,Macroporous (cellular),,,,,
6611,VD,Adsorbent,Monolith?,Polyisocyanate,"GO, cyclodextrin",,H,"N, A",,pp,ow,GO suspension + isophorone diisocyanate + catalyst + cyclodextrin in DMF ,Physical?,DMF?,VD,,,,,32,,,,Macroporous (flakes),,,,,
6612,FD,Separation,Monolith,Chitosan,,,A,,,ng,wa,Chitosan solution (frozen),No gelation,Water,FD,Post-immersion into NaOH solution,Physical (pH),,,,,,0.0304,Macroporous (fibrous and flakes),,,,,
6613,FD,Separation,Monolith,Chitosan,Cellulose nanofibers,,A,K,,ng,wa,Nanofibrous cellulose suspension + chitosan solution (frozen),No gelation,Water,FD,Post-immersion into NaOH solution,Physical (pH),0.0186,98.70%,,,,0.0428,Macroporous (fibrous and flakes),,,,,
6614,FD,Adsorbent,Monolith,Cellulose,GO,,B,N,,pp,wa,Cellulose-NaOH-urea solution + GO suspension + KCl (freeze-thaw) + water-ethanol (frozen),Physical (antisolvent),Water,FD,,,,,,,,,Macroporous (flakes),,,,,
6615,SCD,Capacitors,Monolith,GO,,,N,,,cp,uk,GO suspension,Chemical (polymerization),Unknown,SCD,,,,,36,,0.06,,Mesoporous (flakes and nanoparticulate),,,,,
6616,SCD,Capacitors,Monolith,RF,,,I,,,cp,uk,Resorcinol-formaldehyde solution,Chemical (polymerization),Unknown,SCD,,,,,503,,0.67,,Mesoporous (flakes and nanoparticulate),,,,,
6617,SCD,Capacitors,Monolith,RF,GO,,I,N,,cp,uk,Resorcinol-formaldehyde solution + GO suspension,Chemical (polymerization),Unknown,SCD,,,,,637,,0.79,,Mesoporous (flakes and nanoparticulate),,,,,
6618,SCD,Capacitors,Monolith,RF-MF,,,I,,,cp,uk,Resorcinol-melamine-formaldehyde solution,Chemical (polymerization),Unknown,SCD,,,,,444,,0.61,,Mesoporous (flakes and nanoparticulate),,,,,
6619,SCD,Capacitors,Monolith,RF-MF,GO,,I,N,,cp,uk,Resorcinol-melamine-formaldehyde solution + GO suspension,Chemical (polymerization),Unknown,SCD,,,,,185,,0.26,,Mesoporous (flakes and nanoparticulate),,,,,
6620,SCD,Capacitors,Monolith,GO,,Carbonized,N,,Ca,cp,uk,GO suspension,Chemical (polymerization),Unknown,SCD,Post-calcination at 900 °C,,,,230,,0.4,,Mesoporous (flakes and nanoparticulate),,,,,
6621,SCD,Capacitors,Monolith,RF,,Carbonized,I,,Ca,cp,uk,Resorcinol-formaldehyde solution,Chemical (polymerization),Unknown,SCD,Post-calcination at 900 °C,,,,823,,0.98,,Mesoporous (flakes and nanoparticulate),,,,,
6622,SCD,Capacitors,Monolith,RF,GO,Carbonized,I,N,Ca,cp,uk,Resorcinol-formaldehyde solution + GO suspension,Chemical (polymerization),Unknown,SCD,Post-calcination at 900 °C,,,,812,,0.91,,Mesoporous (flakes and nanoparticulate),,,,,
6623,SCD,Capacitors,Monolith,RF-MF,,Carbonized,I,,Ca,cp,uk,Resorcinol-melamine-formaldehyde solution,Chemical (polymerization),Unknown,SCD,Post-calcination at 900 °C,,,,645,,0.87,,Mesoporous (flakes and nanoparticulate),,,,,
6624,SCD,Capacitors,Monolith,RF-MF,GO,Carbonized,I,N,Ca,cp,uk,Resorcinol-melamine-formaldehyde solution + GO suspension,Chemical (polymerization),Unknown,SCD,Post-calcination at 900 °C,,,,358,,0.44,,Mesoporous (flakes and nanoparticulate),,,,,
6625,FD,Not specific,Monolith,GO,"Polyurethane, epoxy",,N,"H, F",,pp,wa,"GO suspension + H2N4 (hydrothermal, frozen)",Physical (aggregation),Water,FD,Post-compositing with IPN of polyurethane-epoxy,,,,123,,,,Macroporous (flakes),,,,,
6626,FD,Sensors,Monolith,Cellulose nanofibers,,,K,,,ng,wa,Cellulose nanofiber suspension (frozen),No gelation,Water,FD,Post-ethylene glycol treatment,,,,,,,,Macroporous (cellular),,,,,
6627,FD,Sensors,Monolith,Cellulose nanofibers,PEDOT:PSS,,K,M,,ng,wa,Cellulose nanofiber suspension + PEDOT:PSS solution (frozen),No gelation,Water,FD,Post-ethylene glycol treatment,,,,,,,,Macroporous (cellular),,,,,
6628,SCD,Sensors,Monolith?,Bacterial cellulose,CNT,,K,N,,pp,uk,Bacterial cellulose gel from Gluconacetobacter xylinus + MWCNT suspension,Physical (aggregation),Unknown,SCD,,,0.024,,235,,,,Macroporous (fibrous),,,,,
6629,FD,Separation,Monolith,Glucomannan,Peptide,,A,C,,pp,wa,Fluorenylmethyloxycarbonyl-diphenylalanine peptide fibers + konjac glucomannan suspension (1:3) + HCl solution (frozen),Physical (pH),Water,FD,,,0.0073,,,,,,Macroporous (fibrous),,,,,
6630,FD,Separation,Monolith,Glucomannan,Peptide,,A,C,,pp,wa,Fluorenylmethyloxycarbonyl-diphenylalanine peptide fibers + konjac glucomannan suspension (1:1) + HCl solution (frozen),Physical (pH),Water,FD,,,0.0104,,,,,,Macroporous (fibrous),,,,,
6631,FD,Separation,Monolith,Glucomannan,Peptide,,A,C,,pp,wa,Fluorenylmethyloxycarbonyl-diphenylalanine peptide fibers + konjac glucomannan suspension (3:1) + HCl solution (frozen),Physical (pH),Water,FD,,,0.0115,,,,,,Macroporous (fibrous),,,,,
6632,FD,Not specific,Monolith,Cellulose,,,B,,,cc,wa,Cellulose-NaOH-urea solution (freeze-thaw) + epichlorohydrin (frozen),Chemical (epoxy)?,Water,FD,,,0.15,73%,,,,,Macroporous (cellular),,,,,
6633,FD,Not specific,Monolith,Cellulose,GO,,B,N,,cc,wa,Cellulose-NaOH-urea solution (freeze-thaw) + GO (1%) suspension + epichlorohydrin (frozen),Chemical (epoxy)?,Water,FD,,,0.25,57%,,,,,Macroporous (cellular),,,,,
6634,FD,Not specific,Monolith,Cellulose,GO,,B,N,,cc,wa,Cellulose-NaOH-urea solution (freeze-thaw) + GO (2%) suspension + epichlorohydrin (frozen),Chemical (epoxy)?,Water,FD,,,0.28,53%,,,,,Macroporous (cellular),,,,,
6635,FD,Not specific,Monolith,Cellulose,GO,,B,N,,cc,wa,Cellulose-NaOH-urea solution (freeze-thaw) + GO (3%) suspension + epichlorohydrin (frozen),Chemical (epoxy)?,Water,FD,,,0.33,47%,,,,,Macroporous (cellular),,,,,
6636,FD,Not specific,Monolith,Cellulose,GO,,B,N,,cc,wa,Cellulose-NaOH-urea solution (freeze-thaw) + GO (4%) suspension + epichlorohydrin (frozen),Chemical (epoxy)?,Water,FD,,,0.4,36%,,,,,Macroporous (cellular),,,,,
6637,FD,Capacitors,Monolith,Polyaniline,,,M,,,pp,wa,"Polyaniline solution (hydrothermal, frozen)",Physical (aggregation),Water,FD,,,0.08,,81,30,0.41,,Macroporous (flakes and particulate),,,,,
6638,FD,Capacitors,Monolith,Polyaniline,GO,,M,N,,pp,wa,"GO suspension + polyaniline solution (hydrothermal, frozen)",Physical (aggregation),Water,FD,,,0.08,,276,17.7,0.53,,Macroporous (flakes and particulate),,,,,
6639,FD,Capacitors,Monolith,Polyaniline,GO,,M,N,,pp,wa,"Ni2+-GO suspension + polyaniline solution (hydrothermal, frozen)",Physical (aggregation),Water,FD,,,0.08,,345,9.5,0.79,,Macroporous (flakes and particulate),,,,,
6640,FD,Not specific,Monolith,GO,,,N,,,pp,wa,"GO suspension + ascorbic acid (hydrothermal, frozen)",Physical (aggregation),Water,FD,,,,,,,,,Macroporous (cellular),,,,,
6641,FD,Not specific,Monolith,GO,,,N,,,pp,wa,"GO suspension + ascorbic acid (hydrothermal, directionally frozen)",Physical (aggregation),Water,FD,,,,,,,,,Macroporous (cellular),,,,,
6642,FD,Not specific,Monolith,GO,Epoxy,,N,F,,pp,wa,"GO suspension + ascorbic acid (hydrothermal, directionally frozen)",Physical (aggregation),Water,FD,Post-compositing with epoxy resin,,,,,,,,Macroporous (cellular),1,Transient,Flash,,
6643,FD,Not specific,Monolith,GO,Epoxy,Carbonized,N,F,Ca,pp,wa,"GO suspension + ascorbic acid (hydrothermal, directionally frozen)",Physical (aggregation),Water,FD,"Post-compositing with epoxy resin, calcination at 2800 °C",,,,,,,,Macroporous (cellular),7,Transient,Flash,,
6644,FD,Adsorbent,Monolith,Chitosan,,,A,,,"cc, pp",wa,Chitosan solution + NaOH solution + glutaraldehyde solution,Chemical (aldehyde) and physical (pH),Water,FD,,,,,66,20.9,0.35,,Macroporous (fibrous),,,,,
6645,FD,Adsorbent,Monolith,Chitosan,Polydopamine,,A,M,,"cc, pp",wa,Chitosan-dopamine solution + NaOH solution + glutaraldehyde solution,Chemical (aldehyde) and physical (pH),Water,FD,,,,,77,24.9,0.48,,Macroporous (fibrous),,,,,
6646,APD,Thermal insulation,Monolith,Phenolic resin,Carbon fibers,,I,K,,cp,uk,Carbon fiber fabric + phenol-formaldehyde (44%),Chemical (polymerization),Unknown,APD,,,0.27,,,,,,Macroporous (fibrous),0.063,Steady state,HFM,,
6647,APD,Thermal insulation,Monolith,Phenolic resin,Carbon fibers,,I,K,,cp,uk,Carbon fiber fabric + phenol-formaldehyde (44%),Chemical (polymerization),Unknown,APD,,,0.27,,,,,,Macroporous (fibrous),0.068,Steady state,HFM,,
6648,APD,Thermal insulation,Monolith,Phenolic resin,Carbon fibers,,I,K,,cp,uk,Carbon fiber fabric + phenol-formaldehyde (60%),Chemical (polymerization),Unknown,APD,,,0.4,,,,,,Macroporous (fibrous),0.056,Steady state,HFM,,
6649,APD,Thermal insulation,Monolith,Phenolic resin,Carbon fibers,,I,K,,cp,uk,Carbon fiber fabric + phenol-formaldehyde (60%),Chemical (polymerization),Unknown,APD,,,0.4,,,,,,Macroporous (fibrous),0.058,Steady state,HFM,,
6650,FD,Catalysis,Monolith,Alginate,"Polyacrylamide, GO",,A,"R, N",,"cp, pc",wa,"GO suspension + polyacrylamide + alginate solution + N,N’-methylenebisacrylamide + CuCl2 solution ",Chemical (polymerization) and physical (Mn+),Water,FD,,,,,,,,,Macroporous (flakes),,,,,
6651,FD,Capacitors,Monolith,Cellulose nanofibers,,,K,,,ng,wa,Cellulose nanofiber suspension (frozen),No gelation,Water,FD,,,0.0026,,85,,,,Macroporous (fibrous),,,,,
6652,FD,Capacitors,Monolith,Cellulose nanofibers,,,K,,,ng,wa,Cellulose nanofiber suspension (frozen),No gelation,Water,FD,Post-calcination at 800 °C,,0.0034,,298,,,,Macroporous (fibrous),,,,,
6653,FD,Capacitors,Monolith,Cellulose nanofibers,,,K,,,ng,wa,Cellulose nanofiber suspension (frozen),No gelation,Water,FD,Post-calcination at 800 °C in N2,,0.0108,,539,,,,Macroporous (fibrous),,,,,
6654,FD,Capacitors,Monolith,Cellulose nanofibers,,Carbonized,K,,Ca,ng,wa,Cellulose nanofiber suspension (frozen),No gelation,Water,FD,"Post-calcination at 800 °C, recalcination in N2",,0.0247,,831,,,,Macroporous (fibrous),,,,,
6655,SCD,Not specific,Monolith,Chitin,,,B,,,pp,al,PG-chitin (2 wt%)-NaOH-urea solution (freeze-thaw),Physical (aggregation),Ethanol,SCD,,,0.026,96%,,,,,Macroporous (particulate),,,,,
6656,SCD,Not specific,Monolith,Chitin,,,B,,,pp,al,Ionic liquid-extracted chitin (2 wt%)-NaOH-urea solution (freeze-thaw),Physical (aggregation),Ethanol,SCD,,,0.026,95%,,,,,Macroporous (particulate),,,,,
6657,SCD,Not specific,Monolith,Chitin,,,B,,,cc,al,PG-chitin (1 wt%)-NaOH-urea solution (freeze-thaw) + epichlorohydrin (10%),Chemical (epoxy),Ethanol,SCD,,,0.024,95%,,,,,Macroporous (particulate),,,,,
6658,SCD,Not specific,Monolith,Chitin,,,B,,,cc,al,PG-chitin (2 wt%)-NaOH-urea solution (freeze-thaw) + epichlorohydrin (5%),Chemical (epoxy),Ethanol,SCD,,,0.033,94%,,,,,Macroporous (particulate),,,,,
6659,SCD,Not specific,Monolith,Chitin,,,B,,,cc,al,Ionic liquid-extracted chitin (1 wt%)-NaOH-urea solution (freeze-thaw) + epichlorohydrin (10%),Chemical (epoxy),Ethanol,SCD,,,0.027,94%,,,,,Macroporous (particulate),,,,,
6660,SCD,Not specific,Monolith,Chitin,,,B,,,cc,al,Ionic liquid-extracted chitin (2 wt%)-NaOH-urea solution (freeze-thaw) + epichlorohydrin (5%),Chemical (epoxy),Ethanol,SCD,,,0.034,94%,,,,,Macroporous (particulate),,,,,
6661,SCD,Not specific,Monolith,Cellulose,,,B,,,cc,al,Microcrystaline cellulose-NaOH-urea solution (freeze-thaw) + epichlorohydrin,Chemical (epoxy),Ethanol,SCD,,,0.18,62%,,,,,Macroporous (particulate),,,,,
6662,SCD,Not specific,Monolith,Cellulose,,,B,,,cc,al,Cellulose (CRM-POM)-NaOH-urea solution (freeze-thaw) + epichlorohydrin,Chemical (epoxy),Ethanol,SCD,,,0.077,87%,,,,,Macroporous (particulate),,,,,
6663,SCD,Not specific,Monolith,Cellulose,,,B,,,cc,al,Cellulose (CRM-175)-NaOH-urea solution (freeze-thaw) + epichlorohydrin,Chemical (epoxy),Ethanol,SCD,,,0.058,91%,,,,,Macroporous (particulate),,,,,
6664,SCD,Not specific,Monolith,Cellulose,,,B,,,pp,al,Cellulose (Ph-CRM-175)-NaOH-urea solution (freeze-thaw),Physical (aggregation),Ethanol,SCD,,,0.059,90%,,,,,Macroporous (particulate),,,,,
6665,FD,Not specific,Monolith,GO,PVA,,N,E,,ng,wa,PVA solution + graphene (2 mg/ml) suspension (frozen),No gelation,Water,FD,,,0.003,,,,,,Macroporous (cellular),,,,,
6666,FD,Not specific,Monolith,GO,PVA,,N,E,,ng,wa,PVA solution + graphene (3 mg/ml) suspension (frozen),No gelation,Water,FD,,,0.005,,,,,,Macroporous (cellular),,,,,
6667,FD,Not specific,Monolith,GO,PVA,,N,E,,ng,wa,PVA solution + graphene (4 mg/ml) suspension (frozen),No gelation,Water,FD,,,0.005,,,,,,Macroporous (cellular),,,,,
6668,FD,Not specific,Monolith,GO,PVA,,N,E,,ng,wa,PVA solution + graphene (6 mg/ml) suspension (frozen),No gelation,Water,FD,,,0.0057,,,,,,Macroporous (cellular),,,,,
6669,FD,Not specific,Monolith,GO,"PVA, epoxy",,N,"E, F",,ng,wa,PVA solution + graphene suspension (frozen),No gelation,Water,FD,Post-compositing with epoxy resin,,,,,,,,Macroporous (cellular),,,,,
6670,FD,Adsorbent,Monolith,Poly(acrylic acid),GO,,R,N,,"cp, pp",wa,"GO suspension + acrylic acid (1:3) + N-N'-methylenebisacrylamide + potassium persulfate (hydrothermal, frozen)",Chemical (polymerization) and physical (aggregation),Water,FD,,,,,,,,,Macroporous (flakes),,,,,
6671,FD,Adsorbent,Monolith,Poly(acrylic acid),GO,,R,N,,"cp, pp",wa,"GO suspension + acrylic acid (1:5) + N-N'-methylenebisacrylamide + potassium persulfate (hydrothermal, frozen)",Chemical (polymerization) and physical (aggregation),Water,FD,,,,,,,,,Macroporous (flakes),,,,,
6672,FD,Adsorbent,Monolith,Poly(acrylic acid),GO,,R,N,,"cp, pp",wa,"GO suspension + acrylic acid (1:7) + N-N'-methylenebisacrylamide + potassium persulfate (hydrothermal, frozen)",Chemical (polymerization) and physical (aggregation),Water,FD,,,,,457,,,,Macroporous (flakes),,,,,
6673,FD,Adsorbent,Monolith,Poly(acrylic acid),GO,,R,N,,"cp, pp",wa,"GO suspension + acrylic acid (1:9) + N-N'-methylenebisacrylamide + potassium persulfate (hydrothermal, frozen)",Chemical (polymerization) and physical (aggregation),Water,FD,,,,,,,,,Macroporous (flakes),,,,,
6674,SCD,Sensors,Beads?,Carboxymethyl cellulose,,Ln3+ complex,A,,Lo,pc,al,Carboxymethyl cellulose solution + EuCl3 solution ,Physical (Mn+),Ethanol,SCD,,,,,84,,0.398,,Macroporous (cellular and fibrous),,,,,
6675,SCD,Sensors,Beads?,Carboxymethyl cellulose,,Ln3+ complex,A,,Lo,pc,al,Carboxymethyl cellulose solution + TbCl3 solution ,Physical (Mn+),Ethanol,SCD,,,,,81,,0.39,,Macroporous (cellular and fibrous),,,,,
6676,VD,Sensors,Monolith,Poly(vinylidene fluoride),"Polyurethane, CNT",,M,"H, N",,cc,ow,Poly(vinylidene fluoride) solution in DMF + MWCNT + epichlorohidrin + polyurethane prepolymer,Chemical (epoxy)?,DMF?,VD,,,,,,,,,Macroporous (flakes),,,,,
6677,SCD,Adsorbent,Monolith,Starch,,,A,,,pp,al,Starch solution (cooling),Physical (temperature),Ethanol,SCD,,,,,,,,,Mesoporous (nanoparticulate),,,,,
6678,SCD,Adsorbent,Monolith,Alginate,,,A,,,pc,al,Alginate solution + CaCl2 solution,Physical (Mn+),Ethanol,SCD,,,,,,,,,Mesoporous (nanoparticulate),,,,,
6679,FD,Sensors,Monolith,Cellulose nanofibers,"CNT, GO",,K,"N, N",,ng,wa,GO-CNT suspension + cellulose nanofiber suspension (frozen),No gelation,Water,FD,,,,,,,,,Macroporous (cellular),,,,,
6680,FD,Sensors,Monolith,Cellulose nanofibers,"CNT, GO",Carbonized,K,"N, N",Ca,ng,wa,GO-CNT suspension + cellulose nanofiber suspension (frozen),No gelation,Water,FD,Post-calcination at 800 °C,,0.0043,,,,,,Macroporous (cellular),,,,,
6681,FD,Adsorbent,Monolith,Cellulose,Poly(acrylic acid),,B,R,,cp,wa,"Cellulose nanocrystal suspension + acrylic acid + N,N'-methylenebis(acrylamide) + tetramethylethylenediamine-ammonium persulfide (hydrothermal, frozen)",Chemical (polymerization),Water,FD,,,,,,,,,Macroporous (cellular),,,,,
6682,FD,Biomedical,Coating,GO,Cyclodextrin,Tumor marker,N,A,Lo,pp,wa,"GO suspension (hydrothermal, frozen)",Physical (aggregation),Water,FD,Post-compositing with cyclodextrine and anti-CA 15-3,,,,,,,,,,,,,
6683,FD,Scaffold,Monolith,GO,,,N,,,pp,wa,"Tannic acid-methacrylate solution + GO suspension + KOH solution (hydrothermal, frozen)",Physical (aggregation),Water,FD,,,,,,,,,Macroporous (flakes),,,,,
6684,FD,Scaffold,Monolith,GO,Polydopamine,,N,M,,pp,wa,Tannic acid-methacrylate solution + GO suspension + KOH solution (hydrothermal) + dopamine solution (frozen),Physical (aggregation),Water,FD,,,0.0087,,,,,,Macroporous (flakes),,,,,
6685,FD,Adsorbent,Beads,Alginate,GO,Polystyrene nanoparticles,A,N,Lo,pc,wa,Alginate solution + GO suspension + polystyrene nanoparticles + Ca2+ solution (frozen),Physical (Mn+),Water,FD,,,,,,,,,Macroporous (flakes and particulate),,,,,
6686,FD,Capacitors,Monolith,Cellulose nanofibers,Carbon fibers,,K,K,,cc,al,"Cellulose nanofiber suspension + carbon fiber suspension (1:0.1) + hypophosphite Na-1,2,3,4-butanetetracarboxylic acid in t-butanol (frozen)",Chemical?,t-Butanol,FD,,,,,51,,,,Macroporous (fibrous),,,,,
6687,FD,Capacitors,Monolith,Cellulose nanofibers,Carbon fibers,,K,K,,cc,al,"Cellulose nanofiber suspension + carbon fiber suspension (1:0.5) + hypophosphite Na-1,2,3,4-butanetetracarboxylic acid in t-butanol (frozen)",Chemical?,t-Butanol,FD,,,,,62,,,,Macroporous (fibrous),,,,,
6688,FD,Capacitors,Monolith,Cellulose nanofibers,Carbon fibers,,K,K,,cc,al,"Cellulose nanofiber suspension + carbon fiber suspension (1:1) + hypophosphite Na-1,2,3,4-butanetetracarboxylic acid in t-butanol (frozen)",Chemical?,t-Butanol,FD,,,,,67,,,,Macroporous (fibrous),,,,,
6689,FD,Capacitors,Monolith,Cellulose nanofibers,Carbon fibers,,K,K,,cc,al,"Cellulose nanofiber suspension + carbon fiber suspension (1:2) + hypophosphite Na-1,2,3,4-butanetetracarboxylic acid in t-butanol (frozen)",Chemical?,t-Butanol,FD,,,,,48,,,,Macroporous (fibrous),,,,,
6690,FD,Capacitors,Monolith,Cellulose nanofibers,"Carbon fibers, polypyrrole ",,K,"N, M",,cc,al,"Cellulose nanofiber suspension + carbon fiber suspension + hypophosphite Na-1,2,3,4-butanetetracarboxylic acid in t-butanol (frozen)",Chemical?,t-Butanol,FD,Post-immersion into pyrrole-HCl-FeCl3 solution and FD,,,,,,,,Macroporous (fibrous),,,,,
6691,FD,Batteries,Monolith?,GO,Polyaniline,,N,M,,pp,wa,"GO suspension + p-phenylenediamine-ethanol solution (hydrothermal, frozen)",Physical (aggregation),Water,FD,Post-compositing with polyaniline,,,,,,,,Macroporous (flakes),,,,,
6692,FD,Wound dressing,Monolith,Chitosan,Chondroitin sulfate,,A,A,,pc,wa,Chitosan solution + chondroitin solution (frozen),Physical (electrostatic),Water,FD,,,,,,,,,Macroporous (fibrous and flakes),,,,,
6693,FD,Adsorbent,Monolith,Chitosan,,,A,,,ng,wa,Chitosan solution (frozen),No gelation,Water,FD,Post-glutaraldehyde solution,Chemical (aldehyde),,,,,,0.00005,Macroporous (cellular),,,,,
6694,FD,Adsorbent,Monolith,Chitosan,,,A,,,cc,wa,Chitosan solution + glutaraldehyde solution (frozen),Chemical (aldehyde),Water,FD,,,,,,,,0.00012,Macroporous (cellular),,,,,
6695,FD,Adsorbent,Monolith,Chitosan,GO,,A,N,,ng,wa,GO dispersion + chitosan solution (frozen),No gelation,Water,FD,Post-glutaraldehyde solution,Chemical (aldehyde),,,,,,0.00011,Macroporous (cellular),,,,,
6696,FD,Adsorbent,Monolith,Chitosan,GO,,A,N,,cc,wa,GO dispersion + chitosan solution + glutaraldehyde solution (frozen),Chemical (aldehyde),Water,FD,,,,,,,,0.00015,Macroporous (cellular),,,,,
6697,FD,Not specific,Sheet,Cellulose,,,B,,,ng,wa,Cellulose-NaOH-urea solution (frozen),No gelation,Water,FD,,,,,,,,,Macroporous (flakes),,,,,
6698,FD,Not specific,Sheet,Cellulose,PMMA,,B,R,,ng,wa,Cellulose-NaOH-urea solution (frozen),No gelation,Water,FD,Post-compositing with PMMA,,,,,,,,Macroporous (flakes),,,,,
6699,FD,Wound dressing,Monolith,Chitosan,"Dextran, bean gum",Cysteine modification,A,"A, A",Al,cc,wa,Cysteine-chitosan solution + bean gum + oxidized dextran solution,Chemical (aldehyde),Water,FD,,,,85%,,,,,Macroporous (cellular),,,,,
6700,FD,Adsorbent,Monolith,Chitosan,,,A,,,pp,wa,Chitosan solution + citric acid + hypophosphite Na (frozen),Physical (pH),Water,FD,,,0.037,93.30%,1,,,,Macroporous (cellular),,,,,
6701,FD,Adsorbent,Monolith,Hydroxypropyl methylcellulose,,,A,,,pp,wa,Hydroxypropyl methylcellulose solution + citric acid + hypophosphite Na (frozen),Physical (pH),Water,FD,,,0.0247,94.70%,2,,,,Macroporous (cellular),,,,,
6702,FD,Adsorbent,Monolith,Xanthan,,Octadecyltrichlorosilane treatment,A,,Si,pp,wa,"Xanthan gum (2%, 5mm diameter) + citric acid + hypophosphite Na (frozen)",Physical (pH),Water,FD,Post-octadecyltrichlorosilane treatment,,0.028,93.20%,2,,,,Macroporous (cellular),,,,,
6703,FD,Adsorbent,Monolith,Xanthan,,Octadecyltrichlorosilane treatment,A,,Si,pp,wa,"Xanthan gum (1%, 10 mm diameter) + citric acid + hypophosphite Na (frozen)",Physical (pH),Water,FD,Post-octadecyltrichlorosilane treatment,,0.0149,95.60%,6,,,,Macroporous (cellular),,,,,
6704,FD,Adsorbent,Monolith,Xanthan,,Octadecyltrichlorosilane treatment,A,,Si,pp,wa,"Xanthan gum (1%, 5 mm diameter) + citric acid + hypophosphite Na (frozen)",Physical (pH),Water,FD,Post-octadecyltrichlorosilane treatment,,0.0157,98.00%,6,,,,Macroporous (cellular),,,,,
6705,FD,Adsorbent,Monolith,Xanthan,,Octadecyltrichlorosilane treatment,A,,Si,pp,wa,"Xanthan gum (1%, 2 mm diameter) + citric acid + hypophosphite Na (frozen)",Physical (pH),Water,FD,Post-octadecyltrichlorosilane treatment,,0.0152,97.90%,15,,,,Macroporous (cellular),,,,,
6706,Unknown,Adsorbent,Monolith,Chitosan,,,A,,,cc,wa,Chitosan solution + glutaraldehyde solution (freeze-thaw),Chemical (aldehyde),Water,Unknown (FG),,,,,1,,,,Macroporous (cellular),,,,,
6707,Unknown,Adsorbent,Monolith,Chitosan,SiO2,,A,S,,cc,wa,Chitosan solution + octadecyl silica + glutaraldehyde solution (freeze-thaw),Chemical (aldehyde),Water,Unknown (FG),,,,,2,,,,Macroporous (cellular),,,,,
