Repository: paulagirones/Aerogels_thermal_conductivity

# Aerogels_thermal_conductivity
Machine learning prediction of thermal conductivity in aerogels.

File: 20250220_dataset.csv (part 39 of 95)
Entry,Drying,Purpose,Shape,First materials,Second materials,Modification,First material class,Second materials class,Modification class,Gelation class,Solvent class,Process,Gelation mechanism,Final solvent,Drying details,Post drying treatment,Post-drying cross-linking,Envelope density g/cm3,Porosity,BET surface area m2/g,BJH pore size nm,BJH pore volume (total) cm3/g,compression elastic modulus MPa,SEM,Thermal conductivity W/(m K),Thermal method,Thermal method detail,,
6708,Unknown,Adsorbent,Monolith,Chitosan,GO,,A,N,,cc,wa,Chitosan solution + GO + glutaraldehyde solution (freeze-thaw),Chemical (aldehyde),Water,Unknown (FG),,,,,5,,,,Macroporous (cellular),,,,,
6709,Unknown,Adsorbent,Monolith,Chitosan,Polypyrrole,,A,M,,cc,wa,"Chitosan solution + glutaraldehyde solution (freeze-thaw), post-treatment with pyrrole + FeCl3",Chemical (aldehyde),Water,Unknown (FG),,,,,15,,,,Macroporous (cellular),,,,,
6710,Unknown,Adsorbent,Monolith,Chitosan,"GO, SiO2",,A,"N, S",,cc,wa,Chitosan solution + GO + octadecyl silica + glutaraldehyde solution (freeze-thaw),Chemical (aldehyde),Water,Unknown (FG),,,,,8,,,,Macroporous (cellular),,,,,
6711,Unknown,Adsorbent,Monolith,Chitosan,"Polypyrrole, SiO2",,A,"M, S",,cc,wa,"Chitosan solution + octadecyl silica + glutaraldehyde solution (freeze-thaw), post-treatment with pyrrole + FeCl3",Chemical (aldehyde),Water,Unknown (FG),,,,,18,,,,Macroporous (cellular),,,,,
6712,Unknown,Adsorbent,Monolith,Chitosan,"Polypyrrole, GO",,A,"M, N",,cc,wa,"Chitosan solution + GO + glutaraldehyde solution (freeze-thaw), post-treatment with pyrrole + FeCl3",Chemical (aldehyde),Water,Unknown (FG),,,,,20,,,,Macroporous (cellular),,,,,
6713,Unknown,Adsorbent,Monolith,Chitosan,"Polypyrrole, GO, SiO2",,A,"M, N, S",,cc,wa,"Chitosan solution + GO + octadecyl silica + glutaraldehyde solution (freeze-thaw), post-treatment with pyrrole + FeCl3",Chemical (aldehyde),Water,Unknown (FG),,,,,24,,,,Macroporous (cellular),,,,,
6714,APD,Scaffold,Monolith,Chitosan,"Gelatin, chondroitin sulfate, hyaluronic acid",,A,"C, A, A",,cc,wa,Gelatin-chitosan-chondroitin-hyaluronic acid-MES solution + EDC + ethanol (freeze-thaw),Chemical (EDC),Water,APD? (FG),,,,,,,,,,,,,,
6715,APD,Scaffold,Monolith,Chitosan,Polyacrylamide,Decellularized liver matrix,A,R,Mx,"cc, cp",wa,"Chitosan solution + NiPA-MBA solution + APS solution + glutaraldehyde solution + TEMED solution, post-conjugation with decellularized liver matrix","Chemical (aldehyde, polymerization)",Water,APD (FG),,,,,,,,,Macroporous (cellular),,,,,
6716,APD,Scaffold,Sheet,Chitosan,"Gelatin, polyurethane",,A,"C, H",,cc,wa,Chitosan solution + gelatin + glutaraldehyde solution (freeze-thaw),Chemical (aldehyde),Water,APD (FG),,,,,,,,,Macroporous (cellular),,,,,
6717,FD,Adsorbent,Monolith,Cellulose,,,B,,,pp,wa,NaOH-urea-cellulose solution (freeze-thaw) + water (frozen),Physical (antisolvent),Water,FD,,,,,,,,,Macroporous (fibrous and flakes),,,,,
6718,FD,Adsorbent,Monolith,Cellulose,Chitosan,,B,A,,pp,wa,NaOH-urea-cellulose solution (freeze-thaw) + NaOH-urea-chitosan solution (freeze-thaw) (cellulose:chitosan = 3:1) + water (frozen),Physical (antisolvent),Water,FD,,,,,,,,,Macroporous (fibrous and flakes),,,,,
6719,FD,Adsorbent,Monolith,Cellulose,Chitosan,,B,A,,pp,wa,NaOH-urea-cellulose solution (freeze-thaw) + NaOH-urea-chitosan solution (freeze-thaw) (cellulose:chitosan = 1:1) + water (frozen),Physical (antisolvent),Water,FD,,,,,,,,,Macroporous (fibrous and flakes),,,,,
6720,FD,Adsorbent,Monolith,Cellulose,Chitosan,,B,A,,pp,wa,NaOH-urea-cellulose solution (freeze-thaw) + NaOH-urea-chitosan solution (freeze-thaw) (cellulose:chitosan = 1:3) + water (frozen),Physical (antisolvent),Water,FD,,,,,,,,,Macroporous (fibrous and flakes),,,,,
6721,FD,Not specific,"Monolith, sheet",Chitin,,Gluc7-grafted,B,,Al,ng,wa,Glc7-grafted chitin nanofiber film + acetate Na buffer + Glc-1-P phosphorylase (frozen),No gelation,Water,FD,,,,,,,,,Macroporous (fibrous),,,,,
6722,FD,DDS,Monolith,Chitosan,Collagen,Drug loading,A,C,Lo,cc,wa,"Chitosan-collagen solution + glutaraldehyde solution (commercial collachit-G sponge), post drug loading in scCO2",Chemical (aldehyde),Water,FD,Post drug loading in scCO2,,,,,,,,,,,,,
6723,FD,Adsorbent,Monolith,Cellulose,,,B,,,pp,al,Cellulose-LiBr solution + ethanol (frozen),Physical (antisolvent),t-Butanol,FD,,,0.077,,222,,,,Mesoporous (nanofibrous),,,,,
6724,FD,Adsorbent,Monolith,Cellulose,Chitosan,,B,A,,pp,al,Cellulose-chitosan-LiBr solution (cellulose:chitosan = 75:25) + ethanol (frozen),Physical (antisolvent),t-Butanol,FD,,,0.066,,214,,,,Mesoporous (nanofibrous),,,,,
6725,FD,Adsorbent,Monolith,Cellulose,Chitosan,,B,A,,pp,al,Cellulose-chitosan-LiBr solution (cellulose:chitosan = 50:50) + ethanol (frozen),Physical (antisolvent),t-Butanol,FD,,,0.05,,223,,,,Mesoporous (nanofibrous),,,,,
6726,FD,Adsorbent,Monolith,Cellulose,Chitosan,,B,A,,pp,al,Cellulose-chitosan-LiBr solution (cellulose:chitosan = 25:75) + ethanol (frozen),Physical (antisolvent),t-Butanol,FD,,,0.044,,212,,,,Mesoporous (nanofibrous),,,,,
6727,FD,Adsorbent,Monolith,Chitosan,,,A,,,pp,al,Chitosan-LiBr solution + ethanol (frozen),Physical (antisolvent),t-Butanol,FD,,,,,,,,,Mesoporous (nanofibrous),,,,,
6728,FD,Scaffold,Monolith,Alginate,Chitosan,,A,A,,ng,wa,Chitosan solution + alginate solution (frozen),No gelation,Water,FD,,,,90%,,,,0.11,Macroporous (fibrous and flakes),,,,,
6729,FD,Scaffold,Monolith,Alginate,"Chitosan, collagen",,A,"A, C",,ng,wa,Chitosan solution + collagen solution + alginate solution (frozen),No gelation,Water,FD,,,,85%,,,,0.41,Macroporous (fibrous and flakes),,,,,
6730,FD,Scaffold,Monolith,Alginate,"Chitosan, collagen, GO",,A,"A, C, N",,ng,wa,Chitosan solution + collagen solution + alginate solution-GO dispersion (frozen),No gelation,Water,FD,,,,80%,,,,0.51,Macroporous (fibrous and flakes),,,,,
6731,FD,Scaffold,Monolith,Alginate,Chitosan,,A,A,,ng,wa,Chitosan solution + alginate solution (frozen),No gelation,Water,FD,Post-immersion into ethanol and CaCl2 solution,"Physical (antisolvent, Mn+)",,60%,,,,0.21,Macroporous (fibrous and flakes),,,,,
6732,FD,Scaffold,Monolith,Alginate,"Chitosan, collagen",,A,"A, C",,ng,wa,Chitosan solution + collagen solution + alginate solution (frozen),No gelation,Water,FD,Post-immersion into ethanol and CaCl2 solution,"Physical (antisolvent, Mn+)",,20%,,,,0.61,Macroporous (fibrous and flakes),,,,,
6733,FD,Scaffold,Monolith,Alginate,"Chitosan, collagen, GO",,A,"A, C, N",,ng,wa,Chitosan solution + collagen solution + alginate solution-GO dispersion (frozen),No gelation,Water,FD,Post-immersion into ethanol and CaCl2 solution,"Physical (antisolvent, Mn+)",,15%,,,,0.91,Macroporous (fibrous and flakes),,,,,
6734,FD,Scaffold,Monolith,Alginate,Chitosan,,A,A,,ng,wa,Chitosan-alginate solution (frozen),No gelation,Water,FD,,,,,,,,0.05,Macroporous (cellular),,,,,
6735,FD,Scaffold,Monolith,Alginate,Chitosan,,A,A,,"cc, pc",wa,Chitosan-alginate solution + CaCl2 solution + glutaraldehyde solution (frozen),Chemical (aldehyde) and physical (Mn+),Water,FD,,,,,,,,0.05,Macroporous (cellular),,,,,
6736,FD,Scaffold,Monolith,Alginate,Chitosan,,A,A,,ng,wa,Chitosan-alginate solution (frozen),No gelation,Water,FD,Post-immersion into CaCl2 solution and glutaraldehyde solution,Chemical (aldehyde) and physical (Mn+),,,,,,1.45,Macroporous (cellular),,,,,
6737,FD,Scaffold,Monolith,Silk fibroin,,,D,,,cc,wa,Silk fibroin solution + EDC-NHS solution + n-butanol,Chemical (EDC),Water,FD,"Post-washing with PBS, 60CO treatment",,,,,,,0.6,Macroporous (cellular and fibrous),,,,,
6738,FD,Scaffold,Monolith,Silk fibroin,Chitosan,,D,A,,cc,wa,Chitosan solution + silk fibroin solution (silk:chitosan = 5:1) + EDC-NHS solution + n-butanol,Chemical (EDC),Water,FD,"Post-washing with PBS, 60CO treatment",,,,,,,0.7,Macroporous (cellular and fibrous),,,,,
6739,FD,Scaffold,Monolith,Silk fibroin,Chitosan,,D,A,,cc,wa,Chitosan solution + silk fibroin solution (silk:chitosan = 2:1) + EDC-NHS solution + n-butanol,Chemical (EDC),Water,FD,"Post-washing with PBS, 60CO treatment",,,,,,,0.5,Macroporous (cellular and fibrous),,,,,
6740,FD,Scaffold,Monolith,Silk fibroin,Chitosan,,D,A,,cc,wa,Chitosan solution + silk fibroin solution (silk:chitosan = 5:4) + EDC-NHS solution + n-butanol,Chemical (EDC),Water,FD,"Post-washing with PBS, 60CO treatment",,,,,,,0.3,Macroporous (cellular and fibrous),,,,,
6741,FD,Scaffold,Monolith,Chitosan,,,A,,,cc,wa,Chitosan solution + EDC-NHS solution + n-butanol?,Chemical (EDC),Water,FD,"Post-washing with PBS, 60CO treatment",,,,,,,0.1,Macroporous (cellular and fibrous),,,,,
6742,APD,Scaffold,Sheet,Chitosan,Poly(EG-ran-PG),,A,E,,ng,wa,Chitosan solution + poly(EG-ran-PG) (Poly(EG-ran-PG)/chitosan = 0.5 w/w),No gelation,Water,APD (90 °C),,,,,,,,,Macroporous (cellular),,,,,
6743,APD,Scaffold,Sheet,Chitosan,Poly(EG-ran-PG),,A,E,,ng,wa,Chitosan solution + poly(EG-ran-PG) (Poly(EG-ran-PG)/chitosan = 1.0 w/w),No gelation,Water,APD (90 °C),,,,,,,,,Macroporous (cellular),,,,,
6744,APD,Scaffold,Sheet,Chitosan,Poly(EG-ran-PG),,A,E,,ng,wa,Chitosan solution + poly(EG-ran-PG) (Poly(EG-ran-PG)/chitosan = 1.5 w/w),No gelation,Water,APD (90 °C),,,,,,,,,Macroporous (cellular),,,,,
6745,APD,Scaffold,Sheet,Chitosan,Poly(EG-ran-PG),,A,E,,ng,wa,Chitosan solution + poly(EG-ran-PG) (Poly(EG-ran-PG)/chitosan = 2.0 w/w),No gelation,Water,APD (90 °C),,,,,,,,,Macroporous (cellular),,,,,
6746,APD,Scaffold,Sheet,Chitosan,Poly(EG-ran-PG),,A,E,,ng,wa,Chitosan solution + poly(EG-ran-PG) (Poly(EG-ran-PG)/chitosan = 1.0 w/w),No gelation,Water,APD (50 °C),,,,,,,,,Macroporous (cellular),,,,,
6747,APD,Scaffold,Sheet,Chitosan,Poly(EG-ran-PG),,A,E,,ng,wa,Chitosan solution + poly(EG-ran-PG) (Poly(EG-ran-PG)/chitosan = 1.0 w/w),No gelation,Water,APD (60 °C),,,,,,,,,Macroporous (cellular),,,,,
6748,APD,Scaffold,Sheet,Chitosan,Poly(EG-ran-PG),,A,E,,ng,wa,Chitosan solution + poly(EG-ran-PG) (Poly(EG-ran-PG)/chitosan = 1.0 w/w),No gelation,Water,APD (70 °C),,,,,,,,,Macroporous (cellular),,,,,
6749,FD,Scaffold,Monolith,Chitosan,Hyaluronic acid,,A,A,,ng,wa,Chitosan solution + hyaluronic acid solution in CaCl2 solution (frozen),No gelation,Water,FD,,,,,,,,,Macroporous (fibrous),,,,,
6750,SCD,Scaffold,Granules?,Chitosan,GDP,,A,C,,"cc, pc",al,"Chitosan solution (3 mg/mL) + GDP solution, post-treatment with glutaraldehyde",Chemical (aldehyde) and physical (phosphate),Ethanol,"SCD (for CT, SEM)",,,,,,,,,Macroporous?,,,,,
6751,SCD,Scaffold,Granules?,Chitosan,ADP,,A,C,,"cc, pc",al,"Chitosan solution (3 mg/mL) + ADP solution, post-treatment with glutaraldehyde",Chemical (aldehyde) and physical (phosphate),Ethanol,"SCD (for CT, SEM)",,,,,,,,,Macroporous?,,,,,
6752,SCD,Scaffold,Granules?,Chitosan,GDP,,A,C,,"cc, pc",al,"Chitosan solution (6 mg/mL) + GDP solution, post-treatment with glutaraldehyde",Chemical (aldehyde) and physical (phosphate),Ethanol,"SCD (for CT, SEM)",,,,,,,,,Macroporous?,,,,,
6753,SCD,Scaffold,Granules?,Chitosan,ADP,,A,C,,"cc, pc",al,"Chitosan solution (6 mg/mL) + ADP solution, post-treatment with glutaraldehyde",Chemical (aldehyde) and physical (phosphate),Ethanol,"SCD (for CT, SEM)",,,,,,,,,Macroporous?,,,,,
6754,FD,Scaffold,Monolith,Chitosan,"Gelatin, PEDOT",,A,"C, M",,cc,wa,Chitosan solution + gelatin solution + glutaraldehyde solution,Chemical (aldehyde),Water,FD,"Post-immersion into NaOH solution, comjugation with PEDOT",Physical (pH),,,,,,,Macroporous (cellular),,,,,
6755,FD,Scaffold,Monolith,Chitosan,"Gelatin, PEDOT",,A,"C, M",,cc,wa,Chitosan solution + gelatin solution + genipin solution,Chemical (genipin),Water,FD,"Post-immersion into NaOH solution, comjugation with PEDOT",Physical (pH),,,,,,,Macroporous (cellular),,,,,
6756,FD,Scaffold,Monolith,Chitosan,Alginate,,A,A,,ng,wa,Alginate solution + chitosan solution (frozen),No gelation,Water,FD,Post-immersion into CaCl2 solution,Physical (Mn+),,84%,,,,,Macroporous (cellular and fibrous),,,,,
6757,FD,Scaffold,Monolith,Chitosan,Alginate,,A,A,,ng,wa,Alginate solution + chitosan solution (frozen),No gelation,Water,FD,Post-immersion into CaCl2-glutaraldehyde solution on cryogel,Chemical (aldehyde) and physical (Mn+),,79%,,,,,Macroporous (cellular and fibrous),,,,,
6758,FD,Adsorbent,Beads,Alginate,Chitosan,,A,A,,"cc, pc",wa,Alginate (0.5 wt%)-MES solution + EDC-NHS solution + chitosan + Ca(NO3)2 solution (frozen),Chemical (EDC) and physical (Mn+),Water,FD,,,,,,,,,Macroporous?,,,,,
6759,FD,Adsorbent,Beads,Alginate,Chitosan,,A,A,,"cc, pc",wa,Alginate (1.0 wt%)-MES solution + EDC-NHS solution + chitosan + Ca(NO3)2 solution (frozen),Chemical (EDC) and physical (Mn+),Water,FD,,,,,,,,,Macroporous?,,,,,
6760,FD,Adsorbent,Beads,Alginate,Chitosan,,A,A,,"cc, pc",wa,Alginate (1.5 wt%)-MES solution + EDC-NHS solution + chitosan + Ca(NO3)2 solution (frozen),Chemical (EDC) and physical (Mn+),Water,FD,,,,,,,,,Macroporous?,,,,,
6761,FD,Adsorbent,Beads,Alginate,Chitosan,,A,A,,"cc, pc",wa,Alginate (2.0 wt%)-MES solution + EDC-NHS solution + chitosan + Ca(NO3)2 solution (frozen),Chemical (EDC) and physical (Mn+),Water,FD,,,,,,,,,Macroporous?,,,,,
6762,FD,Adsorbent,Beads,Alginate,Chitosan,,A,A,,"cc, pc",wa,Alginate (3.0 wt%)-MES solution + EDC-NHS solution + chitosan + Ca(NO3)2 solution (frozen),Chemical (EDC) and physical (Mn+),Water,FD,,,,,,,,,Macroporous?,,,,,
6763,FD,Scaffold,Monolith,Chitosan,"Polylactide, chondroitin sulfate",,A,"F, A",,ng,wa,Chitosan solution + pectin solution + polylactide-chloroform solution (chitosan:polylactide:pectin = 75:25:0) (frozen),No gelation,Water,FD,Post-immersion into EDC-NHS-MES-chondroitin sulfate solution,Chemical (EDC),,84%,,,,,Macroporous (cellular),,,,,
6764,FD,Scaffold,Monolith,Chitosan,"Polylactide, pectin, chondroitin sulfate",,A,"F, A, A",,ng,wa,Chitosan solution + pectin solution + polylactide-chloroform solution (chitosan:polylactide:pectin = 50:25:25) (frozen),No gelation,Water,FD,Post-immersion into EDC-NHS-MES-chondroitin sulfate solution,Chemical (EDC),,81%,,,,,Macroporous (cellular),,,,,
6765,FD,Scaffold,Monolith,Chitosan,"Polylactide, pectin, chondroitin sulfate",,A,"F, A, A",,ng,wa,Chitosan solution + pectin solution + polylactide-chloroform solution (chitosan:polylactide:pectin = 25:50:25) (frozen),No gelation,Water,FD,Post-immersion into EDC-NHS-MES-chondroitin sulfate solution,Chemical (EDC),,83%,,,,,Macroporous (cellular),,,,,
6766,FD,Scaffold,Monolith,Chitosan,,,A,,,ng,wa,Chitosan solution (frozen),No gelation,Water,FD,,,0.027,86%,,,,,Macroporous (cellular and flakes),,,,,
6767,FD,Scaffold,Monolith,Chitosan,Carbon black,,A,N,,ng,wa,Chitosan solution + carbon black (25%) (frozen),No gelation,Water,FD,,,0.03,77%,,,,,Macroporous (cellular and flakes),,,,,
6768,FD,Scaffold,Monolith,Chitosan,Carbon black,,A,N,,ng,wa,Chitosan solution + carbon black (50%) (frozen),No gelation,Water,FD,,,0.04,68%,,,,,Macroporous (cellular and flakes),,,,,
6769,FD,Scaffold,Monolith,Chitosan,Carbon black,,A,N,,ng,wa,Chitosan solution + carbon black (100%) (frozen),No gelation,Water,FD,,,0.05,90%,,,,,Macroporous (cellular and flakes),,,,,
6770,FD,Scaffold,Monolith,Chitosan,Carbon black,,A,N,,ng,wa,Chitosan solution + carbon black (200%) (frozen),No gelation,Water,FD,,,0.068,85%,,,,,Macroporous (cellular and flakes),,,,,
6771,FD,Scaffold,Monolith,Cellulose acetate,,,B,,,ng,wa,Cellulose acetate electrospun nonwoven gel (frozen),No gelation,Water,FD,,,,,,,,,Macroporous (fibrous and flakes),,,,,
6772,FD,Scaffold,Monolith,Cellulose acetate,Chitosan,,B,A,,ng,wa,Cellulose acetate electrospun nonwoven gel + chitosan solution (0.1%) (frozen),No gelation,Water,FD,,,,,,,,,Macroporous (fibrous and flakes),,,,,
6773,FD,Scaffold,Monolith,Cellulose acetate,Collagen,,B,C,,ng,wa,Cellulose acetate electrospun nonwoven gel + collagen solution (0.5%) (frozen),No gelation,Water,FD,,,,,,,,,Macroporous (fibrous and flakes),,,,,
6774,FD,Scaffold,Monolith,Cellulose acetate,Collagen,,B,C,,ng,wa,Cellulose acetate electrospun nonwoven gel + collagen solution (1.0%) (frozen),No gelation,Water,FD,,,,,,,,,Macroporous (fibrous and flakes),,,,,
6775,FD,Scaffold,Monolith,Cellulose acetate,Chitosan,,B,A,,ng,wa,Cellulose acetate electrospun nonwoven gel + chitosan solution (2.0%) (frozen),No gelation,Water,FD,,,,,,,,,Macroporous (fibrous and flakes),,,,,
6776,FD,Scaffold,Monolith,Cellulose acetate,Chitosan,,B,A,,ng,wa,Cellulose acetate electrospun nonwoven gel + chitosan solution (3.0%) (frozen),No gelation,Water,FD,,,,,,,,,Macroporous (fibrous and flakes),,,,,
6777,FD,Scaffold,Monolith,Hydroxypropyl chitosan,,,A,,,ng,wa,Hydroxypropyl chitosan solution (frozen),No gelation,Water,FD,Post-immersion into glutaraldehyde solution,Chemical (aldehyde),,75.39%,,,,,Macroporous (cellular),,,,,
6778,FD,Scaffold,Monolith,Hydroxypropyl chitosan,GO,,A,N,,ng,wa,"Hydroxypropyl chitosan + GO (0.5 wt%) + EDC-NHS solution, ethanol washing and redispersion (frozen)",No gelation,Water,FD,Post-immersion into glutaraldehyde solution,Chemical (aldehyde),,47.56%,,,,,Macroporous (cellular),,,,,
6779,FD,Scaffold,Monolith,Hydroxypropyl chitosan,GO,,A,N,,ng,wa,"Hydroxypropyl chitosan + GO (1 wt%) + EDC-NHS solution, ethanol washing and redispersion (frozen)",No gelation,Water,FD,Post-immersion into glutaraldehyde solution,Chemical (aldehyde),,44.67%,,,,,Macroporous (cellular),,,,,
6780,FD,Scaffold,Monolith,Hydroxypropyl chitosan,GO,,A,N,,ng,wa,"Hydroxypropyl chitosan + GO (3 wt%) + EDC-NHS solution, ethanol washing and redispersion (frozen)",No gelation,Water,FD,Post-immersion into glutaraldehyde solution,Chemical (aldehyde),,34.03%,,,,,Macroporous (cellular),,,,,
6781,FD,Scaffold,Monolith,Hydroxypropyl chitosan,GO,,A,N,,ng,wa,"Hydroxypropyl chitosan + GO (4 wt%) + EDC-NHS solution, ethanol washing and redispersion (frozen)",No gelation,Water,FD,Post-immersion into glutaraldehyde solution,Chemical (aldehyde),,28.67%,,,,,Macroporous (cellular),,,,,
6782,FD,Adsorbent,Monolith,Chitosan,GO,,A,N,,ng,wa,Chitosan solution + GO dispersion (3%) (frozen),No gelation,Water,FD,,,,,,,,,Macroporous (flakes),,,,,
6783,FD,Adsorbent,Monolith,Chitosan,GO,,A,N,,ng,wa,Chitosan solution + GO dispersion (7%) (frozen),No gelation,Water,FD,,,,,,,,,Macroporous (flakes),,,,,
6784,FD,Adsorbent,Monolith,Chitosan,GO,,A,N,,ng,wa,Chitosan solution + GO dispersion (9%) (frozen),No gelation,Water,FD,,,0.025,92.50%,,,,,Macroporous (flakes),,,,,
6785,FD,Adsorbent,Monolith,Chitosan,GO,,A,N,,ng,wa,Chitosan solution + GO dispersion (12%) (frozen),No gelation,Water,FD,,,,,,,,,Macroporous (flakes),,,,,
6786,FD,Adsorbent,Monolith,Chitosan,GO,,A,N,,ng,wa,Chitosan solution + GO dispersion (20%) (frozen),No gelation,Water,FD,,,,,,,,,Macroporous (flakes),,,,,
6787,FD,Adsorbent,Monolith,Chitosan,GO,,A,N,,ng,wa,Chitosan solution + GO dispersion (26%) (frozen),No gelation,Water,FD,,,,,,,,,Macroporous (flakes),,,,,
6788,FD,Adsorbent,Monolith,Chitosan,GO,,A,N,,ng,wa,Chitosan solution + GO dispersion (34%) (frozen),No gelation,Water,FD,,,,,,,,,Macroporous (flakes),,,,,
6789,FD,Adsorbent,Monolith,Chitosan,GO,,A,N,,ng,wa,Chitosan solution + GO dispersion (41%) (frozen),No gelation,Water,FD,,,,,,,,,Macroporous (flakes),,,,,
6790,FD,Adsorbent,Monolith,Chitosan,GO,,A,N,,ng,wa,Chitosan solution + GO dispersion (47%) (frozen),No gelation,Water,FD,,,,,,,,,Macroporous (flakes),,,,,
6791,FD,Adsorbent,Monolith,Chitosan,GO,,A,N,,ng,wa,Chitosan solution + GO dispersion (51%) (frozen),No gelation,Water,FD,,,,,,,,,Macroporous (flakes),,,,,
6792,FD,Adsorbent,Monolith,Chitosan,GO,,A,N,,ng,wa,Chitosan solution + GO dispersion (55%) (frozen),No gelation,Water,FD,,,,,,,,,Macroporous (flakes),,,,,
6793,FD,Wound dressing,Monolith,Carboxymethyl glucomannan,Chitosan,,A,A,,cc,wa,Chitosan solution + carboxymethyl konjac glucomannan solution (mannman:chitosan = 2:4) + EDC-NHS-ethanol solution,Chemical (EDC),Water,FD,,,,88.35%,,,,,Macroporous (cellular),,,,,
6794,FD,Wound dressing,Monolith,Carboxymethyl glucomannan,Chitosan,,A,A,,cc,wa,Chitosan solution + carboxymethyl konjac glucomannan solution (mannman:chitosan = 3:3) + EDC-NHS-ethanol solution,Chemical (EDC),Water,FD,,,,87.97%,,,,,Macroporous (cellular),,,,,
6795,FD,Wound dressing,Monolith,Carboxymethyl glucomannan,Chitosan,,A,A,,cc,wa,Chitosan solution + carboxymethyl konjac glucomannan solution (mannman:chitosan = 4:2) + EDC-NHS-ethanol solution,Chemical (EDC),Water,FD,,,,92.52%,,,,,Macroporous (cellular),,,,,
6796,FD,Adsorbent,Beads,Chitosan,Cyclodextrin,,A,A,,cc,wa,Citric acid-modified cyclodextrin + EDC-NHS solution + chitosan solution,Chemical (EDC),Water,FD,,,,,,,,,Macroporous (cellular),,,,,
6797,FD,Scaffold,Monolith,Chitosan,,,A,,,"ng, pc",wa,Chitosan solution (frozen),No gelation or physical (electrostatic),Water,FD,,,,,,,,,Macroporous (cellular),,,,,
6798,FD,Scaffold,Monolith,Chitosan,Collagen,,A,C,,"ng, pc",wa,Chitosan solution + collagen solution (frozen),No gelation or physical (electrostatic),Water,FD,,,,,,,,,Macroporous (cellular),,,,,
6799,FD,Scaffold,Monolith,Chitosan,"Collagen, glycosaminoglycan",,A,"C, A",,"ng, pc",wa,Chitosan solution + collagen solution + glycosaminoglycan solution (1%) (frozen),No gelation or physical (electrostatic),Water,FD,,,,,,,,,Macroporous (cellular),,,,,
6800,FD,Scaffold,Monolith,Chitosan,"Collagen, glycosaminoglycan, alginate",,A,"C, A, A",,"ng, pc",wa,Chitosan solution + collagen solution + glycosaminoglycan solution (1%) + alginate solution (frozen),No gelation or physical (electrostatic),Water,FD,,,,,,,,,Macroporous (cellular),,,,,
6801,FD,Scaffold,Monolith,Chitosan,"Collagen, glycosaminoglycan",,A,"C, A",,"ng, pc",wa,Chitosan solution + collagen solution + glycosaminoglycan solution (5%) (frozen),No gelation or physical (electrostatic),Water,FD,,,,,,,,0.0119,Macroporous (cellular),,,,,
6802,FD,Scaffold,Monolith,Chitosan,"Collagen, glycosaminoglycan, alginate",,A,"C, A, A",,"ng, pc",wa,Chitosan solution + collagen solution + glycosaminoglycan solution (5%) + alginate solution (frozen),No gelation or physical (electrostatic),Water,FD,,,,,,,,0.0143,Macroporous (cellular),,,,,
6803,FD,Scaffold,Monolith,Chitosan,Glycosaminoglycan,,A,A,,"ng, cc",wa,Chitosan solution + glycosaminoglycan solution (1%) + tannic acid solution (frozen),Chemical (ester) or no gelation,Water,FD,,,,96.20%,,,,,Macroporous (cellular and flakes),,,,,
6804,FD,Scaffold,Monolith,Chitosan,Glycosaminoglycan,,A,A,,"ng, cc",wa,Chitosan solution + glycosaminoglycan solution (5%) + tannic acid solution (frozen),Chemical (ester) or no gelation,Water,FD,,,,97.30%,,,,,Macroporous (cellular and flakes),,,,,
6805,FD,Scaffold,Monolith,Chitosan,"Collagen, glycosaminoglycan",,A,"C, A",,"ng, cc",wa,Chitosan solution + collagen solution + glycosaminoglycan solution (1%) + tannic acid solution (frozen),Chemical (ester) or no gelation,Water,FD,,,,96.90%,,,,,Macroporous (cellular and flakes),,,,,
6806,FD,Scaffold,Monolith,Chitosan,"Collagen, glycosaminoglycan",,A,"C, A",,"ng, cc",wa,Chitosan solution + collagen solution + glycosaminoglycan solution (5%) + tannic acid solution (frozen),Chemical (ester) or no gelation,Water,FD,,,,97.10%,,,,,Macroporous (cellular and flakes),,,,,
6807,FD,Scaffold,Monolith,Chitosan,Collagen,,A,C,,"ng, cc",wa,Chitosan solution + glycerin solution (30 wt%) + collagen solution (chitosan:collagen = 7:3) (frozen),Chemical (ester) or no gelation,Water,FD,Post-heat treatment,,,71.72%,,,,,Macroporous (cellular),,,,,
6808,FD,Scaffold,Monolith,Chitosan,Collagen,,A,C,,"ng, cc",wa,Chitosan solution + glycerin solution (30 wt%) + collagen solution (chitosan:collagen = 5:5) (frozen),Chemical (ester) or no gelation,Water,FD,Post-heat treatment,,,73.78%,,,,,Macroporous (cellular),,,,,
6809,FD,Scaffold,Monolith,Chitosan,Collagen,,A,C,,"ng, cc",wa,Chitosan solution + glycerin solution (30 wt%) + collagen solution (chitosan:collagen = 3:7) (frozen),Chemical (ester) or no gelation,Water,FD,Post-heat treatment,,,78.37%,,,,,Macroporous (cellular),,,,,
6810,FD,Scaffold,Monolith,Chitosan,Collagen,,A,C,,"ng, cc",wa,Chitosan solution + glycerin solution (40 wt%) + collagen solution (chitosan:collagen = 2:8) (frozen),Chemical (ester) or no gelation,Water,FD,Post-heat treatment,,,91.17%,,,,,Macroporous (cellular),,,,,
6811,FD,Wound dressing,Monolith,Chitosan,"Alginate, collagen",,A,"A, C",,ng,wa,Chitosan solution + collagen + alginate fibers (frozen),No gelation,Water,FD,,,,65.91%,,,,,Macroporous (fibrous and flakes),,,,,
6812,FD,Scaffold,Monolith,Chitosan,Alginate,,A,A,,"ng, pc",wa,Chitosan solution + alginate solution,No gelation or physical (electrostatic),Water,FD for SEM,,,,,,,,,Wrinkled sheets,,,,,
6813,FD,Scaffold,Monolith,Chitosan,"Alginate, lysozyme",,A,"A, C",,"ng, pc",wa,Chitosan-lysozyme (0.2 g/L) solution + alginate solution,No gelation or physical (electrostatic),Water,FD for SEM,,,,,,,,,Wrinkled sheets,,,,,
6814,FD,Scaffold,Monolith,Chitosan,"Alginate, lysozyme",,A,"A, C",,"ng, pc",wa,Chitosan-lysozyme (1 g/L) solution + alginate solution,No gelation or physical (electrostatic),Water,FD for SEM,,,,,,,,,Wrinkled sheets,,,,,
6815,FD,Scaffold,Monolith,Chitosan,"Alginate, lysozyme",,A,"A, C",,"ng, pc",wa,Chitosan-lysozyme (2 g/L) solution + alginate solution,No gelation or physical (electrostatic),Water,FD for SEM,,,,,,,,,Wrinkled sheets,,,,,
6816,FD,Adsorbent,Monolith,Chitosan,Cellulose,,A,B,,pp,wa,NaOH-urea-chitosan solution + waste paper + water,Physical (antisolvent),Water,FD,,,0.106,,,,,,Macroporous (fibrous and flakes),,,,,
6817,FD,Adsorbent,Monolith,Chitosan,,,A,,,pp,wa,NaOH-urea-chitosan solution + ethanol,Physical (antisolvent),Water,FD,,,,,,,,,,,,,,
6818,FD,Wound dressing,Monolith,Chitosan,,Gluconic acid modification,A,,Al,"ng, pp",wa,Gluconic acid-conjugated chitosan solution + NaOH solution (pH 7) (freeze-thaw),No gelation or physical (pH),Water,FG,,,,,,,,,,,,,,
6819,SCD,Biomedical,Monolith,Chitosan,PMMA,Drug loading,A,R,Lo,cp,al,"Chitosan itaconic acid solution + MMA + MBA + KPS, drug loading in scCO2",Chemical (polymerization),Ethanol,"SCD (30 min, dep 1.0 MPa/min)",,,,,,,,,Macroporous (cellular and fibrous),,,,,
6820,SCD,Biomedical,Monolith,Chitosan,PMMA,Drug loading,A,R,Lo,cp,al,"Chitosan itaconic acid solution + MMA + MBA + KPS, drug loading in scCO2",Chemical (polymerization),Ethanol,"SCD (45 min, dep 1.0 MPa/min)",,,,,,,,,Macroporous (cellular and fibrous),,,,,
6821,SCD,Biomedical,Monolith,Chitosan,PMMA,Drug loading,A,R,Lo,cp,al,"Chitosan itaconic acid solution + MMA + MBA + KPS, drug loading in scCO2",Chemical (polymerization),Ethanol,"SCD (60 min, dep 1.0 MPa/min)",,,,,,,,,Macroporous (cellular and fibrous),,,,,
6822,SCD,Biomedical,Monolith,Chitosan,PMMA,Drug loading,A,R,Lo,cp,al,"Chitosan itaconic acid solution + MMA + MBA + KPS, drug loading in scCO2",Chemical (polymerization),Ethanol,"SCD (120 min, dep 0.2 MPa/min)",,,,,,,,,Macroporous (cellular and fibrous),,,,,
6823,SCD,Biomedical,Monolith,Chitosan,PMMA,Drug loading,A,R,Lo,cp,al,"Chitosan itaconic acid solution + MMA + MBA + KPS, drug loading in scCO2",Chemical (polymerization),Ethanol,"SCD (120 min, dep 1.0 MPa/min)",,,,,,,,,Macroporous (cellular and fibrous),,,,,
6824,SCD,Biomedical,Monolith,Chitosan,PMMA,Drug loading,A,R,Lo,cp,al,"Chitosan itaconic acid solution + MMA + MBA + KPS, drug loading in scCO2",Chemical (polymerization),Ethanol,"SCD (120 min, dep 6.3 MPa/min)",,,,,,,,,Macroporous (cellular and fibrous),,,,,
6825,SCD,Biomedical,Monolith,Chitosan,PMMA,Drug loading,A,R,Lo,cp,al,"Chitosan itaconic acid solution + MMA + MBA + KPS, drug loading in scCO2",Chemical (polymerization),Ethanol,"SCD (180 min, dep 1.0 MPa/min)",,,,,,,,,Macroporous (cellular and fibrous),,,,,
6826,Foaming,Scaffold,Monolith,Polycaprolactone,,,F,,,ng,or,Polycaprolactone in scCO2,No gelation,scCO2,Foaming,,,0.338,69.50%,,,,,Macroporous (cellular),,,,,
6827,Foaming,Scaffold,Monolith,Polycaprolactone,Chitosan,,F,A,,ng,or,Polycaprolactone + chitosan (10 wt%) in scCO2,No gelation,scCO2,Foaming,,,0.493,57.10%,,,,,Macroporous (cellular),,,,,
6828,Foaming,Scaffold,Monolith,Polycaprolactone,,Drug loading,F,,Lo,ng,or,Polycaprolactone + vancomycin (1 wt%) in scCO2,No gelation,scCO2,Foaming,,,0.369,69.30%,,,,,Macroporous (cellular),,,,,
6829,Foaming,Scaffold,Monolith,Polycaprolactone,,Drug loading,F,,Lo,ng,or,Polycaprolactone + vancomycin (3 wt%) in scCO2,No gelation,scCO2,Foaming,,,0.358,69.20%,,,,,Macroporous (cellular),,,,,
6830,Foaming,Scaffold,Monolith,Polycaprolactone,,Drug loading,F,,Lo,ng,or,Polycaprolactone + vancomycin (5 wt%) in scCO2,No gelation,scCO2,Foaming,,,0.376,68.50%,,,,,Macroporous (cellular),,,,,
6831,Foaming,Scaffold,Monolith,Polycaprolactone,Chitosan,Drug loading,F,A,Lo,ng,or,Polycaprolactone + vancomycin (5 wt%) + chitosan (5 wt%) in scCO2,No gelation,scCO2,Foaming,,,0.372,66.50%,,,,,Macroporous (cellular),,,,,
6832,Foaming,Scaffold,Monolith,Polycaprolactone,Chitosan,Drug loading,F,A,Lo,ng,or,Polycaprolactone + vancomycin (5 wt%) + chitosan (10 wt%) in scCO2,No gelation,scCO2,Foaming,,,0.402,64.10%,,,,,Macroporous (cellular),,,,,
6833,Foaming,Scaffold,Monolith,Polycaprolactone,Chitosan,Drug loading,F,A,Lo,ng,or,Polycaprolactone + vancomycin (5 wt%) + chitosan (5 wt%) in scCO2,No gelation,scCO2,Foaming,,,0.401,64.70%,,,,,Macroporous (cellular),,,,,
6834,FD,Adsorbent,Monolith,Chitosan,Aminated graphene,,A,N,,cc,wa,Chitosan solution + aminated graphene dispersion + glutaraldehyde solution,Chemical (aldehyde),Water,FD,,,,,,,,,Macroporous (flakes and particulate),,,,,
6835,SCD,Not specific,Monolith,PMMA,GO,,R,N,,pp,or,PMMA in N-methyl-2-pyrollidone + graphene particles ,Physical?,scCO2,SCD,,,,,,,,,Macroporous (flakes),0.017,Transient,Hot disk,,
6836,SCD,Not specific,Monolith,PMMA,"GO, carbon fibers",,R,"N, N",,pp,or,PMMA in N-methyl-2-pyrollidone + carbon fibers (2.5 wt%) + graphene particles ,Physical?,scCO2,SCD,,,,,,,,,Macroporous (flakes),0.022,Transient,Hot disk,,
6837,SCD,Not specific,Monolith,PMMA,"GO, carbon fibers",,R,"N, N",,pp,or,PMMA in N-methyl-2-pyrollidone + carbon fibers (5 wt%) + graphene particles ,Physical?,scCO2,SCD,,,,,,,,,Macroporous (flakes),0.027,Transient,Hot disk,,
6838,SCD,Not specific,Monolith,PMMA,"GO, carbon fibers",,R,"N, N",,pp,or,PMMA in N-methyl-2-pyrollidone + carbon fibers (7.5 wt%) + graphene particles ,Physical?,scCO2,SCD,,,,,,,,,Macroporous (flakes),0.025,Transient,Hot disk,,
6839,SCD,Not specific,Monolith,PMMA,"GO, carbon fibers",,R,"N, N",,pp,or,PMMA in N-methyl-2-pyrollidone + carbon fibers (10 wt%) + graphene particles ,Physical?,scCO2,SCD,,,,,,,,,Macroporous (flakes),0.023,Transient,Hot disk,,
6840,SCD,Not specific,Monolith,PMMA,"GO, carbon fibers",,R,"N, N",,pp,or,PMMA in N-methyl-2-pyrollidone + carbon fibers (15 wt%) + graphene particles ,Physical?,scCO2,SCD,,,,,,,,,Macroporous (flakes),0.022,Transient,Hot disk,,
6841,SCD,Not specific,Monolith,PMMA,"GO, carbon fibers",,R,"N, N",,pp,or,PMMA in N-methyl-2-pyrollidone + carbon fibers (20 wt%) + graphene particles ,Physical?,scCO2,SCD,,,,,,,,,Macroporous (flakes),0.02,Transient,Hot disk,,
6842,FD,Separation,Monolith,Bacterial cellulose,,,K,,,pp,wa,Bacterial cellulose gel from Acetobacter xylinum (frozen),Physical (aggregation),Water,FD,,,0.0232,98.50%,82,,,,Macroporous (fibrous),,,,,
6843,FD,Separation,Monolith,Bacterial cellulose,Polyhemiaminal fibers,,K,K,,pp,wa,Bacterial cellulose gel from Acetobacter xylinum (frozen),Physical (aggregation),Water,FD,Post-compositing with polyhemiaminal fibers (1.5 g),,0.0586,95.60%,82,,,,Macroporous (fibrous),,,,,
6844,FD,Separation,Monolith,Bacterial cellulose,Polyhemiaminal fibers,,K,K,,pp,wa,Bacterial cellulose gel from Acetobacter xylinum (frozen),Physical (aggregation),Water,FD,Post-compositing with polyhemiaminal fibers (1.125 g),,0.0454,96.60%,71,,,,Macroporous (fibrous),,,,,
6845,FD,Separation,Monolith,Bacterial cellulose,Polyhemiaminal fibers,,K,K,,pp,wa,Bacterial cellulose gel from Acetobacter xylinum (frozen),Physical (aggregation),Water,FD,Post-compositing with polyhemiaminal fibers (0.75 g),,0.0309,97.70%,47,,,,Macroporous (fibrous),,,,,
6846,FD,Not specific,Monolith,Chitin nanofibers,,,K,,,ng,wa,Chitin nanofiber suspension (frozen),No gelation,Water,FD,,,0.0087,99.40%,,,,0.0796,Macroporous (cellular),,,,,
6847,FD,Not specific,Monolith,Chitin nanofibers,,,K,,,ng,wa,Chitin nanofiber suspension in W/O emulsion (frozen),No gelation,Water,FD,,,0.0056,99.60%,,,,0.04,Macroporous (cellular),,,,,
6848,APD,Not specific,Monolith,Chitin nanofibers,,,K,,,ng,wa,Chitin nanofiber suspension in W/O emulsion,No gelation,Water,APD,,,0.0088,99.40%,,,,0.2902,Macroporous (cellular),,,,,
6849,FD,Adsorbent,Monolith,Cellulose nanofibers,Polyethylenimine,Glycidoxypropyltrimethoxysilane modification,K,G,Si,ng,wa,Cellulose nanofiber suspension + glycidoxypropyltrimethoxysilane + polyethyleneimine solution (frozen),No gelation,Water,FD,,,,,,,,,Macroporous (fibrous and flakes),,,,,
6850,SCD,Separation,Monolith,Phenolic resin,,,I,,,cp,ow,Phenolic resin-phenolic resin methacrylate-bisphenol A diglycidyl ether-hexamethylenetetramine-KOH solution,Chemical (polymerization),Acetone,SCD,,,0.08,,10,,,,Macroporous (particulate),,,,,
6851,SCD,Separation,Monolith,Phenolic resin,,,I,,,cp,ow,Phenolic resin-phenolic resin methacrylate-bisphenol A diglycidyl ether-4-vinylpyridine-hexamethylenetetramine-KOH solution,Chemical (polymerization),Acetone,SCD,,,0.05,,10,,,,Macroporous (particulate),,,,,
6852,SCD,Thermal insulation,Monolith,RF,,,I,,,cp,ow,"Resorcinol-formaldehyde-Na2CO3 solution (catalyst 0.02%, DR = 10)",Chemical (polymerization),Acetone,SCD,,,0.22,88%,,,,,Mesoporous (nanoparticulate),0.033,Transient,Hot disk,,
6853,SCD,Thermal insulation,Monolith,RF,,,I,,,cp,ow,"Resorcinol-formaldehyde-Na2CO3 solution (catalyst 0.03%, DR = 10)",Chemical (polymerization),Acetone,SCD,,,0.215,87%,,,,,Mesoporous (nanoparticulate),0.028,Transient,Hot disk,,
6854,SCD,Thermal insulation,Monolith,RF,,,I,,,cp,ow,"Resorcinol-formaldehyde-Na2CO3 solution (catalyst 0.04%, DR = 10)",Chemical (polymerization),Acetone,SCD,,,0.225,86%,,,,,Mesoporous (nanoparticulate),0.025,Transient,Hot disk,,
6855,SCD,Thermal insulation,Monolith,RF,,,I,,,cp,ow,"Resorcinol-formaldehyde-Na2CO3 solution (catalyst 0.02%, DR = 18)",Chemical (polymerization),Acetone,SCD,,,0.15,91%,,,,,Mesoporous (nanoparticulate),0.035,Transient,Hot disk,,
6856,SCD,Thermal insulation,Monolith,RF,,,I,,,cp,ow,"Resorcinol-formaldehyde-Na2CO3 solution (catalyst 0.03%, DR = 18)",Chemical (polymerization),Acetone,SCD,,,0.165,91%,,,,,Mesoporous (nanoparticulate),0.029,Transient,Hot disk,,
6857,SCD,Thermal insulation,Monolith,RF,,,I,,,cp,ow,"Resorcinol-formaldehyde-Na2CO3 solution (catalyst 0.04%, DR = 18)",Chemical (polymerization),Acetone,SCD,,,0.135,91%,,,,,Mesoporous (nanoparticulate),0.025,Transient,Hot disk,,
6858,SCD,Thermal insulation,Monolith,RF,,,I,,,cp,ow,"Resorcinol-formaldehyde-Na2CO3 solution (catalyst 0.03%, DR = 22)",Chemical (polymerization),Acetone,SCD,,,0.13,94%,,,,,Mesoporous (nanoparticulate),0.033,Transient,Hot disk,,
6859,SCD,Thermal insulation,Monolith,RF,,,I,,,cp,ow,"Resorcinol-formaldehyde-Na2CO3 solution (catalyst 0.04%, DR = 22)",Chemical (polymerization),Acetone,SCD,,,0.115,96%,,,,,Mesoporous (nanoparticulate),0.025,Transient,Hot disk,,
6860,APD,Not specific,Monolith,RF,,,I,,,cp,ow,Resorcinol-formaldehyde-Na2CO3 solution (gas-treated solidification),Chemical (polymerization),Acetone?,APD,,,,,,,,,Macroporous (particulate),,,,,
6861,APD,Not specific,Monolith,Phenolic resin,,,I,,,cp,wa,Bisphenol A-formaldehyde resin + formaldehyde solution ,Chemical (polymerization),Water?,APD,,,,,,,,,Mesoporous (nanoparticulate),,,,,
6862,APD,Not specific,Monolith,Phenolic resin,,,I,,,cp,wa,"Pluronic F127-1,3,5-trimethylbenzene-benzyl alcohol-triethyleneglycol (30 mL)-1 M HCl (3 mL) solution + phloroglucinol-formaldehyde solution",Chemical (polymerization),Water,APD,,,,,6,,,,Macroporous (particulate),,,,,
6863,APD,Not specific,Monolith,Phenolic resin,,,I,,,cp,wa,"Pluronic F127-1,3,5-trimethylbenzene-benzyl alcohol-triethyleneglycol (30 mL)-1 M HCl (6 mL) solution + phloroglucinol-formaldehyde solution",Chemical (polymerization),Water,APD,,,,,101,,,,Macroporous (particulate),,,,,
6864,APD,Not specific,Monolith,Phenolic resin,,,I,,,cp,wa,"Pluronic F127-1,3,5-trimethylbenzene-benzyl alcohol-triethyleneglycol (30 mL)-1 M HCl (9 mL) solution + phloroglucinol-formaldehyde solution",Chemical (polymerization),Water,APD,,,,,70,,,,Macroporous (particulate),,,,,
6865,APD,Not specific,Monolith,Phenolic resin,,,I,,,cp,wa,"Pluronic F127-1,3,5-trimethylbenzene-benzyl alcohol-triethyleneglycol (15 mL)-1 M HCl (1.5 mL) solution + phloroglucinol-formaldehyde solution",Chemical (polymerization),Water,APD,,,,,38,,,,Macroporous (particulate),,,,,
6866,APD,Not specific,Monolith,Phenolic resin,,,I,,,cp,wa,"Pluronic F127-1,3,5-trimethylbenzene-benzyl alcohol-triethyleneglycol (45 mL)-1 M HCl (15 mL) solution + phloroglucinol-formaldehyde solution",Chemical (polymerization),Water,APD,,,,,10,,,,Macroporous (particulate),,,,,
6867,APD,Not specific,Monolith,RF-MF,,,I,,,cp,wa,Melamine (4 g)-formaldehyde-NaOH solution + resorcinol (7 g)-formaldehyde-HCl solution ,Chemical (polymerization),Water?,APD,,,0.47,,,,,,Macroporous (particulate),,,,,
6868,APD,Not specific,Monolith,RF-MF,,Carbonized,I,,Ca,cp,wa,Melamine (4 g)-formaldehyde-NaOH solution + resorcinol (7 g)-formaldehyde-HCl solution ,Chemical (polymerization),Water?,APD,Post-calcination at 600 °C,,0.45,,449,,0.24,,Macroporous (particulate),,,,,
6869,APD,Not specific,Monolith,RF-MF,,Carbonized,I,,Ca,cp,wa,Melamine (4 g)-formaldehyde-NaOH solution + resorcinol (7 g)-formaldehyde-HCl solution ,Chemical (polymerization),Water?,APD,Post-calcination at 1200 °C ,,0.45,,127,,0.08,,Macroporous (particulate),,,,,
6870,APD,Not specific,Monolith,RF-MF,,,I,,,cp,wa,Melamine (6 g)-formaldehyde-NaOH solution + resorcinol (5.2 g)-formaldehyde-HCl solution ,Chemical (polymerization),Water?,APD,,,0.51,,,,,,Macroporous (particulate),,,,,
6871,APD,Not specific,Monolith,RF-MF,,Carbonized,I,,Ca,cp,wa,Melamine (6 g)-formaldehyde-NaOH solution + resorcinol (5.2 g)-formaldehyde-HCl solution ,Chemical (polymerization),Water?,APD,Post-calcination at 600 °C,,0.52,,333,,0.18,,Macroporous (particulate),,,,,
6872,APD,Not specific,Monolith,RF-MF,,Carbonized,I,,Ca,cp,wa,Melamine (6 g)-formaldehyde-NaOH solution + resorcinol (5.2 g)-formaldehyde-HCl solution ,Chemical (polymerization),Water?,APD,Post-calcination at 1200 °C ,,0.52,,40,,0.03,,Macroporous (particulate),,,,,
6873,SCD,Not specific,Monolith,RF,,,I,,,cp,ow,Resorcinol-formaldehyde-Na2CO3 solution,Chemical (polymerization),Acetone,SCD,,,0.064,,50,,,0.08,Macroporous (particulate),,,,,
6874,SCD,Not specific,Monolith,RF,,,I,,,cp,ow,Resorcinol-formaldehyde-Na2CO3 solution in polystyrene beads template,Chemical (polymerization),Acetone,SCD,,,0.066,,50,,,0.03,Macroporous (particulate),,,,,
6875,SCD,Not specific,Monolith,RF,,Carbonized,I,,Ca,cp,ow,Resorcinol-formaldehyde-Na2CO3 solution,Chemical (polymerization),Acetone,SCD,Post-calcination at 800 °C,,0.07,,577,,,0.31,Macroporous (particulate),,,,,
6876,SCD,Not specific,Monolith,RF,,Carbonized,I,,Ca,cp,ow,Resorcinol-formaldehyde-Na2CO3 solution in polystyrene beads template,Chemical (polymerization),Acetone,SCD,Post-calcination at 800 °C ,,0.056,,661,,,0.16,Macroporous (particulate),,,,,
6877,APD,Adsorbent,Coating,RF,,,I,,,cp,ow,Resorcinol-formaldehyde-Na2CO3 solution,Chemical (polymerization),Acetone,APD,,,,,,,,,Mesoporous (nanoparticulate),,,,,
6878,APD,Adsorbent,Monolith,RF,,,I,,,cp,ow,Resorcinol-formaldehyde solution + MgSO4,Chemical (polymerization),Acetone,APD,,,,,228,,0.59,,Macroporous (particulate),,,,,
6879,APD,Adsorbent,Monolith,RF,,Mercaptopropyl trimethoxysilane modification,I,,Si,cp,ow,Resorcinol-formaldehyde solution + MgSO4 + mercaptopropyl trimethoxysilane,Chemical (polymerization),Acetone,APD,,,,,311,,0.69,,Macroporous (particulate),,,,,
6880,SCD,Not specific,Monolith,RF,,,I,,,cp,al,Resorcinol-formaldehyde-HCl solution in acetonitrile,Chemical (polymerization),Isopropanol,SCD,,,0.6,,380,,,,Mesoporous (nanoparticulate),,,,,
6881,SCD,Not specific,Monolith,RF,,,I,,,cp,al,Resorcinol-formaldehyde-HCl solution in trifluoropyruvate,Chemical (polymerization),Isopropanol,SCD,,,0.2,,4,,,,Macroporous (particulate),,,,,
6882,SCD,Not specific,Monolith,RF,,,I,,,cp,al,Resorcinol-formaldehyde-HCl solution in trifluoropyruvate-acetonitrile,Chemical (polymerization),Isopropanol,SCD,,,0.6,,400,,,,,,,,,
6883,FD,Adsorbent,Monolith,Cyclodextrin,,,A,,,cc,wa,Cyclodextrin solution + epichlorohydrin (frozen),Chemical (epoxy),Water,FD,,,,,4.12,,,,Macroporous (flakes),,,,,
