Repository: paulagirones/Aerogels_thermal_conductivity

# Aerogels_thermal_conductivity
Machine learning prediction of thermal conductivity in aerogels.

File: 20250220_dataset.csv (part 40 of 95)
Entry,Drying,Purpose,Shape,First materials,Second materials,Modification,First material class,Second materials class,Modification class,Gelation class,Solvent class,Process,Gelation mechanism,Final solvent,Drying details,Post drying treatment,Post-drying cross-linking,Envelope density g/cm3,Porosity,BET surface area m2/g,BJH pore size nm,BJH pore volume (total) cm3/g,compression elastic modulus MPa,SEM,Thermal conductivity W/(m K),Thermal method,Thermal method detail,,
6884,FD,Adsorbent,Monolith,Cyclodextrin,Activated carbon,,A,N,,cc,wa,Cyclodextrin solution + activated carbon (0.1 g) suspension + epichlorohydrin (frozen),Chemical (epoxy),Water,FD,,,,,,,,,Macroporous (flakes),,,,,
6885,FD,Adsorbent,Monolith,Cyclodextrin,Activated carbon,,A,N,,cc,wa,Cyclodextrin solution + activated carbon (0.2 g) suspension + epichlorohydrin (frozen),Chemical (epoxy),Water,FD,,,,,,,,,Macroporous (flakes),,,,,
6886,FD,Adsorbent,Monolith,Cyclodextrin,Activated carbon,,A,N,,cc,wa,Cyclodextrin solution + activated carbon (0.3 g) suspension + epichlorohydrin (frozen),Chemical (epoxy),Water,FD,,,,,,,,,Macroporous (flakes),,,,,
6887,FD,Adsorbent,Monolith,Cyclodextrin,Activated carbon,,A,N,,cc,wa,Cyclodextrin solution + activated carbon (0.4 g) suspension + epichlorohydrin (frozen),Chemical (epoxy),Water,FD,,,,,188.56,,,,Macroporous (flakes),,,,,
6888,SCD,Sensors,Monolith,Bacterial cellulose,,,K,,,pp,al,Bacterial cellulose gel,Physical (aggregation),Ethanol,SCD,,,0.018,97%,128,,,0.36,Macroporous (fibrous and flakes),,,,,
6889,SCD,Sensors,Monolith,Bacterial cellulose,GO,,K,N,,pp,al,Bacterial cellulose-GO (0.4%) suspension gel,Physical (aggregation),Ethanol,SCD,,,0.02,95%,,,,,Macroporous (fibrous and flakes),,,,,
6890,SCD,Sensors,Monolith,Bacterial cellulose,GO,,K,N,,pp,al,Bacterial cellulose-GO (0.7%) suspension gel,Physical (aggregation),Ethanol,SCD,,,0.021,93%,208,,,1.046,Macroporous (fibrous and flakes),,,,,
6891,SCD,Sensors,Monolith,Bacterial cellulose,GO,,K,N,,pp,al,Bacterial cellulose-GO (1%) suspension gel,Physical (aggregation),Ethanol,SCD,,,0.023,92%,221,,,1.557,Macroporous (fibrous and flakes),,,,,
6892,SCD,Sensors,Monolith,Bacterial cellulose,GO,,K,N,,pp,al,Bacterial cellulose-GO (1.3%) suspension gel,Physical (aggregation),Ethanol,SCD,,,0.025,91%,252,,,2.02,Macroporous (fibrous and flakes),,,,,
6893,FD,Photocatalysis,Monolith,GO,,,N,,,pp,wa,GO-THF suspension + ascorbic acid (frozen),Physical (aggregation),Water,FD,,,,,,,,,Macroporous (flakes),,,,,
6894,FD,Photocatalysis,Monolith,COF,GO,,Q,N,,pp,wa,COF suspnsion + GO-THF suspension (2:5) + ascorbic acid (frozen),Physical (aggregation),Water,FD,,,,,,,,,Macroporous (flakes),,,,,
6895,FD,Photocatalysis,Monolith,COF,GO,,Q,N,,pp,wa,COF suspnsion + GO-THF suspension (1:1) + ascorbic acid (frozen),Physical (aggregation),Water,FD,,,,,,,,,Macroporous (flakes),,,,,
6896,FD,Wound dressing,Monolith,PVA,GO,Drug loading,E,N,Lo,pp,wa,PVA solution + GO suspension + drug solution (frozen),Physical (aggregation),Water,FD,,,,,,,,,Macroporous (flakes),,,,,
6897,FD,Separation,Monolith,PVA,GO,,E,N,,pp,wa,GO-stearic acid suspension + PVA solution (frozen),Physical (aggregation),Water,FD,,,,,,,,,Macroporous (flakes),,,,,
6898,FD,Sensors,Monolith,Poly(2-(acryloyloxy)ethyl-trimethylammonium chloride),GQD,,R,N,,cp,wa,"2-(Acryloyloxy)ethyl]-trimethylammonium Cl solution + N,N'-methylenebis acrylamide + potassium persulfate + GQD suspension (frozen)",Chemical (polymerization),Water,FD,,,,,,,,,Macroporous (cellular),,,,,
6899,FD,Adsorbent,Monolith,Polydopamine,GO,,M,N,,cp,wa,"Dopamine sulution + GO suspension (1.5 mg, 1:1) (frozen)",Chemical (polymerization),Water,FD,,,,,12.58,,,,Macroporous (flakes),,,,,
6900,FD,Adsorbent,Monolith,Polydopamine,GO,,M,N,,cp,wa,"Dopamine sulution + GO suspension (1 mg, 1:1) (frozen)",Chemical (polymerization),Water,FD,,,,,12.46,,,,Macroporous (flakes),,,,,
6901,FD,Adsorbent,Monolith,Polydopamine,GO,,M,N,,cp,wa,"Dopamine sulution + GO suspension (1 mg, 2:1) (frozen)",Chemical (polymerization),Water,FD,,,,,22.84,,,,Macroporous (flakes),,,,,
6902,FD,Adsorbent,Monolith,GO,,,N,,,pp,wa,GO suspension + ascorbate Na (frozen),Physical (aggregation),Water,FD,,,0.01506,,32.38,,0.0809,,Macroporous (flakes),,,,,
6903,FD,Adsorbent,Monolith,Chitosan,GO,,A,N,,pp,wa,Chitosan solution + GO suspension (5:100) + ascorbate Na (frozen),Physical (aggregation),Water,FD,,,0.00563,,48.88,,0.1162,,Macroporous (flakes),,,,,
6904,FD,Adsorbent,Monolith,Chitosan,GO,,A,N,,pp,wa,Chitosan solution + GO suspension (10:100) + ascorbate Na (frozen),Physical (aggregation),Water,FD,,,0.00702,,32.17,,0.0779,,Macroporous (flakes),,,,,
6905,FD,Adsorbent,Monolith,Chitosan,GO,,A,N,,pp,wa,Chitosan solution + GO suspension (20:100) + ascorbate Na (frozen),Physical (aggregation),Water,FD,,,0.00933,,27.05,,0.0767,,Macroporous (flakes),,,,,
6906,FD,Sensors,Monolith,Polypyrrole,,,M,,,cp,wa,"Lithocholic acid template nanotube suspension + pyrrole-sodium peroxydisulfate solution (washed, frozen)",Chemical (polymerization),Water,FD,,,0.038,,,,,,Macroporous (fibrous),,,,,
6907,FD,Separation,Monolith,Cellulose,,MTMS treatment,B,,Si,ng,wa,Corn straw + paper (1:1) suspension (1%) (frozen),No gelation,Water,FD,Post-MTMS treatment,,0.014,99.07%,15.42,,,,Macroporous (fibrous),,,,,
6908,FD,Separation,Monolith,Cellulose,,MTMS treatment,B,,Si,ng,wa,Corn straw + paper (1:2) suspension (1.5%) (frozen),No gelation,Water,FD,Post-MTMS treatment,,0.026,98.29%,,,,,Macroporous (fibrous),,,,,
6909,FD,Separation,Monolith,Cellulose,,MTMS treatment,B,,Si,ng,wa,Corn straw + paper (2:1) suspension (1.5%) (frozen),No gelation,Water,FD,Post-MTMS treatment,,0.035,97.70%,,,,,Macroporous (fibrous),,,,,
6910,FD,Separation,Monolith,Cellulose,,MTMS treatment,B,,Si,ng,wa,Corn straw + paper (1:3) suspension (2%) (frozen),No gelation,Water,FD,Post-MTMS treatment,,0.04,97.37%,,,,,Macroporous (fibrous),,,,,
6911,FD,Separation,Monolith,Cellulose,,MTMS treatment,B,,Si,ng,wa,Corn straw + paper (1:1) suspension (2%) (frozen),No gelation,Water,FD,Post-MTMS treatment,,0.043,97.17%,,,,,Macroporous (fibrous),,,,,
6912,FD,Separation,Monolith,Cellulose,,MTMS treatment,B,,Si,ng,wa,Corn straw + paper (3:1) suspension (2%) (frozen),No gelation,Water,FD,Post-MTMS treatment,,0.048,96.84%,,,,,Macroporous (fibrous),,,,,
6913,FD,Separation,Monolith,Cellulose,,MTMS treatment,B,,Si,ng,wa,Corn straw + paper (2:3) suspension (2.5%) (frozen),No gelation,Water,FD,Post-MTMS treatment,,0.052,96.58%,,,,,Macroporous (fibrous),,,,,
6914,FD,Separation,Monolith,Cellulose,,MTMS treatment,B,,Si,ng,wa,Corn straw + paper (3:2) suspension (2.5%) (frozen),No gelation,Water,FD,Post-MTMS treatment,,0.058,96.18%,,,,,Macroporous (fibrous),,,,,
6915,FD,Adsorbent,Beads,Alginate,,,A,,,pc,wa,Alginate solution + ZrOCl2 solution (frozen),Physical (Mn+),Water,FD,,,,,,,,,Macroporous (cellular),,,,,
6916,FD,Adsorbent,Beads,Alginate,GO,,A,N,,pc,wa,GO suspension + alginate Na + ZrOCl2 solution (frozen),Physical (Mn+),Water,FD,,,,,,,,,Macroporous (cellular),,,,,
6917,SCD,Thermal insulation,Monolith,Polyimide,,,G,,,cp,ow,"4,4'-Oxydianiline + 3,3',4,4'-biphenyltetracarboxylic dianhydride in N-methylpyrrolidinone + TEA-acetic acid",Chemical (polymerization),Acetone,SCD,,,0.121,,400,,1.75,2.5,Mesoporous (nanoparticulate),0.018,Steady state,HFM,,
6918,SCD,Thermal insulation,Monolith,Polyimide,CNT,,G,N,,cp,ow,"CNT (CNT/PAA = 0.5/100) suspemsion + 4,4'-oxydianiline + 3,3',4,4'-biphenyltetracarboxylic dianhydride in N-methylpyrrolidinone + TEA-acetic acid",Chemical (polymerization),Acetone,SCD,,,0.119,,389,,1.26,9.8,Mesoporous (nanoparticulate),0.02,Steady state,HFM,,
6919,SCD,Thermal insulation,Monolith,Polyimide,CNT,,G,N,,cp,ow,"CNT (CNT/PAA = 1/100) suspemsion + 4,4'-oxydianiline + 3,3',4,4'-biphenyltetracarboxylic dianhydride in N-methylpyrrolidinone + TEA-acetic acid",Chemical (polymerization),Acetone,SCD,,,0.115,,371,,0.81,25.51,Mesoporous (nanoparticulate),0.022,Steady state,HFM,,
6920,SCD,Thermal insulation,Monolith,Polyimide,CNT,,G,N,,cp,ow,"CNT (CNT/PAA = 2/100) suspemsion + 4,4'-oxydianiline + 3,3',4,4'-biphenyltetracarboxylic dianhydride in N-methylpyrrolidinone + TEA-acetic acid",Chemical (polymerization),Acetone,SCD,,,0.107,,177,,0.52,46.52,Mesoporous (nanoparticulate),0.023,Steady state,HFM,,
6921,SCD,DDS,Monolith,Starch,,Drug loading,A,,Lo,pp,al,Wheat starch solution (cooling),Physical (temperature),Ethanol,SCD,Post-drug loading,,0.11,92.50%,62,19,0.27,,Mesoporous (nanoparticulate),,,,,
6922,SCD,DDS,Monolith,Starch,,Drug loading,A,,Lo,pp,al,Corn starch solution (cooling),Physical (temperature),Ethanol,SCD,Post-drug loading,,0.16,89.40%,221,7.4,0.36,,Mesoporous (nanoparticulate),,,,,
6923,SCD,Scaffold,Monolith,Cellulose,,,B,,,pp,al,Cellulose (4%)-Ca(SCN)2 solution (cooling),Physical (temperature),Ethanol,SCD,,,0.115,92.70%,303,,,,Macroporous (fibrous),,,,,
6924,SCD,Scaffold,Monolith,Cellulose,,,B,,,pp,al,Cellulose (2%)-Ca(SCN)2 solution (cooling),Physical (temperature),Ethanol,SCD,,,0.063,95.90%,287,,,,Macroporous (fibrous),,,,,
6925,SCD,Scaffold,Monolith,Cellulose,,,B,,,pp,al,Cellulose-Ca(SCN)2 solution + oil-polyoxyethylene t-octylphenyl ether (cooling),Physical (temperature),Ethanol,SCD,,,0.0625,95.90%,304,,,,Macroporous (fibrous),,,,,
6926,SCD,Scaffold,Monolith,Cellulose,,,B,,,pp,al,Cellulose-Ca(SCN)2 solution + oil-polyoxyethylene (20) oleyl ether (cooling),Physical (temperature),Ethanol,SCD,,,0.0546,96.40%,297,,,,Macroporous (fibrous),,,,,
6927,SCD,Scaffold,Monolith,Cellulose,,,B,,,pp,al,Cellulose-Ca(SCN)2 solution + oil-polyoxyethylene (40) nonylphenyl ether (cooling),Physical (temperature),Ethanol,SCD,,,0.0601,96.10%,262,,,,Macroporous (fibrous),,,,,
6928,SCD,Scaffold,Monolith,Cellulose,,,B,,,pp,al,Cellulose-Ca(SCN)2 solution + oil-polyoxyethylene (100) stearyl ether (cooling),Physical (temperature),Ethanol,SCD,,,0.0561,96.30%,245,,,,Macroporous (fibrous),,,,,
6929,FD,Packaging,Monolith,PVA,,,E,,,ng,wa,PVA solution (frozen),No gelation,Water,FD,,,,,,,,,Macroporous (cellular),,,,,
6930,FD,Packaging,Monolith,Cellulose nanofibers,PVA,,K,E,,ng,wa,PVA solution + cellulose suspension (frozen),No gelation,Water,FD,,,,,,,,,Macroporous (cellular),,,,,
6931,FD,Packaging,Monolith,Cellulose nanofibers,PVA,,K,E,,ng,wa,PVA solution + cellulose-nanofibrilated cellulose suspension (frozen),No gelation,Water,FD,,,,,,,,,Macroporous (cellular),,,,,
6932,FD,Packaging,Monolith,Cellulose nanofibers,PVA,Bioactive agar extracts,K,E,Lo,ng,wa,PVA solution + cellulose-nanofibrilated cellulose suspension + agar-based extract (frozen),No gelation,Water,FD,,,,,,,,,Macroporous (cellular),,,,,
6933,FD,Separation,Monolith,Cellulose,,Octanoyl modification,B,,Al,cc,wa,Octanoyl cellulose (0.75 wt%) in DMSO + hexamethylene-diisocyanate (frozen),Chemical (isocyanate),Water,FD,,,0.0134,,,,,,Macroporous (fibrous and flakes),,,,,
6934,FD,Separation,Monolith,Cellulose,,Octanoyl modification,B,,Al,cc,wa,Octanoyl cellulose (1.00 wt%) in DMSO + hexamethylene-diisocyanate (frozen),Chemical (isocyanate),Water,FD,,,0.017,,,,,,Macroporous (fibrous and flakes),,,,,
6935,FD,Separation,Monolith,Cellulose,,Octanoyl modification,B,,Al,cc,wa,Octanoyl cellulose (1.25 wt%) in DMSO + hexamethylene-diisocyanate (frozen),Chemical (isocyanate),Water,FD,,,0.0205,,,,,,Macroporous (fibrous and flakes),,,,,
6936,FD,Separation,Monolith,Cellulose,,Octanoyl modification,B,,Al,cc,wa,Octanoyl cellulose (1.50 wt%) in DMSO + hexamethylene-diisocyanate (frozen),Chemical (isocyanate),Water,FD,,,0.0241,,,,,,Macroporous (fibrous and flakes),,,,,
6937,FD,Separation,Monolith,Cellulose,,Octanoyl modification,B,,Al,cc,wa,Octanoyl cellulose (1.75 wt%) in DMSO + hexamethylene-diisocyanate (frozen),Chemical (isocyanate),Water,FD,,,0.0276,,,,,,Macroporous (fibrous and flakes),,,,,
6938,FD,Packaging,Monolith?,Cellulose nanofibers,PVA,,K,E,,ng,wa,Cellulose nanocrystal (rice husk) suspension + PVA (frozen),No gelation,Water,FD,,,,,,,,,Macroporous (fibrous and flakes),,,,,
6939,FD,Packaging,Monolith?,Cellulose nanofibers,PVA,,K,E,,ng,wa,Cellulose nanocrystal (oat husk) suspension + PVA (frozen),No gelation,Water,FD,,,,,,,,,Macroporous (fibrous and flakes),,,,,
6940,FD,Packaging,Monolith?,Cellulose nanofibers,PVA,,K,E,,ng,wa,Cellulose nanocrystal (eucalyptus husk) suspension + PVA (frozen),No gelation,Water,FD,,,,,,,,,Macroporous (fibrous and flakes),,,,,
6941,FD,Thermal insulation,Monolith,Carboxymethyl cellulose,,,A,,,pc,wa,"Carboxymethyl cellulose (II, 6 g) solution + AlCl3 (5.89 g) solution + D-(+)-gluconic acid d-lactone (frozen)",Physical (Mn+),Water,FD,,,0.1581,94.76%,,,,,Macroporous (flakes),,,,,
6942,FD,Thermal insulation,Monolith,Carboxymethyl cellulose,,,A,,,pc,wa,"Carboxymethyl cellulose (II, 6 g) solution + AlCl3 (6.55 g) solution + D-(+)-gluconic acid d-lactone (frozen)",Physical (Mn+),Water,FD,,,0.112,97.64%,,,,,Macroporous (flakes),,,,,
6943,FD,Thermal insulation,Monolith,Carboxymethyl cellulose,,,A,,,pc,wa,"Carboxymethyl cellulose (II, 6 g) solution + AlCl3 (7.20 g) solution + D-(+)-gluconic acid d-lactone (frozen)",Physical (Mn+),Water,FD,,,0.1569,96.78%,,,,,Macroporous (flakes),,,,,
6944,FD,Thermal insulation,Monolith,Carboxymethyl cellulose,,,A,,,pc,wa,"Carboxymethyl cellulose (II, 6 g) solution + AlCl3 (7.86 g) solution + D-(+)-gluconic acid d-lactone (frozen)",Physical (Mn+),Water,FD,,,0.1294,97.34%,,,,,Macroporous (flakes),,,,,
6945,FD,Thermal insulation,Monolith,Carboxymethyl cellulose,,,A,,,pc,wa,"Carboxymethyl cellulose (IV, 6 g) solution + AlCl3 (5.89 g) solution + D-(+)-gluconic acid d-lactone (frozen)",Physical (Mn+),Water,FD,,,0.1511,92.87%,,,,,Macroporous (flakes),,,,,
6946,FD,Thermal insulation,Monolith,Carboxymethyl cellulose,,,A,,,pc,wa,"Carboxymethyl cellulose (IV, 6 g) solution + AlCl3 (6.55 g) solution + D-(+)-gluconic acid d-lactone (frozen)",Physical (Mn+),Water,FD,,,0.0939,94.98%,,,,,Macroporous (flakes),,,,,
6947,FD,Thermal insulation,Monolith,Carboxymethyl cellulose,,,A,,,pc,wa,"Carboxymethyl cellulose (IV, 6 g) solution + AlCl3 (7.20 g) solution + D-(+)-gluconic acid d-lactone (frozen)",Physical (Mn+),Water,FD,,,0.1324,93.57%,,,,,Macroporous (flakes),,,,,
6948,FD,Thermal insulation,Monolith,Carboxymethyl cellulose,,,A,,,pc,wa,"Carboxymethyl cellulose (IV, 6 g) solution + AlCl3 (7.86 g) solution + D-(+)-gluconic acid d-lactone (frozen)",Physical (Mn+),Water,FD,,,0.1204,93.65%,,,,,Macroporous (flakes),,,,,
6949,FD,Not specific,Monolith?,Galactomannan,,,A,,,ng,wa,Enzyme-oxidized galactomannan (from guar) (frozen),No gelation,Water,FD,Post-reduction with NaBH4,,,,,,,,,,,,,
6950,FD,Not specific,Monolith?,Galactomannan,,,A,,,ng,wa,Enzyme-oxidized galactomannan (from sesbania) (frozen),No gelation,Water,FD,Post-reduction with NaBH4,,,,,,,,,,,,,
6951,FD,Not specific,Monolith?,Galactomannan,,,A,,,ng,wa,Enzyme-oxidized galactomannan (from fenugreek) (frozen),No gelation,Water,FD,Post-reduction with NaBH4,,,,,,,,,,,,,
6952,FD,Separation,Monolith,Methoxy polyethylene glycol?polycaprolactone nanofibers,,,K,,,ng,wa,"Methoxy-PEG-polycaprolactone nanofibers (electrospun, frozen)",No gelation,Water,FD,Post-heat treatment,,0.036,,,,,,Macroporous (fibrous and flakes),,,,,
6953,SCD,Adsorbent,Monolith,Hydroxyindole-formaldehyde,,,I,,,cp,ow,4-Hydroxyindole + formaldehyde in acetonitrile + HCl,Chemical (polymerization),Acetone,SCD,,,,,130,,1.01,,Mesoporous (nanoparticulate),,,,,
6954,SCD,Adsorbent,Monolith,RF,,,I,,,cp,ow,Resorcinol + formaldehyde in acetonitrile + HCl,Chemical (polymerization),Acetone,SCD,,,,,151,,,,Mesoporous (nanoparticulate),,,,,
6955,FD,Not specific,Monolith,Cellulose nanofibers,,,K,,,ng,wa,Cellulose nanofiber suspension (fast frozen),No gelation,Water,FD,,,0.0044,99.70%,10,,0.048,,Macroporous (cellular),,,,,
6956,FD,Not specific,Monolith,Cellulose nanofibers,,,K,,,ng,wa,Cellulose nanofiber suspension (gradually frozen),No gelation,Water,FD,,,0.0032,99.78%,54,,0.432,,Macroporous (cellular),,,,,
6957,FD,Not specific,Monolith,Cellulose nanofibers,,,K,,,ng,wa,"Cellulose nanofiber suspension + 1,2,3,4-butanetetracarboxylic acid + NaH2PO2 solution (fast frozen)",No gelation,Water,FD,,,0.0039,99.73%,11,,0.011,,Macroporous (cellular),,,,,
6958,FD,Not specific,Monolith,Cellulose nanofibers,,,K,,,ng,wa,"Cellulose nanofiber suspension + 1,2,3,4-butanetetracarboxylic acid + NaH2PO2 solution (gradually frozen)",No gelation,Water,FD,,,0.0036,99.76%,14,,0.013,,Macroporous (cellular),,,,,
6959,FD,Capacitors,Monolith,Polyaniline,PVA,,M,E,,cp,wa,Aniline HCl + PVA solution + ammonium peroxydisulfate (frozen),Chemical (polymerization),Water,FD,,,,87.60%,12,,,,Macroporous (cellular),,,,,
6960,FD,Capacitors,Monolith,Polyaniline,PVA,Carbonized,M,E,Ca,cp,wa,Aniline HCl + PVA solution + ammonium peroxydisulfate (frozen),Chemical (polymerization),Water,FD,Post-calcination at 100 °C,,,97.20%,11,,,,Macroporous (cellular),,,,,
6961,FD,Capacitors,Monolith,Polyaniline,PVA,Carbonized,M,E,Ca,cp,wa,Aniline HCl + PVA solution + ammonium peroxydisulfate (frozen),Chemical (polymerization),Water,FD,Post-calcination at 200 °C,,,95.70%,4,,,,Macroporous (cellular),,,,,
6962,FD,Capacitors,Monolith,Polyaniline,PVA,Carbonized,M,E,Ca,cp,wa,Aniline HCl + PVA solution + ammonium peroxydisulfate (frozen),Chemical (polymerization),Water,FD,Post-calcination at 300 °C,,,95.90%,23,,,,Macroporous (cellular),,,,,
6963,FD,Capacitors,Monolith,Polyaniline,PVA,Carbonized,M,E,Ca,cp,wa,Aniline HCl + PVA solution + ammonium peroxydisulfate (frozen),Chemical (polymerization),Water,FD,Post-calcination at 400 °C,,,98.40%,115,,,,Macroporous (cellular),,,,,
6964,FD,Capacitors,Monolith,Polyaniline,PVA,Carbonized,M,E,Ca,cp,wa,Aniline HCl + PVA solution + ammonium peroxydisulfate (frozen),Chemical (polymerization),Water,FD,Post-calcination at 500 °C,,,97.60%,680,,,,Macroporous (cellular),,,,,
6965,FD,Capacitors,Monolith,Polyaniline,PVA,Carbonized,M,E,Ca,cp,wa,Aniline HCl + PVA solution + ammonium peroxydisulfate (frozen),Chemical (polymerization),Water,FD,Post-calcination at 600 °C,,,94.90%,588,,,,Macroporous (cellular),,,,,
6966,FD,Not specific,Monolith,Cellulose nanofibers,,,K,,,ng,wa,Cellulose nanofiber suspension (frozen),No gelation,Water,FD,,,0.0068,99.55%,,,,,Macroporous (cellular),,,,,
6967,FD,Not specific,Monolith,Cellulose nanofibers,,MTMS treatment,K,,Si,ng,wa,MTMS (5 mmol/cellulose nanofibers)-treated cellulose nanofiber suspension (frozen),No gelation,Water,FD,,,0.0095,99.42%,,,,,Macroporous (cellular),,,,,
6968,FD,Not specific,Monolith,Cellulose nanofibers,,MTMS treatment,K,,Si,ng,wa,MTMS (10 mmol/cellulose nanofibers)-treated cellulose nanofiber suspension (frozen),No gelation,Water,FD,,,0.0096,99.44%,,,,,Macroporous (cellular),,,,,
6969,FD,Not specific,Monolith,Cellulose nanofibers,,MTMS treatment,K,,Si,ng,wa,MTMS (15 mmol/cellulose nanofibers)-treated cellulose nanofiber suspension (frozen),No gelation,Water,FD,,,0.0119,99.32%,,,,,Macroporous (cellular),,,,,
6970,FD,Not specific,Monolith,Cellulose nanofibers,,MTMS treatment,K,,Si,ng,wa,MTMS (20 mmol/cellulose nanofibers)-treated cellulose nanofiber suspension (frozen),No gelation,Water,FD,,,0.013,99.27%,,,,,Macroporous (cellular),,,,,
6971,FD,Not specific,Monolith,Cellulose nanofibers,,MTMS treatment,K,,Si,ng,wa,MTMS (25 mmol/cellulose nanofibers)-treated cellulose nanofiber suspension (frozen),No gelation,Water,FD,,,0.0132,99.26%,,,,,Macroporous (cellular),,,,,
6972,FD,Not specific,Monolith,Cellulose nanofibers,,MTMS treatment,K,,Si,ng,wa,MTMS (30 mmol/cellulose nanofibers)-treated cellulose nanofiber suspension (frozen),No gelation,Water,FD,,,0.0174,99.04%,,,,,Macroporous (cellular),,,,,
6973,FD,Adsorbent,Monolith,Cellulose nanofibers,"Polyethylenimine, polydopamine",,K,"G, M",,ng,wa,Polydopamine-modified cellulose nanofiber suspension + polyethyeleneimne solution (frozen),No gelation,Water,FD,,,0.0016,98.50%,,,,,Macroporous (flakes),,,,,
6974,SCD,Not specific,Monolith,Cellulose,,,B,,,pp,al,Cellulose (swSP-a 3%)-tetra-n-butylammonium fluoride-DMSO solution + ethanol,Physical (antisolvent),Ethanol,SCD,,,0.06,,413,,,,Macroporous (fibrous and particulate),,,,,
6975,SCD,Not specific,Monolith,Cellulose,,,B,,,pp,al,Cellulose (cotton linter 2%)-tetra-n-butylammonium fluoride-DMSO solution + ethanol,Physical (antisolvent),Ethanol,SCD,,,0.04,,391,,,,Macroporous (fibrous and particulate),,,,,
6976,SCD,Not specific,Monolith,Cellulose,,,B,,,pp,al,Cellulose (cotton linter 3%)-tetra-n-butylammonium fluoride-DMSO solution + ethanol,Physical (antisolvent),Ethanol,SCD,,,0.07,,443,,,,Macroporous (fibrous and particulate),,,,,
6977,SCD,Not specific,Monolith,Cellulose,,,B,,,pp,al,Cellulose (hwPHK 2%)-tetra-n-butylammonium fluoride-DMSO solution + ethanol,Physical (antisolvent),Ethanol,SCD,,,,,333,,,,Macroporous (fibrous and particulate),,,,,
6978,SCD,Not specific,Monolith,Cellulose,,,B,,,pp,al,Cellulose (hwSP 2%)-tetra-n-butylammonium fluoride-DMSO solution + ethanol,Physical (antisolvent),Ethanol,SCD,,,0.04,,435,,,,Macroporous (fibrous and particulate),,,,,
6979,SCD,Not specific,Monolith,Cellulose,,,B,,,pp,al,Cellulose (TMP 3%)-tetra-n-butylammonium fluoride-DMSO solution + ethanol,Physical (antisolvent),Ethanol,SCD,,,0.06,,182,,,,Macroporous (fibrous and particulate),,,,,
6980,SCD,Not specific,Monolith,Cellulose,,,B,,,pp,al,Cellulose (swSP-b 2%)-tetra-n-butylammonium fluoride-DMSO solution + ethanol,Physical (antisolvent),Ethanol,SCD,,,0.04,,472,,,,Macroporous (fibrous and particulate),,,,,
6981,SCD,Not specific,Monolith,Cellulose,,,B,,,pp,al,Cellulose (hwK 3%)-tetra-n-butylammonium fluoride-DMSO solution + ethanol,Physical (antisolvent),Ethanol,SCD,,,0.05,,420,,,,Macroporous (fibrous and particulate),,,,,
6982,SCD,Not specific,Monolith,Cellulose,,,B,,,pp,al,Cellulose (swSP-a 3%)-NMMO-water solution + ethanol,Physical (antisolvent),Ethanol,SCD,,,,,195,,,,Macroporous (fibrous and particulate),,,,,
6983,SCD,Not specific,Monolith,Cellulose,,,B,,,pp,al,Cellulose (cotton linter 2%)-NMMO-water solution + ethanol,Physical (antisolvent),Ethanol,SCD,,,,,,,,,Macroporous (fibrous and particulate),,,,,
6984,SCD,Not specific,Monolith,Cellulose,,,B,,,pp,al,Cellulose (cotton linter 3%)-NMMO-water solution + ethanol,Physical (antisolvent),Ethanol,SCD,,,,,250,,,,Macroporous (fibrous and particulate),,,,,
6985,SCD,Not specific,Monolith,Cellulose,,,B,,,pp,al,Cellulose (hwPHK 2%)-NMMO-water solution + ethanol,Physical (antisolvent),Ethanol,SCD,,,,,310,,,,Macroporous (fibrous and particulate),,,,,
6986,SCD,Not specific,Monolith,Cellulose,,,B,,,pp,al,Cellulose (hwSP 2%)-NMMO-water solution + ethanol,Physical (antisolvent),Ethanol,SCD,,,,,290,,,,Macroporous (fibrous and particulate),,,,,
6987,SCD,Not specific,Monolith,Cellulose,,,B,,,pp,al,Cellulose (TMP 3%)-NMMO-water solution + ethanol,Physical (antisolvent),Ethanol,SCD,,,,,55,,,,Macroporous (fibrous and particulate),,,,,
6988,SCD,Not specific,Monolith,Cellulose,,,B,,,pp,al,Cellulose (swSP-b 2%)-NMMO-water solution + ethanol,Physical (antisolvent),Ethanol,SCD,,,,,260,,,,Macroporous (fibrous and particulate),,,,,
6989,SCD,Not specific,Monolith,Cellulose,,,B,,,pp,al,Cellulose (hwK 3%)-NMMO-water solution + ethanol,Physical (antisolvent),Ethanol,SCD,,,,,270,,,,Macroporous (fibrous and particulate),,,,,
6990,SCD,DDS,Microbeads,Alginate,,,A,,,pc,al,Alginate solution + CaCl2 solution in W/O emulsion,Physical (Mn+),Ethanol,SCD,,,,,570,,,,Microparticles,,,,,
6991,SCD,DDS,Microbeads,Alginate,,,A,,,pp,al,Alginate solution + acetic acid solution in W/O emulsion,Physical (pH),Ethanol,SCD,,,,,530,,,,Microparticles,,,,,
6992,FD,Not specific,Monolith,Chitin nanofibers,,,K,,,ng,wa,Chitin nanofiber (neutral) suspension (frozen),No gelation,Water,FD,,,0.0097,,7,,,0.00389,Macroporous (cellular),,,,,
6993,FD,Not specific,Monolith,Chitin nanofibers,,,K,,,ng,wa,Chitin nanofiber (acid) suspension (frozen),No gelation,Water,FD,,,0.0092,,16,,,0.109,Macroporous (cellular),,,,,
6994,FD,Not specific,Monolith,Cellulose,,,B,,,pp,wa,"Cellulose (5%)-1,8-diazabicyclo[5.4.0]undec-7-ene-CO2-DMSO solution + water",Physical (antisolvent),Water,FD,,,0.08,95%,,,,,Macroporous (flakes),,,,,
6995,FD,Not specific,Monolith,Cellulose,,,B,,,pp,wa,"Cellulose (7%)-1,8-diazabicyclo[5.4.0]undec-7-ene-CO2-DMSO solution + water",Physical (antisolvent),Water,FD,,,0.1,94%,,,,,Macroporous (flakes),,,,,
6996,FD,Not specific,Monolith,Cellulose,,,B,,,pp,wa,"Cellulose (10%)-1,8-diazabicyclo[5.4.0]undec-7-ene-CO2-DMSO solution + water",Physical (antisolvent),Water,FD,,,0.12,92%,,,,,Macroporous (flakes),,,,,
6997,FD,Not specific,Monolith,Cellulose,,,B,,,pp,wa,"Cellulose (5%)-1,8-diazabicyclo[5.4.0]undec-7-ene-CO2-DMSO solution + methanol",Physical (antisolvent),Water,FD,,,0.07,95%,24,,,,Macroporous (flakes),,,,,
6998,FD,Not specific,Monolith,Cellulose,,,B,,,pp,wa,"Cellulose (7%)-1,8-diazabicyclo[5.4.0]undec-7-ene-CO2-DMSO solution + methanol",Physical (antisolvent),Water,FD,,,0.08,95%,19,,,,Macroporous (flakes),,,,,
6999,FD,Not specific,Monolith,Cellulose,,,B,,,pp,wa,"Cellulose (10%)-1,8-diazabicyclo[5.4.0]undec-7-ene-CO2-DMSO solution + methanol",Physical (antisolvent),Water,FD,,,0.08,95%,26,,,,Macroporous (flakes),,,,,
7000,FD,Not specific,Monolith,Cellulose,,,B,,,pp,wa,"Cellulose (5%)-1,8-diazabicyclo[5.4.0]undec-7-ene-CO2-DMSO solution + ethanol",Physical (antisolvent),Water,FD,,,0.08,95%,,,,,Macroporous (flakes),,,,,
7001,FD,Not specific,Monolith,Cellulose,,,B,,,pp,wa,"Cellulose (5%)-1,8-diazabicyclo[5.4.0]undec-7-ene-CO2-DMSO solution + isopropanol",Physical (antisolvent),Water,FD,,,0.08,95%,,,,,Macroporous (flakes),,,,,
7002,FD,Not specific,Monolith,Cellulose,,,B,,,pp,wa,"Cellulose (5%)-1,8-diazabicyclo[5.4.0]undec-7-ene-CO2-DMSO solution",Physical (antisolvent),Water,FD,,,0.08,95%,,,,,Macroporous (flakes),,,,,
7003,FD,Not specific,Monolith,Cellulose,,,B,,,pp,wa,"Cellulose (5%)-1,1,3,3-tetramethylene guanidine-CO2-DMSO solution + methanol",Physical (antisolvent),Water,FD,,,0.05,97%,,,,,Macroporous (flakes),,,,,
7004,FD,Not specific,Monolith,Cellulose,,,B,,,pp,wa,"Cellulose (5%)-1,5-diazabicyclo[4.3.0]non-5-ene-CO2-DMSO solution + methanol",Physical (antisolvent),Water,FD,,,0.06,96%,,,,,Macroporous (flakes),,,,,
7005,FD,Not specific,Monolith,Cellulose,,,B,,,pp,wa,"Cellulose (5%)-1,1,3,3-tetramethylene guanidine-CO2-DMSO solution + ethanol",Physical (antisolvent),Water,FD,,,0.06,96%,,,,,Macroporous (flakes),,,,,
7006,FD,Not specific,Monolith,Cellulose,,,B,,,pp,wa,"Cellulose (3%)-1,5-diazabicyclo[4.3.0]non-5-ene-CO2-DMSO solution + water",Physical (antisolvent),Water,FD,,,0.1,93%,,,,,Macroporous (flakes),,,,,
7007,FD,Not specific,Monolith,Cellulose,,,B,,,pp,wa,"Cellulose (3%)-1,5-diazabicyclo[4.3.0]non-5-ene-CO2-DMSO solution + methanol",Physical (antisolvent),Water,FD,,,0.11,93%,,,,,Macroporous (flakes),,,,,
7008,SCD,Not specific,Beads,Polyimide,,,G,,,cp,ow,"Pyromellitic dianhydride + 2,2'-dimethylbenzidine + tris(2-aminoethyl)amine in DMF + pyridine-acetic acid in O/O emulsion (60 °C)",Chemical (polymerization),Acetone,SCD,,,,,484,,,,Mesoporous (nanofibrous),,,,,
7009,SCD,Not specific,Beads,Polyimide,,,G,,,cp,ow,"Pyromellitic dianhydride + 2,2'-dimethylbenzidine + tris(2-aminoethyl)amine in DMF + pyridine-acetic acid in O/O emulsion (70 °C)",Chemical (polymerization),Acetone,SCD,,,,,431,,,,Mesoporous (nanofibrous),,,,,
7010,SCD,Not specific,Beads,Polyimide,,,G,,,cp,ow,"Pyromellitic dianhydride + 2,2'-dimethylbenzidine + tris(2-aminoethyl)amine in DMF + pyridine-acetic acid in O/O emulsion (80 °C)",Chemical (polymerization),Acetone,SCD,,,,,412,,,,Mesoporous (nanofibrous),,,,,
7011,SCD,Not specific,Beads,Polyimide,,,G,,,cp,ow,"Pyromellitic dianhydride + 2,2'-dimethylbenzidine + tris(2-aminoethyl)amine in DMF + pyridine-acetic acid in O/O emulsion (90 °C)",Chemical (polymerization),Acetone,SCD,,,,,409,,,,Mesoporous (nanofibrous),,,,,
7012,SCD,Not specific,Beads,Polyimide,,,G,,,cp,ow,"Pyromellitic dianhydride + 2,2'-dimethylbenzidine + tris(2-aminoethyl)amine in DMF + pyridine-acetic acid in O/O emulsion (100 °C)",Chemical (polymerization),Acetone,SCD,,,,,369,,,,Mesoporous (nanofibrous),,,,,
7013,FD,Scaffold,Monolith,Gelatin,Silk fibroin,,C,D,,cc,wa,Gelatin solution + silk fibroin solution + Tyrosinases (frozem),Chemical?,Water,FD,,,,,,,,,Macroporous (cellular),,,,,
7014,FD,Wound dressing,Monolith,Chitosan,,,A,,,ng,wa,Chitosan solution (frozen),No gelation?,Water,FD,Post drug loading,,,,,,,,Macroporous (cellular and fibrous),,,,,
7015,FD,Wound dressing,Monolith,Chitosan,,t-Aconitic acid modification,A,,Al,ng,wa,Chitosan solution + trans-aconitic acid-modified chitosan solution (25%),No gelation?,Water,FD,Post drug loading,,,,,,,,Macroporous (cellular and fibrous),,,,,
7016,FD,Wound dressing,Monolith,Chitosan,,t-Aconitic acid modification,A,,Al,ng,wa,Chitosan solution + trans-aconitic acid-modified chitosan solution (50%),No gelation?,Water,FD,Post drug loading,,,,,,,,Macroporous (cellular and fibrous),,,,,
7017,FD,Wound dressing,Monolith,Chitosan,,t-Aconitic acid modification,A,,Al,ng,wa,Chitosan solution + trans-aconitic acid-modified chitosan solution (75%),No gelation?,Water,FD,Post drug loading,,,,,,,,Macroporous (cellular and fibrous),,,,,
7018,FD,Wound dressing,Monolith,Chitosan,,Trimellitic anhydride modification,A,,Al,ng,wa,Chitosan solution + trimellitic anhydride-modified chitosan solution (25%),No gelation?,Water,FD,Post drug loading,,,,,,,,Macroporous (cellular and fibrous),,,,,
7019,FD,Wound dressing,Monolith,Chitosan,,Trimellitic anhydride modification,A,,Al,ng,wa,Chitosan solution + trimellitic anhydride-modified chitosan solution (50%),No gelation?,Water,FD,Post drug loading,,,,,,,,Macroporous (cellular and fibrous),,,,,
7020,FD,Wound dressing,Monolith,Chitosan,,Trimellitic anhydride modification,A,,Al,ng,wa,Chitosan solution + trimellitic anhydride-modified chitosan solution (75%),No gelation?,Water,FD,Post drug loading,,,,,,,,Macroporous (cellular and fibrous),,,,,
7021,FD,Separation,Monolith,Cellulose,,TCMS modification,B,,Si,pp,wa,Cellulose-Ca(SCN) solution + ethanol + poly(aminoamide)-epichlorohydrin (frozen),Physical (antisolvent),Water,FD,Post-TCMS treatment,,0.04,,,,,,,,,,,
7022,FD,Separation,Monolith,Cellulose,,TCMS modification,B,,Si,pp,wa,Cellulose-Ca(SCN) solution + ethanol + poly(aminoamide)-epichlorohydrin (frozen),Physical (antisolvent),Water,FD,Post-TCMS treatment,,0.07,,,,,,,,,,,
7023,SCD,Separation,Monolith,Cellulose,,TCMS modification,B,,Si,pp,al,Cellulose-Ca(SCN) solution + ethanol + poly(aminoamide)-epichlorohydrin ,Physical (antisolvent),Ethanol,SCD,Post-TCMS treatment,,0.03,,,,,,,,,,,
7024,SCD,Separation,Monolith,Cellulose,,TCMS modification,B,,Si,pp,al,Cellulose-Ca(SCN) solution + ethanol + poly(aminoamide)-epichlorohydrin ,Physical (antisolvent),Ethanol,SCD,Post-TCMS treatment,,0.07,,,,,,,,,,,
7025,SCD,Not specific,Monolith,Alginate,,,A,,,pc,al,Alginate (5%) solution + CaCl2 solution,Physical (Mn+),Ethanol,SCD,,,,,297,,,,Macroporous (fibrous),,,,,
7026,SCD,Not specific,Monolith,Alginate,,,A,,,pc,al,Alginate (10%) solution + CaCl2 solution,Physical (Mn+),Ethanol,SCD,,,,,219,,,,Macroporous (fibrous),,,,,
7027,SCD,Not specific,Monolith,Alginate,,,A,,,pc,al,Alginate (15%) solution + CaCl2 solution,Physical (Mn+),Ethanol,SCD,,,,,201,,,,Macroporous (fibrous),,,,,
7028,SCD,Not specific,Monolith,Alginate,,,A,,,pc,al,Alginate (5%) solution + CuSo4 solution,Physical (Mn+),Ethanol,SCD,,,,,111,,,,Macroporous (fibrous),,,,,
7029,SCD,Not specific,Monolith,Alginate,,,A,,,pc,al,Alginate (10%) solution + CuSO4 solution,Physical (Mn+),Ethanol,SCD,,,,,25,,,,Macroporous (fibrous),,,,,
7030,SCD,Not specific,Monolith,Alginate,,,A,,,pc,al,Alginate (15%) solution + CuSO4 solution,Physical (Mn+),Ethanol,SCD,,,,,19,,,,Macroporous (fibrous),,,,,
7031,SCD,Not specific,Monolith,Alginate,Chitosan,,A,A,,pc,al,Alginate-chitosan (50/50) solution + CaCl2 solution?,Physical (Mn+),Ethanol,SCD,,,,,192,,,,Macroporous (fibrous),,,,,
7032,SCD,Not specific,Monolith,Alginate,Chitosan,,A,A,,pc,al,Alginate-chitosan (60/40) solution + CaCl2 solution?,Physical (Mn+),Ethanol,SCD,,,,,154,,,,Macroporous (fibrous),,,,,
7033,SCD,Not specific,Monolith,Alginate,Chitosan,,A,A,,pc,al,Alginate-chitosan (70/30) solution + CaCl2 solution?,Physical (Mn+),Ethanol,SCD,,,,,127,,,,Macroporous (fibrous),,,,,
7034,FD,PCM support,Sheet,Kevlar,,,K,,,pp,"al, wa",Kevlar-DMSO solution + water (frozen),Physical (antisolvent)?,t-Butanol-water,FD,Post-PCM incorporation,,,,273,,0.83,,Macroporous (fibrous),,,,,
7035,SCD,Scaffold,Monolith,Cellulose nanofibers,,,K,,,pp,al,CHO-cellulose nanocrystal + NH2NH-cellulose nanocrystal (sulfate-half ester) suspension (freeze-thaw) + ethanol,Physical (antisolvent)?,Ethanol,SCD,,,0.01,99.30%,,,,,Macroporous (flakes),,,,,
7036,SCD,Scaffold,Monolith,Cellulose nanofibers,,,K,,,pp,al,CHO-cellulose nanocrystal + NH2NH-cellulose nanocrystal (phosphate-half ester) suspension (freeze-thaw) + ethanol,Physical (antisolvent)?,Ethanol,SCD,,,0.019,98.80%,,,,,Macroporous (flakes),,,,,
7037,FD,Batteries,Sheet,PVA,"GO, polypyrrole",,E,"N, M",,ng,wa,PVA solution + graphene nanoplatelets (frozen),No gelation,Water,FD,Post-polypyrrole composition,,,83%,,,,,Macroporous (fibrous and flakes),,,,,
7038,FD,Separation,Monolith,Agar,,,A,,,cc,wa,Agar solution (frozen),Chemical (genipin),Water,FD,,,,,,,,,Macroporous (cellular),,,,,
7039,FD,Separation,Monolith,Agar,BSA,,A,C,,cc,wa,Agar solution + BSA + genipin (frozen),Chemical (genipin),Water,FD,,,,,,,,,Macroporous (cellular),,,,,
7040,SCD,Generators,Sheet,Polyimide,,,G,,,cp,ow,"p-Phenylene diamine + biphenyl-tetracarboxylic acid dianhydride in N-methylpyrrolidone + 1,3,5-benzenetricarbonyl tri-chloride + pyridine-acetic acid (open cell 40%)",Chemical (polymerization),Acetone,SCD,,,0.424,,245,,,28.39,Mesoporous (nanoparticulate),,,,,
7041,SCD,Generators,Sheet,Polyimide,,,G,,,cp,ow,"p-Phenylene diamine + biphenyl-tetracarboxylic acid dianhydride in N-methylpyrrolidone + 1,3,5-benzenetricarbonyl tri-chloride + pyridine-acetic acid (open cell 50%)",Chemical (polymerization),Acetone,SCD,,,0.409,,309,,,27.4,Mesoporous (nanoparticulate),,,,,
7042,SCD,Generators,Sheet,Polyimide,,,G,,,cp,ow,"p-Phenylene diamine + biphenyl-tetracarboxylic acid dianhydride in N-methylpyrrolidone + 1,3,5-benzenetricarbonyl tri-chloride + pyridine-acetic acid (open cell 60%)",Chemical (polymerization),Acetone,SCD,,,0.366,,362,,,24.5,Mesoporous (nanoparticulate),,,,,
7043,SCD,Generators,Sheet,Polyimide,,,G,,,cp,ow,"p-Phenylene diamine + biphenyl-tetracarboxylic acid dianhydride in N-methylpyrrolidone + 1,3,5-benzenetricarbonyl tri-chloride + pyridine-acetic acid (open cell 70%)",Chemical (polymerization),Acetone,SCD,,,0.323,,381,,,21.65,Mesoporous (nanoparticulate),,,,,
7044,FD,Sensors,Monolith (3D),PEDOT:PSS,,,M,,,ng,wa,PEDOT:PSS + carboxymethylated cellulose nanofiber suspension + glycidoxypropyl trimethoxysilane (frozen),No gelation,Water,FD,Post-DMSO vapor treatment,,0.0108,,,,,,Macroporous (cellular),,,,,
7045,FD,Not specific,Monolith,Chitin nanofibers,,,K,,,cc,wa,Chitin nanofiber (0.05 wt%) suspension + glutaraldehyde (glutaraldehyde/chitin = 0.4/1) (frozen),Chemical (aldehyde),Water,FD,,,0.0009,99.94%,,,,,Macroporous (cellular),,,,,
7046,FD,Not specific,Monolith,Chitin nanofibers,,,K,,,cc,wa,Chitin nanofiber (0.1 wt%) suspension + glutaraldehyde (glutaraldehyde/chitin = 0.4/1) (frozen),Chemical (aldehyde),Water,FD,,,0.0013,99.91%,,,,,Macroporous (cellular),,,,,
7047,FD,Not specific,Monolith,Chitin nanofibers,,,K,,,cc,wa,Chitin nanofiber (0.2 wt%) suspension + glutaraldehyde (glutaraldehyde/chitin = 0.4/1) (frozen),Chemical (aldehyde),Water,FD,,,0.0027,99.81%,25,,,,Macroporous (cellular),,,,,
7048,FD,Not specific,Monolith,Chitin nanofibers,,,K,,,cc,wa,Chitin nanofiber (0.4 wt%) suspension + glutaraldehyde (glutaraldehyde/chitin = 0.1/1) (frozen),Chemical (aldehyde),Water,FD,,,0.0042,99.70%,21.8,,,,Macroporous (cellular),,,,,
7049,FD,Not specific,Monolith,Chitin nanofibers,,,K,,,cc,wa,Chitin nanofiber (0.4 wt%) suspension + glutaraldehyde (glutaraldehyde/chitin = 0.4/1) (frozen),Chemical (aldehyde),Water,FD,,,0.0058,99.59%,17,,,,Macroporous (cellular),,,,,
7050,FD,Not specific,Monolith,Chitin nanofibers,,,K,,,cc,wa,Chitin nanofiber (0.4 wt%) suspension + glutaraldehyde (glutaraldehyde/chitin = 1/1) (frozen),Chemical (aldehyde),Water,FD,,,0.0099,99.31%,,,,,Macroporous (cellular),,,,,
7051,FD,Not specific,Monolith,Chitin nanofibers,,,K,,,cc,wa,Chitin nanofiber (0.6 wt%) suspension + glutaraldehyde (glutaraldehyde/chitin = 0.4/1) (frozen),Chemical (aldehyde),Water,FD,,,0.0108,99.24%,12,,,,Macroporous (cellular),,,,,
7052,FD,Separation,Monolith,Cellulose nanofibers,Polyethyleneimine,3-Glycidoxypropyltrimethoxysilane modification,K,E,Si,ng,wa,Cellulose nanofiber suspension + 3-glycidoxypropyltrimethoxysilane + polyethyleneimine solution (frozen),No gelation,Water,FD,,,,,4,,,,Macroporous (cellular),,,,,
7053,FD,Separation,Monolith,Cellulose nanofibers,"Polyethyleneimine, poly(N,N-dimethylamino-2-ethyl methacrylate)",3-Glycidoxypropyltrimethoxysilane modification,K,"E, R",Si,ng,wa,Cellulose nanofiber suspension + 3-glycidoxypropyltrimethoxysilane + polyethyleneimine solution (frozen),No gelation,Water,FD,"Post-grafting with poly(N,N-dimethylamino-2-ethyl methacrylate)",,,,12,,,,Macroporous (cellular),,,,,
7054,FD,Separation,Monolith,Cellulose,,,B,,,ng,wa,Fruit peel suspension (frozen),No gelation,Water,FD,,,0.0306,98.00%,12,,,,Macroporous (flakes),,,,,
7055,FD,Separation,Monolith,Cellulose,PVA,,B,E,,ng,wa,Fruit peel suspension + PVA (frozen),No gelation,Water,FD,,,0.0214,98.60%,16,,,,Macroporous (flakes),,,,,
7056,FD,Separation,Monolith,Cellulose,PVA,,B,E,,ng,wa,Fruit peel suspension + PVA (frozen),No gelation,Water,FD,,,0.0204,98.60%,7,,,,Macroporous (flakes),,,,,
7057,FD,Separation,Monolith,Cellulose,,MTMS treatment,B,,Si,ng,wa,Fruit peel suspension (frozen),No gelation,Water,FD,Post-MTMS treatment,,,,,,,,Macroporous (flakes),,,,,
7058,FD,Separation,Monolith,Cellulose,PVA,MTMS treatment,B,E,Si,ng,wa,Fruit peel suspension + PVA (frozen),No gelation,Water,FD,Post-MTMS treatment,,,,,,,,Macroporous (flakes),,,,,
7059,FD,Separation,Monolith,Cellulose,PVA,MTMS treatment,B,E,Si,ng,wa,Fruit peel suspension + PVA (frozen),No gelation,Water,FD,Post-MTMS treatment,,,,,,,,Macroporous (flakes),,,,,
7060,FD,Adsorbent,Beads,Alginate,,EDTA modification,A,,Al,pc,wa,Alginate-EDTA solution + Ca(NO3)2 solution (frozen),Physical (Mn+),Water,FD,,,,,95,,,,Macroporous (flakes),,,,,
7061,FD,Dielectric devices,Monolith,Polypyrrole,,,M,,,cp,wa,Pyrrole in ethanol + FeCl3 solution (1.5:1) (frozen),Chemical (polymerization),Water,FD,,,,,,,,,Macroporous (particulate),,,,,
7062,FD,Dielectric devices,Monolith,Polypyrrole,,,M,,,cp,wa,Pyrrole in ethanol + FeCl3 solution (1:1) (frozen),Chemical (polymerization),Water,FD,,,,,,,,,Macroporous (particulate),,,,,
7063,FD,Dielectric devices,Monolith,Polypyrrole,,,M,,,cp,wa,Pyrrole in ethanol + FeCl3 solution (1:1.5) (frozen),Chemical (polymerization),Water,FD,,,,,,,,,Macroporous (particulate),,,,,
7064,SCD,DDS,Beads,Carrageenan,,Drug loading,A,,Lo,pc,al,Carrageenan solution + KCl solution in W/O emulsion,Physical (Mn+),Ethanol,SCD,Post-drug loading,,0.14,,100,9.6,0.23,,Macroporous (particulate),,,,,
7065,FD,"Sound insulation, thermal insulation",Monolith,Bacterial cellulose,,,K,,,pp,wa,"Bacterial cellulose from G. sucrofermentans under static cultivation (homoginization, frozen)",Physical (aggregation),Water,FD,,,0.004,,,,,0.01,Macroporous (flakes),,,,,
7066,FD,"Sound insulation, thermal insulation",Monolith,Bacterial cellulose,,,K,,,pp,wa,"Bacterial cellulose from G. sucrofermentans under static cultivation (homoginization, frozen)",Physical (aggregation),Water,FD,,,0.0052,,,,,0.01,Macroporous (flakes),,,,,
7067,FD,"Sound insulation, thermal insulation",Monolith,Bacterial cellulose,,,K,,,pp,wa,"Bacterial cellulose from G. sucrofermentans under static cultivation (homoginization, frozen)",Physical (aggregation),Water,FD,,,0.0099,,,,,0.02,Macroporous (flakes),,,,,
7068,FD,"Sound insulation, thermal insulation",Monolith,Bacterial cellulose,,,K,,,pp,wa,"Bacterial cellulose from G. sucrofermentans under static cultivation (homoginization, frozen)",Physical (aggregation),Water,FD,,,0.0114,,,,,0.03,Macroporous (flakes),0.025,Steady state,HFM,,
7069,FD,"Sound insulation, thermal insulation",Monolith,Bacterial cellulose,,,K,,,pp,wa,"Bacterial cellulose from G. sucrofermentans under static cultivation (homoginization, frozen)",Physical (aggregation),Water,FD,,,0.0202,,,,,0.08,Macroporous (flakes),0.027,Steady state,HFM,,
