Repository: paulagirones/Aerogels_thermal_conductivity

# Aerogels_thermal_conductivity
Machine learning prediction of thermal conductivity in aerogels.

File: 20250220_dataset.csv (part 41 of 95)
Entry,Drying,Purpose,Shape,First materials,Second materials,Modification,First material class,Second materials class,Modification class,Gelation class,Solvent class,Process,Gelation mechanism,Final solvent,Drying details,Post drying treatment,Post-drying cross-linking,Envelope density g/cm3,Porosity,BET surface area m2/g,BJH pore size nm,BJH pore volume (total) cm3/g,compression elastic modulus MPa,SEM,Thermal conductivity W/(m K),Thermal method,Thermal method detail,,
7070,FD,"Sound insulation, thermal insulation",Monolith,Bacterial cellulose,,,K,,,pp,wa,"Bacterial cellulose from G. sucrofermentans under dynamic cultivation (homoginization, frozen)",Physical (aggregation),Water,FD,,,0.0052,,,,,0.005,Macroporous (flakes),,,,,
7071,FD,"Sound insulation, thermal insulation",Monolith,Bacterial cellulose,,,K,,,pp,wa,"Bacterial cellulose from G. sucrofermentans under dynamic cultivation (homoginization, frozen)",Physical (aggregation),Water,FD,,,0.0066,,,,,0.005,Macroporous (flakes),,,,,
7072,FD,"Sound insulation, thermal insulation",Monolith,Bacterial cellulose,,,K,,,pp,wa,"Bacterial cellulose from G. sucrofermentans under dynamic cultivation (homoginization, frozen)",Physical (aggregation),Water,FD,,,0.011,,,,,0.02,Macroporous (flakes),,,,,
7073,FD,"Sound insulation, thermal insulation",Monolith,Bacterial cellulose,,,K,,,pp,wa,"Bacterial cellulose from G. sucrofermentans under dynamic cultivation (homoginization, frozen)",Physical (aggregation),Water,FD,,,0.0133,,,,,0.02,Macroporous (flakes),,,,,
7074,FD,"Sound insulation, thermal insulation",Monolith,Bacterial cellulose,,,K,,,pp,wa,"Bacterial cellulose from G. sucrofermentans under dynamic cultivation (homoginization, frozen)",Physical (aggregation),Water,FD,,,0.0203,,,,,0.11,Macroporous (flakes),,,,,
7075,APD,Not specific,Sheet,Cellulose nanofibers,Polyethyleneimine,,K,E,,ng,ow,Polyethyleneimine-grafted cellulose suspension (frozen) + acetone,No gelation,Acetone,APD,,,0.0588,,22.4,,,,Macroporous (fibrous),,,,,
7076,FD,Not specific,Sheet,Cellulose nanofibers,Polyethyleneimine,,K,E,,ng,wa,Polyethyleneimine-grafted cellulose suspension (frozen) ,No gelation,Water,FD,,,0.0579,,4,,,,Macroporous (fibrous),,,,,
7077,FD,Not specific,Monolith,Lignocellulose,,,B,,,pp,al,Stem meal (L = 0)-ethylenediamine-LiCl-DMSO solution + ethanol,Physical (antisolvent),t-Butanol,FD,,,,,53,20.28,,,Macroporous (fibrous),,,,,
7078,FD,Not specific,Monolith,Lignocellulose,,,B,,,pp,al,Stem meal (L = 0.5)-ethylenediamine-LiCl-DMSO solution + ethanol,Physical (antisolvent),t-Butanol,FD,,,,,61,16.71,,,Macroporous (fibrous),,,,,
7079,FD,Not specific,Monolith,Lignocellulose,,,B,,,pp,al,Stem meal (L = 1)-ethylenediamine-LiCl-DMSO solution + ethanol,Physical (antisolvent),t-Butanol,FD,,,,,69,16.3,,,Macroporous (fibrous),,,,,
7080,FD,Not specific,Monolith,Lignocellulose,,,B,,,pp,al,Stem meal (L = 2)-ethylenediamine-LiCl-DMSO solution + ethanol,Physical (antisolvent),t-Butanol,FD,,,,,64,17.81,,,Macroporous (fibrous),,,,,
7081,FD,Not specific,Monolith,Lignocellulose,,,B,,,pp,al,Lignocellulose-ethylenediamine-LiCl-DMSO solution + ethanol,Physical (antisolvent),t-Butanol,FD,,,,,61,20.2,,,Macroporous (fibrous),,,,,
7082,SCD,Not specific,Monolith,Mannan,,,A,,,pp,ow,Mannan solution + NH4OH,Physical (pH),Acetone,SCD,,,,,370,,,,Macroporous (fibrous),,,,,
7083,SCD,Not specific,Monolith,Mannan,,,A,,,pp,ow,Mannan solution + acetone,Physical (antisolvent),Acetone,SCD,,,,,10,,,,Macroporous (particulate),,,,,
7084,FD,Filters,Sheet,Polyacrylonitrile nanofibers,,,K,,,ng,wa,Polyacrylonitrile nanofiber in DMF (frozen),No gelation,Water,FD,,,0.0033,99.72%,,,,,Macroporous (fibrous),,,,,
7085,FD,Filters,Sheet,Polyacrylonitrile nanofibers,Polydopamine,,K,M,,ng,wa,Polyacrylonitrile nanofiber in DMF + dopamine HCl (frozen),No gelation,Water,FD,,,0.004,99.67%,,,,,Macroporous (fibrous),,,,,
7086,FD,Filters,Sheet,Polyacrylonitrile nanofibers,Polydopamine,,K,M,,ng,wa,Polyacrylonitrile nanofiber in DMF + dopamine HCl + FeCl3 solution (frozen),No gelation,Water,FD,,,0.0042,99.64%,86,,,,Macroporous (fibrous),,,,,
7087,SCD,Thermal insulation,Monolith,Polyimide,,,G,,,cp,ow,"3,3',4,4'-Biphenyltetracarboxylic dianhydride + 4,4'-oxydianiline in N-methylpyrrolidinone + TEA + acetic acid",Chemical (polymerization),Acetone,SCD,,,0.099,,396,40.1,1.26,,Mesoporous (nanoparticulate),,,,,
7088,SCD,Thermal insulation,Monolith,Polyimide,,,G,,,cp,ow,"3,3',4,4'-Biphenyltetracarboxylic dianhydride + 4,4'-oxydianiline + p-phenylene diamine (25%) in N-methylpyrrolidinone + TEA + acetic acid",Chemical (polymerization),Acetone,SCD,,,0.108,,286,29.5,0.82,,Mesoporous (nanoparticulate),,,,,
7089,SCD,Thermal insulation,Monolith,Polyimide,,,G,,,cp,ow,"3,3',4,4'-Biphenyltetracarboxylic dianhydride + 4,4'-oxydianiline + p-phenylene diamine (75%) in N-methylpyrrolidinone + TEA + acetic acid",Chemical (polymerization),Acetone,SCD,,,0.138,,180,18.1,0.49,,Mesoporous (nanoparticulate),,,,,
7090,SCD,Thermal insulation,Monolith,Polyimide,,,G,,,cp,ow,"3,3',4,4'-Biphenyltetracarboxylic dianhydride + p-phenylene diamine in N-methylpyrrolidinone + TEA + acetic acid",Chemical (polymerization),Acetone,SCD,,,0.195,,85,16.2,0.33,,Mesoporous (nanoparticulate),,,,,
7091,SCD,Thermal insulation,Monolith,Polyimide,Glass fibers,,G,S,,cp,ow,"3,3',4,4'-Biphenyltetracarboxylic dianhydride + 4,4'-oxydianiline in N-methylpyrrolidinone + TEA + acetic acid in glass fibers",Chemical (polymerization),Acetone,SCD,,,0.143,,92,18.3,0.31,,Mesoporous (nanoparticulate),,,,,
7092,SCD,Thermal insulation,Monolith,Polyimide,Glass fibers,,G,S,,cp,ow,"3,3',4,4'-Biphenyltetracarboxylic dianhydride + 4,4'-oxydianiline + p-phenylene diamine (25%) in N-methylpyrrolidinone + TEA + acetic acid in glass fibers",Chemical (polymerization),Acetone,SCD,,,0.151,,84,15.7,0.28,,Mesoporous (nanoparticulate),,,,,
7093,SCD,Thermal insulation,Monolith,Polyimide,Glass fibers,,G,S,,cp,ow,"3,3',4,4'-Biphenyltetracarboxylic dianhydride + 4,4'-oxydianiline + p-phenylene diamine (75%) in N-methylpyrrolidinone + TEA + acetic acid in glass fibers",Chemical (polymerization),Acetone,SCD,,,0.164,,67,12.7,0.27,,Mesoporous (nanoparticulate),,,,,
7094,SCD,Thermal insulation,Monolith,Polyimide,Glass fibers,,G,S,,cp,ow,"3,3',4,4'-Biphenyltetracarboxylic dianhydride + p-phenylene diamine in N-methylpyrrolidinone + TEA + acetic acid in glass fibers",Chemical (polymerization),Acetone,SCD,,,0.177,,66,11.6,0.25,,Mesoporous (nanoparticulate),,,,,
7095,FD,Filters,Monolith,Lignin,,,F,,,ng,wa,Lignin (1 wt%) solution (frozen),No gelation,Water,FD,Post-calcination at 300 °C,,0.01,,,,,,Macroporous (cellular),,,,,
7096,FD,Filters,Monolith,Lignin,,,F,,,ng,wa,Lignin (1.75 wt%) solution (frozen),No gelation,Water,FD,Post-calcination at 300 °C,,0.02,,,,,,Macroporous (cellular),,,,,
7097,FD,Filters,Monolith,Lignin,,,F,,,ng,wa,Lignin (3.5wt%) solution (frozen),No gelation,Water,FD,Post-calcination at 300 °C,,0.04,,,,,,Macroporous (cellular),,,,,
7098,FD,Filters,Monolith,Lignin,,,F,,,ng,wa,Lignin (5 wt%) solution (frozen),No gelation,Water,FD,Post-calcination at 300 °C,,0.06,,,,,,Macroporous (cellular),,,,,
7099,FD,Filters,Monolith,Lignin,GO,,F,N,,ng,wa,Lignin (1 wt%) solution + GO suspension (frozen),No gelation,Water,FD,Post-calcination at 300 °C,,0.01,99.50%,,,,,Macroporous (cellular),,,,,
7100,FD,Filters,Monolith,Lignin,GO,,F,N,,ng,wa,Lignin (1.75 wt%) solution + GO suspension (frozen),No gelation,Water,FD,Post-calcination at 300 °C,,0.02,99.30%,,,,,Macroporous (cellular),,,,,
7101,FD,Filters,Monolith,Lignin,GO,,F,N,,ng,wa,Lignin (3.5wt%) solution + GO suspension (frozen),No gelation,Water,FD,Post-calcination at 300 °C,,0.04,98.40%,,,,,Macroporous (cellular),,,,,
7102,FD,Filters,Monolith,Lignin,GO,,F,N,,ng,wa,Lignin (5 wt%) solution + GO suspension (frozen),No gelation,Water,FD,Post-calcination at 300 °C,,0.05,97.80%,,,,,Macroporous (cellular),,,,,
7103,SCD,Dielectric devices,Monolith,Polyimide,,,G,,,cp,ow,"2,2'-Dimethylbenzidine + biphenyl-3,3',4,4'-tetracarboxylic dianhydride (polymer 7 wt%) + 1,10-bis(4-aminophenoxy)-decane (75%) in N-methylpyrrolidinone + TEA-acetic acid",Chemical (polymerization),Acetone,SCD,,,0.213,84.90%,215,,,5,Mesoporous (nanofibrous and nanoparticulate),,,,,
7104,SCD,Dielectric devices,Monolith,Polyimide,,,G,,,cp,ow,"2,2'-Dimethylbenzidine + biphenyl-3,3',4,4'-tetracarboxylic dianhydride (polymer 8.5 wt%) + 1,4-bis(4-aminophenoxy)butane (50%) in N-methylpyrrolidinone + TEA-acetic acid",Chemical (polymerization),Acetone,SCD,,,0.226,83.50%,320,,,39,Mesoporous (nanofibrous and nanoparticulate),,,,,
7105,SCD,Dielectric devices,Monolith,Polyimide,,,G,,,cp,ow,"2,2'-Dimethylbenzidine + biphenyl-3,3',4,4'-tetracarboxylic dianhydride (polymer 8.5 wt%) + 1,6-bis(4-aminophenoxy)hexane (75%) in N-methylpyrrolidinone + TEA-acetic acid",Chemical (polymerization),Acetone,SCD,,,0.263,81.30%,267,,,16.3,Mesoporous (nanofibrous and nanoparticulate),,,,,
7106,SCD,Dielectric devices,Monolith,Polyimide,,,G,,,cp,ow,"2,2'-Dimethylbenzidine + biphenyl-3,3',4,4'-tetracarboxylic dianhydride (polymer 8.5 wt%) + 1,6-bis(4-aminophenoxy)hexane (25%) in N-methylpyrrolidinone + TEA-acetic acid",Chemical (polymerization),Acetone,SCD,,,0.151,88.80%,445,,,26.7,Mesoporous (nanofibrous and nanoparticulate),,,,,
7107,SCD,Dielectric devices,Monolith,Polyimide,,,G,,,cp,ow,"2,2'-Dimethylbenzidine + biphenyl-3,3',4,4'-tetracarboxylic dianhydride (polymer 7 wt%) + 1,4-bis(4-aminophenoxy)butane (75%) in N-methylpyrrolidinone + TEA-acetic acid",Chemical (polymerization),Acetone,SCD,,,0.241,82.50%,309,,,28.4,Mesoporous (nanofibrous and nanoparticulate),,,,,
7108,SCD,Dielectric devices,Monolith,Polyimide,,,G,,,cp,ow,"2,2'-Dimethylbenzidine + biphenyl-3,3',4,4'-tetracarboxylic dianhydride (polymer 10 wt%) + 1,10-bis(4-aminophenoxy)-decane (25%) in N-methylpyrrolidinone + TEA-acetic acid",Chemical (polymerization),Acetone,SCD,,,0.204,85.20%,328,,,46.5,Mesoporous (nanofibrous and nanoparticulate),,,,,
7109,SCD,Dielectric devices,Monolith,Polyimide,,,G,,,cp,ow,"2,2'-Dimethylbenzidine + biphenyl-3,3',4,4'-tetracarboxylic dianhydride (polymer 7 wt%) + 1,10-bis(4-aminophenoxy)-decane (25%) in N-methylpyrrolidinone + TEA-acetic acid",Chemical (polymerization),Acetone,SCD,,,0.11,91.70%,406,,,8.7,Mesoporous (nanofibrous and nanoparticulate),,,,,
7110,SCD,Dielectric devices,Monolith,Polyimide,,,G,,,cp,ow,"2,2'-Dimethylbenzidine + biphenyl-3,3',4,4'-tetracarboxylic dianhydride (polymer 10 wt%) + 1,4-bis(4-aminophenoxy)butane (25%) in N-methylpyrrolidinone + TEA-acetic acid",Chemical (polymerization),Acetone,SCD,,,0.201,85.80%,419,,,49.1,Mesoporous (nanofibrous and nanoparticulate),,,,,
7111,SCD,Dielectric devices,Monolith,Polyimide,,,G,,,cp,ow,"2,2'-Dimethylbenzidine + biphenyl-3,3',4,4'-tetracarboxylic dianhydride (polymer 10 wt%) + 1,6-bis(4-aminophenoxy)hexane (50%) in N-methylpyrrolidinone + TEA-acetic acid",Chemical (polymerization),Acetone,SCD,,,0.216,84.00%,302,,,35.2,Mesoporous (nanofibrous and nanoparticulate),,,,,
7112,SCD,Dielectric devices,Monolith,Polyimide,,,G,,,cp,ow,"2,2'-Dimethylbenzidine + biphenyl-3,3',4,4'-tetracarboxylic dianhydride (polymer 10 wt%) + 1,4-bis(4-aminophenoxy)butane (75%) in N-methylpyrrolidinone + TEA-acetic acid",Chemical (polymerization),Acetone,SCD,,,0.299,79.00%,226,,,51.3,Mesoporous (nanofibrous and nanoparticulate),,,,,
7113,SCD,Dielectric devices,Monolith,Polyimide,,,G,,,cp,ow,"2,2'-Dimethylbenzidine + biphenyl-3,3',4,4'-tetracarboxylic dianhydride (polymer 8.5 wt%) + 1,4-bis(4-aminophenoxy)butane (50%) in N-methylpyrrolidinone + TEA-acetic acid",Chemical (polymerization),Acetone,SCD,,,0.197,85.60%,351,,,31.3,Mesoporous (nanofibrous and nanoparticulate),,,,,
7114,SCD,Dielectric devices,Monolith,Polyimide,,,G,,,cp,ow,"2,2'-Dimethylbenzidine + biphenyl-3,3',4,4'-tetracarboxylic dianhydride (polymer 10 wt%) + 1,10-bis(4-aminophenoxy)-decane (75%) in N-methylpyrrolidinone + TEA-acetic acid",Chemical (polymerization),Acetone,SCD,,,0.295,77.40%,237,,,30.1,Mesoporous (nanofibrous and nanoparticulate),,,,,
7115,SCD,Dielectric devices,Monolith,Polyimide,,,G,,,cp,ow,"2,2'-Dimethylbenzidine + biphenyl-3,3',4,4'-tetracarboxylic dianhydride (polymer 7 wt%) + 1,6-bis(4-aminophenoxy)hexane (50%) in N-methylpyrrolidinone + TEA-acetic acid",Chemical (polymerization),Acetone,SCD,,,0.124,90.60%,358,,,6.3,Mesoporous (nanofibrous and nanoparticulate),,,,,
7116,SCD,Dielectric devices,Monolith,Polyimide,,,G,,,cp,ow,"2,2'-Dimethylbenzidine + biphenyl-3,3',4,4'-tetracarboxylic dianhydride (polymer 10 wt%) + 1,10-bis(4-aminophenoxy)-decane (25%) in N-methylpyrrolidinone + TEA-acetic acid",Chemical (polymerization),Acetone,SCD,,,0.188,86.20%,300,,,33.9,Mesoporous (nanofibrous and nanoparticulate),,,,,
7117,SCD,Dielectric devices,Monolith,Polyimide,,,G,,,cp,ow,"2,2'-Dimethylbenzidine + biphenyl-3,3',4,4'-tetracarboxylic dianhydride (polymer 7 wt%) + 1,4-bis(4-aminophenoxy)butane (25%) in N-methylpyrrolidinone + TEA-acetic acid",Chemical (polymerization),Acetone,SCD,,,0.121,91.00%,468,,,15.8,Mesoporous (nanofibrous and nanoparticulate),,,,,
7118,SCD,Dielectric devices,Monolith,Polyimide,,,G,,,cp,ow,"2,2'-Dimethylbenzidine + biphenyl-3,3',4,4'-tetracarboxylic dianhydride (polymer 10 wt%) + 1,4-bis(4-aminophenoxy)butane (75%) in N-methylpyrrolidinone + TEA-acetic acid",Chemical (polymerization),Acetone,SCD,,,0.289,79.50%,191,,,51.4,Mesoporous (nanofibrous and nanoparticulate),,,,,
7119,SCD,Dielectric devices,Monolith,Polyimide,,,G,,,cp,ow,"2,2'-Dimethylbenzidine + biphenyl-3,3',4,4'-tetracarboxylic dianhydride (polymer 8.5 wt%) + 1,10-bis(4-aminophenoxy)-decane (50%) in N-methylpyrrolidinone + TEA-acetic acid",Chemical (polymerization),Acetone,SCD,,,0.183,85.90%,333,,,13,Mesoporous (nanofibrous and nanoparticulate),,,,,
7120,SCD,Dielectric devices,Monolith,Polyimide,,,G,,,cp,ow,"2,2'-Dimethylbenzidine + biphenyl-3,3',4,4'-tetracarboxylic dianhydride (polymer 7 wt%) + 1,6-bis(4-aminophenoxy)hexane (50%) in N-methylpyrrolidinone + TEA-acetic acid",Chemical (polymerization),Acetone,SCD,,,0.138,89.90%,350,,,8.3,Mesoporous (nanofibrous and nanoparticulate),,,,,
7121,SCD,Dielectric devices,Monolith,Polyimide,,,G,,,cp,ow,"2,2'-Dimethylbenzidine + biphenyl-3,3',4,4'-tetracarboxylic dianhydride (polymer 7 wt%) + 1,10-bis(4-aminophenoxy)-decane (75%) in N-methylpyrrolidinone + TEA-acetic acid",Chemical (polymerization),Acetone,SCD,,,0.187,85.30%,242,,,2.1,Mesoporous (nanofibrous and nanoparticulate),,,,,
7122,SCD,Dielectric devices,Monolith,Polyimide,,,G,,,cp,ow,"2,2'-Dimethylbenzidine + biphenyl-3,3',4,4'-tetracarboxylic dianhydride (polymer 10 wt%) + 1,4-bis(4-aminophenoxy)butane (25%) in N-methylpyrrolidinone + TEA-acetic acid",Chemical (polymerization),Acetone,SCD,,,0.189,86.30%,354,,,46.3,Mesoporous (nanofibrous and nanoparticulate),,,,,
7123,SCD,Dielectric devices,Monolith,Polyimide,,,G,,,cp,ow,"2,2'-Dimethylbenzidine + biphenyl-3,3',4,4'-tetracarboxylic dianhydride (polymer 8.5 wt%) + 1,10-bis(4-aminophenoxy)-decane (50%) in N-methylpyrrolidinone + TEA-acetic acid",Chemical (polymerization),Acetone,SCD,,,0.204,84.30%,299,,,19,Mesoporous (nanofibrous and nanoparticulate),,,,,
7124,SCD,Dielectric devices,Monolith,Polyimide,,,G,,,cp,ow,"2,2'-Dimethylbenzidine + biphenyl-3,3',4,4'-tetracarboxylic dianhydride (polymer 8.5 wt%) + 1,10-bis(4-aminophenoxy)-decane (50%) in N-methylpyrrolidinone + TEA-acetic acid",Chemical (polymerization),Acetone,SCD,,,0.193,85.10%,316,,,16,Mesoporous (nanofibrous and nanoparticulate),,,,,
7125,SCD,Dielectric devices,Monolith,Polyimide,,,G,,,cp,ow,"2,2'-Dimethylbenzidine + biphenyl-3,3',4,4'-tetracarboxylic dianhydride (polymer 8.5 wt%) + 1,6-bis(4-aminophenoxy)hexane (75%) in N-methylpyrrolidinone + TEA-acetic acid",Chemical (polymerization),Acetone,SCD,,,0.26,80.60%,281,,,23.9,Mesoporous (nanofibrous and nanoparticulate),,,,,
7126,SCD,Dielectric devices,Monolith,Polyimide,,,G,,,cp,ow,"2,2'-Dimethylbenzidine + biphenyl-3,3',4,4'-tetracarboxylic dianhydride (polymer 7 wt%) + 1,4-bis(4-aminophenoxy)butane (75%) in N-methylpyrrolidinone + TEA-acetic acid",Chemical (polymerization),Acetone,SCD,,,0.21,84.30%,341,,,18.2,Mesoporous (nanofibrous and nanoparticulate),,,,,
7127,SCD,Dielectric devices,Monolith,Polyimide,,,G,,,cp,ow,"2,2'-Dimethylbenzidine + biphenyl-3,3',4,4'-tetracarboxylic dianhydride (polymer 8.5 wt%) + 1,4-bis(4-aminophenoxy)butane (50%) in N-methylpyrrolidinone + TEA-acetic acid",Chemical (polymerization),Acetone,SCD,,,0.216,84.30%,320,,,38.5,Mesoporous (nanofibrous and nanoparticulate),,,,,
7128,SCD,Dielectric devices,Monolith,Polyimide,,,G,,,cp,ow,"2,2'-Dimethylbenzidine + biphenyl-3,3',4,4'-tetracarboxylic dianhydride (polymer 8.5 wt%) + 1,6-bis(4-aminophenoxy)hexane (25%) in N-methylpyrrolidinone + TEA-acetic acid",Chemical (polymerization),Acetone,SCD,,,0.177,86.70%,407,,,31,Mesoporous (nanofibrous and nanoparticulate),,,,,
7129,SCD,Dielectric devices,Monolith,Polyimide,,,G,,,cp,ow,"2,2'-Dimethylbenzidine + biphenyl-3,3',4,4'-tetracarboxylic dianhydride (polymer 10 wt%) + 1,6-bis(4-aminophenoxy)hexane (50%) in N-methylpyrrolidinone + TEA-acetic acid",Chemical (polymerization),Acetone,SCD,,,0.25,81.70%,234,,,43.3,Mesoporous (nanofibrous and nanoparticulate),,,,,
7130,SCD,DDS,Monolith,Cellulose acetate,,,B,,,pp,al,"Cellulose triacetate (5 mg)-1,4-dioxane solution (cooling)",Physical (temperature),Ethanol,SCD,,,0.0065,99.50%,639,,,,Macroporous (nanofibrous),,,,,
7131,SCD,DDS,Monolith,Cellulose acetate,,,B,,,pp,al,"Cellulose triacetate (10 mg)-1,4-dioxane solution (cooling)",Physical (temperature),Ethanol,SCD,,,0.0121,99.10%,417,,,,Macroporous (nanofibrous),,,,,
7132,SCD,DDS,Monolith,Cellulose acetate,,,B,,,pp,al,"Cellulose triacetate (20 mg)-1,4-dioxane solution (cooling)",Physical (temperature),Ethanol,SCD,,,0.0227,98.20%,283,,,,Macroporous (nanofibrous),,,,,
7133,SCD,DDS,Monolith,Cellulose acetate,,,B,,,pp,al,"Cellulose triacetate (40 mg)-1,4-dioxane solution (cooling)",Physical (temperature),Ethanol,SCD,,,0.0423,96.70%,203,,,,Macroporous (nanofibrous),,,,,
7134,SCD,DDS,Monolith,Cellulose acetate,,Drug loading,B,,Lo,pp,al,"Paracetamol-ethanol solution + cellulose triacetate (5 mg)-1,4-dioxane solution (cooling)",Physical (temperature),Ethanol,SCD,,,0.0168,98.70%,532,,,,Macroporous (nanofibrous),,,,,
7135,SCD,DDS,Monolith,Cellulose acetate,,Drug loading,B,,Lo,pp,al,"Paracetamol-ethanol solution + cellulose triacetate (10 mg)-1,4-dioxane solution (cooling)",Physical (temperature),Ethanol,SCD,,,0.0228,98.20%,305,,,,Macroporous (nanofibrous),,,,,
7136,SCD,DDS,Monolith,Cellulose acetate,,Drug loading,B,,Lo,pp,al,"Paracetamol-ethanol solution + cellulose triacetate (20 mg)-1,4-dioxane solution (cooling)",Physical (temperature),Ethanol,SCD,,,0.0324,97.50%,204,,,,Macroporous (nanofibrous),,,,,
7137,SCD,DDS,Monolith,Cellulose acetate,,Drug loading,B,,Lo,pp,al,"Paracetamol-ethanol solution + cellulose triacetate (40 mg)-1,4-dioxane solution (cooling)",Physical (temperature),Ethanol,SCD,,,0.0535,95.80%,162,,,,Macroporous (nanofibrous),,,,,
7138,APD,Sensors,Monolith,Cellulose nanofibers,,,K,,,pp,ow,Cellulose nanofiber (7.5 g/L) suspension + NaIO4 (freeze-thaw) + acetone,Physical (aggregation),Acetone,APD,,,0.013,,,,,0.101,Macroporous (cellular),,,,,
7139,APD,Sensors,Monolith,Cellulose nanofibers,,,K,,,pp,ow,Cellulose nanofiber (10 g/L) suspension + NaIO4 (freeze-thaw) + acetone,Physical (aggregation),Acetone,APD,,,0.017,,,,,0.24,Macroporous (cellular),,,,,
7140,APD,Sensors,Monolith,Cellulose nanofibers,,,K,,,pp,ow,Cellulose nanofiber (12.5 g/L) suspension + NaIO4 (freeze-thaw) + acetone,Physical (aggregation),Acetone,APD,,,0.022,,,,,,Macroporous (cellular),,,,,
7141,APD,Sensors,Monolith,Cellulose nanofibers,,,K,,,pp,ow,Cellulose nanofiber (15 g/L) suspension + NaIO4 (freeze-thaw) + acetone,Physical (aggregation),Acetone,APD,,,0.028,,,,,0.495,Macroporous (cellular),,,,,
7142,APD,Sensors,Monolith,Cellulose nanofibers,,,K,,,pp,ow,Cellulose nanofiber (17.5 g/L) suspension + NaIO4 (freeze-thaw) + acetone,Physical (aggregation),Acetone,APD,,,0.032,,,,,1.033,Macroporous (cellular),,,,,
7143,APD,Sensors,Monolith,Cellulose nanofibers,,,K,,,pp,ow,Cellulose nanofiber (20 g/L) suspension + NaIO4 (freeze-thaw) + acetone,Physical (aggregation),Acetone,APD,,,0.034,,,,,0.501,Macroporous (cellular),,,,,
7144,APD,Sensors,Monolith,Cellulose nanofibers,Polypyrrole,,K,M,,pp,ow,Cellulose nanofiber suspension + NaIO4 (freeze-thaw) + acetone,Physical (aggregation),Acetone,APD,Post-polypyrrole coating,,,,,,,,Macroporous (cellular),,,,,
7145,FD,Not specific,Monolith,Starch,,,A,,,pp,wa,Starch (5%) solution (cooling at 5 °C) (frozen),Physical (temperature),Water,FD (0.0045 mbar),,,0.14,91%,8,,,,Macroporous (cellular),,,,,
7146,FD,Not specific,Monolith,Starch,,,A,,,pp,wa,Starch (10%) solution (cooling at 5 °C) (frozen),Physical (temperature),Water,FD (0.0045 mbar),,,0.25,84%,,,,,Macroporous (cellular),,,,,
7147,FD,Not specific,Monolith,Starch,,,A,,,pp,wa,Starch (5%) solution (cooling at 5 °C) (frozen),Physical (temperature),Water,FD (2.35 mbar),,,0.15,91%,1,,,,Macroporous (cellular),,,,,
7148,FD,Not specific,Monolith,Starch,,,A,,,pp,wa,Starch (10%) solution (cooling at 5 °C) (frozen),Physical (temperature),Water,FD (2.35 mbar),,,0.18,89%,,,,,Macroporous (cellular),,,,,
7149,FD,Not specific,Monolith,Starch,,,A,,,pp,wa,Starch (5%) solution (cooling at 5 °C) (N2 frozen),Physical (temperature),Water,FD (0.0045 mbar),,,0.07,95%,,,,,Macroporous (cellular),,,,,
7150,FD,Not specific,Monolith,Starch,,,A,,,pp,wa,Starch (10%) solution (cooling at 5 °C) (N2 frozen),Physical (temperature),Water,FD (0.0045 mbar),,,0.09,94%,,,,,Macroporous (cellular),,,,,
7151,FD,Not specific,Monolith,Starch,,,A,,,pp,wa,Starch (5%) solution (cooling at 5 °C) (N2 frozen),Physical (temperature),Water,FD (2.35 mbar),,,0.09,94%,,,,,Macroporous (cellular),,,,,
7152,FD,Not specific,Monolith,Starch,,,A,,,pp,wa,Starch (10%) solution (cooling at 5 °C) (N2 frozen),Physical (temperature),Water,FD (2.35 mbar),,,0.12,92%,,,,,Macroporous (cellular),,,,,
7153,FD,Not specific,Monolith,Starch,,,A,,,pp,wa,Starch (5%) solution (frozen),Physical (temperature),Water,FD (0.0045 mbar),,,0.06,96%,,,,,Macroporous (cellular),,,,,
7154,FD,Not specific,Monolith,Starch,,,A,,,pp,wa,Starch (10%) solution (frozen),Physical (temperature),Water,FD (0.0045 mbar),,,0.14,91%,6,,,,Macroporous (cellular),,,,,
7155,FD,Not specific,Monolith,Starch,,,A,,,pp,wa,Starch (5%) solution (frozen),Physical (temperature),Water,FD (2.35 mbar),,,0.08,95%,,,,,Macroporous (cellular),,,,,
7156,FD,Not specific,Monolith,Starch,,,A,,,pp,wa,Starch (10%) solution (frozen),Physical (temperature),Water,FD (2.35 mbar),,,0.18,89%,1,,,,Macroporous (cellular),,,,,
7157,FD,Not specific,Monolith,Starch,,,A,,,pp,wa,Starch (5%) solution (N2 frozen),Physical (temperature),Water,FD (0.0045 mbar),,,0.11,93%,,,,,Macroporous (cellular),,,,,
7158,FD,Not specific,Monolith,Starch,,,A,,,pp,wa,Starch (10%) solution (N2 frozen),Physical (temperature),Water,FD (0.0045 mbar),,,0.16,90%,3,,,,Macroporous (cellular),,,,,
7159,FD,Not specific,Monolith,Starch,,,A,,,pp,wa,Starch (5%) solution (N2 frozen),Physical (temperature),Water,FD (2.35 mbar),,,0.12,93%,,,,,Macroporous (cellular),,,,,
7160,FD,Not specific,Monolith,Starch,,,A,,,pp,wa,Starch (10%) solution (N2 frozen),Physical (temperature),Water,FD (2.35 mbar),,,0.27,83%,,,,,Macroporous (cellular),,,,,
7161,SCD,Not specific,Monolith,Starch,,,A,,,pp,al,Starch (5%) solution (frozen),Physical (temperature),Ethanol,SCD,,,0.46,71%,183,,,,Macroporous (flakes),,,,,
7162,SCD,Not specific,Monolith,Starch,,,A,,,pp,al,Starch (10%) solution (frozen),Physical (temperature),Ethanol,SCD,,,0.74,54%,197,,,,Macroporous (flakes),,,,,
7163,SCD,Scaffold,Monolith,Starch,,,A,,,pp,al,Starch solution (cooling),Physical (temperature),Ethanol,SCD,,,0.166,88.90%,183,19.1,1.01,,Macroporous (nanoparticulate),,,,,
7164,SCD,Scaffold,Monolith,Starch,,,A,,,pp,al,"Starch solution (cooling), scCO2 treatment",Physical (temperature),Ethanol,SCD,,,0.304,80.30%,130,22.9,0.84,,Macroporous (nanoparticulate),,,,,
7165,SCD,Scaffold,Monolith,Starch,,Drug loading,A,,Lo,pp,al,"Starch solution (cooling), zein loading (starch:zein = 2:1) in ethanol",Physical (temperature),Ethanol,SCD,,,0.135,91.00%,208,16.5,0.98,,Macroporous (nanoparticulate),,,,,
7166,SCD,Scaffold,Monolith,Starch,,Drug loading,A,,Lo,pp,al,"Starch solution (cooling), zein loading (starch:zein = 2:1) iin ethanol, scCO2 treatment",Physical (temperature),Ethanol,SCD,,,0.203,86.60%,264,16.1,1.25,,Macroporous (nanoparticulate),,,,,
7167,SCD,Scaffold,Monolith,Starch,,Drug loading,A,,Lo,pp,al,"Starch solution (cooling), zein loading (starch:zein = 1:1) in ethanol",Physical (temperature),Ethanol,SCD,,,0.189,86.70%,143,16.9,0.74,,Macroporous (nanoparticulate),,,,,
7168,SCD,Scaffold,Monolith,Starch,,Drug loading,A,,Lo,pp,al,"Starch solution (cooling), zein loading (starch:zein = 1:1) iin ethanol, scCO2 treatment",Physical (temperature),Ethanol,SCD,,,0.214,85.10%,136,21.7,1,,Macroporous (nanoparticulate),,,,,
7169,SCD,Scaffold,Microbeads,Silk fibroin,Polycaprolactone,,D,F,,pp,al,Silk fibroin-LiBr solution in W/O emulsion (3% surfactant),"Physical (antisolvent, pH)",Ethanol,SCD,Post-compositing with polycaprolactone,,,,429,24,3.21,,Macroporous (nanoparticulate),,,,,
7170,SCD,Scaffold,Microbeads,Silk fibroin,Polycaprolactone,,D,F,,pp,al,"Silk fibroin-LiBr solution in W/O emulsion (3% surfactant), CO2 treatment","Physical (antisolvent, pH)",Ethanol,SCD,Post-compositing with polycaprolactone,,,,432,24,2.99,,Macroporous (nanoparticulate),,,,,
7171,SCD,Scaffold,Microbeads,Silk fibroin,Polycaprolactone,,D,F,,pp,al,Silk fibroin-LiBr solution in W/O emulsion (3% surfactant) + ethanol,"Physical (antisolvent, pH)",Ethanol,SCD,Post-compositing with polycaprolactone,,,,462,23,3.29,,Macroporous (nanoparticulate),,,,,
7172,SCD,Scaffold,Microbeads,Silk fibroin,Polycaprolactone,,D,F,,pp,al,Silk fibroin-LiBr solution in W/O emulsion (3% surfactant),"Physical (antisolvent, pH)",Ethanol,SCD,Post-compositing with polycaprolactone,,,,336,18,1.87,,Macroporous (nanoparticulate),,,,,
7173,SCD,Scaffold,Microbeads,Silk fibroin,Polycaprolactone,,D,F,,pp,al,Silk fibroin-LiBr solution in W/O emulsion (3% surfactant) + dietyl ether,"Physical (antisolvent, pH)",Ethanol,SCD,Post-compositing with polycaprolactone,,,,393,21,2.41,,Macroporous (nanoparticulate),,,,,
7174,FD,Adsorbent,Monolith,Cellulose nanofibers,,,K,,,ng,al,Cellulose nanofiber suspension (frozen),No gelation,Isopropanol,FD,,,0.041,,,,,,Macroporous (cellular),0.034,Steady state,In house,,
7175,FD,Adsorbent,Monolith,Cellulose nanofibers,,MTES treatment,K,,Si,ng,al,Cellulose nanofiber suspension (frozen),No gelation,Isopropanol,FD,Post-MTES treatment,,0.054,,,,,,Macroporous (cellular),0.037,Steady state,In house,,
7176,FD,Steam generation,Monolith,Kapok fibers,Alginate,,K,A,,ng,wa,Kapok fiber suspension + alginate solution (frozen),No gelation,Water,FD,"Post-CaCl2 solution, FD",Physical (Mn+),0.025,82%,,,,,Macroporous (cellular),0.01657,Transient,Hot disk?,,
7177,FD,Steam generation,Monolith,Kapok fibers,"Alginate, polypyrrole",,K,"A, M",,ng,wa,Kapok fiber suspension + alginate solution (frozen),No gelation,Water,FD,"Post-CaCl2 solution treatment, post-compositing with polypyrrole, FD",Physical (Mn+),0.04,94%,,,,,Macroporous (cellular),0.0241,Transient,Hot disk?,,
7178,SCD,Not specific,Beads,Alginate,,,A,,,pc,al,Medium MW alginate (1.25 wt%) solution + CaCl2 solution,Physical (Mn+),Ethanol,SCD,,,,99.70%,300,,,,Mesoporous (nanofibrous),,,,,
7179,SCD,Not specific,Beads,Alginate,,,A,,,pc,al,Medium MW alginate (1.50 wt%) solution + CaCl2 solution,Physical (Mn+),Ethanol,SCD,,,,99.50%,300,,,,Mesoporous (nanofibrous),,,,,
7180,SCD,Not specific,Beads,Alginate,,,A,,,pc,al,Medium MW alginate (2.00 wt%) solution + CaCl2 solution,Physical (Mn+),Ethanol,SCD,,,,99.50%,300,,,,Mesoporous (nanofibrous),,,,,
7181,SCD,Not specific,Beads,Alginate,,,A,,,pc,al,Medium MW alginate (2.25 wt%) solution + CaCl2 solution,Physical (Mn+),Ethanol,SCD,,,,99.30%,300,,,,Mesoporous (nanofibrous),,,,,
7182,SCD,Not specific,Beads,Alginate,,,A,,,pc,al,High MW alginate (1.25 wt%) solution + CaCl2 solution,Physical (Mn+),Ethanol,SCD,,,,99.30%,400,,,,Mesoporous (nanofibrous),,,,,
7183,SCD,Not specific,Beads,Alginate,,,A,,,pc,al,High MW alginate (1.50 wt%) solution + CaCl2 solution,Physical (Mn+),Ethanol,SCD,,,,98.40%,400,,,,Mesoporous (nanofibrous),,,,,
7184,SCD,Not specific,Beads,Alginate,,,A,,,pc,al,High MW alginate (2.00 wt%) solution + CaCl2 solution,Physical (Mn+),Ethanol,SCD,,,,99.50%,400,,,,Mesoporous (nanofibrous),,,,,
7185,SCD,Not specific,Beads,Alginate,,,A,,,pc,al,High MW alginate (2.25 wt%) solution + CaCl2 solution,Physical (Mn+),Ethanol,SCD,,,,99.20%,400,,,,Mesoporous (nanofibrous),,,,,
7186,SCD,Not specific,Beads,Alginate,,,A,,,pc,al,Medium MW alginate (1.25 wt%) solution + CaCl2-ethanol solution,Physical (Mn+),Ethanol,SCD,,,,99.80%,400,,,,Mesoporous (nanofibrous),,,,,
7187,SCD,Not specific,Beads,Alginate,,,A,,,pc,al,Medium MW alginate (1.50 wt%) solution + CaCl2-ethanol solution,Physical (Mn+),Ethanol,SCD,,,,99.70%,400,,,,Mesoporous (nanofibrous),,,,,
7188,SCD,Not specific,Beads,Alginate,,,A,,,pc,al,Medium MW alginate (2.00 wt%) solution + CaCl2-ethanol solution,Physical (Mn+),Ethanol,SCD,,,,97.60%,300,,,,Mesoporous (nanofibrous),,,,,
7189,SCD,Not specific,Beads,Alginate,,,A,,,pc,al,Medium MW alginate (2.25 wt%) solution + CaCl2-ethanol solution,Physical (Mn+),Ethanol,SCD,,,,98.70%,400,,,,Mesoporous (nanofibrous),,,,,
7190,SCD,Not specific,Beads,Alginate,,,A,,,pc,al,High MW alginate (1.25 wt%) solution + CaCl2-ethanol solution,Physical (Mn+),Ethanol,SCD,,,,99.20%,500,,,,Mesoporous (nanofibrous),,,,,
7191,SCD,Not specific,Beads,Alginate,,,A,,,pc,al,High MW alginate (1.50 wt%) solution + CaCl2-ethanol solution,Physical (Mn+),Ethanol,SCD,,,,98.60%,500,,,,Mesoporous (nanofibrous),,,,,
7192,SCD,Not specific,Beads,Alginate,,,A,,,pc,al,High MW alginate (2.00 wt%) solution + CaCl2-ethanol solution,Physical (Mn+),Ethanol,SCD,,,,99.50%,300,,,,Mesoporous (nanofibrous),,,,,
7193,SCD,Not specific,Beads,Alginate,,,A,,,pc,al,High MW alginate (2.25 wt%) solution + CaCl2-ethanol solution,Physical (Mn+),Ethanol,SCD,,,,99.30%,600,,,,Mesoporous (nanofibrous),,,,,
7194,SCD,Not specific,Monolith,Chitosan,,,A,,,cc,al,Chitosan solution + formaldehyde solution,Chemical (aldehyde),Methanol,SCD,,,0.0395,97.40%,493,,,,Mesoporous (nanofibrous and nanoparticulate),,,,,
7195,FD,Not specific,Monolith,Chitosan,,,A,,,cc,al,Chitosan solution + formaldehyde solution,Chemical (aldehyde),Methanol,FD,,,,,,,,,Macroporous (flakes),,,,,
7196,APD,Not specific,Monolith,Chitosan,,,A,,,cc,al,Chitosan solution + formaldehyde solution,Chemical (aldehyde),Methanol,APD,,,,,,,,,Smooth film,,,,,
7197,SCD,Not specific,Beads,Alginate,,,A,,,pc,al,Alginate solution + CaCl2 solution,Physical (Mn+),Ethanol,SCD,,,,,,,,,,,,,,
7198,FD,Separation,Monolith,Cellulose,,MTMS treatment,B,,Si,pp,wa,Cellulose (1.5%)-NaOH0urea-thiourea solution + HCl solution (frozen),Physical (pH),Water,FD,Post-MTMS treatment,,0.025,,,,,,Macroporous (fibrous),,,,,
7199,FD,Separation,Monolith,Cellulose,,MTMS treatment,B,,Si,pp,wa,Cellulose (2.0%)-NaOH0urea-thiourea solution + HCl solution (frozen),Physical (pH),Water,FD,Post-MTMS treatment,,0.035,,,,,,Macroporous (fibrous),,,,,
7200,FD,Separation,Monolith,Cellulose,,MTMS treatment,B,,Si,pp,wa,Cellulose (2.5%)-NaOH0urea-thiourea solution + HCl solution (frozen),Physical (pH),Water,FD,Post-MTMS treatment,,0.041,,,,,,Macroporous (fibrous),,,,,
7201,FD,Separation,Monolith,Cellulose,,MTMS treatment,B,,Si,pp,wa,Cellulose (3.0%)-NaOH0urea-thiourea solution + HCl solution (frozen),Physical (pH),Water,FD,Post-MTMS treatment,,0.051,,,,,,Macroporous (fibrous),,,,,
7202,FD,Separation,Monolith,Cellulose,,MTMS treatment,B,,Si,pp,wa,Cellulose (3.5%)-NaOH0urea-thiourea solution + HCl solution (frozen),Physical (pH),Water,FD,Post-MTMS treatment,,0.062,,,,,,Macroporous (fibrous),,,,,
7203,FD,Sensors,Monolith,Cellulose nanofibers,,PDMS coating,K,,Si,ng,wa,Cellulose nanofiber suspension (frozen),No gelation,Water,FD,Post-PDMS coating,,0.088,,,,,,Macroporous (cellular),,,,,
7204,FD,Not specific,Monolith,Chitosan,,,A,,,"ng, pc",wa,Chitosan itaconic acid solution (total 1 wt%),No gelation or physical (electrostatic)?,Water,FD,,,0.0179,,,,,0.06,Macroporous (cellular),,,,,
7205,FD,Not specific,Monolith,Chitosan,,,A,,,"ng, pc",wa,Chitosan itaconic acid solution (total 2 wt%),No gelation or physical (electrostatic)?,Water,FD,,,0.0335,,,,,0.48,Macroporous (cellular),,,,,
7206,FD,Not specific,Monolith,Chitosan,,,A,,,"ng, pc",wa,Chitosan itaconic acid solution (total 3 wt%),No gelation or physical (electrostatic)?,Water,FD,,,0.0445,,,,,1.02,Macroporous (cellular),,,,,
7207,FD,Not specific,Monolith,Chitosan,,,A,,,"ng, pc",wa,Chitosan itaconic acid solution (total 4 wt%),No gelation or physical (electrostatic)?,Water,FD,,,0.0523,,,,,1.21,Macroporous (cellular),,,,,
7208,FD,Not specific,Monolith,Cellulose nanofibers,,,K,,,ng,al,Cellulose nanofiber (homoginized) suspension + t-butanol (frozen),No gelation,t-Butanol,FD,,,,,103,16.32,0.42,,Macroporous (fibrous),,,,,
7209,FD,Not specific,Monolith,Cellulose nanofibers,,,K,,,ng,al,Cellulose nanofiber (ultrasonic treated) suspension + t-butanol (frozen),No gelation,t-Butanol,FD,,,,,53,13,0.17,,Macroporous (fibrous),,,,,
7210,FD,Not specific,Monolith,Cellulose nanofibers,,,K,,,ng,al,Commercial cellulose nanofiber suspension + t-butanol (frozen),No gelation,t-Butanol,FD,,,,,118,13.6,0.4,,Macroporous (fibrous),,,,,
7211,FD,Separation,Monolith,Cellulose,,,B,,,ng,wa,Cellulose nanocrystal suspension + NaOH solution + cyanuric chloride (frozen),No gelation,Water,FD,,,0.053,96.50%,,,,,Macroporous (cellular),,,,,
7212,FD,Separation,Monolith,Cellulose,,CPTES modification,B,,Si,ng,wa,Cellulose nanocrystal suspension + NaOH solution + cyanuric chloride + chloropropyl triethoxysilane (1%) (frozen),No gelation,Water,FD,,,0.029,98.00%,,,,,Macroporous (cellular),,,,,
7213,FD,Separation,Monolith,Cellulose,,CPTES modification,B,,Si,ng,wa,Cellulose nanocrystal suspension + NaOH solution + cyanuric chloride + chloropropyl triethoxysilane (2%) (frozen),No gelation,Water,FD,,,0.03,97.90%,,,,,Macroporous (cellular),,,,,
7214,FD,Separation,Monolith,Cellulose,,CPTES modification,B,,Si,ng,wa,Cellulose nanocrystal suspension + NaOH solution + cyanuric chloride + chloropropyl triethoxysilane (5%) (frozen),No gelation,Water,FD,,,0.048,96.80%,,,,,Macroporous (cellular),,,,,
7215,FD,Separation,Monolith,Cellulose,,CPTES modification,B,,Si,ng,wa,Cellulose nanocrystal suspension + NaOH solution + cyanuric chloride + chloropropyl triethoxysilane (7%) (frozen),No gelation,Water,FD,,,0.065,96.50%,,,,,Macroporous (cellular),,,,,
7216,FD,Separation,Monolith,Cellulose,,CPTES modification,B,,Si,ng,wa,Cellulose nanocrystal suspension + NaOH solution + cyanuric chloride + chloropropyl triethoxysilane (10%) (frozen),No gelation,Water,FD,,,0.087,95.20%,,,,,Macroporous (cellular),,,,,
7217,SCD,DDS,Monolith,Mucilage,,Drug loading,M,,Lo,pp,al,"Balangu seed mucilage solution + ethanol, drug loading",Physical (antisolvent),Ethanol,SCD,,,,,,,,,Macroporous (fibrous),,,,,
7218,FD,Adsorbent,Monolith,Cellulose,,,B,,,pp,wa,Corn stalk cellulose-Emin Cl-DMSO solution + water (frozen),Physical (antisolvent),Water,FD,,,,,120,,0.42,,Macroporous (fibrous),,,,,
7219,FD,Adsorbent,Monolith,Cellulose,,,B,,,pp,wa,Corn stalk cellulose-Pmin Cl-DMSO solution + water (frozen),Physical (antisolvent),Water,FD,,,,,110,,0.37,,Macroporous (fibrous),,,,,
7220,FD,Adsorbent,Monolith,Cellulose,,,B,,,pp,wa,Corn stalk cellulose-Amin Cl-DMSO solution + water (frozen),Physical (antisolvent),Water,FD,,,,,201,,0.55,,Macroporous (fibrous),,,,,
7221,FD,Adsorbent,Monolith,Cellulose,,,B,,,pp,wa,Corn stalk cellulose-Bmin Cl-DMSO solution + water (frozen),Physical (antisolvent),Water,FD,,,,,150,,0.51,,Macroporous (fibrous),,,,,
7222,FD,Adsorbent,Monolith,Cellulose,,,B,,,pp,wa,Corn stalk cellulose-Hmin Cl-DMSO solution + water (frozen),Physical (antisolvent),Water,FD,,,,,90,,0.4,,Macroporous (fibrous),,,,,
7223,FD,Adsorbent,Monolith,Cellulose,,,B,,,pp,wa,Corn stalk cellulose-Omin Cl-DMSO solution + water (frozen),Physical (antisolvent),Water,FD,,,,,70,,0.29,,Macroporous (fibrous),,,,,
7224,FD,Not specific,Beads,Cellulose nanofibers,,,K,,,pc,al,Cellulose nanocrystal suspension + CaCl2 solution (25 °C),Physical (Mn+),t-Butanol,FD,,,0.0299,98.13%,110,21.4,0.817,,Macroporous (nanofibrous),,,,,
7225,FD,Not specific,Beads,Cellulose nanofibers,,,K,,,pc,al,Cellulose nanocrystal suspension + CaCl2 solution (60 °C),Physical (Mn+),t-Butanol,FD,,,0.0216,98.65%,136,22.3,1.054,,Macroporous (nanofibrous),,,,,
7226,FD,Not specific,Beads,Cellulose nanofibers,,,K,,,pc,al,Cellulose nanocrystal suspension + CaCl2 solution (70 °C),Physical (Mn+),t-Butanol,FD,,,0.0197,98.77%,169,16.6,1.138,,Macroporous (nanofibrous),,,,,
7227,FD,Not specific,Beads,Cellulose nanofibers,,,K,,,pc,al,Cellulose nanocrystal suspension + CaCl2 solution (80 °C),Physical (Mn+),t-Butanol,FD,,,0.0203,98.73%,175,16.9,1.238,,Macroporous (nanofibrous),,,,,
7228,FD,Not specific,Beads,Cellulose nanofibers,,,K,,,pc,al,Cellulose nanocrystal suspension + CaCl2 solution (90 °C),Physical (Mn+),t-Butanol,FD,,,0.0174,98.91%,201,12.9,1.234,,Macroporous (nanofibrous),,,,,
7229,FD,Adsorbent (gas),Beads,Cellulose nanofibers,,,K,,,pc,al,Cellulose nanocryslta suspension + CaCl2 solution (frozen),Physical (Mn+),t-Butanol,FD,,,0.0212,98.67%,143,15.05,0.68,,Macroporous (nanofibrous),,,,,
7230,FD,Adsorbent (gas),Beads,Cellulose nanofibers,,3-Aminopropylmethyldimethoxysilane modification,K,,Si,pc,al,Cellulose nanocryslta suspension + CaCl2 solution + N-(2-Aminoethyl)-3-aminopropylmethyldimethoxysilane (frozen),Physical (Mn+),t-Butanol,FD,,,0.0425,97.34%,77,18.41,0.6,,Macroporous (nanofibrous),,,,,
7231,FD,Separation,Monolith,Cellulose,,,B,,,ng,wa,Balsa wood + NaClO2-acetic acid (frozen) ,No gelation,Water,FD,,,0.0524,96.70%,,,,20.65,Macroporous (cellular),,,,,kokoko
7232,FD,Separation,Monolith,Cellulose,,PDMS coating,B,,Si,ng,wa,Balsa wood + NaClO2-acetic acid (frozen) ,No gelation,Water,FD,Post-PDMS treatment,,0.0748,95.30%,,,,32.32,Macroporous (cellular),,,,,kokoko
7233,SCD,DDS,Microbeads,Alginate,,,A,,,"pc, pp",al,Alginate (2%) solution + CaCO3-acetic acid solution in W/O emulsion (850 rpm),"Physical (Mn+, pH)",Ethanol,SCD,,,,,,,,,Microparticles,,,,,
7234,SCD,DDS,Microbeads,Alginate,Hyaluronic acid,,A,A,,"pc, pp",al,Alginate-hyarulonic acid (2%) solution + CaCO3-acetic acid solution in W/O emulsion (850 rpm),"Physical (Mn+, pH)",Ethanol,SCD,,,,,,,,,Microparticles,,,,,
7235,SCD,DDS,Microbeads,Alginate,,,A,,,"pc, pp",al,Alginate (2%) solution + CaCO3-acetic acid solution in W/O emulsion (120 rpm),"Physical (Mn+, pH)",Ethanol,SCD,,,,,,,,,Microparticles,,,,,
7236,SCD,DDS,Microbeads,Alginate,Hyaluronic acid,,A,A,,"pc, pp",al,Alginate-hyarulonic acid (2%) solution + CaCO3-acetic acid solution in W/O emulsion (1200 rpm),"Physical (Mn+, pH)",Ethanol,SCD,,,,,,,,,Microparticles,,,,,
7237,SCD,DDS,Microbeads,Alginate,,,A,,,"pc, pp",al,Alginate (1%) solution + CaCO3-acetic acid solution in W/O emulsion (120 rpm),"Physical (Mn+, pH)",Ethanol,SCD,,,,,,,,,Microparticles,,,,,
7238,SCD,DDS,Microbeads,Alginate,Hyaluronic acid,,A,A,,"pc, pp",al,Alginate-hyarulonic acid (1%) solution + CaCO3-acetic acid solution in W/O emulsion (1200 rpm),"Physical (Mn+, pH)",Ethanol,SCD,,,,,,,,,Microparticles,,,,,
7239,FD,Separation,Monolith,Chitin (fungus),,,B,,,ng,wa,Black fungus + water (frozen),No gelation,Water,FD,,,,,,,,,Macroporous (flakes),,,,,
7240,FD,Separation,Monolith,Chitin (fungus),ZnO,,B,S,,ng,wa,Black fungus + water (frozen),No gelation,Water,FD,Post-compositing with ZnO,,,,,,,,Macroporous (flakes),,,,,
7241,FD,Not specific,Monolith (3D),Cellulose nanofibers,,,K,,,ng,wa,"Cellulose nanofiber suspension (printed, frozen)",No gelation,Water,FD,,,,,,,,0.33,Macroporous (cellular),,,,,
7242,FD,Not specific,Monolith (3D),Cellulose nanofibers,Xyloglucan,,K,B,,ng,wa,"Cellulose nanofiber suspension + xyloglucan (1:100 cellulose) (printed, frozen)",No gelation,Water,FD,,,,,,,,0.2,Macroporous (cellular),,,,,
7243,FD,Not specific,Monolith (3D),Cellulose nanofibers,Xyloglucan,,K,B,,ng,wa,"Cellulose nanofiber suspension + xyloglucan (1:50 cellulose) (printed, frozen)",No gelation,Water,FD,,,,,,,,0.32,Macroporous (cellular),,,,,
