Repository: paulagirones/Aerogels_thermal_conductivity

# Aerogels_thermal_conductivity
Machine learning prediction of thermal conductivity in aerogels.

File: 20250220_dataset.csv (part 42 of 95)
Entry,Drying,Purpose,Shape,First materials,Second materials,Modification,First material class,Second materials class,Modification class,Gelation class,Solvent class,Process,Gelation mechanism,Final solvent,Drying details,Post drying treatment,Post-drying cross-linking,Envelope density g/cm3,Porosity,BET surface area m2/g,BJH pore size nm,BJH pore volume (total) cm3/g,compression elastic modulus MPa,SEM,Thermal conductivity W/(m K),Thermal method,Thermal method detail,,
7244,FD,Not specific,Monolith (3D),Cellulose nanofibers,Xyloglucan,,K,B,,ng,wa,"Cellulose nanofiber suspension + xyloglucan (1:10 cellulose) (printed, frozen)",No gelation,Water,FD,,,,,,,,0.37,Macroporous (cellular),,,,,
7245,FD,Not specific,Monolith (3D),Cellulose nanofibers,Xyloglucan,,K,B,,ng,wa,"Cellulose nanofiber suspension + xyloglucan (1:4 cellulose) (printed, frozen)",No gelation,Water,FD,,,,,,,,0.57,Macroporous (cellular),,,,,
7246,APD,Not specific,"Monolith, sheet",Cellulose nanofibers,,,K,,,pp,wa,Cellulose nanofiber suspension + HCl solution,Physical (pH),Water,APD,,,,,,,,,Mesoporous (nanofibrous),,,,,
7247,APD,Not specific,"Monolith, sheet",Cellulose nanofibers,,,K,,,pp,al,Cellulose nanofiber suspension + HCl-ethanol solution,Physical (pH),Ethanol,APD,,,,,,,,,Mesoporous (nanofibrous),,,,,
7248,APD,Not specific,"Monolith, sheet",Cellulose nanofibers,,,K,,,pp,ow,Cellulose nanofiber suspension + HCl-ethanol solution,Physical (pH),Acetone,APD,,,,,,,,,Mesoporous (nanofibrous),,,,,
7249,APD,Not specific,"Monolith, sheet",Cellulose nanofibers,,,K,,,pp,or,Cellulose nanofiber suspension + HCl-ethanol solution,Physical (pH),Hexane,APD,,,,71%,340,,,,Mesoporous (nanofibrous),,,,,
7250,APD,Not specific,"Monolith, sheet",Cellulose nanofibers,,,K,,,pp,or,Cellulose nanofiber suspension + HCl-ethanol solution,Physical (pH),Pentane,APD,,,,72%,340,,,,Mesoporous (nanofibrous),,,,,
7251,APD,Not specific,"Monolith, sheet",Cellulose nanofibers,,,K,,,pc,or,Cellulose nanofiber suspension + MgCl2 solution,Physical (Mn+),Hexane,APD,,,,73%,360,,,,Mesoporous (nanofibrous),,,,,
7252,APD,Not specific,"Monolith, sheet",Cellulose nanofibers,,,K,,,pc,or,Cellulose nanofiber suspension + CaCl2 solution,Physical (Mn+),Hexane,APD,,,,72%,370,,,,Mesoporous (nanofibrous),,,,,
7253,APD,Not specific,"Monolith, sheet",Cellulose nanofibers,,,K,,,pc,or,Cellulose nanofiber suspension + AlCl3 solution,Physical (Mn+),Hexane,APD,,,,76%,410,,,,Mesoporous (nanofibrous),,,,,
7254,FD,Thermal insulation,Monolith,Cellulose nanofibers,,,K,,,ng,wa,Cellulose nanocrystal suspension (frozen),No gelation,Water,FD,,,0.02,98.63%,,,,0.01,Macroporous (cellular),0.042,Transient,Hot disk,,
7255,FD,Thermal insulation,Monolith,Cellulose nanofibers,PVA,,K,E,,ng,wa,Cellulose nanocrystal suspension + PVA (1:0.05) (frozen),No gelation,Water,FD,,,0.022,98.48%,,,,0.02,Macroporous (cellular),0.038,Transient,Hot disk,,
7256,FD,Thermal insulation,Monolith,Cellulose nanofibers,PVA,,K,E,,ng,wa,Cellulose nanocrystal suspension + PVA (1:0.1) (frozen),No gelation,Water,FD,,,0.024,98.33%,,,,0.02,Macroporous (cellular),0.033,Transient,Hot disk,,
7257,FD,Thermal insulation,Monolith,Cellulose nanofibers,PVA,,K,E,,ng,wa,Cellulose nanocrystal suspension + PVA (1:0.2) (frozen),No gelation,Water,FD,,,0.026,98.17%,,,,0.03,Macroporous (cellular),0.037,Transient,Hot disk,,
7258,FD,Thermal insulation,Monolith,Cellulose nanofibers,PVA,,K,E,,ng,wa,"Cellulose nanocrystal suspension + PVA (1:0.1) + 1,2,3,4?butane tetracarboxylic acid (10)-dipotassium phosphate (frozen)",No gelation,Water,FD,,,0.026,98.23%,,,,0.02,Macroporous (cellular),0.044,Transient,Hot disk,,
7259,FD,Thermal insulation,Monolith,Cellulose nanofibers,PVA,,K,E,,ng,wa,"Cellulose nanocrystal suspension + PVA (1:0.1) + 1,2,3,4?butane tetracarboxylic acid (25)-dipotassium phosphate (frozen)",No gelation,Water,FD,,,0.027,98.22%,,,,0.27,Macroporous (cellular),0.027,Transient,Hot disk,,
7260,FD,Thermal insulation,Monolith,Cellulose nanofibers,PVA,,K,E,,ng,wa,"Cellulose nanocrystal suspension + PVA (1:0.2) + 1,2,3,4?butane tetracarboxylic acid (10)-dipotassium phosphate (frozen)",No gelation,Water,FD,,,0.027,98.14%,,,,0.13,Macroporous (cellular),0.027,Transient,Hot disk,,
7261,FD,Thermal insulation,Fibers,Kevlar,,,K,,,pp,al,Kevlar fiber in water?-DMSO (wet spun) (frozen),Physical (antisolvent),t-Butanol,FD,,,0.023,98%,240,,,,Macroporous (fibrous),0.037,Transient,Hot wire,,
7262,SCD,Thermal insulation,Fibers,Kevlar,,,K,,,pp,al,Kevlar fiber in water?-DMSO (wet spun),Physical (antisolvent),Ethanol,SCD,,,,,,,,,Macroporous (fibrous),,,,,
7263,SCD,Thermal insulation,Monolith,Polyurea,,,I,,,cp,ow,Polymethylenepolyphenyl isocyanate (solid 5%) + polymer-MDA in acetone in DMF (synthesis rt),Chemical (polymerization),Acetone,SCD,,,0.106,,61,15,0.27,,Mesoporous (nanofibrous and nanoparticulate),0.0215,Steady state,HFM,,
7264,SCD,Thermal insulation,Monolith,Polyurea,,,I,,,cp,ow,Polymethylenepolyphenyl isocyanate (solid 10%) + polymer-MDA in acetone in DMF (synthesis rt),Chemical (polymerization),Acetone,SCD,,,0.118,,83,12,0.28,,Mesoporous (nanofibrous and nanoparticulate),0.0208,Steady state,HFM,,
7265,SCD,Thermal insulation,Monolith,Polyurea,,,I,,,cp,ow,Polymethylenepolyphenyl isocyanate (solid 15%) + polymer-MDA in acetone in DMF (synthesis rt),Chemical (polymerization),Acetone,SCD,,,0.135,,190,12,0.65,,Mesoporous (nanofibrous and nanoparticulate),0.0212,Steady state,HFM,,
7266,SCD,Thermal insulation,Monolith,Polyurea,,,I,,,cp,ow,Polymethylenepolyphenyl isocyanate (solid 20%) + polymer-MDA in acetone in DMF (synthesis rt),Chemical (polymerization),Acetone,SCD,,,0.177,,120,16,0.52,,Mesoporous (nanofibrous and nanoparticulate),0.0229,Steady state,HFM,,
7267,SCD,Thermal insulation,Monolith,Polyurea,,,I,,,cp,ow,Polymethylenepolyphenyl isocyanate (solid 5%) + polymer-MDA in acetone in DMF (synthesis 0 °C),Chemical (polymerization),Acetone,SCD,,,0.1,,87,10,0.24,,Mesoporous (nanofibrous and nanoparticulate),0.0205,Steady state,HFM,,
7268,SCD,Thermal insulation,Monolith,Polyurea,,,I,,,cp,ow,Polymethylenepolyphenyl isocyanate (solid 10%) + polymer-MDA in acetone in DMF (synthesis 0 °C),Chemical (polymerization),Acetone,SCD,,,0.114,,214,17,1.03,,Mesoporous (nanofibrous and nanoparticulate),0.0203,Steady state,HFM,,
7269,SCD,Thermal insulation,Monolith,Polyurea,,,I,,,cp,ow,Polymethylenepolyphenyl isocyanate (solid 15%) + polymer-MDA in acetone in DMF (synthesis 0 °C),Chemical (polymerization),Acetone,SCD,,,0.126,,216,17,1.06,,Mesoporous (nanofibrous and nanoparticulate),0.0203,Steady state,HFM,,
7270,SCD,Thermal insulation,Monolith,Polyurea,,,I,,,cp,ow,Polymethylenepolyphenyl isocyanate (solid 20%) + polymer-MDA in acetone in DMF (synthesis 0 °C),Chemical (polymerization),Acetone,SCD,,,0.157,,128,13,0.48,,Mesoporous (nanofibrous and nanoparticulate),0.0223,Steady state,HFM,,
7271,SCD,Thermal insulation,Monolith,Polyurea,,,I,,,cp,ow,Polymethylenepolyphenyl isocyanate (solid 5%) + polymer-MDA in acetone in DMF (synthesis -20 °C),Chemical (polymerization),Acetone,SCD,,,0.084,,133,18,0.65,,Mesoporous (nanofibrous and nanoparticulate),0.0201,Steady state,HFM,,
7272,SCD,Thermal insulation,Monolith,Polyurea,,,I,,,cp,ow,Polymethylenepolyphenyl isocyanate (solid 10%) + polymer-MDA in acetone in DMF (synthesis -20 °C),Chemical (polymerization),Acetone,SCD,,,0.096,,240,14,0.96,,Mesoporous (nanofibrous and nanoparticulate),0.0198,Steady state,HFM,,
7273,SCD,Thermal insulation,Monolith,Polyurea,,,I,,,cp,ow,Polymethylenepolyphenyl isocyanate (solid 15%) + polymer-MDA in acetone in DMF (synthesis -20 °C),Chemical (polymerization),Acetone,SCD,,,0.109,,224,18,1.13,,Mesoporous (nanofibrous and nanoparticulate),0.0192,Steady state,HFM,,
7274,SCD,Thermal insulation,Monolith,Polyurea,,,I,,,cp,ow,Polymethylenepolyphenyl isocyanate (solid 20%) + polymer-MDA in acetone in DMF (synthesis -20 °C),Chemical (polymerization),Acetone,SCD,,,0.145,,131,17,0.61,,Mesoporous (nanofibrous and nanoparticulate),0.0216,Steady state,HFM,,
7275,SCD,DDS,Microbeads,Protein (whey),,Fish oil loading,C,,Lo,pp,al,Whey protein isolate in water in W/O emulsion,Physical?,Ethanol,SCD,Loading with fish oil,,0.241,,354,14,1.55,,Microparticles,,,,,
7276,SCD,DDS,Microbeads,Protein (whey),,Fish oil loading,C,,Lo,pp,al,Whey protein isolate + CaCl2 solution in W/O emulsion,Physical?,Ethanol,SCD,Loading with fish oil,,,,154,7.1,0.33,,Microparticles,,,,,
7277,SCD,DDS,Microbeads,Protein (egg),,Fish oil loading,C,,Lo,pp,al,Egg white protein in W/O emulsion,Physical?,Ethanol,SCD,Loading with fish oil,,0.179,,232,41.7,2.28,,Microparticles,,,,,
7278,SCD,DDS,Microbeads,Protein (caseinate),,Fish oil loading,C,,Lo,pp,al,Na caseinate in W/O emulsion,Physical?,Ethanol,SCD,Loading with fish oil,,0.443,,48,13.4,0.28,,Microparticles,,,,,
7279,FD,Adsorbent,Monolith,Cellulose,,,B,,,ng,wa,Cellulose-NaOH-urea solution + epichlorohydrin (frozen),No gelation,Water,FD,,,0.0158,90.80%,,,,,Macroporous (flakes),,,,,
7280,FD,Adsorbent,Monolith,Cellulose,,,B,,,ng,wa,Cellulose-NaOH-urea solution + epichlorohydrin (frozen),No gelation,Water,FD,"Post-oxidation, FD",,0.0131,88.60%,,,,,Macroporous (flakes),,,,,
7281,FD,Adsorbent,Monolith,Cellulose,Poly(ionic liquid),,B,M,,ng,wa,Cellulose-NaOH-urea solution + epichlorohydrin (frozen),No gelation,Water,FD,"Post-compositing with poly(ionic liquid), FD",,0.0577,86.20%,,,,,Macroporous (flakes),,,,,
7282,FD,Not specific,Monolith,Cellulose nanofibers,,,K,,,pp,wa,"Cellulose nanofiber suspension-alginate solutoin (dry 0.6 wt%) (filteration, swelling, frozen)",Physical (aggregation),Water,FD,,,0.005,,,,,,macroporous (cellular),,,,,
7283,FD,Not specific,Monolith,Cellulose nanofibers,,,K,,,pp,wa,"Cellulose nanofiber suspension-alginate solutoin (dry 0.9 wt%) (filteration, swelling, frozen)",Physical (aggregation),Water,FD,,,0.009,,,,,,macroporous (cellular),,,,,
7284,FD,Not specific,Monolith,Cellulose nanofibers,,,K,,,pp,wa,"Cellulose nanofiber suspension-alginate solutoin (dry 1.7 wt%) (filteration, swelling, frozen)",Physical (aggregation),Water,FD,,,0.023,,,,,,macroporous (cellular),,,,,
7285,FD,Thermal insulation,Monolith,Cellulose nanofibers,,,K,,,ng,wa,Cellulose (cotton) nanofiber (0.2%) suspension (frozen),No gelation,Water,FD,,,,99.50%,,,,,Macroporous (flakes),0.026,Transient,Hot wire,,
7286,FD,Thermal insulation,Monolith,Cellulose nanofibers,,,K,,,ng,wa,Cellulose (cotton) nanofiber (0.3%) suspension (frozen),No gelation,Water,FD,,,,99.30%,,,,,Macroporous (flakes),0.027,Transient,Hot wire,,
7287,FD,Thermal insulation,Monolith,Cellulose nanofibers,,,K,,,ng,wa,Cellulose (cotton) nanofiber (0.5%) suspension (frozen),No gelation,Water,FD,,,0.005,98.90%,,,,,Macroporous (flakes),0.042,Transient,Hot wire,,
7288,FD,Thermal insulation,Monolith,Cellulose nanofibers,,,K,,,ng,wa,Cellulose (cotton) nanofiber (0.6%) suspension (frozen),No gelation,Water,FD,,,,98.60%,,,,,Macroporous (flakes),0.044,Transient,Hot wire,,
7289,FD,Thermal insulation,Monolith,Cellulose nanofibers,,,K,,,ng,wa,Cellulose (cotton) nanofiber (0.8%) suspension (frozen),No gelation,Water,FD,,,,98.30%,,,,,Macroporous (flakes),0.045,Transient,Hot wire,,
7290,FD,Thermal insulation,Monolith,Cellulose nanofibers,,,K,,,ng,wa,Cellulose (cotton) nanofiber (0.9%) suspension (frozen),No gelation,Water,FD,,,,97.70%,,,,,Macroporous (flakes),0.047,Transient,Hot wire,,
7291,FD,Thermal insulation,Monolith,Cellulose nanofibers,,,K,,,ng,wa,Cellulose (cotton) nanofiber (1%) suspension (frozen),No gelation,Water,FD,,,,97.60%,,,,,Macroporous (flakes),0.049,Transient,Hot wire,,
7292,SCD,Separation,Monolith,Carrageenan,,,A,,,pc,al,Carrageenan solution + KCl solution,Physical (Mn+),Ethanol,SCD,,,0.308,94.30%,,,,,Macroporous (flakes),,,,,
7293,SCD,Separation,Monolith,Carrageenan,,Food extracts,A,,Lo,pc,al,Carrageenan solution + KCl solution + iceburg lettus extracts,Physical (Mn+),Ethanol,SCD,,,0.063,90.10%,,,,,Macroporous (flakes),,,,,
7294,FD,Separation,Monolith,Carrageenan,,,A,,,pc,wa,Carrageenan solution + KCl solution (frozen),Physical (Mn+),Water,FD,,,0.004,95.90%,,,,,Macroporous (cellular),,,,,
7295,FD,Separation,Monolith,Carrageenan,,Food extracts,A,,Lo,pc,wa,Carrageenan solution + KCl solution + iceburg lettus extracts (frozen),Physical (Mn+),Water,FD,,,0.058,88.20%,,,,,Macroporous (cellular),,,,,
7296,FD,Separation,Monolith,Cellulose,,Methacryloxypropyltrimethoxysilane modification,B,,Si,pp,wa,Cellulose (1.5%)-NaOH-urea solution + ethanol (frozen),"Physical (antisolvent, pH)",Water,FD,Post-methacryloxypropyltrimethoxysilane modification,,0.085,94.46%,,,,,Macroporous (cellular and fibrous),,,,,
7297,FD,Separation,Monolith,Cellulose,,Methacryloxypropyltrimethoxysilane modification,B,,Si,pp,wa,Cellulose (1.5%)-NaOH-urea solution + H2SO4 solution (frozen),"Physical (antisolvent, pH)",Water,FD,Post-methacryloxypropyltrimethoxysilane modification,,0.116,92.42%,13,,,,Macroporous (cellular and fibrous),,,,,
7298,FD,Separation,Monolith,Cellulose,,Methacryloxypropyltrimethoxysilane modification,B,,Si,pp,wa,Cellulose (2%)-NaOH-urea solution + ethanol (frozen),"Physical (antisolvent, pH)",Water,FD,Post-methacryloxypropyltrimethoxysilane modification,,0.131,91.41%,,,,,Macroporous (cellular and fibrous),,,,,
7299,FD,Separation,Monolith,Cellulose,,Methacryloxypropyltrimethoxysilane modification,B,,Si,pp,wa,Cellulose (2%)-NaOH-urea solution + H2SO4 solution (frozen),"Physical (antisolvent, pH)",Water,FD,Post-methacryloxypropyltrimethoxysilane modification,,0.135,91.19%,9,,,,Macroporous (cellular and fibrous),,,,,
7300,FD,Separation,Monolith,Cellulose,,Methacryloxypropyltrimethoxysilane modification,B,,Si,pp,wa,Cellulose (2.5%)-NaOH-urea solution + ethanol (frozen),"Physical (antisolvent, pH)",Water,FD,Post-methacryloxypropyltrimethoxysilane modification,,0.144,90.58%,8,,,,Macroporous (cellular and fibrous),,,,,
7301,FD,Separation,Monolith,Polysulfoneamide,,,G,,,pp,wa,Polysulfoneamide-DMSO-tetra-n-butylammonium fluoride solution (cooling) + water (frozen),Physical (antisolvent),Water,FD,,,0.06,88%,,,,,Macroporous (cellular),,,,,
7302,FD,Biomedical,Monolith,Bacterial cellulose,Poly(glycidyl methacrylate),Enzyme immobilization,K,R,Lo,pp,wa,Bacterial cellulose film in NaOH solution (frozen),Physical (aggregation),Water,FD,"Post-poly(glycidyl methacrylate) compositing, enzyme loading",,,,139,,,,Macroporous (cellular),,,,,
7303,FD,Packaging,Sheet,Cellulose,,,B,,,ng,wa,Cellulose (stem biowaste extract) suspension (frozen),No gelation,Water,FD,,,0.0128,,,,,,Macroporous (flakes),,,,,
7304,FD,Packaging,Sheet,Cellulose,,,B,,,ng,wa,"Cellulose (stem biowaste extract, KOH treatment) suspension (frozen)",No gelation,Water,FD,,,0.0138,,,,,,Macroporous (flakes),,,,,
7305,FD,Packaging,Sheet,Cellulose,,,B,,,ng,wa,Cellulose (stem biowaste extract without Soxhlet step) suspension (frozen),No gelation,Water,FD,,,0.0102,,,,,,Macroporous (flakes),,,,,
7306,FD,Packaging,Sheet,Cellulose,,,B,,,ng,wa,"Cellulose (stem biowaste extract without Soxhlet step, KOH treatment) suspension (frozen)",No gelation,Water,FD,,,0.0144,,,,,,Macroporous (flakes),,,,,
7307,FD,Packaging,Sheet,Cellulose,,,B,,,ng,wa,Cellulose (leaf biowaste extract without Soxhlet step) suspension (frozen),No gelation,Water,FD,,,0.0256,,,,,,Macroporous (flakes),,,,,
7308,FD,Packaging,Sheet,Cellulose,,,B,,,ng,wa,"Cellulose (leaf biowaste extract without Soxhlet step, KOH treatment) suspension (frozen)",No gelation,Water,FD,,,0.0126,,,,,,Macroporous (flakes),,,,,
7309,FD,Adsorbent,Fibers,Aramid fibers,Polyamidoxime,,K,E,,pp,wa,Aramid nanofiber (1.0 wt%) suspension + polyamidoxime + water?,Physical (antisolvent),Water,FD,,,,,79,12.2,0.24,,Macroporous (fibrous),,,,,
7310,FD,Adsorbent,Fibers,Aramid fibers,Polyamidoxime,,K,E,,pp,wa,Aramid nanofiber (1.2 wt%) suspension + polyamidoxime + water?,Physical (antisolvent),Water,FD,,,,,106,12.87,0.34,,Macroporous (fibrous),,,,,
7311,FD,Adsorbent,Fibers,Aramid fibers,Polyamidoxime,,K,E,,pp,wa,Aramid nanofiber (1.5 wt%) suspension + polyamidoxime + water?,Physical (antisolvent),Water,FD,,,,,120,12.68,0.36,,Macroporous (fibrous),,,,,
7312,FD,Adsorbent,Fibers,Aramid fibers,Polyamidoxime,,K,E,,pp,wa,Aramid nanofiber (1.8 wt%) suspension + polyamidoxime + water?,Physical (antisolvent),Water,FD,,,,,129,12.65,0.4,,Macroporous (fibrous),,,,,
7313,FD,Adsorbent,Fibers,Aramid fibers,Polyamidoxime,,K,E,,pp,wa,Aramid nanofiber (2.0 wt%) suspension + polyamidoxime + water?,Physical (antisolvent),Water,FD,,,,,165,13.99,0.58,,Macroporous (fibrous),,,,,
7314,SCD,Thermal insulation,Monolith,Polybenzoxazine,,,M,,,cp,ow,Benzoxazine monomer (4.95 wt%) in DMF + HCl solution,Chemical (polymerization),Acetone,SCD,,,0.084,,48,63,,,Mesoporous (nanoparticulate),0.0335,Transient,Hot disk,,
7315,SCD,Thermal insulation,Monolith,Polybenzoxazine,,,M,,,cp,ow,Benzoxazine monomer (8.21 wt%) in DMF + HCl solution,Chemical (polymerization),Acetone,SCD,,,0.151,,76,61,,,Mesoporous (nanoparticulate),0.0396,Transient,Hot disk,,
7316,SCD,Thermal insulation,Monolith,Polybenzoxazine,,,M,,,cp,ow,Benzoxazine monomer (11.15 wt%) in DMF + HCl solution,Chemical (polymerization),Acetone,SCD,,,0.242,,63,62,,,Mesoporous (nanoparticulate),0.0445,Transient,Hot disk,,
7317,SCD,Thermal insulation,Monolith,Polybenzoxazine,,,M,,,cp,ow,Benzoxazine monomer (14.50 wt%) in DMF + HCl solution,Chemical (polymerization),Acetone,SCD,,,0.461,,50,61,,,Mesoporous (nanoparticulate),0.0537,Transient,Hot disk,,
7318,SCD,Thermal insulation,Monolith,Polybenzoxazine,,,M,,,cp,ow,Benzoxazine monomer (17.71 wt%) in DMF + HCl solution,Chemical (polymerization),Acetone,SCD,,,0.526,,40,33,,,Mesoporous (nanoparticulate),0.0652,Transient,Hot disk,,
7319,SCD,Thermal insulation,Monolith,Polybenzoxazine,,,M,,,cp,ow,Benzoxazine monomer (25.42 wt%) in DMF + HCl solution,Chemical (polymerization),Acetone,SCD,,,0.486,,96,63,,,Mesoporous (nanoparticulate),0.0545,Transient,Hot disk,,
7320,FD,Biomedical,Monolith?,Polyimide,,Laccase imobilization,G,,Lo,cp,wa,"4,4'-Oxydianiline + 3,3',4,4'-biphenyltetracarboxylic dianhydride in N-methyl-2-pyrrolidone + TEA (frozen)",Chemical (polymerization),Water,FD,Post-enzyme immobilization,,,,,,,,,,,,,
7321,FD,Adsorbent,Monolith,Bacterial cellulose,,,K,,,ng,wa,Bacterial cellulose suspension (frozen),No gelation,Water,FD,,,0.0108,,41,,,,Macroporous (flakes),,,,,
7322,FD,Adsorbent,Monolith,Bacterial cellulose,,,K,,,ng,wa,Bacterial cellulose (regenerated) suspension (frozen),No gelation,Water,FD,,,0.0039,,45,,,,Macroporous (flakes),,,,,
7323,FD,Adsorbent,Monolith,Bacterial cellulose,CNT,,K,N,,ng,wa,Bacterial cellulose + CNT (5 wt%) suspension (frozen),No gelation,Water,FD,,,0.0042,,60,,,,Macroporous (flakes),,,,,
7324,FD,Adsorbent,Monolith,Bacterial cellulose,CNT,,K,N,,ng,wa,Bacterial cellulose + CNT (10 wt%) suspension (frozen),No gelation,Water,FD,,,0.0048,,79,,,,Macroporous (flakes),,,,,
7325,FD,Adsorbent,Monolith,Bacterial cellulose,CNT,,K,N,,ng,wa,Bacterial cellulose + carboxyl CNT (5 wt%) suspension (frozen),No gelation,Water,FD,,,0.0041,,65,,,,Macroporous (flakes),,,,,
7326,FD,Adsorbent,Monolith,Bacterial cellulose,CNT,,K,N,,ng,wa,Bacterial cellulose + carboxyl CNT (10 wt%) suspension (frozen),No gelation,Water,FD,,,0.0049,,81,,,,Macroporous (flakes),,,,,
7327,SCD,Thermal insulation,Monolith,Polyimide,,,G,,,cp,ow,"p-Phenylene diamine + pyromellitic dianhydride in N-methylpyrrolidinone + 1,3,5-benzenetricarbonyl trichloride",Chemical (polymerization),Acetone,SCD,,,0.056,96.60%,,,,0.18,Mesoporous (nanoparticulate),0.0346,Transient,Hot disk,,
7328,SCD,Thermal insulation,Monolith,Polyimide,,,G,,,cp,ow,"p-Phenylene diamine + 4,4'-oxydianiline(50%) + pyromellitic dianhydride in N-methylpyrrolidinone + 1,3,5-benzenetricarbonyl trichloride",Chemical (polymerization),Acetone,SCD,,,0.102,94.60%,,,,0.95,Mesoporous (nanoparticulate),0.0333,Transient,Hot disk,,
7329,SCD,Thermal insulation,Monolith,Polyimide,,,G,,,cp,ow,"p-Phenylene diamine + 4,4'-oxydianiline(25%) + pyromellitic dianhydride in N-methylpyrrolidinone + 1,3,5-benzenetricarbonyl trichloride",Chemical (polymerization),Acetone,SCD,,,0.176,89.30%,,,,4.37,Mesoporous (nanoparticulate),0.0389,Transient,Hot disk,,
7330,SCD,Thermal insulation,Monolith,Polyimide,,,G,,,cp,ow,"p-Phenylene diamine + 4,4'-oxydianiline(12.5%) + pyromellitic dianhydride in N-methylpyrrolidinone + 1,3,5-benzenetricarbonyl trichloride",Chemical (polymerization),Acetone,SCD,,,0.186,89.40%,,,,7.29,Mesoporous (nanoparticulate),0.0431,Transient,Hot disk,,
7331,SCD,Thermal insulation,Monolith,Polyimide,,,G,,,cp,ow,"4,4'-Oxydianiline + pyromellitic dianhydride in N-methylpyrrolidinone + 1,3,5-benzenetricarbonyl trichloride",Chemical (polymerization),Acetone,SCD,,,0.196,90.00%,,,,7.34,Mesoporous (nanoparticulate),0.044,Transient,Hot disk,,
7332,SCD,Thermal insulation,Monolith,Polyimide,,,G,,,cp,ow,"p-Phenylene diamine + biphenyl-tetracarboxylic acid dianhydride in N-methylpyrrolidinone + 1,3,5-benzenetricarbonyl trichloride",Chemical (polymerization),Acetone,SCD,,,0.237,90.00%,,,,16.9,Mesoporous (nanoparticulate),0.0483,Transient,Hot disk,,
7333,SCD,Thermal insulation,Monolith,Polyimide,,,G,,,cp,ow,"p-Phenylene diamine + 4,4'-oxydianiline(75%) + biphenyl-tetracarboxylic acid dianhydride in N-methylpyrrolidinone + 1,3,5-benzenetricarbonyl trichloride",Chemical (polymerization),Acetone,SCD,,,0.24,87.10%,,,,12.92,Mesoporous (nanoparticulate),0.0429,Transient,Hot disk,,
7334,SCD,Thermal insulation,Monolith,Polyimide,,,G,,,cp,ow,"p-Phenylene diamine + 4,4'-oxydianiline(50%) + biphenyl-tetracarboxylic acid dianhydride in N-methylpyrrolidinone + 1,3,5-benzenetricarbonyl trichloride",Chemical (polymerization),Acetone,SCD,,,0.148,87.70%,,,,5.29,Mesoporous (nanoparticulate),0.0357,Transient,Hot disk,,
7335,SCD,Thermal insulation,Monolith,Polyimide,,,G,,,cp,ow,"p-Phenylene diamine + 4,4'-oxydianiline(25%) + biphenyl-tetracarboxylic acid dianhydride in N-methylpyrrolidinone + 1,3,5-benzenetricarbonyl trichloride",Chemical (polymerization),Acetone,SCD,,,0.127,86.90%,,,,4.27,Mesoporous (nanoparticulate),0.0341,Transient,Hot disk,,
7336,SCD,Thermal insulation,Monolith,Polyimide,,,G,,,cp,ow,"4,4'-Oxydianiline + biphenyl-tetracarboxylic acid dianhydride in N-methylpyrrolidinone + 1,3,5-benzenetricarbonyl trichloride",Chemical (polymerization),Acetone,SCD,,,0.083,86.20%,,,,2.4,Mesoporous (nanoparticulate),0.0325,Transient,Hot disk,,
7337,FD,Sound insulation,Monolith,Polyimide,,,G,,,cp,wa,"4,4'-Oxydianiline + 3,3',4,4'-biphenyltetracarboxylic dianhydride (solid 1 wt%) in N-methyl-2-pyrrolidone + TEA (frozen)",Chemical (polymerization),Water,FD,,,0.04,,,,,,Macroporous (cellular),,,,,
7338,FD,Sound insulation,Monolith,Polyimide,,,G,,,cp,wa,"4,4'-Oxydianiline + 3,3',4,4'-biphenyltetracarboxylic dianhydride (solid 3 wt%) in N-methyl-2-pyrrolidone + TEA (frozen)",Chemical (polymerization),Water,FD,,,0.06,,,,,,Macroporous (cellular),,,,,
7339,FD,Sound insulation,Monolith,Polyimide,,,G,,,cp,wa,"4,4'-Oxydianiline + 3,3',4,4'-biphenyltetracarboxylic dianhydride (solid 4 wt%) in N-methyl-2-pyrrolidone + TEA (frozen)",Chemical (polymerization),Water,FD,,,0.07,,,,,,Macroporous (cellular),,,,,
7340,FD,Sound insulation,Monolith,Polyimide,,,G,,,cp,wa,"4,4'-Oxydianiline + 3,3',4,4'-biphenyltetracarboxylic dianhydride (solid 5 wt%) in N-methyl-2-pyrrolidone + TEA (frozen)",Chemical (polymerization),Water,FD,,,0.17,,,,,,Macroporous (cellular),,,,,
7341,FD,Sound insulation,Monolith,Polyimide,,,G,,,cp,wa,"4,4'-Oxydianiline + 3,3',4,4'-biphenyltetracarboxylic dianhydride (solid 3 wt%) in N-methyl-2-pyrrolidone + TEA-tris(4-aminophenyl amine) (frozen)",Chemical (polymerization),Water,FD,,,,,,,,,Macroporous (cellular),,,,,
7342,APD,Thermal insulation,Monolith,Polyvinyl chloride,,,M,,,pp,al,Polyvinyl chloride (0.2 g) in DMF + water vapor? + ethanol,Physical (antisolvent),Ethanol,APD,,,0.063,95.40%,,,,,Macroporous (particulate),0.0283,Transient,Hot wire,,
7343,APD,Thermal insulation,Monolith,Polyvinyl chloride,,,M,,,pp,al,Polyvinyl chloride (0.25 g) in DMF + water vapor? + ethanol,Physical (antisolvent),Ethanol,APD,,,0.098,92.90%,,,,,Macroporous (particulate),0.0326,Transient,Hot wire,,
7344,APD,Thermal insulation,Monolith,Polyvinyl chloride,,,M,,,pp,al,Polyvinyl chloride (0.25 g) in DMF + water vapor? + ethanol,Physical (antisolvent),Ethanol,APD,,,0.071,94.80%,,,,,Macroporous (particulate),0.0309,Transient,Hot wire,,
7345,APD,Thermal insulation,Monolith,Polyvinyl chloride,,,M,,,pp,al,Polyvinyl chloride (0.38 g) in DMF + water vapor? + ethanol,Physical (antisolvent),Ethanol,APD,,,0.222,83.90%,,,,,Macroporous (particulate),0.0389,Transient,Hot wire,,
7346,APD,Thermal insulation,Monolith,Polyvinyl chloride,,,M,,,pp,al,Polyvinyl chloride (0.50 g) in DMF + water vapor? + ethanol,Physical (antisolvent),Ethanol,APD,,,0.352,74.50%,,,,,Macroporous (particulate),0.0504,Transient,Hot wire,,
7347,APD,Thermal insulation,Monolith,Polyvinyl chloride,,,M,,,pp,al,Polyvinyl chloride (0.75 g) in DMF + water vapor? + ethanol,Physical (antisolvent),Ethanol,APD,,,0.493,64.30%,,,,,Macroporous (particulate),0.0531,Transient,Hot wire,,
7348,APD,Thermal insulation,Monolith,Polyvinyl chloride,,,M,,,pp,al,Polyvinyl chloride (1 g) in DMF + water vapor? + ethanol,Physical (antisolvent),Ethanol,APD,,,0.546,60.40%,,,,,Macroporous (particulate),0.0618,Transient,Hot wire,,
7349,FD,Separation,Monolith,Cellulose acetate,,,B,,,pp,or,Cellulose acetate in acetone + toluene (frozen),Physical (antisolvent),Toluene,FD,,,,,313,10.87,0.89,,Macroporous (particulate),,,,,
7350,SCD,Not specific,Monolith,Aramid fibers,,,K,,,pp,ow,"Aramid fiber (treated with tetrabutylammmonium fluoride:DMSO = 1:22) suspension in tetrabutylammmonium fluoride:DMSO (cooling, 0.5 °C/min)",Physical (temperature),Acetone,SCD,,,,,85,,,,Mesoporous (nanofibrous),,,,,
7351,SCD,Not specific,Monolith,Aramid fibers,,,K,,,pp,ow,"Aramid fiber (treated with tetrabutylammmonium fluoride:DMSO = 1:22) suspension in tetrabutylammmonium fluoride:DMSO (cooling, 2.8 °C/min)",Physical (temperature),Acetone,SCD,,,,,286,,,,Mesoporous (nanofibrous),,,,,
7352,SCD,Not specific,Monolith,Aramid fibers,,,K,,,pp,ow,"Aramid fiber (treated with tetrabutylammmonium fluoride:DMSO = 1:11) suspension in tetrabutylammmonium fluoride:DMSO (cooling, 0.5 °C/min)",Physical (temperature),Acetone,SCD,,,,,159,,,,Mesoporous (nanofibrous),,,,,
7353,SCD,Not specific,Monolith,Aramid fibers,,,K,,,pp,ow,"Aramid fiber (treated with tetrabutylammmonium fluoride:DMSO = 1:11) suspension in tetrabutylammmonium fluoride:DMSO (cooling, 2.8 °C/min)",Physical (temperature),Acetone,SCD,,,,,204,,,,Mesoporous (nanofibrous),,,,,
7354,SCD,Not specific,Monolith,Aramid fibers,,,K,,,pp,ow,"Aramid fiber (treated with tetrabutylammmonium fluoride:DMSO = 2:11) suspension in tetrabutylammmonium fluoride:DMSO (cooling, 0.5 °C/min)",Physical (temperature),Acetone,SCD,,,,,702,,,,Mesoporous (nanofibrous),,,,,
7355,SCD,Not specific,Monolith,Aramid fibers,,,K,,,pp,ow,"Aramid fiber (treated with tetrabutylammmonium fluoride:DMSO = 2:11) suspension in tetrabutylammmonium fluoride:DMSO (cooling, 2.8 °C/min)",Physical (temperature),Acetone,SCD,,,,,559,,,,Mesoporous (nanofibrous),,,,,
7356,SCD,Not specific,Fibers,Aramid fibers,,,K,,,pp,ow,Aramid fiber (treated with tetrabutylammmonium fluoride:DMSO = 1:11) suspension in tetrabutylammmonium fluoride:DMSO (cooling in fiber),Physical (temperature),Acetone,SCD,,,0.067,,473,,,,Mesoporous (nanofibrous),,,,,
7357,FD,Not specific,Monolith,Cellulose nanofibers,,,K,,,ng,wa,Cellulose nanofiber suspension (frozen in N2),No gelation,Water,FD,,,,,42,10.7,0.11,,Macroporous (cellular),,,,,
7358,FD,Not specific,Monolith,Cellulose nanofibers,,,K,,,ng,wa,Cellulose nanofiber suspension (frozen in LPGS),No gelation,Water,FD,,,,,172,11.6,0.5,,Macroporous (cellular),,,,,
7359,SCD,Not specific,Monolith,Cellulose nanofibers,,,K,,,pp,al,Cellulose nanofiber suspension + ethanol,Physical (antisolvent),Ethanol,SCD,,,,,386,14.3,1.38,,Macroporous (fibrous),,,,,
7360,SCD,Not specific,Monolith,Cellulose nanofibers,,,K,,,cc,al,Cellulose nanofiber suspension + glutaraldehyde + OsO4 + ethanol,Chemical (aldehyde),Ethanol,SCD,,,,,375,11.2,1.05,,Macroporous (fibrous),,,,,
7361,SCD,Not specific,Beads,Cellulose nanofibers,,,K,,,pc,al,Cellulose nanocrystal (2%) suspension + CaCl2 solution,Physical (Mn+),Ethanol,SCD,,,,,300,,,,Macroporous (fibrous),,,,,
7362,SCD,Not specific,Beads,Cellulose nanofibers,,,K,,,pc,al,Cellulose nanocrystal (2.5%) suspension + CaCl2 solution,Physical (Mn+),Ethanol,SCD,,,,,330,,,,Macroporous (fibrous),,,,,
7363,SCD,Not specific,Beads,Cellulose nanofibers,,,K,,,pc,al,Cellulose nanocrystal (3%) suspension + CaCl2 solution,Physical (Mn+),Ethanol,SCD,,,,,390,,,,Macroporous (fibrous),,,,,
7364,SCD,Not specific,Monolith (3D),Polyimide,,,G,,,cp,ow,"Pyromellitic dianhydride + 2,2'-dimethylbenzidine + tris(2-aminoethyl)amine in DMSO + pyridine-acetic acid",Chemical (polymerization),Acetone,SCD,,,0.0749,94.40%,,,,6,Mesoporous (nanoparticulate),,,,,
7365,SCD,Not specific,Monolith (3D),Polyimide,,,G,,,cp,ow,"Pyromellitic dianhydride + 2,2'-dimethylbenzidine + tris(2-aminoethyl)amine in DMSO + pyridine-acetic acid (in mold with feature thickness 3.4 mm, without infill)",Chemical (polymerization),Acetone,SCD,,,0.0308,97.70%,,,,,Mesoporous (nanoparticulate),,,,,
7366,SCD,Not specific,Monolith (3D),Polyimide,,,G,,,cp,ow,"Pyromellitic dianhydride + 2,2'-dimethylbenzidine + tris(2-aminoethyl)amine in DMSO + pyridine-acetic acid (in mold with feature thickness 4.7 mm, without infill)",Chemical (polymerization),Acetone,SCD,,,0.0431,96.80%,,,,,Mesoporous (nanoparticulate),,,,,
7367,SCD,Not specific,Monolith (3D),Polyimide,,,G,,,cp,ow,"Pyromellitic dianhydride + 2,2'-dimethylbenzidine + tris(2-aminoethyl)amine in DMSO + pyridine-acetic acid (in mold with feature thickness 6.0 mm, without infill)",Chemical (polymerization),Acetone,SCD,,,0.0534,96.00%,,,,,Mesoporous (nanoparticulate),,,,,
7368,SCD,Not specific,Monolith (3D),Polyimide,,,G,,,cp,ow,"Pyromellitic dianhydride + 2,2'-dimethylbenzidine + tris(2-aminoethyl)amine in DMSO + pyridine-acetic acid (in mold with feature thickness 3.4 mm)",Chemical (polymerization),Acetone,SCD,,,0.0146,98.90%,579,,,0.6,Mesoporous (nanoparticulate),,,,,
7369,SCD,Not specific,Monolith (3D),Polyimide,,,G,,,cp,ow,"Pyromellitic dianhydride + 2,2'-dimethylbenzidine + tris(2-aminoethyl)amine in DMSO + pyridine-acetic acid (in mold with feature thickness 4.7 mm)",Chemical (polymerization),Acetone,SCD,,,0.0225,98.30%,,,,2.9,Mesoporous (nanoparticulate),,,,,
7370,SCD,Not specific,Monolith (3D),Polyimide,,,G,,,cp,ow,"Pyromellitic dianhydride + 2,2'-dimethylbenzidine + tris(2-aminoethyl)amine in DMSO + pyridine-acetic acid (in mold with feature thickness 6.0 mm)",Chemical (polymerization),Acetone,SCD,,,0.0322,97.60%,,,,4.3,Mesoporous (nanoparticulate),,,,,
7371,SCD,Not specific,Monolith,Cellulose nanofibers,,,K,,,pp,ow,Cellulose nanocrystal (4%) suspension + acetone,Physical (antisolvent),Acetone?,SCD,,,0.137,91.40%,255,,,,Macroporous (cellular and fibrous),,,,,
7372,SCD,Not specific,Monolith,Cellulose nanofibers,,,K,,,pp,ow,Cellulose nanocrystal (5.5%) suspension + acetone,Physical (antisolvent),Acetone?,SCD,,,0.15,,,,,,Macroporous (cellular and fibrous),,,,,
7373,SCD,Not specific,Monolith,Cellulose nanofibers,,,K,,,pp,ow,Cellulose nanocrystal (7%) suspension + acetone,Physical (antisolvent),Acetone?,SCD,,,0.199,87.60%,208,,,,Macroporous (cellular and fibrous),,,,,
7374,SCD,Thermoelectric devices,Monolith?,Bacterial cellulose,GO,,K,N,,pp,uk,Bacterial cellulose gel from Gluconacetobacter xylinus in culture medium with RGO suspension ,Physical (aggregation),Unknown,SCD,,,,,,,,,Macroporous (fibrous and flakes),,,,,
7375,SCD,Thermoelectric devices,Monolith?,Bacterial cellulose,CNT,,K,N,,pp,uk,Bacterial cellulose gel from Gluconacetobacter xylinus in culture medium with MWCBT suspension ,Physical (aggregation),Unknown,SCD,,,,,,,,,Macroporous (fibrous and flakes),,,,,
7376,SCD,Not specific,Monolith,Polyimide,,,G,,,cp,ow,Polyimide monomers PI-0 (7wt%),Chemical (polymerization),Acetone,SCD,,,0.08,,,,,7.26,Mesoporous (nanofibrous),,,,,
7377,SCD,Not specific,Monolith,Polyimide,,,G,,,cp,ow,Polyimide monomers PI-0 (5wt%),Chemical (polymerization),Acetone,SCD,,,0.066,,,,,1.82,Mesoporous (nanofibrous),,,,,
7378,SCD,Not specific,Monolith,Polyimide,,,G,,,cp,ow,Polyimide monomers PI-0 (3wt%),Chemical (polymerization),Acetone,SCD,,,0.033,,,,,0.51,Mesoporous (nanofibrous),,,,,
7379,SCD,Not specific,Monolith,Polyimide,,,G,,,cp,ow,Polyimide monomers PI-1 (7wt%),Chemical (polymerization),Acetone,SCD,,,0.11,,,,,8.05,Mesoporous (nanofibrous),,,,,
7380,SCD,Not specific,Monolith,Polyimide,,,G,,,cp,ow,Polyimide monomers PI-1 (5wt%),Chemical (polymerization),Acetone,SCD,,,0.061,,,,,2.53,Mesoporous (nanofibrous),,,,,
7381,SCD,Not specific,Monolith,Polyimide,,,G,,,cp,ow,Polyimide monomers PI-1 (3wt%),Chemical (polymerization),Acetone,SCD,,,0.035,,,,,0.95,Mesoporous (nanofibrous),,,,,
7382,SCD,Not specific,Monolith,Polyimide,,,G,,,cp,ow,Polyimide monomers PI-2 (7wt%),Chemical (polymerization),Acetone,SCD,,,0.17,,,,,32.52,Mesoporous (nanofibrous),,,,,
7383,SCD,Not specific,Monolith,Polyimide,,,G,,,cp,ow,Polyimide monomers PI-2 (5wt%),Chemical (polymerization),Acetone,SCD,,,0.107,,,,,8.84,Mesoporous (nanofibrous),,,,,
7384,SCD,Not specific,Monolith,Polyimide,,,G,,,cp,ow,Polyimide monomers PI-2 (3wt%),Chemical (polymerization),Acetone,SCD,,,0.044,,,,,0.4,Mesoporous (nanofibrous),,,,,
7385,SCD,Dielectric devices,Fibers,Polyimide,,,G,,,cp,ow,"Biphenyl-3,3',4,4'-tetracarboxylic dianydride + 4,4'-bis(4-aminophenoxy)biphenyl (solid 10 wt%) in N-methyl-2-pyrrolidone-THF (9.5%) + poly(isobutylene-alt-maleic anhydride) + TEA-acetic acid",Chemical (polymerization),Acetone,SCD,,,0.194,86.00%,364,,,13.2,Mesoporous (nanoparticulate),,,,,
7386,SCD,Dielectric devices,Fibers,Polyimide,,,G,,,cp,ow,"Biphenyl-3,3',4,4'-tetracarboxylic dianydride + 4,4'-bis(4-aminophenoxy)biphenyl (solid 10 wt%) in N-methyl-2-pyrrolidone-THF (9.5%) + poly(isobutylene-alt-maleic anhydride) + TEA-acetic acid",Chemical (polymerization),Acetone,SCD,,,0.206,85.60%,363,,,25.6,Mesoporous (nanoparticulate),,,,,
7387,SCD,Dielectric devices,Fibers,Polyimide,,,G,,,cp,ow,"Biphenyl-3,3',4,4'-tetracarboxylic dianydride + 4,4'-bis(4-aminophenoxy)biphenyl (solid 9 wt%) in N-methyl-2-pyrrolidone-THF (25%) + 1,3,5-triaminophenoxybenzene + TEA-acetic acid",Chemical (polymerization),Acetone,SCD,,,0.198,86.60%,356,,,14.5,Mesoporous (nanoparticulate),,,,,
7388,SCD,Dielectric devices,Fibers,Polyimide,,,G,,,cp,ow,"Biphenyl-3,3',4,4'-tetracarboxylic dianydride + 4,4'-bis(4-aminophenoxy)biphenyl (solid 11 wt%) in N-methyl-2-pyrrolidone-THF (12.5%) + poly(isobutylene-alt-maleic anhydride) + TEA-acetic acid",Chemical (polymerization),Acetone,SCD,,,0.215,85.00%,328,,,20.3,Mesoporous (nanoparticulate),,,,,
7389,SCD,Dielectric devices,Fibers,Polyimide,,,G,,,cp,ow,"Biphenyl-3,3',4,4'-tetracarboxylic dianydride + 4,4'-bis(4-aminophenoxy)biphenyl (solid 8 wt%) in N-methyl-2-pyrrolidone-THF (12.5%) + 1,3,5-triaminophenoxybenzene + TEA-acetic acid",Chemical (polymerization),Acetone,SCD,,,0.213,85.50%,398,,,11.6,Mesoporous (nanoparticulate),,,,,
7390,SCD,Dielectric devices,Fibers,Polyimide,,,G,,,cp,ow,"Biphenyl-3,3',4,4'-tetracarboxylic dianydride + 4,4'-bis(4-aminophenoxy)biphenyl (solid 8 wt%) in N-methyl-2-pyrrolidone-THF (25%) + poly(isobutylene-alt-maleic anhydride) + TEA-acetic acid",Chemical (polymerization),Acetone,SCD,,,0.178,87.70%,372,,,9.8,Mesoporous (nanoparticulate),,,,,
7391,SCD,Dielectric devices,Fibers,Polyimide,,,G,,,cp,ow,"Biphenyl-3,3',4,4'-tetracarboxylic dianydride + 4,4'-bis(4-aminophenoxy)biphenyl (solid 12 wt%) in N-methyl-2-pyrrolidone-THF (8%) + 1,3,5-triaminophenoxybenzene + TEA-acetic acid",Chemical (polymerization),Acetone,SCD,,,0.242,83.00%,309,,,65.5,Mesoporous (nanoparticulate),,,,,
7392,SCD,Dielectric devices,Fibers,Polyimide,,,G,,,cp,ow,"Biphenyl-3,3',4,4'-tetracarboxylic dianydride + 4,4'-bis(4-aminophenoxy)biphenyl (solid 8 wt%) in N-methyl-2-pyrrolidone + 1,3,5-triaminophenoxybenzene + TEA-acetic acid",Chemical (polymerization),Acetone,SCD,,,0.25,82.50%,377,,,44.4,Mesoporous (nanoparticulate),,,,,
7393,SCD,Dielectric devices,Fibers,Polyimide,,,G,,,cp,ow,"Biphenyl-3,3',4,4'-tetracarboxylic dianydride + 4,4'-bis(4-aminophenoxy)biphenyl (solid 12 wt%) in N-methyl-2-pyrrolidone + poly(isobutylene-alt-maleic anhydride) + TEA-acetic acid",Chemical (polymerization),Acetone,SCD,,,0.215,85.60%,348,,,46.8,Mesoporous (nanoparticulate),,,,,
7394,SCD,Dielectric devices,Fibers,Polyimide,,,G,,,cp,ow,"Biphenyl-3,3',4,4'-tetracarboxylic dianydride + 4,4'-bis(4-aminophenoxy)biphenyl (solid 12 wt%) in N-methyl-2-pyrrolidone-THF (8%) + 1,3,5-triaminophenoxybenzene + TEA-acetic acid",Chemical (polymerization),Acetone,SCD,,,0.243,82.30%,311,,,64.1,Mesoporous (nanoparticulate),,,,,
7395,SCD,Dielectric devices,Fibers,Polyimide,,,G,,,cp,ow,"Biphenyl-3,3',4,4'-tetracarboxylic dianydride + 4,4'-bis(4-aminophenoxy)biphenyl (solid 12 wt%) in N-methyl-2-pyrrolidone-THF (25%) + poly(isobutylene-alt-maleic anhydride) + TEA-acetic acid",Chemical (polymerization),Acetone,SCD,,,0.179,85.90%,311,,,36.6,Mesoporous (nanoparticulate),,,,,
7396,SCD,Dielectric devices,Fibers,Polyimide,,,G,,,cp,ow,"Biphenyl-3,3',4,4'-tetracarboxylic dianydride + 4,4'-bis(4-aminophenoxy)biphenyl (solid 9 wt%) in N-methyl-2-pyrrolidone-THF (25%) + 1,3,5-triaminophenoxybenzene + TEA-acetic acid",Chemical (polymerization),Acetone,SCD,,,0.216,84.50%,357,,,35,Mesoporous (nanoparticulate),,,,,
7397,FD,Scaffold,Sheet,Cellulose nanofibers,,,K,,,ng,wa,Cellulose nanocrystal suspension (frozen in a patterend mold),No gelation,Water,FD,,,,,,,,,Macroporous (fibrous),,,,,
7398,FD,Scaffold,Sheet,Cellulose nanofibers,Poly(oligoethylene glycol methacrylate),,K,R,,ng,wa,Poly(oligoethylene glycol methacrylate)-modified cellulose nanocrystal suspension (frozen in a patterend mold),No gelation,Water,FD,,,,,,,,,Macroporous (fibrous),,,,,
7399,FD,Thermal insulation,Monolith,Rubber,PVA,MTMS treatment,L,E,Si,cc,wa,"Waste tire fiber suspension + PVA (1:1, fiber 2 wt%) + glutaraldehyde in acetone-water (frozen)",Chemical (aldehyde),Water,FD,Post-MTMS treatment?,,0.07,93.10%,,,,,Macroporous (fibrous),0.049,Transient,Hot disk,,
7400,FD,Thermal insulation,Monolith,Rubber,PVA,MTMS treatment,L,E,Si,cc,wa,"Waste tire fiber suspension + PVA (3:1, fiber 2 wt%) + glutaraldehyde in acetone-water (frozen)",Chemical (aldehyde),Water,FD,Post-MTMS treatment?,,0.057,93.80%,,,,,Macroporous (fibrous),0.047,Transient,Hot disk,,
7401,FD,Thermal insulation,Monolith,Rubber,PVA,MTMS treatment,L,E,Si,cc,wa,"Waste tire fiber suspension + PVA (4:1, fiber 2 wt%) + glutaraldehyde in acetone-water (frozen)",Chemical (aldehyde),Water,FD,Post-MTMS treatment?,,0.052,94.20%,,,,,Macroporous (fibrous),0.046,Transient,Hot disk,,
7402,FD,Thermal insulation,Monolith,Rubber,PVA,MTMS treatment,L,E,Si,cc,wa,"Waste tire fiber suspension + PVA (2:1, fiber 1 wt%) + glutaraldehyde in acetone-water (frozen)",Chemical (aldehyde),Water,FD,Post-MTMS treatment?,,0.035,97.10%,,,,,Macroporous (fibrous),0.035,Transient,Hot disk,,
7403,FD,Thermal insulation,Monolith,Rubber,PVA,MTMS treatment,L,E,Si,cc,wa,"Waste tire fiber suspension + PVA (2:1, fiber 2 wt%) + glutaraldehyde in acetone-water (frozen)",Chemical (aldehyde),Water,FD,Post-MTMS treatment?,,0.052,95.70%,,,,,Macroporous (fibrous),0.038,Transient,Hot disk,,
7404,FD,Thermal insulation,Monolith,Rubber,PVA,MTMS treatment,L,E,Si,cc,wa,"Waste tire fiber suspension + PVA (2:1, fiber 3 wt%) + glutaraldehyde in acetone-water (frozen)",Chemical (aldehyde),Water,FD,Post-MTMS treatment?,,0.087,92.80%,,,,,Macroporous (fibrous),0.042,Transient,Hot disk,,
7405,FD,Thermal insulation,Monolith,Rubber,PVA,MTMS treatment,L,E,Si,cc,wa,"Waste tire fiber suspension + PVA (2:1, fiber 4 wt%) + glutaraldehyde in acetone-water (frozen)",Chemical (aldehyde),Water,FD,Post-MTMS treatment?,,0.134,88.90%,,,,,Macroporous (fibrous),0.045,Transient,Hot disk,,
7406,FD,Thermal insulation,Monolith,Rubber,PVA,MTMS treatment,L,E,Si,cc,wa,"Waste tire fiber suspension + PVA (2:1, fiber 5 wt%) + glutaraldehyde in acetone-water (frozen)",Chemical (aldehyde),Water,FD,Post-MTMS treatment?,,0.145,88.00%,,,,,Macroporous (fibrous),0.047,Transient,Hot disk,,
7407,FD,Scaffold,Monolith,Cellulose nanofibers,PVA,,K,E,,cc,wa,Cellulose nanofiber (0.4 wt%) suspension + PVA (0.1 w/v%) + polyamide-epichlorohydrin (frozen),Chemical (ester),Water,FD,,,0.006,95.32%,,,,0.02,Macroporous (cellular),,,,,
