Repository: paulagirones/Aerogels_thermal_conductivity

# Aerogels_thermal_conductivity
Machine learning prediction of thermal conductivity in aerogels.

File: 20250220_dataset.csv (part 43 of 95)
Entry,Drying,Purpose,Shape,First materials,Second materials,Modification,First material class,Second materials class,Modification class,Gelation class,Solvent class,Process,Gelation mechanism,Final solvent,Drying details,Post drying treatment,Post-drying cross-linking,Envelope density g/cm3,Porosity,BET surface area m2/g,BJH pore size nm,BJH pore volume (total) cm3/g,compression elastic modulus MPa,SEM,Thermal conductivity W/(m K),Thermal method,Thermal method detail,,
7408,FD,Scaffold,Monolith,Cellulose nanofibers,PVA,,K,E,,cc,wa,Cellulose nanofiber (1.4 wt%) suspension + PVA (0.35 w/v%) + polyamide-epichlorohydrin (frozen),Chemical (ester),Water,FD,,,0.018,88.53%,,,,0.22,Macroporous (cellular),,,,,
7409,APD,Not specific,Microbeads,Polyimide,,,G,,,cp,ow,"Pyromellitic dianhydride + 4,4'-oxydianiline in N-methyl-2-pyrrolidone + acetone",Chemical (polymerization),Acetone,APD,,,0.45,58%,54,,,,Macroporous (flakes and nanoparticulate),,,,,
7410,APD,Not specific,Microbeads,Polyimide,,,G,,,cp,ow,"Pyromellitic dianhydride + 4,4'-oxydianiline in N-methyl-2-pyrrolidone + acetone (swollen)",Chemical (polymerization),Acetone,APD,,,0.35,73%,88,,,,Macroporous (flakes and nanoparticulate),,,,,
7411,APD,Not specific,Microbeads,Polyimide,,,G,,,cp,ow,"3,3',4,4'-Benzophenonetetracarboxylic dianhydride + 4,4'-oxydianiline in N-methyl-2-pyrrolidone + acetone",Chemical (polymerization),Acetone,APD,,,0.43,79%,12,,,,Macroporous (flakes and nanoparticulate),,,,,
7412,APD,Not specific,Microbeads,Polyimide,,,G,,,cp,ow,"3,3',4,4'-Benzophenonetetracarboxylic dianhydride + 4,4'-oxydianiline in N-methyl-2-pyrrolidone + acetone (swollen)",Chemical (polymerization),Acetone,APD,,,0.26,90%,28,,,,Macroporous (flakes and nanoparticulate),,,,,
7413,APD,Not specific,Microbeads,Polyimide,,,G,,,cp,ow,"4,4'-Oxydiphthalic anhydride + 4,4'-oxydianiline in N-methyl-2-pyrrolidone + acetone",Chemical (polymerization),Acetone,APD,,,0.72,48%,4,,,,Macroporous (flakes and nanoparticulate),,,,,
7414,APD,Not specific,Microbeads,Polyimide,,,G,,,cp,ow,"4,4'-Oxydiphthalic anhydride + 4,4'-oxydianiline in N-methyl-2-pyrrolidone + acetone (swollen)",Chemical (polymerization),Acetone,APD,,,0.44,65%,6,,,,Macroporous (flakes and nanoparticulate),,,,,
7415,FD,Not specific,Monolith,Cellulose nanofibers,,,K,,,ng,wa,"Cellulose nanofiber (0.5%, F) suspension (frozen)",No gelation ,Water,FD,,,0.0071,99.56%,,,,,Macroporous (cellular),,,,,
7416,FD,Not specific,Monolith,Cellulose nanofibers,,,K,,,ng,wa,"Cellulose nanofiber (0.5%, L1) suspension (frozen)",No gelation ,Water,FD,,,0.007,99.56%,,,,,Macroporous (cellular),,,,,
7417,FD,Not specific,Monolith,Cellulose nanofibers,,,K,,,ng,wa,"Cellulose nanofiber (0.5%, l2) suspension (frozen)",No gelation ,Water,FD,,,0.0074,99.54%,,,,,Macroporous (cellular),,,,,
7418,FD,Not specific,Monolith,Cellulose nanofibers,,,K,,,ng,wa,"Cellulose nanofiber (0.5%, E1) suspension (frozen)",No gelation ,Water,FD,,,0.0073,99.54%,,,,,Macroporous (cellular),,,,,
7419,FD,Not specific,Monolith,Cellulose nanofibers,,,K,,,ng,wa,"Cellulose nanofiber (0.5%, E2) suspension (frozen)",No gelation ,Water,FD,,,0.007,99.56%,,,,,Macroporous (cellular),,,,,
7420,FD,Not specific,Monolith,Cellulose nanofibers,,,K,,,ng,wa,Cellulose nanofiber (0.05%) suspension (frozen),No gelation ,Water,FD,,,0.001,99.94%,,,,,Macroporous (cellular),,,,,
7421,FD,Capacitors,Monolith,Cellulose nanofibers,Polyaniline,,K,M,,ng,wa,Polyaniline-modified cellulose nanofiber (cellulose:polyaniline = 1:1) suspension (frozen),No gelation ,Water,FD,,,0.0433,95.94%,,,,,Macroporous (fibrous and flakes),,,,,
7422,FD,Capacitors,Monolith,Cellulose nanofibers,Polyaniline,,K,M,,ng,wa,Polyaniline-modified cellulose nanofiber (cellulose:polyaniline = 2:1) suspension (frozen),No gelation ,Water,FD,,,0.0515,94.65%,,,,,Macroporous (fibrous and flakes),,,,,
7423,FD,Capacitors,Monolith,Cellulose nanofibers,Polyaniline,,K,M,,ng,wa,Polyaniline-modified cellulose nanofiber (cellulose:polyaniline = 1:2) suspension (frozen),No gelation ,Water,FD,,,0.0372,96.90%,,,,,Macroporous (fibrous and flakes),,,,,
7424,SCD,Separation,Monolith,Cellulose nanofibers,,,K,,,pp,al,Cellulose nanocrystal suspension + ethanol,Physical (antisolvent),Ethanol,SCD,,,,,410,12,1.2,,,,,,,
7425,SCD,Separation,Monolith,Cellulose nanofibers,,"1H,1H,2H,2H-perfluorodecanethiol modification",K,,Al,pp,al,Cellulose nanocrystal suspension + ethanol,Physical (antisolvent),Ethanol,SCD,"Post-modification with 1H,1H,2H,2H-perfluorodecanethiol",,,,,,,,,,,,,
7426,FD,Steam generation,Monolith,Polyacrylamide,CNT,,R,N,,ng,wa,"Acrylamide + N,N-methylenebis(aceylamide) + 2,2-azo-bis(2-methylpropionamidine) in water (frozen, UV treatment)",No gelation,Water,FD,Post-compositing with MWCNT,,,,,,,,Macroporous (cellular and flakes),,,,,
7427,SCD,Not specific,Monolith,Polyimide,,,G,,,cp,al,"BPDA + 2,2'-bis(trifluoromethyl)-4,4'-diaminobiphenyl in N-methyl-2-pyrrolidone + 2,2',7,7'-tetraamino-9,9'-spirobifluorene + pyridine-acetic acid",Chemical (polymerization),Ethanol,SCD,,,0.161,88.90%,441,,1.86,41.69,Mesoporous (nanofibrous and nanoparticulate),,,,,
7428,SCD,Not specific,Monolith,Polyimide,,,G,,,cp,al,"BPDA + 2,2'-bis(3,4-dicarboxyphenyl)hexafluoropropane dianhydride (10 mol%) + 2,2'-bis(trifluoromethyl)-4,4'-diaminobiphenyl in N-methyl-2-pyrrolidone + 2,2',7,7'-tetraamino-9,9'-spirobifluorene + pyridine-acetic acid",Chemical (polymerization),Ethanol,SCD,,,0.146,89.70%,463,,1.41,33.32,Mesoporous (nanofibrous and nanoparticulate),,,,,
7429,SCD,Not specific,Monolith,Polyimide,,,G,,,cp,al,"BPDA + 2,2'-bis(3,4-dicarboxyphenyl)hexafluoropropane dianhydride (20 mol%) + 2,2'-bis(trifluoromethyl)-4,4'-diaminobiphenyl in N-methyl-2-pyrrolidone + 2,2',7,7'-tetraamino-9,9'-spirobifluorene + pyridine-acetic acid",Chemical (polymerization),Ethanol,SCD,,,0.135,90.80%,577,,2.87,31.75,Mesoporous (nanofibrous and nanoparticulate),,,,,
7430,SCD,Not specific,Monolith,Polyimide,,,G,,,cp,al,"BPDA + 2,2'-bis(3,4-dicarboxyphenyl)hexafluoropropane dianhydride (30 mol%) + 2,2'-bis(trifluoromethyl)-4,4'-diaminobiphenyl in N-methyl-2-pyrrolidone + 2,2',7,7'-tetraamino-9,9'-spirobifluorene + pyridine-acetic acid",Chemical (polymerization),Ethanol,SCD,,,0.127,91.20%,594,,2.59,15.79,Mesoporous (nanofibrous and nanoparticulate),,,,,
7431,SCD,Not specific,Monolith,Polyimide,,,G,,,cp,al,"BPDA + 2,2'-bis(3,4-dicarboxyphenyl)hexafluoropropane dianhydride (40 mol%) + 2,2'-bis(trifluoromethyl)-4,4'-diaminobiphenyl in N-methyl-2-pyrrolidone + 2,2',7,7'-tetraamino-9,9'-spirobifluorene + pyridine-acetic acid",Chemical (polymerization),Ethanol,SCD,,,0.121,91.50%,604,,2.9,6.86,Mesoporous (nanofibrous and nanoparticulate),,,,,
7432,SCD,Not specific,Monolith,Polyimide,,,G,,,cp,al,"BPDA + 2,2'-bis(3,4-dicarboxyphenyl)hexafluoropropane dianhydride (50 mol%) + 2,2'-bis(trifluoromethyl)-4,4'-diaminobiphenyl in N-methyl-2-pyrrolidone + 2,2',7,7'-tetraamino-9,9'-spirobifluorene + pyridine-acetic acid",Chemical (polymerization),Ethanol,SCD,,,0.118,92.10%,607,,4.34,4.49,Mesoporous (nanofibrous and nanoparticulate),,,,,
7433,SCD,Thermal insulation,Monolith,Polybenzoxazine,,,M,,,cp,ow,"4,4'-Diamino-diphenylmethane (4.5 wt%) in DMF + HCl solution",Chemical (polymerization),Acetone,SCD,,,0.079,,71,12,0.19,,Mesoporous (nanoparticulate),0.046,Transient,Hot disk,,
7434,SCD,Thermal insulation,Monolith,Polybenzoxazine,,,M,,,cp,ow,"4,4'-Diamino-diphenylmethane (5 wt%) in DMF + HCl solution",Chemical (polymerization),Acetone,SCD,,,0.108,,58,12,0.16,,Mesoporous (nanoparticulate),0.035,Transient,Hot disk,,
7435,SCD,Thermal insulation,Monolith,Polybenzoxazine,,,M,,,cp,ow,"4,4'-Diamino-diphenylmethane (7.5 wt%) in DMF + HCl solution",Chemical (polymerization),Acetone,SCD,,,0.154,,51,13,0.16,,Mesoporous (nanoparticulate),0.039,Transient,Hot disk,,
7436,SCD,Thermal insulation,Monolith,Polybenzoxazine,,,M,,,cp,ow,"4,4'-Diamino-diphenylmethane (10 wt%) in DMF + HCl solution",Chemical (polymerization),Acetone,SCD,,,0.228,,59,13,0.17,,Mesoporous (nanoparticulate),0.041,Transient,Hot disk,,
7437,SCD,Thermal insulation,Monolith,Polybenzoxazine,,,M,,,cp,ow,"4,4'-Diamino-diphenylmethane (13.5 wt%) in DMF + HCl solution",Chemical (polymerization),Acetone,SCD,,,0.304,,64,14,0.2,,Mesoporous (nanoparticulate),0.049,Transient,Hot disk,,
7438,SCD,Thermal insulation,Monolith,Polybenzoxazine,,,M,,,cp,ow,"4,4'-Diamino-diphenylmethane (17.1 wt%) in DMF + HCl solution",Chemical (polymerization),Acetone,SCD,,,0.361,,69,16,0.25,,Mesoporous (nanoparticulate),0.052,Transient,Hot disk,,
7439,SCD,Thermal insulation,Monolith,Polybenzoxazine,,,M,,,cp,ow,"4,4'-Diamino-diphenylmethane (24.3 wt%) in DMF + HCl solution",Chemical (polymerization),Acetone,SCD,,,0.412,,75,28,0.47,,Mesoporous (nanoparticulate),0.057,Transient,Hot disk,,
7440,FD,Adsorbent,Monolith,Cellulose nanofibers,,,K,,,ng,wa,Cellulose nanofiber suspension (frozen),No gelation,Water,FD,,,,,,,,,Macroporous (cellular),,,,,
7441,FD,Adsorbent,Monolith,Cellulose nanofibers,,Acrylic acid modification,K,,Al,ng,wa,Acrylic acid-grafted cellulose nanofiber suspension (frozen),No gelation,Water,FD,,,,,,,,,Macroporous (cellular),,,,,
7442,FD,Optoelectronic devices,Sheet,Cellulose nanofibers,,Poly(oligoethylene glycol methacrylate) modification,K,,Al,ng,wa,Poly(oligoethylene glycol methacrylate)-modified cellulose nanocrystal suspension (frozen),No gelation,Water,FD,,,,99%,,,,,Macroporous (fibrous),,,,,
7443,FD,Thermal insulation,Monolith,Aramid fibers,,,K,,,pp,wa,"Aramid nanofiber suspension (filteration, frozen)",Physical (aggregation),Water,FD,,,0.025,,,,,,Macroporous (cellular and fibrous),0.0395,Transient,Hot wire,,
7444,FD,Sensors,Sheet (3D),Cellulose nanofibers,,,K,,,ng,wa,"Cellulose nanofiber suspension (printed, frozen)",No gelation,Water,FD,,,,,,,,,Macroporous (cellular),,,,,
7445,FD,Not specific,Monolith,Perylene tetracarboxylic acid dianhydride nanofibers,,,K,,,pp,uk,Perylene tetracarboxylic acid dianhydride nanofiber suspension + NH3 solution ,Physical (pH),Unknown,FD,,,,,62,,0.32,,Macroporous (fibrous),,,,,
7446,SCD,Not specific,Monolith,Perylene tetracarboxylic acid dianhydride nanofibers,,,K,,,pp,uk,Perylene tetracarboxylic acid dianhydride nanofiber suspension + NH3 solution ,Physical (pH),Unknown,SCD,,,0.0894,,123,,0.64,,Macroporous (fibrous),,,,,
7447,SCD,Not specific,Monolith,Perylene tetracarboxylic acid dianhydride nanofibers,,Carbonized,K,,Ca,pp,uk,Perylene tetracarboxylic acid dianhydride nanofiber suspension + NH3 solution ,Physical (pH),Unknown,SCD,Post-calcination at 2000 °C,,,,43,,,,Macroporous (fibrous),,,,,
7448,FD,Thermal insulation,Sheet,Poly(p-phenylene benzobisoxazole),,,M,,,pp,wa,Poly(p-phenylene benzobisoxazole) suspension in methanesulfonic acid-trifluoroacetic acid + water-ethyl acetate (frozen),Physical (antisolvent)?,Water,FD,,,,,,,,,Macroporous (fibrous),,,,,
7449,SCD,Sound insulation,Monolith,Chitosan,,,A,,,cc,al,Chitosan solution (5 g/L) + formaldehyde solution,Chemical (aldehyde),Methanol,SCD,,,0.06,,793,44,,,Mesoporous (nanofibrous and nanoparticulate),,,,,
7450,SCD,Sound insulation,Monolith,Chitosan,,,A,,,cc,al,Chitosan solution (7.5 g/L) + formaldehyde solution,Chemical (aldehyde),Methanol,SCD,,,0.122,,872,32,,,Mesoporous (nanofibrous and nanoparticulate),,,,,
7451,SCD,Sound insulation,Monolith,Chitosan,,,A,,,cc,al,Chitosan solution (10 g/L) + formaldehyde solution,Chemical (aldehyde),Methanol,SCD,,,0.157,,737,21,,,Mesoporous (nanofibrous and nanoparticulate),,,,,
7452,FD,Sensors,Monolith,Cellulose,Carboxymethyl cellulose,,B,A,,ng,wa,Cellulose-H3PO4 suspension + carboxymethyl cellulose solution (frozen),No gelation,Water,FD,,,,,,,,,Macroporous (fibrous),,,,,
7453,SCD,Filters,Monolith,Cellulose,,,B,,,pp,al,Cellulose (2 wt%)-Ca(SCN)2-solution (cooling),Physical (temperature),Ethanol,SCD,,,0.063,95.90%,287,,,,Macroporous (cellular and fibrous),,,,,
7454,SCD,Filters,Monolith,Cellulose,,,B,,,pp,al,Cellulose (2 wt%)-Ca(SCN)2-solution (cooling),Physical (temperature),Ethanol,SCD,,,0.1088,92.90%,314,,,,Macroporous (cellular and fibrous),,,,,
7455,SCD,Filters,Monolith,Cellulose,,,B,,,pp,al,Cellulose (2 wt%)-Ca(SCN)2-solution (cooling),Physical (temperature),Ethanol,SCD,,,0.1379,91.00%,282,,,,Macroporous (cellular and fibrous),,,,,
7456,SCD,Filters,Monolith,Cellulose,,,B,,,pp,al,Cellulose (4 wt%)-Ca(SCN)2-solution in W/O emulsion + PT13.5 (cooling),Physical (temperature),Ethanol,SCD,,,0.0625,95.90%,304,,,,Macroporous (cellular and fibrous),,,,,
7457,SCD,Filters,Monolith,Cellulose,,,B,,,pp,al,Cellulose (4 wt%)-Ca(SCN)2-solution in W/O emulsion + PO15 (cooling),Physical (temperature),Ethanol,SCD,,,0.0533,96.40%,301,,,,Macroporous (cellular and fibrous),,,,,
7458,SCD,Filters,Monolith,Cellulose,,,B,,,pp,al,Cellulose (4 wt%)-Ca(SCN)2-solution in W/O emulsion + PS15 (cooling),Physical (temperature),Ethanol,SCD,,,0.0639,95.80%,327,,,,Macroporous (cellular and fibrous),,,,,
7459,SCD,Filters,Monolith,Cellulose,,,B,,,pp,al,Cellulose (4 wt%)-Ca(SCN)2-solution in W/O emulsion + PC16 (cooling),Physical (temperature),Ethanol,SCD,,,0.0673,95.60%,296,,,,Macroporous (cellular and fibrous),,,,,
7460,SCD,Filters,Monolith,Cellulose,,,B,,,pp,al,Cellulose (4 wt%)-Ca(SCN)2-solution in W/O emulsion + PN17 (cooling),Physical (temperature),Ethanol,SCD,,,0.0601,96.10%,262,,,,Macroporous (cellular and fibrous),,,,,
7461,SCD,Filters,Monolith,Cellulose,,,B,,,pp,al,Cellulose (4 wt%)-Ca(SCN)2-solution in W/O emulsion + PS18 (cooling),Physical (temperature),Ethanol,SCD,,,0.0558,96.30%,245,,,,Macroporous (cellular and fibrous),,,,,
7462,FD,Not specific,Monolith,Cellulose nanofibers,,,K,,,pc,wa,Cellulose nanofiber (1.3 g) suspension (frozen),Physical (electrostatic),Water,FD,,,0.022,98.50%,70,,,,Macroporous (flakes),,,,,
7463,FD,Not specific,Monolith,Cellulose nanofibers,,,K,,,pc,wa,Cellulose nanofiber (0.75 g) + nanocrystal (0.25 g) suspension (frozen) + alginate solution (frozen),Physical (electrostatic),Water,FD,,,0.023,98.40%,74,,,0.1,Macroporous (flakes),,,,,
7464,FD,Not specific,Monolith,Cellulose nanofibers,,,K,,,pc,wa,Cellulose nanofiber (0.50 g) + nanocrystal (0.50 g) suspension (frozen) + alginate solution (frozen),Physical (electrostatic),Water,FD,,,0.025,98.30%,78,,,0.2,Macroporous (flakes),,,,,
7465,FD,Not specific,Monolith,Cellulose nanofibers,,,K,,,pc,wa,Cellulose nanofiber (0.25 g) + nanocrystal (0.75 g) suspension (frozen) + alginate solution (frozen),Physical (electrostatic),Water,FD,,,0.026,98.30%,75,,,0.2,Macroporous (flakes),,,,,
7466,FD,Not specific,Monolith,Cellulose nanofibers,,,K,,,cc,wa,Cellulose nanofiber (1.3 g) suspension + hexamethylene diisocyanate (frozen),Chemical (isocyanate),Water,FD,,,0.034,97.60%,65,,,0.4,Macroporous (flakes),,,,,
7467,FD,Not specific,Monolith,Cellulose nanofibers,,,K,,,cc,wa,Cellulose nanofiber (0.75 g) + nanocrystal (0.25 g) suspension (frozen) + alginate solution + hexamethylene diisocyanate (frozen),Chemical (isocyanate),Water,FD,,,0.038,97.40%,70,,,0.5,Macroporous (flakes),,,,,
7468,FD,Not specific,Monolith,Cellulose nanofibers,,,K,,,cc,wa,Cellulose nanofiber (0.50 g) + nanocrystal (0.50 g) suspension (frozen) + alginate solution + hexamethylene diisocyanate (frozen),Chemical (isocyanate),Water,FD,,,0.039,97.40%,72,,,1.2,Macroporous (flakes),,,,,
7469,FD,Not specific,Monolith,Cellulose nanofibers,,,K,,,cc,wa,Cellulose nanofiber (0.25 g) + nanocrystal (0.75 g) suspension (frozen) + alginate solution + hexamethylene diisocyanate (frozen),Chemical (isocyanate),Water,FD,,,0.041,97.30%,68,,,0.7,Macroporous (flakes),,,,,
7470,FD,Not specific,Monolith,Cellulose nanofibers,,,K,,,cc,wa,Cellulose nanofiber (1.3 g) suspension + hexamethylene diisocyanate biuret (frozen),Chemical (isocyanate),Water,FD,,,0.046,96.80%,65,,,0.6,Macroporous (flakes),,,,,
7471,FD,Not specific,Monolith,Cellulose nanofibers,,,K,,,cc,wa,Cellulose nanofiber (0.75 g) + nanocrystal (0.25 g) suspension (frozen) + alginate solution + hexamethylene diisocyanate biuret (frozen),Chemical (isocyanate),Water,FD,,,0.049,96.70%,68,,,1.2,Macroporous (flakes),,,,,
7472,FD,Not specific,Monolith,Cellulose nanofibers,,,K,,,cc,wa,Cellulose nanofiber (0.50 g) + nanocrystal (0.50 g) suspension (frozen) + alginate solution + hexamethylene diisocyanate biuret (frozen),Chemical (isocyanate),Water,FD,,,0.047,96.90%,67,,,1.8,Macroporous (flakes),,,,,
7473,FD,Not specific,Monolith,Cellulose nanofibers,,,K,,,cc,wa,Cellulose nanofiber (0.25 g) + nanocrystal (0.75 g) suspension (frozen) + alginate solution + hexamethylene diisocyanate biuret (frozen),Chemical (isocyanate),Water,FD,,,0.053,96.50%,65,,,1.3,Macroporous (flakes),,,,,
7474,FD,Not specific,Monolith,Cellulose nanofibers,,,K,,,cc,wa,Cellulose nanofiber (1.3 g) suspension + hexamethylene diisocyanate trimer (frozen),Chemical (isocyanate),Water,FD,,,0.043,97.00%,64,,,0.9,Macroporous (flakes),,,,,
7475,FD,Not specific,Monolith,Cellulose nanofibers,,,K,,,cc,wa,Cellulose nanofiber (0.75 g) + nanocrystal (0.25 g) suspension (frozen) + alginate solution + hexamethylene diisocyanate trimer (frozen),Chemical (isocyanate),Water,FD,,,0.059,96.10%,60,,,1.9,Macroporous (flakes),,,,,
7476,FD,Not specific,Monolith,Cellulose nanofibers,,,K,,,cc,wa,Cellulose nanofiber (0.50 g) + nanocrystal (0.50 g) suspension (frozen) + alginate solution + hexamethylene diisocyanate trimer (frozen),Chemical (isocyanate),Water,FD,,,0.054,96.40%,63,,,2.7,Macroporous (flakes),,,,,
7477,FD,Not specific,Monolith,Cellulose nanofibers,,,K,,,cc,wa,Cellulose nanofiber (0.25 g) + nanocrystal (0.75 g) suspension (frozen) + alginate solution + hexamethylene diisocyanate trimer (frozen),Chemical (isocyanate),Water,FD,,,0.056,96.30%,63,,,2.1,Macroporous (flakes),,,,,
7478,SCD,Wound dressing,"Beads, monolith",Alginate,,,A,,,pc,al,Alginate solution + CaCO3 (Mn+/alginate = 1.8 mmol/g),Physical (Mn+),Ethanol,SCD,,,,,598,,,,Macroporous,,,,,
7479,SCD,Wound dressing,"Beads, monolith",Alginate,,,A,,,pc,al,"Alginate solution + CaCO3-ZnCO3 (2:1, Mn+/alginate = 1.8 mmol/g)",Physical (Mn+),Ethanol,SCD,,,,,698,,,,Macroporous,,,,,
7480,SCD,Wound dressing,"Beads, monolith",Alginate,,,A,,,pc,al,"Alginate solution + CaCO3-ZnCO3 (1:1, Mn+/alginate = 1.8 mmol/g)",Physical (Mn+),Ethanol,SCD,,,,,617,,,,Macroporous,,,,,
7481,SCD,Wound dressing,"Beads, monolith",Alginate,,,A,,,pc,al,"Alginate solution + CaCO3-ZnCO3 (1:2, Mn+/alginate = 1.8 mmol/g)",Physical (Mn+),Ethanol,SCD,,,,,507,,,,Macroporous,,,,,
7482,SCD,Wound dressing,"Beads, monolith",Alginate,,,A,,,pc,al,Alginate solution + ZnCO3 (Mn+/alginate = 1.8 mmol/g),Physical (Mn+),Ethanol,SCD,,,,,448,,,,Macroporous,,,,,
7483,SCD,Wound dressing,"Beads, monolith",Alginate,,,A,,,pc,al,Alginate solution + CaCO3 (Mn+/alginate = 0.9 mmol/g),Physical (Mn+),Ethanol,SCD,,,,,499,,,,Macroporous,,,,,
7484,SCD,Wound dressing,"Beads, monolith",Alginate,,,A,,,pc,al,"Alginate solution + CaCO3-ZnCO3 (2:1, Mn+/alginate = 0.9 mmol/g)",Physical (Mn+),Ethanol,SCD,,,,,460,,,,Macroporous,,,,,
7485,SCD,Wound dressing,"Beads, monolith",Alginate,,,A,,,pc,al,"Alginate solution + CaCO3-ZnCO3 (1:1, Mn+/alginate = 0.9 mmol/g)",Physical (Mn+),Ethanol,SCD,,,,,448,,,,Macroporous,,,,,
7486,SCD,Wound dressing,"Beads, monolith",Alginate,,,A,,,pc,al,"Alginate solution + CaCO3-ZnCO3 (1:2, Mn+/alginate = 0.9 mmol/g)",Physical (Mn+),Ethanol,SCD,,,,,520,,,,Macroporous,,,,,
7487,SCD,Wound dressing,"Beads, monolith",Alginate,,,A,,,pc,al,Alginate solution + ZnCO3 (Mn+/alginate = 0.9 mmol/g),Physical (Mn+),Ethanol,SCD,,,,,361,,,,Macroporous,,,,,
7488,SCD,Wound dressing,"Beads, monolith",Alginate,,,A,,,pc,al,Alginate solution + CaCO3 (Mn+/alginate = 1.8 mmol/g) + ZgNO3 solution,Physical (Mn+),Ethanol,SCD,,,,,449,,,,Macroporous,,,,,
7489,SCD,Wound dressing,"Beads, monolith",Alginate,,,A,,,pc,al,"Alginate solution + CaCO3-ZnCO3 (1:1, Mn+/alginate = 1.8 mmol/g) + ZgNO3 solution",Physical (Mn+),Ethanol,SCD,,,,,475,,,,Macroporous,,,,,
7490,SCD,Wound dressing,"Beads, monolith",Alginate,,,A,,,pc,al,Alginate solution + ZnCO3 (Mn+/alginate = 1.8 mmol/g) + ZgNO3 solution,Physical (Mn+),Ethanol,SCD,,,,,331,,,,Macroporous,,,,,
7491,FD,Adsorbent,Monolith,Glucomannan,"Gelatin, wheat straw",,A,"C, L",,ng,wa,Gelatin-glucomannan solution + wheat straw-okara (frozen),No gelation,Water,FD,,,0.105,92.13%,,,,,Macroporous (cellular),,,,,
7492,APD,Thermal insulation,Monolith,Polybenzoxazine,,,M,,,cp,or,Benzoxazine monomer (7 wt%) in DMF + HCl solution,Chemical (polymerization),Pentane,APD,,,0.25,80.92%,68,43.49,3,28.9,Macroporous (particulate),0.097,Transient,Flash,,
7493,APD,Thermal insulation,Monolith,Polybenzoxazine,,,M,,,cp,or,Benzoxazine monomer (10 wt%) in DMF + HCl solution,Chemical (polymerization),Pentane,APD,,,0.37,71.54%,49,41.81,1.95,107.88,Macroporous (particulate),0.125,Transient,Flash,,
7494,APD,Thermal insulation,Monolith,Polybenzoxazine,,,M,,,cp,or,Benzoxazine monomer (12 wt%) in DMF + HCl solution,Chemical (polymerization),Pentane,APD,,,0.46,65.15%,54,40.77,1.36,222.38,Macroporous (particulate),0.13,Transient,Flash,,
7495,FD,Not specific,Monolith,Poly(ether ether ketone),,,F,,,pp,wa,PEEK in dichloroacetic acid (cooling),Physical (temperature),Water,FD,,,0.14,,320,,,,Macroporous (flakes and particulate),,,,,
7496,FD,Not specific,Monolith,Poly(ether ether ketone),,,F,,,pp,wa,PEEK in dichloroacetic acid (cooling),Physical (temperature),Water,FD,,,0.19,,300,,,,Macroporous (flakes and particulate),,,,,
7497,FD,Not specific,Monolith,Poly(ether ether ketone),,,F,,,pp,wa,PEEK in dichloroacetic acid (cooling),Physical (temperature),Water,FD,,,0.26,,280,,,,Macroporous (flakes and particulate),,,,,
7498,FD,Not specific,Monolith,Poly(ether ether ketone),,,F,,,pp,wa,PEEK in dichloroacetic acid (cooling),Physical (temperature),Water,FD,,,0.33,,240,,,,Macroporous (flakes and particulate),,,,,
7499,SCD,Not specific,Monolith,Poly(ether ether ketone),,,F,,,pp,al,PEEK in dichloroacetic acid (cooling),Physical (temperature),Ethanol,SCD,,,0.11,,360,,,,Macroporous (flakes and particulate),,,,,
7500,SCD,Not specific,Monolith,Poly(ether ether ketone),,,F,,,pp,al,PEEK in dichloroacetic acid (cooling),Physical (temperature),Ethanol,SCD,,,0.13,,330,,,,Macroporous (flakes and particulate),,,,,
7501,SCD,Not specific,Monolith,Poly(ether ether ketone),,,F,,,pp,al,PEEK in dichloroacetic acid (cooling),Physical (temperature),Ethanol,SCD,,,0.22,,340,,,,Macroporous (flakes and particulate),,,,,
7502,SCD,Not specific,Monolith,Poly(ether ether ketone),,,F,,,pp,al,PEEK in dichloroacetic acid (cooling),Physical (temperature),Ethanol,SCD,,,0.29,,340,,,,Macroporous (flakes and particulate),,,,,
7503,FD,Not specific,Monolith,Poly(ether ether ketone),,,F,,,pp,wa,PEEK in 4-chlorophenol (cooling),Physical (temperature),Water,FD,,,0.11,,270,,,,Macroporous (flakes and particulate),,,,,
7504,FD,Not specific,Monolith,Poly(ether ether ketone),,,F,,,pp,wa,PEEK in 4-chlorophenol (cooling),Physical (temperature),Water,FD,,,0.11,,280,,,,Macroporous (flakes and particulate),,,,,
7505,FD,Not specific,Monolith,Poly(ether ether ketone),,,F,,,pp,wa,PEEK in 4-chlorophenol (cooling),Physical (temperature),Water,FD,,,0.28,,300,,,,Macroporous (flakes and particulate),,,,,
7506,FD,Not specific,Monolith,Poly(ether ether ketone),,,F,,,pp,wa,PEEK in 4-chlorophenol (cooling),Physical (temperature),Water,FD,,,0.31,,320,,,,Macroporous (flakes and particulate),,,,,
7507,SCD,Not specific,Monolith,Poly(ether ether ketone),,,F,,,pp,al,PEEK in 4-chlorophenol (cooling),Physical (temperature),Ethanol,SCD,,,0.09,,310,,,,Macroporous (flakes and particulate),,,,,
7508,SCD,Not specific,Monolith,Poly(ether ether ketone),,,F,,,pp,al,PEEK in 4-chlorophenol (cooling),Physical (temperature),Ethanol,SCD,,,0.13,,320,,,,Macroporous (flakes and particulate),,,,,
7509,SCD,Not specific,Monolith,Poly(ether ether ketone),,,F,,,pp,al,PEEK in 4-chlorophenol (cooling),Physical (temperature),Ethanol,SCD,,,0.21,,320,,,,Macroporous (flakes and particulate),,,,,
7510,SCD,Not specific,Monolith,Poly(ether ether ketone),,,F,,,pp,al,PEEK in 4-chlorophenol (cooling),Physical (temperature),Ethanol,SCD,,,0.25,,320,,,,Macroporous (flakes and particulate),,,,,
7511,FD,Adsorbent,Monolith,Lignocellulose,,,B,,,pp,wa,Sorghum stem suspension (treated with 1:12 NaOH) + urea-NaOH solution + ethanol (frozen),Physical (antisolvent),Water,FD,,,0.146,90.80%,,,,,Macroporous (fibrous),,,,,
7512,FD,Adsorbent,Monolith,Lignocellulose,,,B,,,pp,wa,Sorghum stem suspension (treated with 1:15 NaOH) + urea-NaOH solution + ethanol (frozen),Physical (antisolvent),Water,FD,,,0.156,90.20%,,,,,Macroporous (fibrous),,,,,
7513,FD,Adsorbent,Monolith,Lignocellulose,,,B,,,pp,wa,Sorghum stem suspension (treated with 1:20 NaOH) + urea-NaOH solution + ethanol (frozen),Physical (antisolvent),Water,FD,,,0.167,89.50%,,,,,Macroporous (fibrous),,,,,
7514,FD,Filters,Monolith,Polyimide,,,G,,,ng,"al, wa",Polyimide fiber (nano) suspension (frozen),No gelation,t-Butanol-water,FD,Post-treatment with dichloromethane vapour (1.2 mL),,0.0053,99.47%,,,,0.0006,Macroporous (fibrous),,,,,
7515,FD,Filters,Monolith,Polyimide,,,G,,,ng,"al, wa",Polyimide fiber (nano) suspension (frozen),No gelation,t-Butanol-water,FD,Post-treatment with dichloromethane vapour (1.4 mL),,0.0078,99.45%,,,,0.00097,Macroporous (fibrous),,,,,
7516,FD,Filters,Monolith,Polyimide,,,G,,,ng,"al, wa",Polyimide fiber (nano) suspension (frozen),No gelation,t-Butanol-water,FD,Post-treatment with dichloromethane vapour (1.8 mL),,0.0092,99.35%,,,,0.0011,Macroporous (fibrous),,,,,
7517,FD,Filters,Monolith,Polyimide,,,G,,,ng,"al, wa",Polyimide fiber (nano) suspension (frozen),No gelation,t-Butanol-water,FD,Post-treatment with dichloromethane vapour (2.0 mL),,0.024,98.30%,,,,0.00244,Macroporous (fibrous),,,,,
7518,FD,Filters,Monolith,Polyimide,,,G,,,ng,"al, wa",Polyimide fiber (nano) suspension (frozen),No gelation,t-Butanol-water,FD,,,0.0056,99.60%,,,,0.001,Macroporous (fibrous),,,,,
7519,FD,Filters,Monolith,Polyimide,,,G,,,ng,"al, wa",Polyimide fiber (nano-micro (25%)) suspension (frozen),No gelation,t-Butanol-water,FD,,,0.0055,99.61%,,,,0.0015,Macroporous (fibrous),,,,,
7520,FD,Filters,Monolith,Polyimide,,,G,,,ng,"al, wa",Polyimide fiber (nano-micro (50%)) suspension (frozen),No gelation,t-Butanol-water,FD,,,0.0048,99.66%,,,,0.0033,Macroporous (fibrous),,,,,
7521,FD,Filters,Monolith,Polyimide,,,G,,,ng,"al, wa",Polyimide fiber (micro) suspension (frozen),No gelation,t-Butanol-water,FD,,,0.0071,99.50%,,,,0.0003,Macroporous (fibrous),,,,,
7522,SCD,Not specific,Beads,Alginate,,,A,,,pc,al,Alginate solution + CaCl2 solution,Physical (Mn+),Ethanol,SCD,,,0.045,,,,,,,,,,,
7523,SCD,Adsorbent,Monolith,RF,,,I,,,cp,ow,Resorcinol-formaldehyde solution + Na2CO3,Chemical (polymerization),Acetone,SCD,,,,,118,,,,Mesoporous (nanoparticulate),,,,,
7524,SCD,Adsorbent,Monolith,Polyhydroxyindoles,,,I,,,cp,ow,5-Hydroxyindole + formaldehyde solution + Na2CO3,Chemical (polymerization),Acetone,SCD,,,,,130,,,,Mesoporous (nanoparticulate),,,,,
7525,SCD,Adsorbent,Monolith,Polyhydroxyindoles,,,I,,,cp,ow,5-Hydroxyindole-3-acetic acid + formaldehyde solution + Na2CO3,Chemical (polymerization),Acetone,SCD,,,,,143,,0.98,,Mesoporous (nanoparticulate),,,,,
7526,FD,Not specific,Monolith,Chitosan,,,A,,,cc,wa,Chitosan solution + glutaraldehyde solution (frozen),Chemical (aldehyde),Water,FD,,,,92.50%,,,,,Macroporous (cellular),,,,,
7527,VD,Adsorbent,Monolith,Carboxyethyl chitosan,,,A,,,cc,wa,Carboxyethyl chitosan solution + hexamethylene diisocyanate (freeze-thaw) + NaOH solution,Chemical (isocyanate),Water,VD (FG),,,,,,,,,Macroporous (cellular),,,,,
7528,FD,Not specific,Monolith,Chitosan,,,A,,,cc,wa,"Chitosan solution + glutaraldehyde solution (column 1, freeze-thaw, frozen)",Chemical (aldehyde),Water,FD for SEM,,,,95.80%,,,,,Macroporous (cellular),,,,,
7529,FD,Not specific,Monolith,Chitosan,,,A,,,cc,wa,"Chitosan solution + glutaraldehyde solution (column 2, freeze-thaw, frozen)",Chemical (aldehyde),Water,FD for SEM,,,,96.10%,,,,,Macroporous (cellular),,,,,
7530,FD,Not specific,Monolith,Chitosan,,,A,,,cc,wa,"Chitosan solution + glutaraldehyde solution (column 3, freeze-thaw, frozen)",Chemical (aldehyde),Water,FD for SEM,,,,95.20%,,,,,Macroporous (cellular),,,,,
7531,FD,Not specific,Monolith,Chitosan,,,A,,,cc,wa,"Chitosan solution + glutaraldehyde solution (column 4, freeze-thaw, frozen)",Chemical (aldehyde),Water,FD for SEM,,,,95.00%,,,,,Macroporous (cellular),,,,,
7532,FD,Adsorbent,Monolith,Carboxyethyl chitosan,,,A,,,cc,wa,Carboxyethyl (DS = 0.5) chitosan solution + hexamethylene diisocyanate (chitosan:isocyanate = 1:1) (freeze-thaw) + NaOH solution,Chemical (isocyanate),Water,VD (FG),,,,,,,,,Macroporous (cellular),,,,,
7533,FD,Adsorbent,Monolith,Carboxyethyl chitosan,,,A,,,cc,wa,Carboxyethyl (DS = 0.5) chitosan solution + hexamethylene diisocyanate (chitosan:isocyanate = 1:2) (freeze-thaw) + NaOH solution,Chemical (isocyanate),Water,VD (FG),,,,,,,,,Macroporous (cellular),,,,,
7534,FD,Adsorbent,Monolith,Carboxyethyl chitosan,,,A,,,cc,wa,Carboxyethyl (DS = 1.0) chitosan solution + hexamethylene diisocyanate (chitosan:isocyanate = 1:1) (freeze-thaw) + NaOH solution,Chemical (isocyanate),Water,VD (FG),,,,,,,,,Macroporous (cellular),,,,,
7535,FD,Adsorbent,Monolith,Carboxyethyl chitosan,,,A,,,cc,wa,Carboxyethyl (DS = 1.0) chitosan solution + hexamethylene diisocyanate (chitosan:isocyanate = 1:2) (freeze-thaw) + NaOH solution,Chemical (isocyanate),Water,VD (FG),,,,,,,,,Macroporous (cellular),,,,,
7536,FD,Adsorbent,Monolith,Carboxyethyl chitosan,,,A,,,cc,wa,Carboxyethyl (DS = 1.0) chitosan solution + hexamethylene diisocyanate (chitosan:isocyanate = 1:3) (freeze-thaw) + NaOH solution,Chemical (isocyanate),Water,VD (FG),,,,,,,,,Macroporous (cellular),,,,,
7537,FD,Scaffold,Monolith,Chitosan,,,A,,,cc,wa,Chitosan solution + poly(ethylene glycol) diglycidyl ether (chitosan:PEGDE = 1:2 mol fr) (freeze-thaw),Chemical (epoxy),Water,APD (FG),,,,,,,,,Macroporous (cellular),,,,,
7538,FD,Scaffold,Monolith,Chitosan,,,A,,,cc,wa,Chitosan solution + poly(ethylene glycol) diglycidyl ether (chitosan:PEGDE = 1:1 mol fr) (freeze-thaw),Chemical (epoxy),Water,APD (FG),,,,,,,,,Macroporous (cellular),,,,,
7539,FD,Scaffold,Monolith,Chitosan,,,A,,,cc,wa,Chitosan solution + poly(ethylene glycol) diglycidyl ether (chitosan:PEGDE = 2:1 mol fr) (freeze-thaw),Chemical (epoxy),Water,APD (FG),,,,,,,,,Macroporous (cellular),,,,,
7540,FD,Scaffold,Monolith,Chitosan,,,A,,,cc,wa,Chitosan solution + ethylene glycol diglycidyl ether (chitosan:EGDE = 1:2 mol fr) (freeze-thaw),Chemical (epoxy),Water,APD (FG),,,,,,,,,Macroporous (cellular),,,,,
7541,FD,Scaffold,Monolith,Chitosan,,,A,,,cc,wa,Chitosan solution + ethylene glycol diglycidyl ether (chitosan:EGDE = 1:1 mol fr) (freeze-thaw),Chemical (epoxy),Water,APD (FG),,,,,,,,,Macroporous (cellular),,,,,
7542,FD,Scaffold,Monolith,Chitosan,,,A,,,cc,wa,Chitosan solution + ethylene glycol diglycidyl ether (chitosan:EGDE = 2:1 mol fr) (freeze-thaw),Chemical (epoxy),Water,APD (FG),,,,,,,,,Macroporous (cellular),,,,,
7543,FD,Scaffold,Monolith,Chitosan,,,A,,,cc,wa,Chitosan solution + ethylene glycol diglycidyl ether (chitosan:EGDE = 4:1 mol fr) (freeze-thaw),Chemical (epoxy),Water,APD (FG),,,,,,,,,Macroporous (cellular),,,,,
7544,FD,Separation,Monolith,Polytetrafluoroethylene,GO,,M,N,,ng,wa,Polytetrafluoroethylene-surfactant suspension + GO suspension (frozen),No gelation,Water,FD,Post-calcination at 370 °C for surfactant removal,,0.029,,,,,,Macroporous (flakes),,,,,
7545,FD,Scaffold,Microbeads,Chitosan,,,A,,,pc,wa,"Chitosan solution (2 w/v%) + tripolyphosphate solution (pH 4), electric field assisted droplets",Physical (phosphate),Water,FD,,,,90%,,,,,Macroporous (particulate),,,,,
7546,FD,Scaffold,Microbeads,Chitosan,,,A,,,pc,wa,"Chitosan solution (2 w/v%) + tripolyphosphate solution (pH 7), electric field assisted droplets",Physical (phosphate),Water,FD,,,,90%,,,,,Macroporous (particulate),,,,,
7547,FD,Scaffold,Microbeads,Chitosan,,,A,,,pc,wa,"Chitosan solution (2 w/v%) + tripolyphosphate solution (pH 10), electric field assisted droplets",Physical (phosphate),Water,FD,,,,90%,,,,,Macroporous (particulate),,,,,
7548,FD,Scaffold,Microbeads,Chitosan,,,A,,,pc,wa,"Chitosan solution (2.5 w/v%) + tripolyphosphate solution (pH 4), electric field assisted droplets",Physical (phosphate),Water,FD,,,,90%,,,,,Macroporous (particulate),,,,,
7549,FD,Scaffold,Microbeads,Chitosan,,,A,,,pc,wa,"Chitosan solution (2.5 w/v%) + tripolyphosphate solution (pH 7), electric field assisted droplets",Physical (phosphate),Water,FD,,,,90%,,,,,Macroporous (particulate),,,,,
7550,FD,Scaffold,Microbeads,Chitosan,,,A,,,pc,wa,"Chitosan solution (2.5 w/v%) + tripolyphosphate solution (pH 10), electric field assisted droplets",Physical (phosphate),Water,FD,,,,90%,,,,,Macroporous (particulate),,,,,
7551,FD,Scaffold,Microbeads,Chitosan,,,A,,,pc,wa,"Chitosan solution (3 w/v%) + tripolyphosphate solution (pH 4), electric field assisted droplets",Physical (phosphate),Water,FD,,,,90%,,,,,Macroporous (particulate),,,,,
7552,FD,Scaffold,Microbeads,Chitosan,,,A,,,pc,wa,"Chitosan solution (3 w/v%) + tripolyphosphate solution (pH 7), electric field assisted droplets",Physical (phosphate),Water,FD,,,,90%,,,,,Macroporous (particulate),,,,,
7553,FD,Scaffold,Microbeads,Chitosan,,,A,,,pc,wa,"Chitosan solution (3 w/v%) + tripolyphosphate solution (pH 10), electric field assisted droplets",Physical (phosphate),Water,FD,,,,90%,,,,,Macroporous (particulate),,,,,
7554,FD,Wound dressing,Monolith,Sacran,Cyclodextrin,,A,A,,ng,wa,Sacran solution (frozen),No gelation,Water,FD,Post-compositing with sulfobutyl ether b-cyclodextrin,,,,,,,,Macroporous (flakes),,,,,
7555,FD,Wound dressing,Monolith,Chitin nanofibers,"Cyclodextrin, sacran",,K,"A, A",,ng,wa,Surface deacetylated chitin nanofiber suspension + sacran solution (1:4) (frozen),No gelation,Water,FD,Post-compositing with sulfobutyl ether b-cyclodextrin,,,,,,,,Macroporous (flakes),,,,,
7556,FD,Wound dressing,Monolith,Chitin nanofibers,"Cyclodextrin, sacran",,K,"A, A",,ng,wa,Surface deacetylated chitin nanofiber suspension + sacran solution (1:1) (frozen),No gelation,Water,FD,Post-compositing with sulfobutyl ether b-cyclodextrin,,,,,,,,Macroporous (flakes),,,,,
7557,FD,Wound dressing,Monolith,Chitin nanofibers,"Cyclodextrin, sacran",,K,"A, A",,ng,wa,Surface deacetylated chitin nanofiber suspension + sacran solution (4:1) (frozen),No gelation,Water,FD,Post-compositing with sulfobutyl ether b-cyclodextrin,,,,,,,,Macroporous (flakes),,,,,
7558,FD,Wound dressing,Monolith,Chitin nanofibers,Cyclodextrin,,K,A,,ng,wa,Surface deacetylated chitin nanofiber suspension (frozen),No gelation,Water,FD,Post-compositing with sulfobutyl ether b-cyclodextrin,,,,,,,,Macroporous (flakes),,,,,
7559,FD,Wound dressing,Monolith,Chitosan,,,A,,,cc,wa,Aspartic acid solution of chitosan + propylene glycol (frozen),Chemical (ester),Water,FD,,,0.066,95%,,,,,Smooth film,,,,,
7560,FD,Wound dressing,Monolith,Chitosan,,,A,,,cc,wa,Glutamic acid solution of chitosan + propylene glycol (frozen),Chemical (ester),Water,FD,,,0.067,94%,,,,,Smooth film,,,,,
7561,FD,Wound dressing,Monolith,Chitosan,,,A,,,cc,wa,Glutamic acid solution of chitosan + propylene glycol (frozen),Chemical (ester),Water,FD,,,0.068,94%,,,,,Smooth film,,,,,
7562,FD,Wound dressing,Monolith,Chitosan,,,A,,,cc,wa,(Glutamic acid 0.78g + aspartic acid 0.22g) solution of chitosan + propylene glycol (frozen),Chemical (ester),Water,FD,,,0.062,97%,,,,,Smooth film,,,,,
7563,FD,Wound dressing,Monolith,Chitosan,,,A,,,cc,wa,(Glutamic acid 0.50g + aspartic acid 0.50g) solution of chitosan + propylene glycol (frozen),Chemical (ester),Water,FD,,,0.061,98%,,,,,Smooth film,,,,,
7564,FD,Wound dressing,Monolith,Chitosan,,,A,,,cc,wa,(Glutamic acid 0.50g + aspartic acid 0.50g) solution of chitosan + propylene glycol (frozen),Chemical (ester),Water,FD,,,0.062,98%,,,,,Smooth film,,,,,
7565,FD,Wound dressing,Monolith,Chitosan,,,A,,,cc,wa,(Glutamic acid 0.70g + aspartic acid 0.30g) solution of chitosan + propylene glycol (frozen),Chemical (ester),Water,FD,,,0.061,98%,,,,,Smooth film,,,,,
7566,FD,Wound dressing,Monolith,Chitosan,,,A,,,cc,wa,(Glutamic acid 0.17g + aspartic acid 0.84g) solution of chitosan + propylene glycol (frozen),Chemical (ester),Water,FD,,,0.071,92%,,,,,Smooth film,,,,,
7567,SCD,DDS,Monolith,Starch,,Oil loading,A,,Lo,pp,"al, or",Starch solution (cooling),Physical (temperature),CO2-ethanol (11%),SCD (100 bar),Oil-incorporation in scCO2,,,,40,,,,Mesoporous (nanofibrous),,,,,
7568,SCD,DDS,Monolith,Starch,,Oil loading,A,,Lo,pp,"al, or",Starch solution (cooling),Physical (temperature),CO2-ethanol (22%),SCD (100 bar),Oil-incorporation in scCO2,,,,80,,,,Mesoporous (nanofibrous),,,,,
7569,SCD,DDS,Monolith,Starch,,Oil loading,A,,Lo,pp,"al, or",Starch solution (cooling),Physical (temperature),CO2-ethanol (11%),SCD (200 bar),Oil-incorporation in scCO2,,,,100,,,,Mesoporous (nanofibrous),,,,,
7570,SCD,DDS,Monolith,Starch,,Oil loading,A,,Lo,pp,"al, or",Starch solution (cooling),Physical (temperature),CO2-ethanol (22%),SCD (200 bar),Oil-incorporation in scCO2,,,,100,,,,Mesoporous (nanofibrous),,,,,
7571,FD,Separation,Monolith,Polyimide,,,G,,,cp,wa,"4,4'-Oxidianiline in N,N-dimethylacetamide + 3,3',4,4'-biphenyltetracarboxylic dianhydride TEA, redispersion (frozen)",Chemical (polymerization),Water,FD,Post-heat treatment at 350 °C,,0.37,,,,,,Macroporous (cellular),,,,,
7572,FD,Separation,Monolith,Polyimide,,,G,,,cp,wa,"2-(4-Aminophenyl)-5-aminobenzimidazole-4,4'-oxidianiline (3:7) in N,N-dimethylacetamide + 3,3',4,4'-biphenyltetracarboxylic dianhydride TEA, redispersion (frozen)",Chemical (polymerization),Water,FD,Post-heat treatment at 350 °C,,0.31,,,,,,Macroporous (cellular),,,,,
7573,FD,Separation,Monolith,Polyimide,,,G,,,cp,wa,"2-(4-Aminophenyl)-5-aminobenzimidazole-4,4'-oxidianiline (5:5) in N,N-dimethylacetamide + 3,3',4,4'-biphenyltetracarboxylic dianhydride TEA, redispersion (frozen)",Chemical (polymerization),Water,FD,Post-heat treatment at 350 °C,,,,,,,,Macroporous (cellular),,,,,
7574,FD,Separation,Monolith,Polyimide,,,G,,,cp,wa,"2-(4-Aminophenyl)-5-aminobenzimidazole-4,4'-oxidianiline (7:3) in N,N-dimethylacetamide + 3,3',4,4'-biphenyltetracarboxylic dianhydride TEA, redispersion (frozen)",Chemical (polymerization),Water,FD,Post-heat treatment at 350 °C,,0.19,,,,,,Macroporous (cellular),,,,,
7575,FD,Separation,Monolith,Polyimide,,,G,,,cp,wa,"2-(4-Aminophenyl)-5-aminobenzimidazole in N,N-dimethylacetamide + 3,3',4,4'-biphenyltetracarboxylic dianhydride TEA, redispersion (frozen)",Chemical (polymerization),Water,FD,Post-heat treatment at 350 °C,,0.12,,,,,,Macroporous (cellular),,,,,
7576,SCD,Generators,Sheet,Polyurethane,,,H,,,cp,ow,"Pentaerythritol + methylene diphenyl diisocyanate-DMSO-THF + 2,4,6-tris(dimethylaminomethyl) phenol-acetonitrile (open cell 0%)",Chemical (polymerization),Acetonitrile,SCD,,,0.92,,,,,,Mesoporous (nanoparticulate),,,,,
7577,SCD,Generators,Sheet,Polyurethane,,,H,,,cp,ow,"Pentaerythritol + methylene diphenyl diisocyanate-DMSO-THF + 2,4,6-tris(dimethylaminomethyl) phenol-acetonitrile (open cell 17%)",Chemical (polymerization),Acetonitrile,SCD,,,0.79,,,,,,Mesoporous (nanoparticulate),,,,,
7578,SCD,Generators,Sheet,Polyurethane,,,H,,,cp,ow,"Pentaerythritol + methylene diphenyl diisocyanate-DMSO-THF + 2,4,6-tris(dimethylaminomethyl) phenol-acetonitrile (open cell 33%)",Chemical (polymerization),Acetonitrile,SCD,,,0.52,,,,,,Mesoporous (nanoparticulate),,,,,
7579,SCD,Generators,Sheet,Polyurethane,,,H,,,cp,ow,"Pentaerythritol + methylene diphenyl diisocyanate-DMSO-THF + 2,4,6-tris(dimethylaminomethyl) phenol-acetonitrile (open cell 77%)",Chemical (polymerization),Acetonitrile,SCD,,,0.21,,,,,,Mesoporous (nanoparticulate),,,,,
7580,SCD,Generators,Sheet,Polyurethane,,,H,,,cp,ow,"Pentaerythritol + methylene diphenyl diisocyanate-DMSO-THF + 2,4,6-tris(dimethylaminomethyl) phenol-acetonitrile (open cell 94%)",Chemical (polymerization),Acetonitrile,SCD,,,0.13,,,,,,Mesoporous (nanoparticulate),,,,,
7581,SCD,Wound dressing,Sheet,Chitin,,,B,,,pp,uk,Chitin nanoparticle suspension + H2O2 solution (electrodeposition),Physical (aggregation),Unknown,SCD,,,0.19,87%,289,,1.94,1.3,Mesoporous (nanoparticulate),,,,,
7582,FD,Wound dressing,Sheet,Chitin,,,B,,,pp,wa,"Chitin nanoparticle suspension + H2O2 solution (electrodeposition, frozen)",Physical (aggregation),Water,FD,,,0.039,97%,17,,0.1,0.38,Macroporous (cellular),,,,,
7583,FD,Not specific,Monolith,Cellulose nanofibers,,,K,,,ng,wa,"Cellulose nanofiber (2% NaOH, utrasound treatment 5 min) suspension (frozen)",No gelation,Water,FD,,,0.0034,99.77%,,,,,Macroporous (cellular),,,,,
