Repository: paulagirones/Aerogels_thermal_conductivity

# Aerogels_thermal_conductivity
Machine learning prediction of thermal conductivity in aerogels.

File: 20250220_dataset.csv (part 44 of 95)
Entry,Drying,Purpose,Shape,First materials,Second materials,Modification,First material class,Second materials class,Modification class,Gelation class,Solvent class,Process,Gelation mechanism,Final solvent,Drying details,Post drying treatment,Post-drying cross-linking,Envelope density g/cm3,Porosity,BET surface area m2/g,BJH pore size nm,BJH pore volume (total) cm3/g,compression elastic modulus MPa,SEM,Thermal conductivity W/(m K),Thermal method,Thermal method detail,,
7584,FD,Not specific,Monolith,Cellulose nanofibers,,,K,,,ng,wa,"Cellulose nanofiber (5% NaOH, utrasound treatment 5 min) suspension (frozen)",No gelation,Water,FD,,,0.0046,99.70%,,,,,Macroporous (cellular),,,,,
7585,FD,Not specific,Monolith,Cellulose nanofibers,,,K,,,ng,wa,"Cellulose nanofiber (2% NaOH, utrasound treatment 10 min) suspension (frozen)",No gelation,Water,FD,,,0.0036,99.76%,,,,,Macroporous (cellular),,,,,
7586,FD,Not specific,Monolith,Cellulose nanofibers,,,K,,,ng,wa,"Cellulose nanofiber (5% NaOH, utrasound treatment 10 min) suspension (frozen)",No gelation,Water,FD,,,0.0044,99.71%,,,,,Macroporous (cellular),,,,,
7587,SCD,Adsorbent,Monolith,Polyurethane,Cyclodextrin,,H,A,,cp,ow,a-Cyclodextrin in DMF (2.5%) + Desmodur RE + dibutyltin dilaurate,Chemical (polymerization),Acetone,SCD,,,0.21,84%,607,17,4,,Mesoporous (nanoparticulate),,,,,
7588,SCD,Adsorbent,Monolith,Polyurethane,Cyclodextrin,,H,A,,cp,ow,a-Cyclodextrin in DMF (15%) + Desmodur RE + dibutyltin dilaurate,Chemical (polymerization),Acetone,SCD,,,0.257,80%,457,42,3.1,,Mesoporous (nanoparticulate),,,,,
7589,SCD,Adsorbent,Monolith,Polyurethane,Cyclodextrin,,H,A,,cp,ow,b-Cyclodextrin in DMF (2.5%) + Desmodur RE + dibutyltin dilaurate,Chemical (polymerization),Acetone,SCD,,,0.771,42%,267,6.7,0.547,,Mesoporous (nanoparticulate),,,,,
7590,SCD,Adsorbent,Monolith,Polyurethane,Cyclodextrin,,H,A,,cp,ow,b-Cyclodextrin in DMF (15%) + Desmodur RE + dibutyltin dilaurate,Chemical (polymerization),Acetone,SCD,,,0.94,30%,246,3.8,0.31,,Mesoporous (nanoparticulate),,,,,
7591,FD,Not specific,Monolith,Polyethylene,,Polymethylhydrosiloxane modification,J,,Si,pp,or,Polymethylhydrosiloxane-modified polyethylene (Mn = 620) in cyclodecane (frozen at 60 °C),Physical (aggregation),Cyclodecane,FD,,,0.074,,,,,0.093,Macroporous (cellular),,,,,
7592,FD,Not specific,Monolith,Polyethylene,,Polymethylhydrosiloxane modification,J,,Si,pp,or,Polymethylhydrosiloxane-modified polyethylene (Mn = 1050) in cyclodecane (frozen at 60 °C),Physical (aggregation),Cyclodecane,FD,,,0.051,,,,,0.13,Macroporous (cellular),,,,,
7593,FD,Not specific,Monolith,Polyethylene,,Polymethylhydrosiloxane modification,J,,Si,pp,or,Polymethylhydrosiloxane-modified polyethylene (Mn = 1450) in cyclodecane (frozen at 60 °C),Physical (aggregation),Cyclodecane,FD,,,0.083,,,,,0.15,Macroporous (cellular),,,,,
7594,FD,Not specific,Monolith,Polyethylene,,Polymethylhydrosiloxane modification,J,,Si,pp,or,Polymethylhydrosiloxane-modified polyethylene (Mn = 1920) in cyclodecane (frozen at 60 °C),Physical (aggregation),Cyclodecane,FD,,,0.12,,,,,0.6,Macroporous (cellular),,,,,
7595,SCD,Not specific,Monolith,Cellulose,,,B,,,pp,al,"Cellulose (DP 180, 3 wt%)-Emin Oac-DMSO solution + ethanol",Physical (antisolvent),Ethanol,SCD,,,0.12,91%,230,,,,Macroporous (particulate),,,,,
7596,SCD,Not specific,Monolith,Cellulose,,,B,,,pp,al,"Cellulose (DP 180, 5 wt%)-Emin Oac-DMSO solution + ethanol",Physical (antisolvent),Ethanol,SCD,,,0.13,91%,280,,,,Macroporous (particulate),,,,,
7597,SCD,Not specific,Monolith,Cellulose,,,B,,,pp,al,"Cellulose (DP 180, 7 wt%)-Emin Oac-DMSO solution + ethanol",Physical (antisolvent),Ethanol,SCD,,,0.16,89%,280,,,,Macroporous (particulate),,,,,
7598,SCD,Not specific,Monolith,Cellulose,,,B,,,pp,al,"Cellulose (DP 180, 9 wt%)-Emin Oac-DMSO solution + ethanol",Physical (antisolvent),Ethanol,SCD,,,0.17,87%,290,,,,Macroporous (particulate),,,,,
7599,SCD,Not specific,Monolith,Cellulose,,,B,,,pp,al,"Cellulose (DP 180, 11 wt%)-Emin Oac-DMSO solution + ethanol",Physical (antisolvent),Ethanol,SCD,,,0.22,84%,320,,,,Macroporous (particulate),,,,,
7600,SCD,Not specific,Monolith,Cellulose,,,B,,,pp,al,"Cellulose (DP 810, 0.7 wt%)-Emin Oac-DMSO solution + ethanol",Physical (antisolvent),Ethanol,SCD,,,0.06,96%,220,,,,Macroporous (particulate),,,,,
7601,SCD,Not specific,Monolith,Cellulose,,,B,,,pp,al,"Cellulose (DP 810, 3 wt%)-Emin Oac-DMSO solution + ethanol",Physical (antisolvent),Ethanol,SCD,,,0.12,,220,,,,Macroporous (particulate),,,,,
7602,SCD,Not specific,Monolith,Cellulose,,,B,,,pp,al,"Cellulose (DP 810, 5 wt%)-Emin Oac-DMSO solution + ethanol",Physical (antisolvent),Ethanol,SCD,,,0.17,88%,210,,,,Macroporous (particulate),,,,,
7603,SCD,Not specific,Monolith,Cellulose,,,B,,,pp,al,"Cellulose (DP 1720, 0.7 wt%)-Emin Oac-DMSO solution + ethanol",Physical (antisolvent),Ethanol,SCD,,,0.06,96%,230,,,,Macroporous (particulate),,,,,
7604,SCD,Not specific,Monolith,Cellulose,,,B,,,pp,al,"Cellulose (DP 1720, 3 wt%)-Emin Oac-DMSO solution + ethanol",Physical (antisolvent),Ethanol,SCD,,,0.13,90%,210,,,,Macroporous (particulate),,,,,
7605,FD,Not specific,Monolith,Cellulose,,,B,,,pp,wa,"Cellulose (DP 180, 3 wt%)-Emin Oac-DMSO solution + ethanol",Physical (antisolvent),Water,FD,,,0.05,96%,10,,,,Macroporous (flakes),,,,,
7606,FD,Not specific,Monolith,Cellulose,,,B,,,pp,wa,"Cellulose (DP 180, 5 wt%)-Emin Oac-DMSO solution + ethanol",Physical (antisolvent),Water,FD,,,0.07,95%,20,,,,Macroporous (flakes),,,,,
7607,FD,Not specific,Monolith,Cellulose,,,B,,,pp,wa,"Cellulose (DP 180, 7 wt%)-Emin Oac-DMSO solution + ethanol",Physical (antisolvent),Water,FD,,,0.09,93%,30,,,,Macroporous (flakes),,,,,
7608,FD,Not specific,Monolith,Cellulose,,,B,,,pp,wa,"Cellulose (DP 180, 9 wt%)-Emin Oac-DMSO solution + ethanol",Physical (antisolvent),Water,FD,,,0.12,90%,30,,,,Macroporous (flakes),,,,,
7609,FD,Not specific,Monolith,Cellulose,,,B,,,pp,wa,"Cellulose (DP 180, 11 wt%)-Emin Oac-DMSO solution + ethanol",Physical (antisolvent),Water,FD,,,0.16,88%,50,,,,Macroporous (flakes),,,,,
7610,FD,Not specific,Monolith,Cellulose,,,B,,,pp,wa,"Cellulose (DP 810, 0.7 wt%)-Emin Oac-DMSO solution + ethanol",Physical (antisolvent),Water,FD,,,0.03,98%,20,,,,Macroporous (flakes),,,,,
7611,FD,Not specific,Monolith,Cellulose,,,B,,,pp,wa,"Cellulose (DP 810, 3 wt%)-Emin Oac-DMSO solution + ethanol",Physical (antisolvent),Water,FD,,,0.05,,90,,,,Macroporous (flakes),,,,,
7612,FD,Not specific,Monolith,Cellulose,,,B,,,pp,wa,"Cellulose (DP 810, 5 wt%)-Emin Oac-DMSO solution + ethanol",Physical (antisolvent),Water,FD,,,0.11,92%,120,,,,Macroporous (flakes),,,,,
7613,FD,Not specific,Monolith,Cellulose,,,B,,,pp,wa,"Cellulose (DP 1720, 0.7 wt%)-Emin Oac-DMSO solution + ethanol",Physical (antisolvent),Water,FD,,,0.01,99%,10,,,,Macroporous (flakes),,,,,
7614,FD,Not specific,Monolith,Cellulose,,,B,,,pp,wa,"Cellulose (DP 1720, 3 wt%)-Emin Oac-DMSO solution + ethanol",Physical (antisolvent),Water,FD,,,0.05,96%,80,,,,Macroporous (flakes),,,,,
7615,FD,Not specific,Beads,Chitosan,,,A,,,pp,wa,"Chitosan solution (acetic acid 0.14 M, chitosan 2.5 wt%) + NaOH solution (frozen)","Physical (antisolvent, pH)",Water,FD,,,,,48,,,,Macroporous (fibrous),,,,,
7616,FD,Not specific,Beads,Chitosan,,,A,,,pp,wa,"Chitosan solution (acetic acid 0.14 M, chitosan 2.5 wt%) + NaOH-ethanol solution (frozen)","Physical (antisolvent, pH)",Water,FD,,,,,64,,,,Macroporous (fibrous),,,,,
7617,FD,Not specific,Beads,Chitosan,,,A,,,pp,wa,"Chitosan solution (acetic acid 0.5 M, chitosan 3.5 wt%) + NaOH solution (frozen)","Physical (antisolvent, pH)",Water,FD,,,,,57,,,,Macroporous (fibrous),,,,,
7618,FD,Not specific,Beads,Chitosan,,,A,,,pp,wa,"Chitosan solution (acetic acid 0.5 M, chitosan 3.5 wt%) + NaOH-ethanol solution (frozen)","Physical (antisolvent, pH)",Water,FD,,,,,93,,,,Macroporous (fibrous),,,,,
7619,FD,Not specific,Beads,Chitosan,,,A,,,pp,wa,"Chitosan solution (formic acid 0.5 M, chitosan 3.5 wt%) + NaOH solution (frozen)","Physical (antisolvent, pH)",Water,FD,,,,,57,,,,Macroporous (fibrous),,,,,
7620,FD,Not specific,Beads,Chitosan,,,A,,,pp,wa,"Chitosan solution (formic acid 0.5 M, chitosan 3.5 wt%) + NaOH-ethanol solution (frozen)","Physical (antisolvent, pH)",Water,FD,,,,,107,,,,Macroporous (fibrous),,,,,
7621,FD,Not specific,Beads,Chitosan,,,A,,,pp,wa,"Chitosan solution (citric acid 0.5 M, chitosan 3.5 wt%) + NaOH solution (frozen)","Physical (antisolvent, pH)",Water,FD,,,,,46,,,,Macroporous (fibrous),,,,,
7622,FD,Not specific,Beads,Chitosan,,,A,,,pp,wa,"Chitosan solution (citric acid 0.5 M, chitosan 3.5 wt%) + NaOH-ethanol solution (frozen)","Physical (antisolvent, pH)",Water,FD,,,,,45,,,,Macroporous (fibrous),,,,,
7623,FD,Not specific,Beads,Chitosan,,,A,,,pp,wa,"Chitosan solution (acetic acid 0.5 M, chitosan 4 wt%) + NaOH solution (frozen)","Physical (antisolvent, pH)",Water,FD,,,,,65,,,,Macroporous (fibrous),,,,,
7624,FD,Not specific,Beads,Chitosan,,,A,,,pp,wa,"Chitosan solution (formic acid 0.5 M, chitosan 4 wt%) + NaOH solution (frozen)","Physical (antisolvent, pH)",Water,FD,,,,,61,,,,Macroporous (fibrous),,,,,
7625,FD,Not specific,Beads,Chitosan,,,A,,,pp,wa,"Chitosan solution (lactic acid 0.5 M, chitosan 4 wt%) + NaOH solution (frozen)","Physical (antisolvent, pH)",Water,FD,,,,,42,,,,Macroporous (fibrous),,,,,
7626,FD,Not specific,Beads,Chitosan,,,A,,,pp,wa,"Chitosan solution (malic acid 0.5 M, chitosan 4 wt%) + NaOH solution (frozen)","Physical (antisolvent, pH)",Water,FD,,,,,50,,,,Macroporous (fibrous),,,,,
7627,FD,Not specific,Beads,Chitosan,,,A,,,pp,wa,"Chitosan solution (maleic acid 0.5 M, chitosan 4 wt%) + NaOH solution (frozen)","Physical (antisolvent, pH)",Water,FD,,,,,63,,,,Macroporous (fibrous),,,,,
7628,FD,Not specific,Beads,Chitosan,,,A,,,pp,wa,"Chitosan solution (citric acid 0.5 M, chitosan 4 wt%) + NaOH solution (frozen)","Physical (antisolvent, pH)",Water,FD,,,,,12,,,,Macroporous (fibrous),,,,,
7629,FD,Not specific,Beads,Chitosan,,,A,,,pp,wa,"Chitosan solution (acetic acid 0.75 M, chitosan 4.5 wt%) + NaOH solution (frozen)","Physical (antisolvent, pH)",Water,FD,,,,,60,,,,Macroporous (fibrous),,,,,
7630,FD,Not specific,Beads,Chitosan,,,A,,,pp,wa,"Chitosan solution (acetic acid 0.75 M, chitosan 5 wt%) + NaOH solution (frozen)","Physical (antisolvent, pH)",Water,FD,,,,,42,,,,Macroporous (fibrous),,,,,
7631,FD,Adsorbent,Beads,Chitosan,,,A,,,pp,wa,Chitosan solution (1%) + NaOH solution (frozen),Physical (pH),Water,FD (200 min),,,,,,,,,Macroporous (fibrous),,,,,
7632,FD,Adsorbent,Beads,Chitosan,,,A,,,pp,wa,Chitosan solution (2%) + NaOH solution (frozen),Physical (pH),Water,FD (200 min),,,,,,,,,Macroporous (fibrous),,,,,
7633,FD,Adsorbent,Beads,Chitosan,,,A,,,pp,wa,Chitosan solution (2.5%) + NaOH solution (frozen),Physical (pH),Water,FD (200 min),,,,68%,,,,,Macroporous (fibrous),,,,,
7634,FD,Adsorbent,Beads,Chitosan,,,A,,,pp,wa,Chitosan solution (3%) + NaOH solution (frozen),Physical (pH),Water,FD (200 min),,,,87%,,,,,Macroporous (fibrous),,,,,
7635,FD,Adsorbent,Beads,Chitosan,,,A,,,pp,wa,Chitosan solution (3.5%) + NaOH solution (frozen),Physical (pH),Water,FD (200 min),,,,55%,,,,,Macroporous (fibrous),,,,,
7636,FD,Adsorbent,Beads,Chitosan,,,A,,,pp,wa,Chitosan solution (4%) + NaOH solution (frozen),Physical (pH),Water,FD (200 min),,,,,,,,,Macroporous (fibrous),,,,,
7637,FD,Not specific,Monolith,Chitosan,,Succinyl acid modification,A,,Al,pp,wa,Succinil acid-urea solution + chitosan (hydrothermal treatment) + methanol + NH4OH solution,Physical (pH),Water,FD for SEM,,,,,,,,,Macroporous (flakes),,,,,
7638,FD,Packaging,Sheet,Cellulose,,,B,,,pp,al,Cellulose-Amim Cl solution + water (frozen),Physical (antisolvent),t-Butanol,FD,,,0.096,94.00%,270,19,1.28,,Mesoporous (nanofibrous),,,,,
7639,FD,Packaging,Sheet,Cellulose,,,B,,,pp,al,Cellulose-Amim Cl solution + ionic liquid (frozen),Physical (antisolvent),t-Butanol,FD,,,0.091,94.30%,269,15.3,1.03,,Mesoporous (nanofibrous),,,,,
7640,FD,Packaging,Sheet,Cellulose,,,B,,,pp,al,Cellulose-Amim Cl solution + ethanol (frozen),Physical (antisolvent),t-Butanol,FD,,,0.035,97.80%,226,13,0.74,,Mesoporous (nanofibrous),,,,,
7641,FD,Adsorbent,Monolith,Cellulose,,,B,,,pp,wa,Cellulose-NaOH-urea (1:0) solution (freeze-thaw) + ethanol (frozen),Physical (aggregation),Water,FD,,,0.09,94.00%,,,,,Macroporous (fibrous),,,,,
7642,FD,Adsorbent,Monolith,Cellulose,,,B,,,pp,wa,Cellulose-NaOH-urea (1:3) solution (freeze-thaw) + ethanol (frozen),Physical (aggregation),Water,FD,,,0.05,96.50%,,,,,Macroporous (fibrous),,,,,
7643,FD,Adsorbent,Monolith,Cellulose,,,B,,,pp,wa,Cellulose-NaOH-urea (1:4) solution (freeze-thaw) + ethanol (frozen),Physical (aggregation),Water,FD,,,0.035,97.50%,,,,,Macroporous (fibrous),,,,,
7644,FD,Adsorbent,Monolith,Cellulose,,,B,,,pp,wa,Cellulose-NaOH-urea (1:5) solution (freeze-thaw) + ethanol (frozen),Physical (aggregation),Water,FD,,,0.045,97.00%,,,,,Macroporous (fibrous),,,,,
7645,SCD,DDS,Monolith,Starch,,Drug loading,A,,Lo,pp,al,Starch solution (cooling),Physical (temperature),Ethanol,SCD,Drug-loading in scCO2,,0.11,92.60%,61,18.8,0.27,,Macroporous (flakes),,,,,
7646,FD,Not specific,Monolith,Cellulose,,,B,,,pp,wa,Cellulose (2%)-LiBr-NaOH solution (145 °C 30 min) + water (frozen),Physical,Water,FD,,,0.0075,99.50%,,,,,Macroporous (fibrous and particulate),,,,,
7647,FD,Not specific,Monolith,Cellulose,,,B,,,pp,wa,Cellulose (1%)-LiBr-NaOH solution (145 °C 45 min) + water (frozen),Physical,Water,FD,,,0.0046,99.70%,,,,,Macroporous (fibrous and particulate),,,,,
7648,FD,Not specific,Monolith,Cellulose,,,B,,,pp,wa,Cellulose (2%)-LiBr-NaOH solution (145 °C 45 min) + water (frozen),Physical,Water,FD,,,0.0122,99.20%,,,,,Macroporous (fibrous and particulate),,,,,
7649,FD,Not specific,Monolith,Cellulose,,,B,,,pp,wa,Cellulose (3%)-LiBr-NaOH solution (145 °C 45 min) + water (frozen),Physical,Water,FD,,,0.029,98.20%,,,,,Macroporous (fibrous and particulate),,,,,
7650,FD,Not specific,Monolith,Cellulose,,,B,,,pp,wa,Cellulose (2%)-LiBr-NaOH solution (145 °C 60 min) + water (frozen),Physical,Water,FD,,,0.0282,98.20%,,,,,Macroporous (fibrous and particulate),,,,,
7651,FD,Not specific,Monolith,Cellulose,,,B,,,pp,wa,Cellulose (2%)-LiBr-NaOH solution (135 °C 60 min) + water (frozen),Physical,Water,FD,,,0.0048,99.70%,400,9.3,0.49,,Macroporous (fibrous and particulate),,,,,
7652,FD,Not specific,Monolith,Cellulose,,,B,,,pp,wa,Cellulose (2%)-LiBr-NaOH solution (135 °C 90 min) + water (frozen),Physical,Water,FD,,,0.0097,99.40%,221,9.9,0.59,,Macroporous (fibrous and particulate),,,,,
7653,FD,Not specific,Monolith,Cellulose,,,B,,,pp,wa,Cellulose (2%)-LiBr-NaOH solution (135 °C 120 min) + water (frozen),Physical,Water,FD,,,0.0149,99.10%,225,9.8,0.65,,Macroporous (fibrous and particulate),,,,,
7654,FD,Not specific,Monolith,Cellulose,,,B,,,pp,wa,Cellulose (2%)-LiBr-NaOH solution (135 °C 150 min) + water (frozen),Physical,Water,FD,,,0.0205,98.70%,260,10.1,0.73,,Macroporous (fibrous and particulate),,,,,
7655,FD,Not specific,Monolith,Wood,,,L,,,pp,wa,"Wood (1%)-LiBr-NaOH solution (145 °C 30 min, mesh 60) + water (frozen)",Physical,Water,FD,,,0.0298,98.00%,56,8.8,0.11,,Macroporous (fibrous and particulate),,,,,
7656,FD,Not specific,Monolith,Wood,,,L,,,pp,wa,"Wood (1%)-LiBr-NaOH solution (145 °C 30 min, mesh 100) + water (frozen)",Physical,Water,FD,,,0.0277,98.10%,60,7.6,0.19,,Macroporous (fibrous and particulate),,,,,
7657,FD,Not specific,Monolith,Wood,,,L,,,pp,wa,"Wood (1%)-LiBr-NaOH solution (145 °C 30 min, mesh 100, sonication) + water (frozen)",Physical,Water,FD,,,0.0249,98.30%,105,6.8,0.24,,Macroporous (fibrous and particulate),,,,,
7658,FD,Not specific,Monolith,Wood,,,L,,,pp,wa,"Wood (2%)-LiBr-NaOH solution (145 °C 30 min, mesh 100, sonication) + water (frozen)",Physical,Water,FD,,,0.0526,96.40%,,,,,Macroporous (fibrous and particulate),,,,,
7659,FD,Not specific,Monolith,Wood,,,L,,,pp,wa,"Wood (3%)-LiBr-NaOH solution (145 °C 30 min, mesh 100, sonication) + water (frozen)",Physical,Water,FD,,,0.1226,91.70%,,,,,Macroporous (fibrous and particulate),,,,,
7660,FD,Thermal insulation,Monolith,Cellulose,,MTMS treatment,B,,Si,ng,wa,Cellulose fiber suspension + Kymene solution (frozen),No gelation,Water,FD,Post-MTMS treatment,,,95%,,,,,Macroporous (fibrous),,,,,
7661,APD,Adsorbent,Monolith,Hydroxyindole-formaldehyde,,,I,,,cp,ow,4-Hydroxyindole-NaCO3 solution + formaldehyde solution + acetic acid NaOH solution,Chemical (polymerization),Acetone,APD,,,,,,,,,Macroporous (particulate),,,,,
7662,SCD,Thermal insulation,Monolith,Polyethylene,,,J,,,pp,or,Polyethylene in hexadecane (1:20) (cooling),Physical (temperature),Heptane,SCD,,,0.07,93%,15,17,,,Macroporous (flakes),,,,,
7663,SCD,Thermal insulation,Monolith,Polyethylene,,,J,,,pp,or,Polyethylene in hexadecane (1:35) (cooling),Physical (temperature),Heptane,SCD,,,0.04,96%,45,15,,,Macroporous (flakes),,,,,
7664,SCD,Thermal insulation,Monolith,Polyethylene,,,J,,,pp,or,Polyethylene in hexadecane (1:50) (cooling),Physical (temperature),Heptane,SCD,,,0.03,97%,77,17,,,Macroporous (flakes),,,,,
7665,SCD,Thermal insulation,Monolith,Polyethylene,,,J,,,pp,or,Polyethylene in o-xylene (1:20) (cooling),Physical (temperature),Heptane,SCD,,,0.06,94%,56,17,,,Macroporous (flakes),,,,,
7666,SCD,Thermal insulation,Monolith,Polyethylene,,,J,,,pp,or,Polyethylene in o-xylene (1:35) (cooling),Physical (temperature),Heptane,SCD,,,0.04,96%,104,15,,,Macroporous (flakes),,,,,
7667,FD,Wound dressing,Sheet,Chitosan,,,A,,,ng,wa,Chitosan chitosan solution + dye (frozen),No gelation,Water,FD,,,,,,,,,Macroporous (cellular and flakes),,,,,
7668,FD,Wound dressing,Sheet,Chitosan,,,A,,,ng,wa,Chitosan-oligomeric chitosan (0.17 w/v%) solution + dye (frozen),No gelation,Water,FD,,,,,,,,,Macroporous (cellular and flakes),,,,,
7669,FD,Wound dressing,Sheet,Chitosan,,,A,,,ng,wa,Chitosan-oligomeric chitosan (0.51 w/v%) solution + dye (frozen),No gelation,Water,FD,,,,,,,,,Macroporous (cellular and flakes),,,,,
7670,FD,Scaffold,Monolith,Chitosan,,Drug loading,A,,Lo,pc,wa,Chitosan solution + tripolyphosphate-drug solution (FD-redispersion-frozen),Physical (phosphate),Water,FD,Post-immersion into NaOH solution,Physical (pH),,,,,,,Macroporous (cellular),,,,,
7671,FD,Biomedical,Fibers,Chitosan,,,A,,,ng,wa,Chitosan solution (frozen),No gelation,Water,FD,Post-immersion into NaOH-ethanol solution,"Physical (antisolvent, pH)",,96%,,,,,Macroporous (cellular),,,,,
7672,FD,Scaffold,Monolith,Chitosan,,Drug loading,A,,Lo,ng,wa,Chitosan-drug solution (frozen),No gelation,Water,FD,,,,,,,,,Macroporous (cellular),,,,,
7673,FD,"Separation, thermal insulation",Monolith,PET,PVA,,F,E,,cc,wa,Recycled PET (1 wt%) fiber suspension + PVA-glutaraldehyde solution (frozen),Chemical (aldehyde),Water,FD,,,0.011,99.20%,,,,0.0012,Macroporous (fibrous),0.036,Transient,Hot disk,,
7674,FD,"Separation, thermal insulation",Monolith,PET,PVA,,F,E,,cc,wa,Recycled PET (2 wt%) fiber suspension + PVA-glutaraldehyde solution (frozen),Chemical (aldehyde),Water,FD,,,0.02,98.50%,,,,0.0025,Macroporous (fibrous),0.0367,Transient,Hot disk,,
7675,FD,"Separation, thermal insulation",Monolith,PET,PVA,,F,E,,cc,wa,Recycled PET (3 wt%) fiber suspension + PVA-glutaraldehyde solution (frozen),Chemical (aldehyde),Water,FD,,,0.026,98.10%,,,,0.0032,Macroporous (fibrous),0.0377,Transient,Hot disk,,
7676,FD,"Separation, thermal insulation",Monolith,PET,PVA,Silicone coating,F,E,Si,cc,wa,Recycled PET (1 wt%) fiber suspension + PVA-glutaraldehyde solution (frozen),Chemical (aldehyde),Water,FD,Post-silicone coating (1),,0.014,99.00%,,,,0.0045,Macroporous (fibrous),0.0349,Transient,Hot disk,,
7677,FD,"Separation, thermal insulation",Monolith,PET,PVA,Silicone coating,F,E,Si,cc,wa,Recycled PET (1 wt%) fiber suspension + PVA-glutaraldehyde solution (frozen),Chemical (aldehyde),Water,FD,Post-silicone coating (2),,0.016,98.90%,,,,0.0073,Macroporous (fibrous),0.0325,Transient,Hot disk,,
7678,FD,"Separation, thermal insulation",Monolith,PET,PVA,Silicone coating,F,E,Si,cc,wa,Recycled PET (1 wt%) fiber suspension + PVA-glutaraldehyde solution (frozen),Chemical (aldehyde),Water,FD,Post-silicone coating (3),,0.02,98.60%,,,,0.0146,Macroporous (fibrous),0.0318,Transient,Hot disk,,
7679,FD,"Separation, thermal insulation",Monolith,PET,PVA,Silicone coating,F,E,Si,cc,wa,Recycled PET (2 wt%) fiber suspension + PVA-glutaraldehyde solution (frozen),Chemical (aldehyde),Water,FD,Post-silicone coating (4),,0.046,96.70%,,,,0.0479,Macroporous (fibrous),0.0323,Transient,Hot disk,,
7680,FD,"Separation, thermal insulation",Monolith,PET,PVA,Silicone coating,F,E,Si,cc,wa,Recycled PET (3 wt%) fiber suspension + PVA-glutaraldehyde solution (frozen),Chemical (aldehyde),Water,FD,Post-silicone coating (4),,0.062,95.60%,,,,0.1248,Macroporous (fibrous),0.0329,Transient,Hot disk,,
7681,FD,"Separation, thermal insulation",Monolith,PET,PVA,3-Aminopropyltriethoxysilane coating,F,E,Si,cc,wa,Recycled PET (1 wt%) fiber suspension + PVA-glutaraldehyde solution (frozen),Chemical (aldehyde),Water,FD,Post-3-aminopropyltriethoxysilane coating (20),,0.012,99.10%,,,,,Macroporous (fibrous),,,,,
7682,FD,"Separation, thermal insulation",Monolith,PET,PVA,3-Aminopropyltriethoxysilane coating,F,E,Si,cc,wa,Recycled PET (2 wt%) fiber suspension + PVA-glutaraldehyde solution (frozen),Chemical (aldehyde),Water,FD,Post-3-aminopropyltriethoxysilane coating (20),,0.02,98.50%,,,,,Macroporous (fibrous),,,,,
7683,FD,"Separation, thermal insulation",Monolith,PET,PVA,3-Aminopropyltriethoxysilane coating,F,E,Si,cc,wa,Recycled PET (3 wt%) fiber suspension + PVA-glutaraldehyde solution (frozen),Chemical (aldehyde),Water,FD,Post-3-aminopropyltriethoxysilane coating (10),,0.05,96.30%,,,,,Macroporous (fibrous),,,,,
7684,FD,"Separation, thermal insulation",Monolith,PET,PVA,3-Aminopropyltriethoxysilane coating,F,E,Si,cc,wa,Recycled PET (3 wt%) fiber suspension + PVA-glutaraldehyde solution (frozen),Chemical (aldehyde),Water,FD,Post-3-aminopropyltriethoxysilane coating (20),,0.052,96.10%,,,,,Macroporous (fibrous),,,,,
7685,FD,"Separation, thermal insulation",Monolith,PET,PVA,3-Aminopropyltriethoxysilane coating,F,E,Si,cc,wa,Recycled PET (3 wt%) fiber suspension + PVA-glutaraldehyde solution (frozen),Chemical (aldehyde),Water,FD,Post-3-aminopropyltriethoxysilane coating (30),,0.054,96.00%,,,,,Macroporous (fibrous),,,,,
7686,FD,"Separation, thermal insulation",Monolith,PET,PVA,3-Aminopropyltriethoxysilane coating,F,E,Si,cc,wa,Recycled PET (3 wt%) fiber suspension + PVA-glutaraldehyde solution (frozen),Chemical (aldehyde),Water,FD,Post-3-aminopropyltriethoxysilane coating (40),,0.058,95.70%,,,,,Macroporous (fibrous),,,,,
7687,FD,Thermal insulation,Monolith,Cellulose,PVA,MTMS treatment,B,E,Si,ng,wa,Sugarcase fiber (0.5%) suspension + PVA solution (frozen),No gelation,Water,FD,Post-MTMS treatment,,0.016,98.90%,,,,,Macroporous (fibrous),0.031,Transient,Hot disk,,
7688,FD,Thermal insulation,Monolith,Cellulose,PVA,MTMS treatment,B,E,Si,ng,wa,Sugarcase fiber (1%) suspension + PVA solution (frozen),No gelation,Water,FD,Post-MTMS treatment,,0.02,98.70%,,,,,Macroporous (fibrous),0.032,Transient,Hot disk,,
7689,FD,Thermal insulation,Monolith,Cellulose,PVA,MTMS treatment,B,E,Si,ng,wa,Sugarcase fiber (1.5%) suspension + PVA solution (frozen),No gelation,Water,FD,Post-MTMS treatment,,0.025,98.40%,,,,,Macroporous (fibrous),0.033,Transient,Hot disk,,
7690,FD,Thermal insulation,Monolith,Cellulose,PVA,MTMS treatment,B,E,Si,ng,wa,Sugarcase fiber (2%) suspension + PVA solution (frozen),No gelation,Water,FD,Post-MTMS treatment,,0.033,97.80%,,,,,Macroporous (fibrous),0.034,Transient,Hot disk,,
7691,FD,Thermal insulation,Monolith,Cellulose,PVA,MTMS treatment,B,E,Si,ng,wa,Sugarcase fiber (2.5%) suspension + PVA solution (frozen),No gelation,Water,FD,Post-MTMS treatment,,0.061,96.00%,,,,,Macroporous (fibrous),0.036,Transient,Hot disk,,
7692,FD,Thermal insulation,Monolith,Cellulose,PVA,MTMS treatment,B,E,Si,ng,wa,Sugarcase fiber (3%) suspension + PVA solution (frozen),No gelation,Water,FD,Post-MTMS treatment,,0.068,95.40%,,,,,Macroporous (fibrous),0.038,Transient,Hot disk,,
7693,FD,Thermal insulation,Monolith,Cellulose,PVA,MTMS treatment,B,E,Si,ng,wa,Sugarcase fiber (3.5%) suspension + PVA solution (frozen),No gelation,Water,FD,Post-MTMS treatment,,0.084,94.40%,,,,,Macroporous (fibrous),0.039,Transient,Hot disk,,
7694,FD,Thermal insulation,Monolith,Cellulose,PVA,MTMS treatment,B,E,Si,ng,wa,Sugarcase fiber (4%) suspension + PVA solution (frozen),No gelation,Water,FD,Post-MTMS treatment,,0.122,91.90%,,,,,Macroporous (fibrous),0.042,Transient,Hot disk,,
7695,FD,Other (explosive support),Beads,Cellulose,,"1,3,5-Trinitroperhydro-1,3,5-triazine loading",B,,Lo,pp,al,Cellulose-NaOH-urea solution + ethyl acetate-trichloromethane-acetic acid (frozen),Physical (antisolvent),t-Butanol,FD,Post-compositing with explosives,,,,,,,,Macroporous (fibrous),,,,,
7696,SCD,Separation,Monolith,Polypropylene,,,J,,,pp,or,Polypropyrene (1.0 g) in xylene (cooling),Physical (temperature),Xylene?,SCD,,,0.152,84.19%,,,,,Macroporous (flakes),,,,,
7697,SCD,Separation,Monolith,Polypropylene,,,J,,,pp,or,Polypropyrene (1.2 g) in xylene (cooling),Physical (temperature),Xylene?,SCD,,,0.178,83.89%,,,,,Macroporous (flakes),,,,,
7698,SCD,Separation,Monolith,Polypropylene,,,J,,,pp,or,Polypropyrene (1.4 g) in xylene (cooling),Physical (temperature),Xylene?,SCD,,,0.193,84.14%,,,,,Macroporous (flakes),,,,,
7699,SCD,Separation,Monolith,Polypropylene,,,J,,,pp,or,Polypropyrene (1.6 g) in xylene (cooling),Physical (temperature),Xylene?,SCD,,,0.2,84.19%,,,,,Macroporous (flakes),,,,,
7700,SCD,Not specific,Monolith,Cellulose,,,B,,,pp,al,Cellulose (2 wt%)-TMGH OAc solution + ethanol,Physical (antisolvent),Ethanol,SCD,,,0.034,,,,,0.375,Mesoporous (nanofibrous),,,,,
7701,SCD,Not specific,Monolith,Cellulose,,,B,,,pp,al,Cellulose (3 wt%)-TMGH OAc solution + ethanol,Physical (antisolvent),Ethanol,SCD,,,0.048,,,,,2.86,Mesoporous (nanofibrous),,,,,
7702,SCD,Not specific,Monolith,Cellulose,,,B,,,pp,al,Cellulose (4 wt%)-TMGH OAc solution + ethanol,Physical (antisolvent),Ethanol,SCD,,,0.065,,,,,3.26,Mesoporous (nanofibrous),,,,,
7703,FD,Sound insulation,Monolith,Cellulose,PVA,,B,E,,ng,wa,Cellulose fiber (0.5 wt%) suspension + PVA solution (frozen),No gelation,Water,FD,,,0.0127,98.85%,6,,0.027,,Macroporous (fibrous),,,,,
7704,FD,Sound insulation,Monolith,Cellulose,PVA,,B,E,,ng,wa,Cellulose fiber (1 wt%) suspension + PVA solution (frozen),No gelation,Water,FD,,,0.021,98.07%,7,,0.018,,Macroporous (fibrous),,,,,
7705,FD,Sound insulation,Monolith,Cellulose,PVA,,B,E,,ng,wa,Cellulose fiber (2 wt%) suspension + PVA solution (frozen),No gelation,Water,FD,,,0.0326,96.98%,4,,0.012,,Macroporous (fibrous),,,,,
7706,SCD,Scaffold,Monolith,Polyurea,,,I,,,cp,ow,Desmodur in DMF + TEA-water,Chemical (polymerization),Acetone,SCD,,,0.26,77%,196,,,,Macroporous (nanofibrous),,,,,
7707,SCD,Scaffold,Monolith,Polyurea,,,I,,,cp,ow,"Desmodur in DMF + TEA-water in n-heptane W/O emulsion (30 vol%, surfactant 30 wt/v%)",Chemical (polymerization),Acetone,SCD,,,0.3,75%,63,,,,Macroporous (nanofibrous),,,,,
7708,SCD,Scaffold,Monolith,Polyurea,,,I,,,cp,ow,"Desmodur in DMF + TEA-water in n-heptane W/O emulsion (30 vol%, surfactant 35 wt/v%)",Chemical (polymerization),Acetone,SCD,,,0.27,78%,47,,,,Macroporous (nanofibrous),,,,,
7709,SCD,Scaffold,Monolith,Polyurea,,,I,,,cp,ow,"Desmodur in DMF + TEA-water in n-heptane W/O emulsion (40 vol%, surfactant 35 wt/v%)",Chemical (polymerization),Acetone,SCD,,,0.25,79%,80,,,,Macroporous (nanofibrous),,,,,
7710,SCD,Scaffold,Monolith,Polyurea,,,I,,,cp,ow,"Desmodur in DMF + TEA-water in n-heptane W/O emulsion (50 vol%, surfactant 35 wt/v%)",Chemical (polymerization),Acetone,SCD,,,0.24,79%,79,,,,Macroporous (nanofibrous),,,,,
7711,SCD,Scaffold,Monolith,Polyurea,,,I,,,cp,ow,"Desmodur in DMF + TEA-water in n-heptane W/O emulsion (60 vol%, surfactant 35 wt/v%)",Chemical (polymerization),Acetone,SCD,,,0.21,83%,75,,,,Macroporous (nanofibrous),,,,,
7712,APD,Capacitors,Fibers,Polyacrylonitrile,PEDOT,,R,M,,ng,ow,Polyacrylonitrile fiber suspension + glycerol (0.15 g) in DMF (electrospun),No gelation,DMF,APD?,Post-PEDOT:PSS coating and PSS removal,,,,,,,,Macroporous (fibrous),,,,,
7713,SCD,Thermal insulation,Monolith,Poly(vinylidene fluoride),,,M,,,pp,al,Poly(vinylidene fluoride) in DMAc + water (cooling),Physical (temperature),Ethanol,SCD,,,0.078,,54,,0.34,,Macroporous (flakes),0.03602,Transient,Hot disk,,
7714,SCD,Thermal insulation,Monolith,Polyethylene,,,J,,,pp,al,Polyethylene in paraffine oil-butylated hydroxytoluene (cooling),Physical (temperature),Ethanol,SCD,,,0.014,,,,,,Macroporous (flakes),0.028,Steady state,GHP,,
7715,SCD,Adsorbent,Monolith,Carboxymethyl cellulose,Hydroxyethyl cellulose,,A,A,,pp,al,"Carboxymethyl cellulose-hydroxyethyl cellulose in water-divinyl sulfone + KOH solution, direct exchange with ethanol",Physical (pH),Ethanol,SCD,,,,,,,,,Macroporous (cellular),,,,,
7716,SCD,Adsorbent,Monolith,Carboxymethyl cellulose,Hydroxyethyl cellulose,,A,A,,pp,al,"Carboxymethyl cellulose-hydroxyethyl cellulose in water-divinyl sulfone + KOH solution, water-to-ethanol in 5 steps",Physical (pH),Ethanol,SCD,,,,,,,,,Mesoporous (nanofibrous),,,,,
7717,SCD,Adsorbent,Monolith,Carboxymethyl cellulose,Hydroxyethyl cellulose,,A,A,,pp,al,"Carboxymethyl cellulose-hydroxyethyl cellulose in water-divinyl sulfone + KOH solution, water-to ethanol in 2 steps",Physical (pH),Ethanol,SCD,,,,,,,,,Mesoporous (nanofibrous),,,,,
7718,FD,Not specific,Monolith,Chitosan,,,A,,,ng,wa,Chitosan solution (1%) (frozen),No gelation,Water,FD,,,0.043,96%,,,,,Macroporous (flakes),0.053,Steady state,HFM,,
7719,FD,Not specific,Monolith,Chitosan,,,A,,,ng,wa,Chitosan solution (3%) (frozen),No gelation,Water,FD,,,0.081,93%,,,,,Macroporous (flakes),0.06,Steady state,HFM,,
7720,FD,Not specific,Monolith,Chitosan,,,A,,,ng,wa,Chitosan solution (4%) (frozen),No gelation,Water,FD,,,0.088,92%,,,,,Macroporous (flakes),0.066,Steady state,HFM,,
7721,FD,Thermal insulation,Fibers,Silk fibroin,"Poly(acrylic acid), cellulose acetate",,D,"R, B",,ng,wa,"Silk-fibroin-CaCl2-ethanol solution in poly(acrylic acid)-cellulose acetate fibers (hollow fibers, frozen)",No gelation,Water,FD,,,0.54,58%,,,,,Macroporous (cellular),,,,,
7722,FD,Thermal insulation,Fibers,Silk fibroin,"Poly(acrylic acid), cellulose acetate",,D,"R, B",,ng,wa,"Silk-fibroin-CaCl2-ethanol solution in poly(acrylic acid)-cellulose acetate fibers (aerogel fibers, frozen)",No gelation,Water,FD,,,0.21,86%,,,,,Macroporous (cellular),,,,,
7723,FD,Adsorbent,Monolith,Carboxymethyl chitosan,,Gallic acid modification,A,,Al,pc,wa,Carboxymethyl chitosan-1-hydroxybenzotriazole solution + gallic acid solution + EDC solution + FeCl3 solution,Physical (Mn+),Water,FD,,,,,,,,,Macroporous (cellular),,,,,
7724,SCD,DDS,Microbeads,Protein (whey),,Oil loading,C,,Lo,pp,al,Whey protein isolate in water in W/O emulsion (pH 2.0),Physical,Ethanol,SCD,Post-fish oil loading,,,,412,14,1.54,,,,,,,
7725,SCD,DDS,Microbeads,Protein (whey),,Oil loading,C,,Lo,pp,al,Whey protein isolate in water in W/O emulsion (pH 3.5),Physical,Ethanol,SCD,Post-fish oil loading,,,,422,9.2,1.69,,,,,,,
7726,SCD,DDS,Microbeads,Protein (whey),,Oil loading,C,,Lo,pp,al,Whey protein isolate in water in W/O emulsion (pH 7.0),Physical,Ethanol,SCD,Post-fish oil loading,,,,384,14,1.46,,,,,,,
7727,SCD,DDS,Microbeads,Protein (whey),,Oil loading,C,,Lo,pp,al,Whey protein isolate in water in W/O emulsion (pH 10.0),Physical,Ethanol,SCD,Post-fish oil loading,,,,390,11.7,1.27,,,,,,,
7728,SCD,DDS,Microbeads,Protein (egg),,Oil loading,C,,Lo,pp,al,Egg white protein in W/O emulsion (pH 2.0),Physical,Ethanol,SCD,Post-fish oil loading,,,,378,17.3,2.79,,,,,,,
7729,SCD,DDS,Microbeads,Protein (egg),,Oil loading,C,,Lo,pp,al,Egg white protein in W/O emulsion (pH 3.5),Physical,Ethanol,SCD,Post-fish oil loading,,,,220,17.1,1.56,,,,,,,
7730,SCD,DDS,Microbeads,Protein (egg),,Oil loading,C,,Lo,pp,al,Egg white protein in W/O emulsion (pH 9.0),Physical,Ethanol,SCD,Post-fish oil loading,,,,291,13.8,1.83,,,,,,,
7731,SCD,DDS,Microbeads,Protein (egg),,Oil loading,C,,Lo,pp,al,Egg white protein in W/O emulsion (pH 11.5),Physical,Ethanol,SCD,Post-fish oil loading,,,,359,17.4,1.8,,,,,,,
7732,SCD,DDS,Microbeads,Protein (caseinate),,Oil loading,C,,Lo,pp,al,Na caseinate in W/O emulsion (pH 7.0),Physical,Ethanol,SCD,Post-fish oil loading,,,,42,9.2,0.24,,,,,,,
7733,FD,Separation,Monolith,Polyimide,,,G,,,cp,al,"Pyromellitic dianhydride + 4,4'-oxidianiline in t-butanol + polyamic acid nanofiber suspension (frozen)",Chemical (polymerization),t-Butanol,FD,Post-heat treatment at 350 °C,,0.0158,,,,,,Macroporous (fibrous),0.0247,Transient,Hot disk?,,
7734,FD,Catalysis,Beads,Chitosan,,,A,,,pp,wa,Chitosan solution + NaOH solution (frozen),Physical (pH),Water,FD,,,,,,,,,,,,,,
7735,FD,Separation,Monolith,PVA,,Coffee extract loading,E,,Lo,ng,wa,Coffee extract suspension + PVA solution (frozen),No gelation,Water,FD,,,0.0797,92.10%,,,,,Macroporous (fibrous and flakes),,,,,
7736,FD,Separation,Monolith,Cellulose,PVA,Coffee extract loading,B,E,Lo,ng,wa,Coffee extract suspension + cotton (0.25%) suspension + PVA solution (frozen),No gelation,Water,FD,,,0.0573,94.40%,,,,,Macroporous (fibrous and flakes),,,,,
7737,FD,Separation,Monolith,Cellulose,PVA,Coffee extract loading,B,E,Lo,ng,wa,Coffee extract suspension + cotton (0.5%) suspension + PVA solution (frozen),No gelation,Water,FD,,,0.0458,95.50%,,,,,Macroporous (fibrous and flakes),,,,,
7738,FD,Separation,Monolith,Cellulose,PVA,Coffee extract loading,B,E,Lo,ng,wa,Coffee extract suspension + cotton (1%) suspension + PVA solution (frozen),No gelation,Water,FD,,,0.0553,95.00%,,,,,Macroporous (fibrous and flakes),,,,,
7739,FD,Not specific,Monolith,Cellulose nanofibers,,MTMS treatment,K,,Si,ng,wa,MTMS-HDTMS-treated cellulose nanofiber (0.3%) suspension (frozen),No gelation,Water,FD,,,,,,,,,Macroporous (fibrous and flakes),,,,,
7740,FD,Not specific,Monolith,Cellulose nanofibers,,MTMS treatment,K,,Si,ng,wa,MTMS-HDTMS-treated cellulose nanofiber (0.5%) suspension (frozen),No gelation,Water,FD,,,,,,,,,Macroporous (fibrous and flakes),,,,,
7741,FD,Not specific,Monolith,Cellulose nanofibers,,MTMS treatment,K,,Si,ng,wa,MTMS-HDTMS-treated cellulose nanofiber (0.75%) suspension (frozen),No gelation,Water,FD,,,,,,,,,Macroporous (fibrous and flakes),,,,,
7742,FD,Not specific,Monolith,Cellulose nanofibers,,MTMS treatment,K,,Si,ng,wa,MTMS-HDTMS-treated cellulose nanofiber (1%) suspension (frozen),No gelation,Water,FD,,,,,,,,,Macroporous (fibrous and flakes),,,,,
7743,FD,Adsorbent,Monolith,Chitosan,,Valeroyl modification,A,,Al,cc,wa,Valeroyl chitosan (valeroyl chloride 2.0 wt%)-CYH-dimethyl carbonate solution + hexamethylene diisocyanate (frozen),Chemical (isocyanate),Water,FD,,,0.0221,,,,,,Macroporous (flakes),,,,,
7744,FD,Adsorbent,Monolith,Chitosan,,Valeroyl modification,A,,Al,cc,wa,Valeroyl chitosan (valeroyl chloride 2.5 wt%)-CYH-dimethyl carbonate solution + hexamethylene diisocyanate (frozen),Chemical (isocyanate),Water,FD,,,0.0267,,,,,,Macroporous (flakes),,,,,
7745,FD,Adsorbent,Monolith,Chitosan,,Valeroyl modification,A,,Al,cc,wa,Valeroyl chitosan (valeroyl chloride 3.0 wt%)-CYH-dimethyl carbonate solution + hexamethylene diisocyanate (frozen),Chemical (isocyanate),Water,FD,,,0.032,,,,,,Macroporous (flakes),,,,,
7746,FD,Adsorbent,Monolith,Chitosan,,Valeroyl modification,A,,Al,cc,wa,Valeroyl chitosan (valeroyl chloride 3.5 wt%)-CYH-dimethyl carbonate solution + hexamethylene diisocyanate (frozen),Chemical (isocyanate),Water,FD,,,0.0371,,,,,,Macroporous (flakes),,,,,
7747,SCD,Not specific,Beads,Alginate,,,A,,,pc,al,Alginate (1.5 wt%) solution + Cu(NO3)2 solution,Physical (Mn+),Ethanol,SCD,,,0.043,97.60%,573,36.86,5.202,,Mesoporous (nanoparticulate),,,,,
7748,SCD,Not specific,Beads,Alginate,,,A,,,pc,al,Alginate (1.5 wt%) solution + CaCl2 solution,Physical (Mn+),Ethanol,SCD,,,0.056,96.90%,450,11.63,1.102,,Mesoporous (nanoparticulate),,,,,
7749,SCD,Not specific,Beads,Alginate,,,A,,,pc,al,Alginate (1.5 wt%) solution + ZnSO4 solution,Physical (Mn+),Ethanol,SCD,,,0.065,96.50%,236,19.39,0.888,,Mesoporous (nanoparticulate),,,,,
7750,SCD,Not specific,Beads,Alginate,,,A,,,pc,al,Alginate (1.5 wt%) solution + CoCl2 solution,Physical (Mn+),Ethanol,SCD,,,0.151,91.50%,163,24.88,0.772,,Mesoporous (nanoparticulate),,,,,
7751,SCD,Not specific,Beads,Alginate,,,A,,,pc,al,Alginate (1.5 wt%) solution + Ni(NO3)2 solution,Physical (Mn+),Ethanol,SCD,,,0.161,91.00%,169,28.6,0.789,,Mesoporous (nanoparticulate),,,,,
7752,SCD,Not specific,Beads,Alginate,,,A,,,pc,al,Alginate (1.5 wt%) solution + MnCl2 solution,Physical (Mn+),Ethanol,SCD,,,0.191,89.90%,65,21.82,0.259,,Mesoporous (nanoparticulate),,,,,
7753,SCD,Not specific,Beads,Alginate,,,A,,,pc,al,"Alginate (low molecular, 3 wt%) solution + CaCl2 solution",Physical (Mn+),Ethanol,SCD,,,0.05,97.30%,237,14.5,0.586,,Mesoporous (nanoparticulate),,,,,
7754,SCD,Not specific,Beads,Alginate,,,A,,,pc,al,"Alginate (low molecular, 5 wt%) solution + CaCl2 solution",Physical (Mn+),Ethanol,SCD,,,0.075,95.80%,266,18.9,0.919,,Mesoporous (nanoparticulate),,,,,
7755,SCD,Not specific,Beads,Alginate,,,A,,,pc,al,"Alginate (low molecular, 10 wt%) solution + CaCl2 solution",Physical (Mn+),Ethanol,SCD,,,0.137,92.60%,263,37.32,2.363,,Mesoporous (nanoparticulate),,,,,
7756,APD,Food,Monolith,Food waste,,,L,,,ng,wa,Apple slices,No gelation,Water,APD,,,,,,,,,,,,,,
7757,FD,Food,Monolith,Food waste,,,L,,,ng,wa,Apple slices,No gelation,Water,FD,,,,,,,,,,,,,,
7758,SCD,Food,Monolith,Food waste,,,L,,,ng,wa,Apple slices,No gelation,Water?,SCD,,,,,,,,,,,,,,
7759,FD,Adsorbent,Monolith,Carboxymethyl cellulose,GO,,A,N,,pp,wa,"Carboxymethyl cellulose solution + GO suspension (hydrothermal, frozen)",Physical (aggregation),Water,FD,,,0.0064,,,,,,Macroporous (flakes),,,,,
7760,FD,Scaffold,Monolith,Cellulose,,,B,,,ng,wa,Cellulose suspension (frozen),No gelation,Water,FD,,,0.05,,,,,,Macroporous (fibrous),,,,,
7761,FD,Scaffold,Monolith,Cellulose,Polyurethane,,B,H,,ng,wa,Cellulose suspension (frozen),No gelation,Water,FD,Post-compositing with polyurethane,,0.035,,,,,,Macroporous (fibrous),,,,,
7762,FD,Scaffold,Monolith,Cellulose,Polyurethane,,B,H,,ng,wa,Cellulose suspension (frozen),No gelation,Water,FD,Post-compositing with polyurethane,,0.073,,,,,,Macroporous (fibrous),,,,,
7763,FD,Scaffold,Monolith,Cellulose,Polyurethane,,B,H,,ng,wa,Cellulose suspension (frozen),No gelation,Water,FD,Post-compositing with polyurethane,,0.08,,,,,,Macroporous (fibrous),,,,,
7764,FD,Shield,Monolith,Cellulose nanofibers,GO,,K,N,,ng,wa,Cellulose nanofiber suspension (0.25%) + GO suspension + ascorbic acid (frozen),No gelation,Water,FD,,,0.017,95%,,,,,Macroporous (fibrous and flakes),,,,,
7765,FD,Shield,Monolith,Cellulose nanofibers,GO,,K,N,,ng,wa,Cellulose nanofiber suspension (0.5%) + GO suspension + ascorbic acid (frozen),No gelation,Water,FD,,,0.022,91%,,,,,Macroporous (fibrous and flakes),,,,,
7766,FD,Shield,Monolith,Cellulose nanofibers,GO,,K,N,,ng,wa,Cellulose nanofiber suspension (0.75%) + GO suspension + ascorbic acid (frozen),No gelation,Water,FD,,,0.028,87%,,,,,Macroporous (fibrous and flakes),,,,,
7767,FD,Shield,Monolith,Cellulose nanofibers,GO,,K,N,,ng,wa,Cellulose nanofiber suspension (1%) + GO suspension + ascorbic acid (frozen),No gelation,Water,FD,,,0.032,83%,,,,,Macroporous (fibrous and flakes),,,,,
7768,FD,Photocatalysis,Sheet,Cellulose,C3N4,PET mat,B,N,Mx,pp,wa,PET mat + cellulose-NaOH-urea solution + C3N4 suspension + ethanol-water (frozen),Physical (antisolvent),Water,FD,,,,,,,,,Macroporous (flakes),,,,,
7769,FD,Thermal insulation,Monolith,MF,Pectin,,I,A,,cp,wa,Melamin-formaldehyde (5 g) solution + pectin (5 g) solution (frozen),Chemical (polymerization),Water,FD,,,0.093,,,,,8.7,Macroporous (cellular),,,,,
7770,FD,Thermal insulation,Monolith,MF,Pectin,,I,A,,cp,wa,Melamin-formaldehyde (7.5 g) solution + pectin (7.5 g) solution (frozen),Chemical (polymerization),Water,FD,,,0.134,,,,,19.5,Macroporous (cellular),,,,,
7771,FD,Thermal insulation,Monolith,MF,Pectin,,I,A,,cp,wa,Melamin-formaldehyde (10 g) solution + pectin (5 g) solution (frozen),Chemical (polymerization),Water,FD,,,0.124,,,,,23.2,Macroporous (cellular),,,,,
7772,FD,Thermal insulation,Monolith,MF,Pectin,,I,A,,cp,wa,Melamin-formaldehyde (10 g) solution + pectin (2 g) solution (frozen),Chemical (polymerization),Water,FD,,,0.125,,,,,7.7,Macroporous (cellular),,,,,
7773,FD,Thermal insulation,Monolith,MF,,,I,,,cp,wa,Melamin-formaldehyde (15 g) soluton (frozen),Chemical (polymerization),Water,FD,,,0.239,,,,,3,Macroporous (cellular),,,,,
