Repository: paulagirones/Aerogels_thermal_conductivity

# Aerogels_thermal_conductivity
Machine learning prediction of thermal conductivity in aerogels.

File: 20250220_dataset.csv (part 45 of 95)
Entry,Drying,Purpose,Shape,First materials,Second materials,Modification,First material class,Second materials class,Modification class,Gelation class,Solvent class,Process,Gelation mechanism,Final solvent,Drying details,Post drying treatment,Post-drying cross-linking,Envelope density g/cm3,Porosity,BET surface area m2/g,BJH pore size nm,BJH pore volume (total) cm3/g,compression elastic modulus MPa,SEM,Thermal conductivity W/(m K),Thermal method,Thermal method detail,,
7774,FD,Thermal insulation,Monolith,Pectin,,,A,,,cp,wa,Pectin (15 g) solution (frozen),Chemical (polymerization),Water,FD,,,0.136,,,,,30,Macroporous (cellular),,,,,
7775,FD,Adsorbent,Monolith,Chitosan,GO,,A,N,,ng,wa,GO dispersion + chitosan solution (frozen),No gelation,Water,FD,,,,,,,,,,,,,,
7776,FD,Adsorbent,Monolith,Cellulose nanofibers,,,K,,,cc,al,Cellulose nanofiber suspension + t-butanol (frozen),Chemical (epoxy)?,t-Butanol,FD,,,,,,,,,Macroporous (fibrous),,,,,
7777,FD,Adsorbent,Monolith,Cellulose nanofibers,,,K,,,cc,al,Cellulose nanofiber suspension + epichlorohydrin + t-butanol (frozen),Chemical (epoxy)?,t-Butanol,FD,,,,,,,,,Macroporous (fibrous),,,,,
7778,FD,Adsorbent,Monolith,Cellulose nanofibers,PAF-1,,K,S,,cc,al,Cellulose nanofiber suspension + PAF-1 suspension in DMF + epichlorohydrin + t-butanol (frozen),Chemical (epoxy)?,t-Butanol,FD,,,,,2203,,,,Macroporous (fibrous),,,,,
7779,FD,Adsorbent,Monolith,Cellulose nanofibers,PAF-45,,K,S,,cc,al,Cellulose nanofiber suspension + PAF-45 suspension in DMF + epichlorohydrin + t-butanol (frozen),Chemical (epoxy)?,t-Butanol,FD,,,,,523,,,,Macroporous (fibrous),,,,,
7780,FD,Adsorbent,Monolith,Cellulose nanofibers,MIL-101,,K,S,,cc,al,Cellulose nanofiber suspension + MIL-101 suspension in DMF + epichlorohydrin + t-butanol (frozen),Chemical (epoxy)?,t-Butanol,FD,,,,,2508,,,,Macroporous (fibrous),,,,,
7781,FD,Adsorbent,Monolith,Cellulose nanofibers,MIL-53,,K,S,,cc,al,Cellulose nanofiber suspension + MIL-53 suspension in DMF + epichlorohydrin + t-butanol (frozen),Chemical (epoxy)?,t-Butanol,FD,,,,,47,,,,Macroporous (fibrous),,,,,
7782,FD,Adsorbent,Monolith,Cellulose nanofibers,PIM-1,,K,S,,cc,al,Cellulose nanofiber suspension + PIM-1 suspension in DMF + epichlorohydrin + t-butanol (frozen),Chemical (epoxy)?,t-Butanol,FD,,,,,17,,,,Macroporous (fibrous),,,,,
7783,FD,Adsorbent,Monolith,Cellulose nanofibers,Carbon,,K,N,,cc,al,Cellulose nanofiber suspension + activated carbon suspension in DMF + epichlorohydrin + t-butanol (frozen),Chemical (epoxy)?,t-Butanol,FD,,,,,30,,,,Macroporous (fibrous),,,,,
7784,FD,Adsorbent,Monolith,Cellulose nanofibers,Zeolite X,,K,S,,cc,al,Cellulose nanofiber suspension +zeolite-X suspension in DMF + epichlorohydrin + t-butanol (frozen),Chemical (epoxy)?,t-Butanol,FD,,,,,35,,,,Macroporous (fibrous),,,,,
7785,SCD,Adsorbent,Beads,Chitin,,,B,,,pp,al,Chitin-NaOH-urea solution + H2SO4 solution ,Physical (antisolvent),Ethanol,SCD,,,,,146,17.49,0.8813,,Mesoporous (nanofibrous),,,,,
7786,SCD,Adsorbent,Beads,Chitin,GO,,B,N,,pp,al,Chitin-NaOH-urea solution + GO (5%) suspension + H2SO4 solution ,Physical (antisolvent),Ethanol,SCD,,,,,161,15.57,0.8307,,Mesoporous (nanofibrous),,,,,
7787,SCD,Adsorbent,Beads,Chitin,GO,,B,N,,pp,al,Chitin-NaOH-urea solution + GO (10%) suspension + H2SO4 solution ,Physical (antisolvent),Ethanol,SCD,,,,,168,15.31,0.7557,,Mesoporous (nanofibrous),,,,,
7788,SCD,Adsorbent,Beads,Chitin,GO,,B,N,,pp,al,Chitin-NaOH-urea solution + GO (20%) suspension + H2SO4 solution ,Physical (antisolvent),Ethanol,SCD,,,,,187,16.75,1.027,,Mesoporous (nanofibrous),,,,,
7789,FD,Adsorbent,Monolith,Chitosan,GO,,A,N,,cc,wa,Chitosan solution + GO dispersion + EDC-NHS solution,Chemical (EDC),Water,FD,,,,,33,,0.129,,Macroporous (fibrous),,,,,
7790,FD,Adsorbent,Monolith,GO,,,N,,,pp,wa,"GO suspension (hydrothermal, frozen)",Physical (aggregation),Water,FD,,,0.022,,581,,0.21,,Macroporous (flakes),,,,,
7791,FD,Adsorbent,Monolith,Cellulose nanofibers,GO,,K,N,,pp,wa,"GO suspension + cellulose nanofiber suspension (1:0.18) (hydrothermal, frozen)",Physical (aggregation),Water,FD,,,0.031,,219,,0.06,,Macroporous (flakes),,,,,
7792,FD,Adsorbent,Monolith,Cellulose nanofibers,GO,,K,N,,pp,wa,"GO suspension + cellulose nanofiber suspension (1:0.53) (hydrothermal, frozen)",Physical (aggregation),Water,FD,,,0.035,,138,,0.02,,Macroporous (flakes),,,,,
7793,FD,Adsorbent,Monolith,Cellulose nanofibers,GO,,K,N,,pp,wa,"GO suspension + cellulose nanofiber suspension (1:0.88) (hydrothermal, frozen)",Physical (aggregation),Water,FD,,,0.036,,136,,0.01,,Macroporous (flakes),,,,,
7794,FD,Adsorbent,Monolith,Cellulose nanofibers,GO,,K,N,,pp,wa,"GO suspension + cellulose nanofiber suspension (1:1.23) (hydrothermal, frozen)",Physical (aggregation),Water,FD,,,0.038,,128,,0.02,,Macroporous (flakes),,,,,
7795,FD,Adsorbent,Monolith,Cellulose,GO,,B,N,,cc,wa,Cellulose-NaOH-urea solution + GO suspension + epichlorohydrin (frozen),Chemical (epoxy),Water,FD,,,,,,,,,Macroporous (flakes),,,,,
7796,FD,Adsorbent,Monolith,Cellulose,GO,Carbonized,B,N,Ca,cc,wa,Cellulose-NaOH-urea solution + GO suspension + epichlorohydrin (frozen),Chemical (epoxy),Water,FD,Post-calcination at 600 °C,,,,413,,0.2381,,Macroporous (flakes),,,,,
7797,FD,Adsorbent,Monolith,Cellulose,GO,Carbonized,B,N,Ca,cc,wa,Cellulose-NaOH-urea solution + GO suspension + epichlorohydrin (frozen),Chemical (epoxy),Water,FD,Post-calcination at 700 °C,,,,955,,0.5852,,Macroporous (flakes),,,,,
7798,FD,Adsorbent,Monolith,Cellulose,GO,Carbonized,B,N,Ca,cc,wa,Cellulose-NaOH-urea solution + GO suspension + epichlorohydrin (frozen),Chemical (epoxy),Water,FD,Post-calcination at 800 °C,,,,694,,0.4301,,Macroporous (flakes),,,,,
7799,FD,Adsorbent,Monolith,GO,,,N,,,pp,wa,GO suspension (frozen),Physical (aggregation)?,Water,FD,,,,,,,,,Macroporous (flakes),,,,,
7800,FD,Adsorbent,Monolith,Silk fibroin,GO,,D,N,,pp,wa,Silk fibroin (5%) solution + GO suspension (frozen),Physical (aggregation)?,Water,FD,,,,,,,,,Macroporous (flakes),,,,,
7801,FD,Adsorbent,Monolith,Silk fibroin,GO,,D,N,,pp,wa,Silk fibroin (10%) solution + GO suspension (frozen),Physical (aggregation)?,Water,FD,,,,,,,,,Macroporous (flakes),,,,,
7802,FD,Adsorbent,Monolith,Silk fibroin,GO,,D,N,,pp,wa,Silk fibroin (15%) solution + GO suspension (frozen),Physical (aggregation)?,Water,FD,,,,,,,,,Macroporous (flakes),,,,,
7803,FD,Adsorbent,Monolith,Silk fibroin,GO,,D,N,,pp,wa,Silk fibroin (20%) solution + GO suspension (frozen),Physical (aggregation)?,Water,FD,,,,,,,,,Macroporous (flakes),,,,,
7804,FD,Sound insulation,Monolith,Poly(acrylonitrile-vinylbutyral),PET fibers,PDMS modification,R,K,Si,ng,wa,Poly(acrylonitrile-vinylbutyral) fiber suspension + PET fiber nonwoven + PDMS prepolymer (frozen),No gelation,Water,FD,,,0.005,99.60%,,,,,Macroporous (fibrous),,,,,
7805,FD,Sound insulation,Monolith,Poly(acrylonitrile-vinylbutyral),PET fibers,PDMS modification,R,K,Si,ng,wa,Poly(acrylonitrile-vinylbutyral) fiber suspension + PET fiber nonwoven + PDMS prepolymer (frozen),No gelation,Water,FD,,,0.0071,99.40%,,,,,Macroporous (fibrous),,,,,
7806,FD,Sound insulation,Monolith,Poly(acrylonitrile-vinylbutyral),PET fibers,PDMS modification,R,K,Si,ng,wa,Poly(acrylonitrile-vinylbutyral) fiber suspension + PET fiber nonwoven + PDMS prepolymer (frozen),No gelation,Water,FD,,,0.0091,99.30%,,,,,Macroporous (fibrous),,,,,
7807,FD,Sound insulation,Monolith,Poly(acrylonitrile-vinylbutyral),PET fibers,PDMS modification,R,K,Si,ng,wa,Poly(acrylonitrile-vinylbutyral) fiber suspension + PET fiber nonwoven + PDMS prepolymer (frozen),No gelation,Water,FD,,,0.0108,99.20%,,,,,Macroporous (fibrous),,,,,
7808,FD,Separation,Monolith,Polyimide,GO,,G,N,,"cp, pp",wa,"4,4'-Diaminodiphenyl ether + pyromellitic dianhydride in DMAc + TEA + GO suspension (frozen)",Chemical (polymerization) and physical?,Water,FD,Post-calcination at 400 °C,,0.0045,,,,,,Macroporous (flakes),,,,,
7809,FD,Thermal insulation,Monolith,Cellulose nanofibers,,,K,,,ng,wa,Cellulose nanofiber suspension (frozen),No gelation,Water,FD,,,0.024,,,,,0.018,Macroporous (flakes),0.03,Transient,Hot wire,,
7810,FD,Thermal insulation,Monolith,Cellulose nanofibers,PVA,,K,E,,ng,wa,Cellulose nanofiber suspension + PVA solution (frozen),No gelation,Water,FD,,,0.057,,,,,0.21,Macroporous (flakes),0.027,Transient,Hot wire,,
7811,FD,Thermal insulation,Monolith,Cellulose nanofibers,"Gelatin, PVA",,K,"C, E",,ng,wa,Cellulose nanofiber suspension + gelatin (1 wt%) + PVA solution (frozen),No gelation,Water,FD,,,0.071,,,,,0.43,Macroporous (flakes),0.029,Transient,Hot wire,,
7812,FD,Thermal insulation,Monolith,Cellulose nanofibers,"Gelatin, PVA",,K,"C, E",,ng,wa,Cellulose nanofiber suspension + gelatin (2 wt%) + PVA solution (frozen),No gelation,Water,FD,,,0.08,,,,,1.02,Macroporous (flakes),0.033,Transient,Hot wire,,
7813,FD,Thermal insulation,Monolith,Cellulose nanofibers,"Gelatin, PVA",,K,"C, E",,ng,wa,Cellulose nanofiber suspension + gelatin (3 wt%) + PVA solution (frozen),No gelation,Water,FD,,,0.085,,,,,1.65,Macroporous (flakes),0.037,Transient,Hot wire,,
7814,FD,Separation,Monolith,Cellulose,,,B,,,cc,wa,"Cellulose-NaOH-urea solution + 1,4-butanediol diglycidyl ether (frozen)",Chemical (epoxy),Water,FD,,,0.0267,,,,,,Macroporous (flakes),,,,,
7815,FD,Separation,Monolith,Cellulose,,Epoxidized soybean oil grafting,B,,Al,cc,wa,"Cellulose-NaOH-urea solution + 1,4-butanediol diglycidyl ether (frozen)",Chemical (epoxy),Water,FD,Post-grafting with soybean oil,,0.0728,,,,,,Macroporous (flakes),,,,,
7816,FD,Sensors,Monolith,GO,,,N,,,pp,wa,GO suspension + ascorbic acid (frozen),Physical (aggregation),Water,FD,,,,,,,,,Macroporous (cellular),,,,,
7817,FD,Sensors,Monolith,GO,Polyaniline,,N,M,,pp,wa,GO suspension + ascorbic acid (frozen),Physical (aggregation),Water,FD,Post-compositing with polyaniline,,,,,,,,Macroporous (cellular),,,,,
7818,FD,Sensors,Monolith,GO,Polypyrrole,,N,M,,pp,wa,GO suspension + ascorbic acid (frozen),Physical (aggregation),Water,FD,Post-compositing with pollypyrrole,,,,,,,,Macroporous (cellular),,,,,
7819,SCD,Not specific,Monolith,PVA,,,E,,,pp,al,"PVA solution (electrospun, freeze-thaw)",Physical (aggregation),Ethanol,SCD,,,0.0254,90.88%,17351,,,3.6,Macroporous (fibrous),,,,,
7820,SCD,Not specific,Monolith,PVA,CNT,,E,N,,pp,al,"PVA solution + MWCNT (1 wt%) suspension (electrospun, freeze-thaw)",Physical (aggregation),Ethanol,SCD,,,0.0318,84.94%,6987,,,14.2,Macroporous (fibrous),,,,,
7821,SCD,Not specific,Monolith,PVA,CNT,,E,N,,pp,al,"PVA solution + MWCNT (2 wt%) suspension (electrospun, freeze-thaw)",Physical (aggregation),Ethanol,SCD,,,0.0347,83.19%,4289,,,29.7,Macroporous (fibrous),,,,,
7822,SCD,Not specific,Monolith,PVA,CNT,,E,N,,pp,al,"PVA solution + MWCNT (3 wt%) suspension (electrospun, freeze-thaw)",Physical (aggregation),Ethanol,SCD,,,0.0364,83.10%,1792,,,38.5,Macroporous (fibrous),,,,,
7823,FD,Adsorbent,Beads,Chitosan,,,A,,,"cc, pp",wa,Chitosan solution + NaOH solution + glutaraldehyde solution,Chemical (aldehyde) and physical (pH),Water,FD,,,,,,,,,Macroporous (fibrous),,,,,
7824,FD,Adsorbent,Beads,Chitosan,Cyclodextrin,,A,A,,"cc, pp",wa,Chitosan-cyclodextrin solution + NaOH solution + glutaraldehyde solution,Chemical (aldehyde) and physical (pH),Water,FD,,,,,,,,,Macroporous (fibrous),,,,,
7825,FD,Adsorbent,Beads,Chitosan,Cyclodextrin,Hexamethylenetetramine modification,A,A,Al,"cc, pp",wa,Chitosan-cyclodextrin solution + NaOH solution + hexamethylenetetramine solution + glutaraldehyde solution,Chemical (aldehyde) and physical (pH),Water,FD,,,,,,,,,Macroporous (fibrous),,,,,
7826,FD,Sensors,Monolith,GO,,,N,,,pp,wa,"GO suspension (hydrothermal, frozen)",Physical (aggregation),Water,FD,,,0.018,99.20%,30,,0.0488,,Macroporous (flakes),,,,,
7827,FD,Sensors,Monolith,GO,PVA,,N,E,,pp,wa,"PVA-H2SO4 solution + GO suspension (1:5) (hydrothermal, frozen)",Physical (aggregation),Water,FD,,,0.013,99.40%,56,,0.2425,,Macroporous (flakes),,,,,
7828,FD,Sensors,Monolith,GO,PVA,,N,E,,pp,wa,"PVA-H2SO4 solution + GO suspension (1:2) (hydrothermal, frozen)",Physical (aggregation),Water,FD,,,0.0208,99.00%,65,,0.243,,Macroporous (flakes),,,,,
7829,FD,Sensors,Monolith,GO,PVA,,N,E,,pp,wa,"PVA-H2SO4 solution + GO suspension (1:1) (hydrothermal, frozen)",Physical (aggregation),Water,FD,,,0.0299,98.60%,83,,0.3774,,Macroporous (flakes),,,,,
7830,FD,Sensors,Monolith,GO,PVA,,N,E,,pp,wa,"PVA-H2SO4 solution + GO suspension (2:1) (hydrothermal, frozen)",Physical (aggregation),Water,FD,,,0.0517,97.60%,43,,0.1128,,Macroporous (flakes),,,,,
7831,FD,Sensors,Monolith,GO,PVA,,N,E,,pp,wa,"PVA-H2SO4 solution + GO suspension (5:1) (hydrothermal, frozen)",Physical (aggregation),Water,FD,,,0.0739,96.60%,15,,0.013,,Macroporous (flakes),,,,,
7832,FD,Sensors,Monolith,GO,PVA,,N,E,,pp,wa,"PVA-H2SO4 solution + GO suspension (10:1) (hydrothermal, frozen)",Physical (aggregation),Water,FD,,,0.0885,95.90%,7,,0.0374,,Macroporous (flakes),,,,,
7833,SCD,Catalysis,Monolith,Polyimide,,,G,,,cp,al,"4,4'-Oxybisbenzenamine + 3,3',4,4'-biphenyltetracarboxylic dianhydride in N-methylpyrrolidinone + pyridine-acetic acid ",Chemical (polymerization),Ethanol,SCD (ethanol),,,,,115,,,,Mesoporous (nanofibrous and nanoparticulate),,,,,
7834,SCD,Catalysis,Monolith,Polyimide,CNT,,G,N,,cp,al,"MWCNT (0.1%) suspension + 4,4'-oxybisbenzenamine + 3,3',4,4'-biphenyltetracarboxylic dianhydride in N-methylpyrrolidinone + pyridine-acetic acid ",Chemical (polymerization),Ethanol,SCD (ethanol),,,,,132,,,,Mesoporous (nanofibrous and nanoparticulate),,,,,
7835,SCD,Catalysis,Monolith,Polyimide,CNT,,G,N,,cp,al,"MWCNT (0.5%) suspension + 4,4'-oxybisbenzenamine + 3,3',4,4'-biphenyltetracarboxylic dianhydride in N-methylpyrrolidinone + pyridine-acetic acid ",Chemical (polymerization),Ethanol,SCD (ethanol),,,,,131,,,,Mesoporous (nanofibrous and nanoparticulate),,,,,
7836,SCD,Catalysis,Monolith,Polyimide,CNT,,G,N,,cp,al,"MWCNT (1%) suspension + 4,4'-oxybisbenzenamine + 3,3',4,4'-biphenyltetracarboxylic dianhydride in N-methylpyrrolidinone + pyridine-acetic acid ",Chemical (polymerization),Ethanol,SCD (ethanol),,,,,123,,,,Mesoporous (nanofibrous and nanoparticulate),,,,,
7837,SCD,Catalysis,Monolith,Polyimide,CNT,,G,N,,cp,al,"MWCNT (2%) suspension + 4,4'-oxybisbenzenamine + 3,3',4,4'-biphenyltetracarboxylic dianhydride in N-methylpyrrolidinone + pyridine-acetic acid ",Chemical (polymerization),Ethanol,SCD (ethanol),,,,,111,,,,Mesoporous (nanofibrous and nanoparticulate),,,,,
7838,SCD,Catalysis,Monolith,Polyimide,CNT,,G,N,,cp,al,"MWCNT (5%) suspension + 4,4'-oxybisbenzenamine + 3,3',4,4'-biphenyltetracarboxylic dianhydride in N-methylpyrrolidinone + pyridine-acetic acid ",Chemical (polymerization),Ethanol,SCD (ethanol),,,,,105,,,,Mesoporous (nanofibrous and nanoparticulate),,,,,
7839,FD,Adsorbent,Monolith,Chitosan,,,A,,,cc,wa,Chitosan solution + glutaraldehyde solution (immediate frozen),Chemical (aldehyde),Water,FD,,,,,,,,,Macroporous (cellular),,,,,
7840,FD,Adsorbent,Monolith,Chitosan,,,A,,,cc,wa,Chitosan solution + glutaraldehyde solution,Chemical (aldehyde),Water,FD,,,,,,,,1,Macroporous (cellular),,,,,
7841,FD,Adsorbent,Monolith,Chitosan,GO,,A,N,,cc,wa,Acetic acid dispersion of GO + chitosan + glutaraldehyde solution (immediate frozen),Chemical (aldehyde),Water,FD,,,0.035,90%,,,,1.2,Macroporous (cellular),,,,,
7842,FD,Adsorbent,Monolith,Chitosan,GO,,A,N,,cc,wa,Acetic acid dispersion of GO + chitosan + glutaraldehyde solution,Chemical (aldehyde),Water,FD,,,0.037,75%,,,,2.1,Macroporous (cellular),,,,,
7843,APD,Not specific,Monolith,RF,Epoxy,Carbonized,I,F,Ca,cp,ow,Resorcinol-formaldehyde solution + catalyst,Chemical (polymerization),Acetone,APD,"Post-calcination at 800 °C for 1 h, compositing with epoxy resin",,,,323,,,,Macroporous (particulate),,,,,
7844,APD,Not specific,Monolith,RF,Epoxy,Carbonized,I,F,Ca,cp,ow,Resorcinol-formaldehyde solution + catalyst,Chemical (polymerization),Acetone,APD,"Post-calcination at 800 °C for 3 h, compositing with epoxy resin",,,,427,,,,Macroporous (particulate),,,,,
7845,SCD,Adsorbent (gas),Monolith,Poly(urethane-acrylate),,,H,,,cp,ow,"Isophorone diisocyanate trimer + pentaerythritol triacrylate (monomer 1.5%) + dibutyltindilaurate in acetone + 2,2?-azobis(isobutyronitrile)",Chemical (polymerization),Acetone,SCD,,,0.1,92%,449,,1,,Mesoporous (nanoparticulate),,,,,
7846,SCD,Adsorbent (gas),Monolith,Poly(urethane-acrylate),,,H,,,cp,ow,"Isophorone diisocyanate trimer + pentaerythritol triacrylate (monomer 3%) + dibutyltindilaurate in acetone + 2,2?-azobis(isobutyronitrile)",Chemical (polymerization),Acetone,SCD,,,0.15,88%,392,,0.8,,Mesoporous (nanoparticulate),,,,,
7847,SCD,Adsorbent (gas),Monolith,Poly(urethane-acrylate),,,H,,,cp,ow,"Isophorone diisocyanate trimer + pentaerythritol triacrylate (monomer 6%) + dibutyltindilaurate in acetone + 2,2?-azobis(isobutyronitrile)",Chemical (polymerization),Acetone,SCD,,,0.15,88%,454,,1.1,,Mesoporous (nanoparticulate),,,,,
7848,SCD,Adsorbent (gas),Monolith,Poly(urethane-acrylate),,,H,,,cp,ow,"Isophorone diisocyanate trimer + pentaerythritol triacrylate (monomer 12%) + dibutyltindilaurate in acetone + 2,2?-azobis(isobutyronitrile)",Chemical (polymerization),Acetone,SCD,,,0.4,68%,403,,1.4,,Mesoporous (nanoparticulate),,,,,
7849,SCD,Adsorbent (gas),Monolith,Poly(urethane-acrylate),,,H,,,cp,ow,"Isophorone diisocyanate trimer + pentaerythritol triacrylate (monomer 1.5%) + dibutyltindilaurate in acetone + ethylene glycol dimethacrylate (1:0.75) + 2,2?-azobis(isobutyronitrile)",Chemical (polymerization),Acetone,SCD,,,0.07,95%,341,,0.7,,Mesoporous (nanoparticulate),,,,,
7850,SCD,Adsorbent (gas),Monolith,Poly(urethane-acrylate),,,H,,,cp,ow,"Isophorone diisocyanate trimer + pentaerythritol triacrylate (monomer 3%) + dibutyltindilaurate in acetone + ethylene glycol dimethacrylate (1:0.75) + 2,2?-azobis(isobutyronitrile)",Chemical (polymerization),Acetone,SCD,,,0.12,91%,403,,0.8,,Mesoporous (nanoparticulate),,,,,
7851,SCD,Adsorbent (gas),Monolith,Poly(urethane-acrylate),,,H,,,cp,ow,"Isophorone diisocyanate trimer + pentaerythritol triacrylate (monomer 6%) + dibutyltindilaurate in acetone + ethylene glycol dimethacrylate (1:0.75) + 2,2?-azobis(isobutyronitrile)",Chemical (polymerization),Acetone,SCD,,,0.158,88%,492,,1.1,,Mesoporous (nanoparticulate),,,,,
7852,SCD,Adsorbent (gas),Monolith,Poly(urethane-acrylate),,,H,,,cp,ow,"Isophorone diisocyanate trimer + pentaerythritol triacrylate (monomer 12%) + dibutyltindilaurate in acetone + ethylene glycol dimethacrylate (1:0.75) + 2,2?-azobis(isobutyronitrile)",Chemical (polymerization),Acetone,SCD,,,0.21,84%,461,,1.1,,Mesoporous (nanoparticulate),,,,,
7853,SCD,Adsorbent (gas),Monolith,Poly(urethane-acrylate),,,H,,,cp,ow,"Isophorone diisocyanate trimer + pentaerythritol triacrylate (monomer 1.5%) + dibutyltindilaurate in acetone + ethylene glycol dimethacrylate (1:1.5) + 2,2?-azobis(isobutyronitrile)",Chemical (polymerization),Acetone,SCD,,,,,,,,,Mesoporous (nanoparticulate),,,,,
7854,SCD,Adsorbent (gas),Monolith,Poly(urethane-acrylate),,,H,,,cp,ow,"Isophorone diisocyanate trimer + pentaerythritol triacrylate (monomer 3%) + dibutyltindilaurate in acetone + ethylene glycol dimethacrylate (1:1.5) + 2,2?-azobis(isobutyronitrile)",Chemical (polymerization),Acetone,SCD,,,0.13,90%,227,,0.5,,Mesoporous (nanoparticulate),,,,,
7855,SCD,Adsorbent (gas),Monolith,Poly(urethane-acrylate),,,H,,,cp,ow,"Isophorone diisocyanate trimer + pentaerythritol triacrylate (monomer 6%) + dibutyltindilaurate in acetone + ethylene glycol dimethacrylate (1:1.5) + 2,2?-azobis(isobutyronitrile)",Chemical (polymerization),Acetone,SCD,,,0.25,81%,234,,0.5,,Mesoporous (nanoparticulate),,,,,
7856,SCD,Adsorbent (gas),Monolith,Poly(urethane-acrylate),,,H,,,cp,ow,"Isophorone diisocyanate trimer + pentaerythritol triacrylate (monomer 12%) + dibutyltindilaurate in acetone + ethylene glycol dimethacrylate (1:1.5) + 2,2?-azobis(isobutyronitrile)",Chemical (polymerization),Acetone,SCD,,,0.39,70%,184,,0.4,,Mesoporous (nanoparticulate),,,,,
7857,SCD,Adsorbent (gas),Monolith,Poly(urethane-acrylate),,,H,,,cp,ow,"Isophorone diisocyanate trimer + pentaerythritol triacrylate (monomer 1.5%) + dibutyltindilaurate in acetone + ethylene glycol dimethacrylate (1:3) + 2,2?-azobis(isobutyronitrile)",Chemical (polymerization),Acetone,SCD,,,,,,,,,Mesoporous (nanoparticulate),,,,,
7858,SCD,Adsorbent (gas),Monolith,Poly(urethane-acrylate),,,H,,,cp,ow,"Isophorone diisocyanate trimer + pentaerythritol triacrylate (monomer 3%) + dibutyltindilaurate in acetone + ethylene glycol dimethacrylate (1:3) + 2,2?-azobis(isobutyronitrile)",Chemical (polymerization),Acetone,SCD,,,0.06,96%,294,,0.6,,Mesoporous (nanoparticulate),,,,,
7859,SCD,Adsorbent (gas),Monolith,Poly(urethane-acrylate),,,H,,,cp,ow,"Isophorone diisocyanate trimer + pentaerythritol triacrylate (monomer 6%) + dibutyltindilaurate in acetone + ethylene glycol dimethacrylate (1:3) + 2,2?-azobis(isobutyronitrile)",Chemical (polymerization),Acetone,SCD,,,0.108,92%,282,,0.7,,Mesoporous (nanoparticulate),,,,,
7860,SCD,Adsorbent (gas),Monolith,Poly(urethane-acrylate),,,H,,,cp,ow,"Isophorone diisocyanate trimer + pentaerythritol triacrylate (monomer 12%) + dibutyltindilaurate in acetone + ethylene glycol dimethacrylate (1:3) + 2,2?-azobis(isobutyronitrile)",Chemical (polymerization),Acetone,SCD,,,0.166,87%,312,,0.8,,Mesoporous (nanoparticulate),,,,,
7861,FD,Sensors,Monolith,Cellulose nanofibers,CNT,PDMS modification,K,N,Si,ng,wa,Cellulose nanofiber suspension + CNT suspension (frozen),No gelation,Water,FD,Post-compositing with PDMS,,,,,,,,Macroporous (cellular),,,,,
7862,FD,Separation,Monolith,Fungal hyphae,,Carbonized,B,,Ca,ng,wa,Fungal hyphae (frozen),No gelation,Water,FD,Post-calcination at 800 °C,,,,645,,,,Macroporous (fibrous),,,,,
7863,FD,Separation,Monolith,Fungal hyphae,CNT,Carbonized,B,N,Ca,ng,wa,Fungal hyphae + CNT suspension (frozen),No gelation,Water,FD,Post-calcination at 400 °C,,,,811,,,,Macroporous (fibrous),,,,,
7864,FD,Separation,Monolith,Fungal hyphae,CNT,Carbonized,B,N,Ca,ng,wa,Fungal hyphae + CNT suspension (frozen),No gelation,Water,FD,Post-calcination at 600 °C,,,,884,,,,Macroporous (fibrous),,,,,
7865,FD,Separation,Monolith,Fungal hyphae,CNT,Carbonized,B,N,Ca,ng,wa,Fungal hyphae + CNT suspension (frozen),No gelation,Water,FD,Post-calcination at 800 °C,,,,1041,,,,Macroporous (fibrous),,,,,
7866,FD,Adsorbent,Monolith,Cellulose nanofibers,,,K,,,ng,wa,Cellulose nanofiber suspension (frozen),No gelation,Water,FD,,,0.0017,,,,,,Macroporous (fibrous),,,,,
7867,FD,Adsorbent,Monolith,Cellulose nanofibers,GO,,K,N,,ng,wa,Cellulose nanofiber-GO suspension (9:1) (frozen),No gelation,Water,FD,,,0.0025,,,,,,Macroporous (fibrous),,,,,
7868,FD,Adsorbent,Monolith,Cellulose nanofibers,GO,,K,N,,ng,wa,Cellulose nanofiber-GO suspension (8:2) (frozen),No gelation,Water,FD,,,0.0023,,,,,,Macroporous (fibrous),,,,,
7869,FD,Adsorbent,Monolith,Cellulose nanofibers,GO,,K,N,,ng,wa,Cellulose nanofiber-GO suspension (7:3) (frozen),No gelation,Water,FD,,,0.0022,,,,,,Macroporous (fibrous),,,,,
7870,FD,Adsorbent,Monolith,Cellulose nanofibers,GO,,K,N,,ng,wa,Cellulose nanofiber-GO suspension (6:4) (frozen),No gelation,Water,FD,,,0.0027,,,,,,Macroporous (fibrous),,,,,
7871,FD,Adsorbent,Monolith,Cellulose nanofibers,GO,,K,N,,ng,wa,Cellulose nanofiber-GO suspension (5:5) (frozen),No gelation,Water,FD,,,0.0024,,,,,,Macroporous (fibrous),,,,,
7872,FD,Adsorbent,Monolith,Cellulose nanofibers,GO,,K,N,,ng,wa,Cellulose nanofiber-GO suspension (4:6) (frozen),No gelation,Water,FD,,,0.0023,,,,,,Macroporous (fibrous),,,,,
7873,FD,Adsorbent,Monolith,Cellulose nanofibers,GO,,K,N,,ng,wa,Cellulose nanofiber-GO suspension (3:7) (frozen),No gelation,Water,FD,,,0.0025,,,,,,Macroporous (fibrous),,,,,
7874,FD,Adsorbent,Monolith,Cellulose nanofibers,GO,,K,N,,ng,wa,Cellulose nanofiber-GO suspension (2:8) (frozen),No gelation,Water,FD,,,0.0026,,,,,,Macroporous (fibrous),,,,,
7875,FD,Adsorbent,Monolith,Cellulose nanofibers,GO,,K,N,,ng,wa,Cellulose nanofiber-GO suspension (1:9) (frozen),No gelation,Water,FD,,,0.0026,,,,,,Macroporous (fibrous),,,,,
7876,FD,Adsorbent,Monolith,GO,,,N,,,ng,wa,GO suspension (frozen),No gelation,Water,FD,,,0.0026,,,,,,Macroporous (fibrous),,,,,
7877,FD,Sound insulation,Monolith,Polyurethane,GO,,H,N,,pp,wa,Polyurethane foam + GO suspension + ascorbic acid + KOH (frozen),Physical (aggregation),Water,FD,,,,,,,,,Macroporous (cellular),,,,,
7878,FD,Not specific,Monolith,Cellulose nanofibers,,,K,,,ng,wa,Cellulose nanofiber suspension (frozen),No gelation,Water,FD,,,0.013,,,,,0.083,Macroporous (flakes),,,,,
7879,FD,Not specific,Monolith,Cellulose nanofibers,Epoxy,,K,F,,ng,wa,Cellulose nanofiber (5%) suspension + epoxy resin (frozen),No gelation,Water,FD,,,0.0654,,,,,2.25,Macroporous (flakes),,,,,
7880,FD,Not specific,Monolith,Cellulose nanofibers,Epoxy,,K,F,,ng,wa,Cellulose nanofiber (10%) suspension + epoxy resin (frozen),No gelation,Water,FD,,,0.0835,,,,,8.51,Macroporous (flakes),,,,,
7881,FD,Not specific,Monolith,Cellulose nanofibers,Epoxy,,K,F,,ng,wa,Cellulose nanofiber (15%) suspension + epoxy resin (frozen),No gelation,Water,FD,,,0.1497,,,,,23.88,Macroporous (flakes),,,,,
7882,VD,Thermal insulation,Monolith,Polyurethane,,,H,,,cp,wa,PEG400 + polyurethane prepolymer + surfactant-catalyst ,Chemical (polymerization),Water,VD,,,0.059,,,,,,Macroporous (flakes),0.0439,Transient,Hot disk,,
7883,VD,Thermal insulation,Monolith,Polyurethane,Cellulose nanofibers,,H,K,,cp,wa,PEG400 + polyurethane prepolymer + cellulose nanofiber (20%) suspension + surfactant-catalyst ,Chemical (polymerization),Water,VD,,,0.05,,,,,,Macroporous (flakes),0.03014,Transient,Hot disk,,
7884,VD,Thermal insulation,Monolith,Polyurethane,Cellulose nanofibers,,H,K,,cp,wa,PEG400 + polyurethane prepolymer + cellulose nanofiber (30%) suspension + surfactant-catalyst ,Chemical (polymerization),Water,VD,,,0.051,,,,,,Macroporous (flakes),0.02724,Transient,Hot disk,,
7885,FD,Shield,Monolith,GO,"CNT, polyaniline, epoxy",,N,"N, M, F",,pp,wa,"MWCNT-GO suspension (hydrothermal, frozen)",Physical (aggregation),Water,FD,"Post-compositing with polyaniline, FD, compositing with epoxy",,,,,,,,Macroporous (cellular),,,,,
7886,FD,Shield,Monolith,Nylon 66,CNT,,G,N,,ng,wa,Nylon 66 in formic acid + CNT (frozen),No gelation,Water,FD,,,,,,,,,Macroporous (fibrous),,,,,
7887,FD,Capacitors,Monolith,Cellulose,,Carbonized,B,,Ca,pp,wa,"Cellulose-NaOH-urea solution (freeze-thaw, frozen)",Physical (aggregation),Water,FD,Post-calcination at 800 °C,,,,872,,,,Macroporous (flakes),,,,,
7888,FD,Capacitors,Monolith,Cellulose,Polypyrrole,Carbonized,B,M,Ca,pp,wa,"Cellulose-NaOH-urea solution (freeze-thaw, frozen)",Physical (aggregation),Water,FD,"Post-calcination at 800 °C, compositing with polypyrrole",,,,140,,,,Macroporous (flakes),,,,,
7889,FD,DDS,Monolith,Cellulose nanofibers,,,K,,,ng,wa,Cellulose nanofiber suspension (frozen),No gelation,Water,FD,,,,,190,,,,Macroporous (cellular),,,,,
7890,FD,DDS,Monolith,Cellulose nanofibers,Gelatin,,K,C,,ng,wa,Cellulose nanofiber suspension + gelatin solution (0.5:9.5) (frozen),No gelation,Water,FD,,,,,140,,,,Macroporous (cellular),,,,,
7891,FD,DDS,Monolith,Cellulose nanofibers,Gelatin,,K,C,,ng,wa,Cellulose nanofiber suspension + gelatin solution (1:9) (frozen),No gelation,Water,FD,,,,,70,,,,Macroporous (cellular),,,,,
7892,FD,DDS,Monolith,Cellulose nanofibers,Gelatin,,K,C,,ng,wa,Cellulose nanofiber suspension + gelatin solution (3:7) (frozen),No gelation,Water,FD,,,,,90,,,,Macroporous (cellular),,,,,
7893,FD,DDS,Monolith,Cellulose nanofibers,Gelatin,,K,C,,ng,wa,Cellulose nanofiber suspension + gelatin solution (5:5) (frozen),No gelation,Water,FD,,,,,110,,,,Macroporous (cellular),,,,,
7894,FD,Adsorbent,Monolith,Glucomannan,,,A,,,pp,wa,Konjac glucomannan solution+ Na2CO3 (frozen),Physical?,Water,FD,,,,,3,,,,Macroporous (flakes),,,,,
7895,FD,Adsorbent,Monolith,Glucomannan,Carbon,,A,N,,pp,wa,Konjac glucomannan solution + activated carbon + Na2CO3 (frozen),Physical?,Water,FD,,,,,352,,,,Macroporous (flakes),,,,,
7896,FD,Sensors,Monolith,Chitosan,GO,Polyurethane foam,A,N,Mx,ng,wa,"GO suspension + chitosan solution, loaded in opened pores of polyurethane foam (frozen)",No gelation,Water,FD,Post-reduction at 200 °C,,0.0081,,,,,,Macroporous (cellular),,,,,
7897,FD,Sensors,Monolith,Chitosan,GO,,A,N,,ng,wa,GO suspension + chitosan solution (frozen),No gelation,Water,FD,Post-reduction at 200 °C,,0.066,,,,,,Macroporous (cellular),,,,,
7898,FD,Adsorbent,Beads,Carboxymethyl cellulose,"Chitosan, GO",,A,"A, N",,pc,wa,Carboxymethyl cellulose solution + GO (GO:cellulose = 1:0.05) + chitosan solution (frozen),Physical (electrostatic)?,Water,FD,,,,,,,,,Macroporous (cellular and flakes),,,,,
7899,FD,Adsorbent,Beads,Carboxymethyl cellulose,"Chitosan, GO",,A,"A, N",,pc,wa,Carboxymethyl cellulose solution + GO (GO:cellulose = 1:0.1) + chitosan solution (frozen),Physical (electrostatic)?,Water,FD,,,,,,,,,Macroporous (cellular and flakes),,,,,
7900,FD,Adsorbent,Beads,Carboxymethyl cellulose,"Chitosan, GO",,A,"A, N",,pc,wa,Carboxymethyl cellulose solution + GO (GO:cellulose = 1:0.3) + chitosan solution (frozen),Physical (electrostatic)?,Water,FD,,,,,,,,,Macroporous (cellular and flakes),,,,,
7901,FD,Adsorbent,Beads,Carboxymethyl cellulose,"Chitosan, GO",,A,"A, N",,pc,wa,Carboxymethyl cellulose solution + GO (GO:cellulose = 1:0.5) + chitosan solution (frozen),Physical (electrostatic)?,Water,FD,,,,,,,,,Macroporous (cellular and flakes),,,,,
7902,FD,Adsorbent,Beads,Carboxymethyl cellulose,"Chitosan, GO",,A,"A, N",,pc,wa,Carboxymethyl cellulose solution + GO (GO:cellulose = 1:1) + chitosan solution (frozen),Physical (electrostatic)?,Water,FD,,,,,,,,,Macroporous (cellular and flakes),,,,,
7903,FD,Adsorbent,Beads,Carboxymethyl cellulose,"Chitosan, GO",,A,"A, N",,pc,wa,Carboxymethyl cellulose solution + GO (GO:cellulose = 1:1.5) + chitosan solution (frozen),Physical (electrostatic)?,Water,FD,,,,,,,,,Macroporous (cellular and flakes),,,,,
7904,FD,Adsorbent,Beads,Carboxymethyl cellulose,"Chitosan, GO",,A,"A, N",,pc,wa,Carboxymethyl cellulose solution + GO (GO:cellulose = 1:2) + chitosan solution (frozen),Physical (electrostatic)?,Water,FD,,,,,,,,,Macroporous (cellular and flakes),,,,,
7905,FD,Sensors,Monolith,Cellulose nanofibers,,,K,,,ng,wa,Cellulose nanofiber suspension (frozen),No gelation,Water,FD,,,0.0209,98.60%,64,,0.044,,Macroporous (flakes),,,,,
7906,FD,Sensors,Monolith,Cellulose nanofibers,C dots,,K,N,,ng,wa,Cellulose nanofiber suspension (frozen),No gelation,Water,FD,"Post-compositing with C dots (0.5%) suspension + NHS-EDC, FD",,0.0231,98.50%,60,,0.046,,Macroporous (flakes),,,,,
7907,FD,Sensors,Monolith,Cellulose nanofibers,C dots,,K,N,,ng,wa,Cellulose nanofiber suspension (frozen),No gelation,Water,FD,"Post-compositing with C dots (1%) suspension + NHS-EDC, FD",,0.0232,98.50%,73,,0.047,,Macroporous (flakes),,,,,
7908,FD,Sensors,Monolith,Cellulose nanofibers,C dots,,K,N,,ng,wa,Cellulose nanofiber suspension (frozen),No gelation,Water,FD,"Post-compositing with C dots (2%) suspension + NHS-EDC, FD",,0.0234,98.50%,85,,0.052,,Macroporous (flakes),,,,,
7909,FD,Sensors,Monolith,Cellulose nanofibers,C dots,,K,N,,ng,wa,Cellulose nanofiber suspension (frozen),No gelation,Water,FD,"Post-compositing with C dots (3%) suspension + NHS-EDC, FD",,0.024,98.60%,114,,0.087,,Macroporous (flakes),,,,,
7910,FD,Sensors,Monolith,Cellulose nanofibers,C dots,,K,N,,ng,wa,Cellulose nanofiber suspension (frozen),No gelation,Water,FD,"Post-compositing with C dots (3.5%) suspension + NHS-EDC, FD",,0.0222,98.50%,103,,0.073,,Macroporous (flakes),,,,,
7911,FD,Sensors,Monolith,Cellulose nanofibers,C dots,,K,N,,ng,wa,Cellulose nanofiber suspension (frozen),No gelation,Water,FD,"Post-compositing with C dots (4%) suspension + NHS-EDC, FD",,0.0218,98.50%,133,,0.085,,Macroporous (flakes),,,,,
7912,FD,Shield,Monolith,GO,,,N,,,pp,wa,"GO suspension + hydroquinone (hydrothermal, frozen)",Physical (aggregation),Water,FD,,,,,804,,,,Macroporous (flakes),,,,,
7913,FD,Shield,Monolith,GO,Polyaniline,,N,M,,pp,wa,"GO suspension + hydroquinone (hydrothermal, frozen)",Physical (aggregation),Water,FD,"Post-compositing with polyaniline, FD",,,,,,,,Macroporous (flakes),,,,,
7914,FD,DDS,Monolith,Glucomannan,,Drug loading,A,,Lo,ng,wa,Konjac glucomannan solution + Na2CO3 (frozen),No gelation,Water,FD,,,,,,,,,Macroporous (cellular),,,,,
7915,FD,DDS,Monolith,Glucomannan,CNT,Drug loading,A,N,Lo,ng,wa,Konjac glucomannan solution + Na2CO3 + CNT suspension (10 mL) (frozen),No gelation,Water,FD,,,,,,,,,Macroporous (cellular),,,,,
7916,FD,DDS,Monolith,Glucomannan,CNT,Drug loading,A,N,Lo,ng,wa,Konjac glucomannan solution + Na2CO3 + CNT suspension (20 mL) (frozen),No gelation,Water,FD,,,,,,,,,Macroporous (cellular),,,,,
7917,FD,DDS,Monolith,Glucomannan,CNT,Drug loading,A,N,Lo,ng,wa,Konjac glucomannan solution + Na2CO3 + CNT suspension (30 mL) (frozen),No gelation,Water,FD,,,,,,,,,Macroporous (cellular),,,,,
7918,FD,DDS,Monolith,Glucomannan,CNT,Drug loading,A,N,Lo,ng,wa,Konjac glucomannan solution + Na2CO3 + CNT suspension (50 mL) (frozen),No gelation,Water,FD,,,,,,,,,Macroporous (cellular),,,,,
7919,FD,Separation,Monolith,Cellulose nanofibers,"PVA, GO",,K,"E, N",,cc,wa,Cellulose nanofiber suspension + PVA solution ; GO suspension + H2SO4 solution + glutaraldehyde solution (directionally frozen),Chemical (aldehyde),Water,FD,,,0.018,98.80%,,,,,Macroporous (cellular),,,,,
7920,FD,Separation,Monolith,Cellulose nanofibers,"PVA, GO",,K,"E, N",,cc,wa,Cellulose nanofiber suspension + PVA solution ; GO suspension + H2SO4 solution + glutaraldehyde solution (nondirectionally frozen),Chemical (aldehyde),Water,FD,,,0.018,98.80%,,,,,Macroporous (cellular),,,,,
7921,FD,Separation,Monolith,Cellulose nanofibers,"PVA, GO",,K,"E, N",,cc,wa,Cellulose nanofiber suspension + PVA solution ; GO suspension + H2SO4 solution + glutaraldehyde solution (refrigerator frozen),Chemical (aldehyde),Water,FD,,,0.0154,99.00%,,,,,Macroporous (cellular),,,,,
7922,FD,Packaging,Sheet,Cellulose,Poly(3-hydroxybutyrate-co-4-hydroxybutyrate),,B,F,,pp,wa,Cellulose-NaOH-urea solution (freeze-thaw) + Na2SO4 solution (frozen),Physical (antisolvent),Water,FD,Post-compositing with poly(3-hydroxybutyrate-co-4-hydroxybutyrate),,,,,,,,Macroporous (flakes),,,,,
7923,FD,Batteries,Monolith,GO,"Polypyrrole, S",,N,"M, S",,pp,wa,"GO suspension + Na2S solution (hydrothermal, frozen)",Physical (aggregation),Water,FD,"Post-compositing with polyaniline, FD",,,,,,,,Macroporous (flakes),,,,,
7924,FD,Not specific,Monolith,Chitosan,,,A,,,ng,wa,Chitosan solution (frozen),No gelation,Water,FD,,,,83.70%,,,,,Macroporous (cellular),,,,,
7925,FD,Not specific,Monolith,Chitosan,GO,,A,N,,ng,wa,GO-chitosan dispersion (GO 0.5%) + acetic acid (frozen),No gelation,Water,FD,,,,85.20%,,,,,Macroporous (cellular),,,,,
7926,FD,Not specific,Monolith,Chitosan,GO,,A,N,,ng,wa,GO-chitosan dispersion (GO 1.0%) + acetic acid (frozen),No gelation,Water,FD,,,,87.20%,,,,,Macroporous (cellular),,,,,
7927,FD,Not specific,Monolith,Chitosan,GO,,A,N,,ng,wa,GO-chitosan dispersion (GO 1.5%) + acetic acid (frozen),No gelation,Water,FD,,,,87.60%,,,,,Macroporous (cellular),,,,,
7928,FD,Adsorbent,Monolith,Cellulose,,,B,,,pp,wa,Cellulose nanocrystal suspension (freeze-thaw) + NaOH-urea solution + HCl solution (frozen),Physical (aggregation),Water,FD,,,0.149,90.20%,,,,,Macroporous (flakes),,,,,
7929,FD,Adsorbent,Monolith,Cellulose,Starch,,B,A,,pp,wa,Cellulose nanocrystal-starch (5%) suspension (freeze-thaw) + NaOH-urea solution + HCl solution (frozen),Physical (aggregation),Water,FD,,,0.151,90.10%,,,,,Macroporous (flakes),,,,,
7930,FD,Adsorbent,Monolith,Cellulose,Starch,,B,A,,pp,wa,Cellulose nanocrystal-starch (10%) suspension (freeze-thaw) + NaOH-urea solution + HCl solution (frozen),Physical (aggregation),Water,FD,,,0.132,91.40%,,,,,Macroporous (flakes),,,,,
7931,FD,Adsorbent,Monolith,Cellulose,Starch,,B,A,,pp,wa,Cellulose nanocrystal-starch (15%) suspension (freeze-thaw) + NaOH-urea solution + HCl solution (frozen),Physical (aggregation),Water,FD,,,0.125,91.80%,,,,,Macroporous (flakes),,,,,
7932,FD,Adsorbent,Monolith,Cellulose,Starch,,B,A,,pp,wa,Cellulose nanocrystal-starch (20%) suspension (freeze-thaw) + NaOH-urea solution + HCl solution (frozen),Physical (aggregation),Water,FD,,,0.128,91.60%,,,,,Macroporous (flakes),,,,,
7933,FD,Adsorbent,Monolith,Cellulose,Starch,,B,A,,pp,wa,Cellulose nanocrystal-starch (25%) suspension (freeze-thaw) + NaOH-urea solution + HCl solution (frozen),Physical (aggregation),Water,FD,,,0.135,91.10%,,,,,Macroporous (flakes),,,,,
7934,FD,Shield,Monolith,GO,,,N,,,pp,wa,"GO suspension + H2N2 (hydrothermal, frozen)",Physical (aggregation),Water,FD,,,,,,,,,Macroporous (flakes),,,,,
7935,FD,Shield,Monolith,GO,PEG,,N,E,,pp,wa,"GO suspension + PEG400 (3) + H2N2 (hydrothermal, frozen)",Physical (aggregation),Water,FD,,,,,,,,,Macroporous (flakes),,,,,
7936,FD,Shield,Monolith,GO,PEG,,N,E,,pp,wa,"GO suspension + PEG400 (5) + H2N2 (hydrothermal, frozen)",Physical (aggregation),Water,FD,,,,,,,,,Macroporous (flakes),,,,,
7937,FD,Shield,Monolith,GO,PEG,,N,E,,pp,wa,"GO suspension + PEG400 (15) + H2N2 (hydrothermal, frozen)",Physical (aggregation),Water,FD,,,,,,,,,Macroporous (flakes),,,,,
7938,FD,Shield,Monolith,GO,PEG,,N,E,,pp,wa,"GO suspension + PEG400 (25) + H2N2 (hydrothermal, frozen)",Physical (aggregation),Water,FD,,,,,,,,,Macroporous (flakes),,,,,
7939,FD,Sensors,Monolith,Polypyrrole,GO,,M,N,,ng,wa,NapTS-pyrrole solution + GO suspension (frozen),No gelation,Water,FD,,,,,65,,,,Macroporous (flakes),,,,,
7940,FD,Sensors,Monolith,GO,,,N,,,ng,wa,GO suspension (frozen),No gelation,Water,FD,,,,,8,,,,Macroporous (flakes),,,,,
7941,FD,Sensors,Monolith,Polypyrrole,,,M,,,ng,wa,NapTS-pyrrole solution (frozen),No gelation,Water,FD,,,,,39,,,,Macroporous (flakes),,,,,
7942,FD,Capacitors,Monolith,Lignin,,,F,,,pp,wa,Lignin-Bmim Cl solution + water (frozen),Physical (antisolvent),Water,FD,,,0.06,,56,12.1,0.169,,Macroporous (particulate),,,,,
7943,FD,Capacitors,Monolith,Cellulose,Lignin,,B,F,,pp,wa,Cellulose-lignin (0.1:9.9)-Bmim Cl solution + water (frozen),Physical (antisolvent),Water,FD,,,0.08,,45,2.37,0.027,,Macroporous (particulate),,,,,
7944,FD,Capacitors,Monolith,Cellulose,Lignin,,B,F,,pp,wa,Cellulose-lignin (1:9)-Bmim Cl solution + water (frozen),Physical (antisolvent),Water,FD,,,0.45,,33,2.3,0.023,,Macroporous (particulate),,,,,
7945,FD,Capacitors,Monolith,Cellulose,Lignin,,B,F,,pp,wa,Cellulose-lignin (2:8)-Bmim Cl solution + water (frozen),Physical (antisolvent),Water,FD,,,0.52,,23,2.25,0.013,,Macroporous (particulate),,,,,
7946,FD,Capacitors,Monolith,Lignin,,Carbonized,F,,Ca,pp,wa,Lignin-Bmim Cl solution + water (frozen),Physical (antisolvent),Water,FD,Post-calcination at 800 °C,,,,400,1.644,0.164,,Macroporous (particulate),,,,,
7947,FD,Capacitors,Monolith,Cellulose,Lignin,Carbonized,B,F,Ca,pp,wa,Cellulose-lignin (0.1:9.9)-Bmim Cl solution + water (frozen),Physical (antisolvent),Water,FD,Post-calcination at 800 °C,,,,604,2.134,0.301,,Macroporous (particulate),,,,,
7948,FD,Capacitors,Monolith,Cellulose,Lignin,Carbonized,B,F,Ca,pp,wa,Cellulose-lignin (1:9)-Bmim Cl solution + water (frozen),Physical (antisolvent),Water,FD,Post-calcination at 800 °C,,,,471,2.018,0.238,,Macroporous (particulate),,,,,
7949,FD,Capacitors,Monolith,Cellulose,Lignin,Carbonized,B,F,Ca,pp,wa,Cellulose-lignin (2:8)-Bmim Cl solution + water (frozen),Physical (antisolvent),Water,FD,Post-calcination at 800 °C,,,,471,2.001,0.223,,Macroporous (particulate),,,,,
7950,APD,Thermal insulation,Monolith,Polyurea-RF,,,I,,,cp,wa,Resorcinol-urea-formaldehyde solution + CoCl2 solution,Chemical (polymerization),Water,APD,,,,,,,,,Macroporous (flakes),,,,,
7951,APD,Thermal insulation,Monolith,Polyurea-RF,GO,,I,N,,cp,wa,Resorcinol-urea-formaldehyde solution + CoCl2 solution + GO (0.01 g) suspension,Chemical (polymerization),Water,APD,,,0.0248,,,,,,Macroporous (flakes),0.029,Transient,Hot disk,,
7952,APD,Thermal insulation,Monolith,Polyurea-RF,GO,,I,N,,cp,wa,Resorcinol-urea-formaldehyde solution + CoCl2 solution + GO (0.02 g) suspension,Chemical (polymerization),Water,APD,,,0.0291,,,,,,Macroporous (flakes),0.032,Transient,Hot disk,,
7953,APD,Thermal insulation,Monolith,Polyurea-RF,GO,,I,N,,cp,wa,Resorcinol-urea-formaldehyde solution + CoCl2 solution + GO (0.04 g) suspension,Chemical (polymerization),Water,APD,,,0.0382,,,,,,Macroporous (flakes),0.037,Transient,Hot disk,,
7954,FD,Not specific,Monolith,Polyethylene glycol diacrylate,,,R,,,cp,wa,"15% PEGDA solution (4.67 mL) + PEGDA750 (0.3 g) + Darocure 2959, UV irradiation (frozen)",Chemical (UV),Water,FD,,,,,,,,1.84,Macroporous (cellular),,,,,
