Repository: paulagirones/Aerogels_thermal_conductivity

# Aerogels_thermal_conductivity
Machine learning prediction of thermal conductivity in aerogels.

File: 20250220_dataset.csv (part 46 of 95)
Entry,Drying,Purpose,Shape,First materials,Second materials,Modification,First material class,Second materials class,Modification class,Gelation class,Solvent class,Process,Gelation mechanism,Final solvent,Drying details,Post drying treatment,Post-drying cross-linking,Envelope density g/cm3,Porosity,BET surface area m2/g,BJH pore size nm,BJH pore volume (total) cm3/g,compression elastic modulus MPa,SEM,Thermal conductivity W/(m K),Thermal method,Thermal method detail,,
7955,FD,Not specific,Monolith,Polyethylene glycol diacrylate,Chitosan,,R,A,,cp,wa,"5% Chitosan solution (1 mL) + 15% PEGDA solution (4.43 mL) + PEGDA750 (0.285 g) + Darocure 2959, UV irradiation (frozen)",Chemical (UV),Water,FD,,,0.134,,,,,1.83,Macroporous (cellular),,,,,
7956,FD,Not specific,Monolith,Polyethylene glycol diacrylate,Chitosan,,R,A,,cp,wa,"5% Chitosan solution (2 mL) + 15% PEGDA solution (4.8 mL) + PEGDA750 (0.18 g) + Darocure 2959, UV irradiation (frozen)",Chemical (UV),Water,FD,,,0.137,,,,,4.68,Macroporous (cellular),,,,,
7957,FD,Not specific,Monolith,Polyethylene glycol diacrylate,Chitosan,,R,A,,cp,wa,"5% Chitosan solution (2 mL) + 15% PEGDA solution (4.2 mL) + PEGDA750 (0.27 g) + Darocure 2959, UV irradiation (frozen)",Chemical (UV),Water,FD,,,0.14,,,,,4.14,Macroporous (cellular),,,,,
7958,FD,Not specific,Monolith,Polyethylene glycol diacrylate,Chitosan,,R,A,,cp,wa,"5% Chitosan solution (2 mL) + 15% PEGDA solution (3.6 mL) + PEGDA750 (0.36 g) + Darocure 2959, UV irradiation (frozen)",Chemical (UV),Water,FD,,,0.144,,,,,2.45,Macroporous (cellular),,,,,
7959,FD,Not specific,Monolith,Polyethylene glycol diacrylate,Chitosan,,R,A,,cp,wa,"5% Chitosan solution (4 mL) + 15% PEGDA solution (3.73 mL) + PEGDA750 (0.24 g) + Darocure 2959, UV irradiation (frozen)",Chemical (UV),Water,FD,,,0.144,,,,,3.52,Macroporous (cellular),,,,,
7960,FD,Not specific,Monolith,Polyethylene glycol diacrylate,Chitosan,,R,A,,cp,wa,"5% Chitosan solution (1 mL) + 15% PEGDA solution (4.43 mL) + PEGDA750 (0.285 g) + Darocure 2959, UV irradiation (frozen)",Chemical (UV),Water,FD,,,0.12,,,,,4.43,Macroporous (cellular),,,,,
7961,FD,Not specific,Monolith,Polyethylene glycol diacrylate,Chitosan,,R,A,,cp,wa,"5% Chitosan solution (2 mL) + 15% PEGDA solution (4.2 mL) + PEGDA750 (0.27 g) + Darocure 2959, UV irradiation (frozen)",Chemical (UV),Water,FD,,,0.123,,,,,4.59,Macroporous (cellular),,,,,
7962,FD,Not specific,Monolith,Polyethylene glycol diacrylate,Chitosan,,R,A,,cp,wa,"5% Chitosan solution (4 mL) + 15% PEGDA solution (3.73 mL) + PEGDA750 (0.24 g) + Darocure 2959, UV irradiation (frozen)",Chemical (UV),Water,FD,,,0.135,,,,,6.24,Macroporous (cellular),,,,,
7963,FD,Optoelectronic devices,Sheet?,RF,GO,,I,N,,"cp, pp",wa,"GO suspension + resolcinol-formaldehyde solution + Na2CO3 (hydrothermal, frozen)",Chemical (polymerization) and physical (aggregation),Water,FD,,,,,168,,,,Macroporous (flakes and particulate),,,,,
7964,FD,Optoelectronic devices,Sheet?,Polyaniline,GO,,M,N,,"cp, pp",wa,"GO suspension + aniline-annomium peroxydisulphate solution + Na2CO3 (hydrothermal, frozen)",Chemical (polymerization) and physical (aggregation),Water,FD,,,,,295,,,,Macroporous (flakes and particulate),,,,,
7965,FD,Sensors,Monolith,Bacterial cellulose,,,K,,,ng,wa,Bacterial cellulose suspension (frozen),No gelation,Water,FD,,,,,24,,,,Macroporous (fibrous and flakes),,,,,
7966,FD,Sensors,Monolith,Bacterial cellulose,Chitosan,,K,A,,ng,wa,Bacterial cellulose suspension + chitosan solution (frozen),No gelation,Water,FD,,,,,5,,,,Macroporous (fibrous and flakes),,,,,
7967,FD,Sensors,Monolith,Bacterial cellulose,"Chitosan, polyaniline",,K,"A, M",,ng,wa,Bacterial cellulose suspension + chitosan solution + aniline + ammonium persulfate (frozen),No gelation,Water,FD,,,0.013,,58,,,,Macroporous (flakes and particulate),,,,,
7968,FD,Capacitors,Monolith,Cellulose nanofibers,"Polypyrrole, GO",,K,"M, N",,pp,wa,Cellulose-nanofiber-GO suspension + pyrrole + FeCl3 solution + HCl vapor (frozen),Physical (pH),Water,FD,,,,,,,,,Macroporous (fibrous and flakes),,,,,
7969,FD,Separation,Monolith,Cellulose nanofibers,PVA,MTCS treatment,K,E,Si,cc,wa,Cellulose nanocryslta suspension + PVA (0.01 g) solution + epichlorohydrin (frozen),Chemical (epoxy),Water,FD,Post-MTCS treatment,,0.0258,98.65%,,,,,Macroporous (fibrous and flakes),,,,,
7970,FD,Separation,Monolith,Cellulose nanofibers,PVA,MTCS treatment,K,E,Si,cc,wa,Cellulose nanocryslta suspension + PVA (0.03 g) solution + epichlorohydrin (frozen),Chemical (epoxy),Water,FD,Post-MTCS treatment,,0.0225,98.71%,,,,,Macroporous (fibrous and flakes),,,,,
7971,FD,Separation,Monolith,Cellulose nanofibers,PVA,MTCS treatment,K,E,Si,cc,wa,Cellulose nanocryslta suspension + PVA (0.05 g) solution + epichlorohydrin (frozen),Chemical (epoxy),Water,FD,Post-MTCS treatment,,0.0295,98.39%,,,,,Macroporous (fibrous and flakes),,,,,
7972,FD,Separation,Monolith,Cellulose nanofibers,PVA,MTCS treatment,K,E,Si,cc,wa,Cellulose nanocryslta suspension + PVA (0.1 g) solution + epichlorohydrin (frozen),Chemical (epoxy),Water,FD,Post-MTCS treatment,,0.0361,97.69%,,,,,Macroporous (fibrous and flakes),,,,,
7973,FD,Adsorbent,Monolith,Chitosan,Glucomannan,,A,A,,cc,wa,Chitosan solution + amphiprotic glucomannan dispersion (chitosan:mannan = 5:5) + glutaraldehyde solution,Chemical (aldehyde),Water,FD,,,,,,,,,Macroporous (cellular and fibrous),,,,,
7974,FD,Adsorbent,Monolith,Chitosan,Glucomannan,,A,A,,cc,wa,Chitosan solution + amphiprotic glucomannan dispersion (chitosan:mannan = 4:6) + glutaraldehyde solution,Chemical (aldehyde),Water,FD,,,,,,,,,Macroporous (cellular and fibrous),,,,,
7975,FD,Adsorbent,Monolith,Chitosan,Glucomannan,,A,A,,cc,wa,Chitosan solution + amphiprotic glucomannan dispersion (chitosan:mannan = 3:7) + glutaraldehyde solution,Chemical (aldehyde),Water,FD,,,,,,,,,Macroporous (cellular and fibrous),,,,,
7976,FD,Adsorbent,Monolith,Chitosan,Glucomannan,,A,A,,cc,wa,Chitosan solution + amphiprotic glucomannan dispersion (chitosan:mannan = 2:8) + glutaraldehyde solution,Chemical (aldehyde),Water,FD,,,,,,,,,Macroporous (cellular and fibrous),,,,,
7977,FD,Not specific,Monolith?,PVA,Carbon black,,E,N,,pp,wa,PVA solution + carbon black suspension (freeze-thaw) (frozen),Physical (aggregation)?,Water,FD,,,0.23,,,,,26.8,Macroporous (flakes),,,,,
7978,FD,Sensors,Monolith,PVA,Chitosan,Carbonized,E,A,Ca,ng,wa,PVA-HCl-ethanol solution + N-phenylethanolamine + ammonium persulfate (frozen),No gelation?,Water,FD,"Post-calcination at 800 °C, compositing with chitosan",,,,,,,,,,,,,
7979,FD,Adsorbent,Monolith,Carboxymethyl chitosan,GO,,A,N,,pc,wa,Carboxymethyl chitosan solution + GO dispersion (chitosan:GO = 10:90) + tripolyphosphate solution,Physical (phosphate),Water,FD,,,,,,,,370,Macroporous (cellular),,,,,
7980,FD,Adsorbent,Monolith,Carboxymethyl chitosan,GO,,A,N,,pc,wa,Carboxymethyl chitosan solution + GO dispersion (chitosan:GO = 20:80) + tripolyphosphate solution,Physical (phosphate),Water,FD,,,,,,,,340,Macroporous (cellular),,,,,
7981,FD,Adsorbent,Monolith,Carboxymethyl chitosan,GO,,A,N,,pc,wa,Carboxymethyl chitosan solution + GO dispersion (chitosan:GO = 30:70) + tripolyphosphate solution,Physical (phosphate),Water,FD,,,,,,,,320,Macroporous (cellular),,,,,
7982,FD,Adsorbent,Monolith,Carboxymethyl chitosan,GO,,A,N,,pc,wa,Carboxymethyl chitosan solution + GO dispersion (chitosan:GO = 40:60) + tripolyphosphate solution,Physical (phosphate),Water,FD,,,,,,,,310,Macroporous (cellular),,,,,
7983,FD,Adsorbent,Monolith,Carboxymethyl chitosan,GO,,A,N,,pc,wa,Carboxymethyl chitosan solution + GO dispersion (chitosan:GO = 50:50) + tripolyphosphate solution,Physical (phosphate),Water,FD,,,,,,,,290,Macroporous (cellular),,,,,
7984,FD,Adsorbent,Monolith,Carboxymethyl chitosan,GO,,A,N,,cc,wa,Carboxymethyl chitosan solution + GO dispersion (chitosan:GO = 10:90) + glutaraldehyde solution,Chemical (aldehyde),Water,FD,,,,,,,,,Macroporous (cellular),,,,,
7985,FD,Adsorbent,Monolith,Carboxymethyl chitosan,GO,,A,N,,cc,wa,Carboxymethyl chitosan solution + GO dispersion (chitosan:GO = 20:80) + glutaraldehyde solution,Chemical (aldehyde),Water,FD,,,,,,,,,Macroporous (cellular),,,,,
7986,FD,Adsorbent,Monolith,Carboxymethyl chitosan,GO,,A,N,,cc,wa,Carboxymethyl chitosan solution + GO dispersion (chitosan:GO = 30:70) + glutaraldehyde solution,Chemical (aldehyde),Water,FD,,,,,,,,,Macroporous (cellular),,,,,
7987,FD,Adsorbent,Monolith,Carboxymethyl chitosan,GO,,A,N,,cc,wa,Carboxymethyl chitosan solution + GO dispersion (chitosan:GO = 40:60) + glutaraldehyde solution,Chemical (aldehyde),Water,FD,,,,,,,,,Macroporous (cellular),,,,,
7988,FD,Adsorbent,Monolith,Carboxymethyl chitosan,GO,,A,N,,cc,wa,Carboxymethyl chitosan solution + GO dispersion (chitosan:GO = 50:50) + glutaraldehyde solution,Chemical (aldehyde),Water,FD,,,,,,,,,Macroporous (cellular),,,,,
7989,FD,Adsorbent,Monolith,Carboxymethyl cellulose,,,A,,,ng,wa,Carboxymethyl cellulose (DS 0.7) solution (frozen),No gelation,Water,FD,,,0.023,,110,,,0.27,Macroporous (cellular),,,,,
7990,FD,Adsorbent,Monolith,Carboxymethyl cellulose,,,A,,,ng,wa,Carboxymethyl cellulose (DS 0.9) solution (frozen),No gelation,Water,FD,,,0.024,,107,,,0.4,Macroporous (cellular),,,,,
7991,FD,Adsorbent,Monolith,Carboxymethyl cellulose,,,A,,,ng,wa,Carboxymethyl cellulose (DS 1.2) solution (frozen),No gelation,Water,FD,,,0.023,,111,,,0.31,Macroporous (cellular),,,,,
7992,FD,Adsorbent,Monolith,Carboxymethyl cellulose,CNT,,A,N,,ng,wa,Carboxymethyl cellulose (DS 1.2) solution + CNT (1%) suspension (frozen),No gelation,Water,FD,,,0.018,,101,,,0.4,Macroporous (cellular),,,,,
7993,FD,Adsorbent,Monolith,Carboxymethyl cellulose,CNT,,A,N,,ng,wa,Carboxymethyl cellulose (DS 1.2) solution + CNT (3%) suspension (frozen),No gelation,Water,FD,,,0.017,,70,,,0.41,Macroporous (cellular),,,,,
7994,FD,Adsorbent,Monolith,Carboxymethyl cellulose,CNT,,A,N,,ng,wa,Carboxymethyl cellulose (DS 1.2) solution + CNT (5%) suspension (frozen),No gelation,Water,FD,,,0.017,,67,,,0.49,Macroporous (cellular),,,,,
7995,FD,DDS,Beads,Alginate,,Drug loading,A,,Lo,pc,wa,Alginate solution + CaCl2 solution (frozen),Physical (Mn+),Water,FD,,,0.6158,65.60%,,,,,Macroporous (cellular),,,,,
7996,FD,DDS,Beads,Alginate,Pectin,Drug loading,A,A,Lo,pc,wa,Alginate-pectin (3:1) solution + CaCl2 solution (frozen),Physical (Mn+),Water,FD,,,0.5737,65.76%,,,,,Macroporous (cellular),,,,,
7997,FD,DDS,Beads,Alginate,Pectin,Drug loading,A,A,Lo,pc,wa,Alginate-pectin (1:1) solution + CaCl2 solution (frozen),Physical (Mn+),Water,FD,,,0.297,66.70%,,,,,Macroporous (cellular),,,,,
7998,FD,DDS,Beads,Alginate,Pectin,Drug loading,A,A,Lo,pc,wa,Alginate-pectin (1:3) solution + CaCl2 solution (frozen),Physical (Mn+),Water,FD,,,0.1923,79.00%,,,,,Macroporous (cellular),,,,,
7999,FD,DDS,Beads,Pectin,,Drug loading,A,,Lo,pc,wa,Pectin solution + CaCl2 solution (frozen),Physical (Mn+),Water,FD,,,,,,,,,Macroporous (cellular),,,,,
8000,FD,Adsorbent,Monolith,Lignosulfonate,"Chitosan, GO",,C,"A, N",,pc,wa,Lignosulfonate solution + GO dispersion + chitosan solution (Lignosulfonate:GO:chitosan = 2:1:1),Physical (electrostatic),Water,FD,,,,,75,,,,Macroporous (flakes),,,,,
8001,FD,Adsorbent,Monolith,Lignosulfonate,"Chitosan, GO",,C,"A, N",,pc,wa,Lignosulfonate solution + GO dispersion + chitosan solution (Lignosulfonate:GO:chitosan = 1:1:1),Physical (electrostatic),Water,FD,,,,,,,,,Macroporous (flakes),,,,,
8002,FD,Adsorbent,Monolith,Lignosulfonate,"Chitosan, GO",,C,"A, N",,pc,wa,Lignosulfonate solution + GO dispersion + chitosan solution (Lignosulfonate:GO:chitosan = 1:1:2),Physical (electrostatic),Water,FD,,,,,,,,,Macroporous (flakes),,,,,
8003,FD,Thermoelectric devices,Sheet,Bacterial cellulose,PEDOT,,K,M,,ng,wa,Bacterial cellulose suspension + EDOT + Fe(NO3)3 solution (frozen),No gelation,Water,FD,,,,,19,,,,Macroporous (fibrous),,,,,
8004,FD,Thermoelectric devices,Sheet,Bacterial cellulose,"PEDOT, CNT",,K,"M, N",,ng,wa,Bacterial cellulose suspension + SWCNT suspension + EDOT + Fe(NO3)3 solution (frozen),No gelation,Water,FD,,,,,28,,,,Macroporous (fibrous),,,,,
8005,FD,Adsorbent,Monolith,Cellulose nanofibers,Chitosan,,K,A,,ng,wa,Nanofibrous cellulose suspension + chitosan solution (frozen),No gelation,Water,FD,Post-immersion into NaOH solution,Physical (pH),,,,,,,Macroporous (cellular),,,,,
8006,FD,Optoelectronic devices,Sheet,Bacterial cellulose,,,K,,,ng,wa,Bacterial cellulose gel (frozen),No gelation,Water,FD,,,,,,,,,Macroporous (fibrous),,,,,
8007,FD,Optoelectronic devices,Sheet,Cellulose nanofibers,,,K,,,ng,wa,Cellulose nanofiber suspension (frozen),No gelation,Water,FD,,,,,,,,,Macroporous (fibrous),,,,,
8008,FD,Optoelectronic devices,Sheet,Chitin nanofibers,,,K,,,ng,wa,Chitin nanofiber suspension (frozen),No gelation,Water,FD,,,,,,,,,Macroporous (fibrous),,,,,
8009,FD,Adsorbent,Monolith,Cellulose nanofibers,Polyethylenimine,,K,G,,ng,wa,Cellulose nanofiber suspension + polyethyleneimine solution (frozen),No gelation,Water,FD,,,,,,,,,Macroporous (flakes),,,,,
8010,FD,Adsorbent,Monolith,Cellulose nanofibers,Polyethylenimine,,K,G,,cc,wa,Cellulose nanofiber suspension + trimethylolpropane-tris-(2-methyl-1-aziridine) propionate + polyethyleneimine solution (frozen),Chemical (ester),Water,FD,,,,,,,,,Macroporous (flakes),,,,,
8011,VD,Batteries,Microbeads,Polyimide,,,G,,,cp,ow,"Pyromellitic dianhydride + 4,4'-oxydianiline in 1-methyl-2-pyrrolidinone + acetone (solvothermal)",Chemical (polymerization),Acetone,VD,,,,60%,,,,,Mesoporous (nanoparticulate),,,,,
8012,FD,Filters,Sheet,PLA,,,F,,,ng,al,"PLLA solution in dichloromethane + DMF + tetracutylammonium chloride (electrospun, frozen)",No gelation,t-Butanol,FD,,,0.0033,99.80%,,,,,Macroporous (fibrous),,,,,
8013,FD,Filters,Sheet,PLA,,,F,,,ng,al,"PLLA-PDLA solution in dichloromethane + DMF + tetracutylammonium chloride (electrospun, frozen)",No gelation,t-Butanol,FD,,,0.0025,99.80%,,,,,Macroporous (fibrous),,,,,
8014,FD,Filters,Sheet,PLA,,,F,,,ng,al,"PLLA-PDLA solution in dichloromethane + DMF + tetracutylammonium chloride (electrospun, mat, frozen)",No gelation,t-Butanol,FD,,,0.096,92.70%,,,,,Macroporous (fibrous),,,,,
8015,FD,Scaffold,Monolith,Polyethylene glycol diacrylate,,,R,,,cp,wa,"Polyethylene glycol diacrylate solution + photoinitiator (UV, frozen)",Chemical (polymerization),Water,FD,,,,5%,,,,0.9,Macroporous (cellular),,,,,
8016,FD,Scaffold,Monolith,Cellulose nanofibers,Polyethylene glycol diacrylate,,K,R,,cp,wa,"Cellulose nanofiber (0.9%) + polyethylene glycol diacrylate solution + photoinitiator (UV, frozen)",Chemical (polymerization),Water,FD,,,,90%,,,,1.2,Macroporous (cellular),,,,,
8017,FD,Scaffold,Monolith,Cellulose nanofibers,Polyethylene glycol diacrylate,,K,R,,cp,wa,"Cellulose nanofiber (1.35%) + polyethylene glycol diacrylate solution + photoinitiator (UV, frozen)",Chemical (polymerization),Water,FD,,,,90%,,,,2.1,Macroporous (cellular),,,,,
8018,FD,Scaffold,Monolith,Cellulose nanofibers,Polyethylene glycol diacrylate,,K,R,,cp,wa,"Cellulose nanofiber (1.80%) + polyethylene glycol diacrylate solution + photoinitiator (UV, frozen)",Chemical (polymerization),Water,FD,,,,90%,,,,2.8,Macroporous (cellular),,,,,
8019,SCD,Optoelectronic devices,Monolith,Cellulose nanofibers,,,K,,,pp,al,Cellulose nanofiber suspension + HCl solution,Physical (pH),Ethanol,SCD,,,0.0154,,317,,,0.2636,Mesoporous (nanofibrous),,,,,
8020,SCD,Optoelectronic devices,Monolith,Cellulose nanofibers,C dots,,K,N,,pp,al,Cellulose nanofiber suspension + HCl solution + ethanol + C dot suspension,Physical (pH),Ethanol,SCD,,,0.0163,,345,,,0.3467,Mesoporous (nanofibrous),,,,,
8021,SCD,Optoelectronic devices,Monolith,Cellulose nanofibers,C dots,,K,N,,pp,al,Cellulose nanofiber suspension + HCl solution + ethanol + C dot suspension + MES-EDC-NHS,Physical (pH),Ethanol,SCD,,,0.0201,,491,,,0.47,Mesoporous (nanofibrous),,,,,
8022,APD,Separation,Monolith,Cellulose nanofibers,,Melamine sponge,K,,Mx,ng,wa,Melamine sponge + cellulose nanocrystal suspension,No gelation,Water,APD,Post-calcination at 400 °C,,0.0073,,,,,,Macroporous,,,,,
8023,FD,Adsorbent,Beads,Alginate,Polyethyleneimine,,A,E,,pc,wa,Alginate solution + EDC-NHS + polyethyleneimine + Ca(NO3)2 solution (frozen),Physical (Mn+),Water,FD,,,,,,,,,Macroporous (flakes),,,,,
8024,FD,"Adsorbent, capacitors",Monolith,GO,,,N,,,pp,wa,"GO suspension + ascorbic acid (hydrothermal, frozen)",Physical (aggregation),Water,FD,,,,,,,,,Macroporous (cellular),,,,,
8025,FD,"Adsorbent, capacitors",Monolith,GO,Starch,,N,A,,pp,wa,"GO suspension + dialdehyde starch solution (1.0.5) + ascorbic acid (hydrothermal, frozen)",Physical (aggregation),Water,FD,,,,,,,,,Macroporous (cellular),,,,,
8026,FD,"Adsorbent, capacitors",Monolith,GO,Starch,,N,A,,pp,wa,"GO suspension + dialdehyde starch solution (1.1) + ascorbic acid (hydrothermal, frozen)",Physical (aggregation),Water,FD,,,,,,,,,Macroporous (cellular),,,,,
8027,FD,"Adsorbent, capacitors",Monolith,GO,Starch,,N,A,,pp,wa,"GO suspension + dialdehyde starch solution (1.2) + ascorbic acid (hydrothermal, frozen)",Physical (aggregation),Water,FD,,,,,,,,,Macroporous (cellular),,,,,
8028,FD,Adsorbent,Monolith,Poly(m-phenylenediamine),"PVA, GO",,G,"E, N",,pp,wa,GO suspension + m-phenylenediamine + 3-aminophenylboronic acid + PVA solution (freeze-thaw) (frozen),Physical (aggregation),Water,FD,,,,,,,,,Macroporous (flakes),,,,,
8029,FD,Wound dressing,Monolith,Chitosan,,Glycidyltrimethylammonium modification,A,,Al,cp,wa,Quaternized chitosan solution + APS-TEMED solution (freeze-thaw),Chemical (polymerization),Water,"APD?, FD for SEM",,,,,,,,,Macroporous (cellular),,,,,
8030,FD,Wound dressing,Monolith,Chitosan,"CNT, acrylated PF127",Glycidyltrimethylammonium modification,A,"N, E",Al,cp,wa,CNT dispersion (2 g) + acrylated PF127 solution + quaternized chitosan solution + APS-TEMED solution (freeze-thaw),Chemical (polymerization),Water,"APD?, FD for SEM",,,,,,,,,Macroporous (cellular),,,,,
8031,FD,Wound dressing,Monolith,Chitosan,"CNT, acrylated PF127",Glycidyltrimethylammonium modification,A,"N, E",Al,cp,wa,CNT dispersion (4 g) + acrylated PF127 solution + quaternized chitosan solution + APS-TEMED solution (freeze-thaw),Chemical (polymerization),Water,"APD?, FD for SEM",,,,,,,,,Macroporous (cellular),,,,,
8032,FD,Wound dressing,Monolith,Chitosan,"CNT, acrylated PF127",Glycidyltrimethylammonium modification,A,"N, E",Al,cp,wa,CNT dispersion (6 g) + acrylated PF127 solution + quaternized chitosan solution + APS-TEMED solution (freeze-thaw),Chemical (polymerization),Water,"APD?, FD for SEM",,,,,,,,,Macroporous (cellular),,,,,
8033,VD,Adsorbent,Monolith,COF,,,Q,,,cp,al,"1,3,5-Triformylphloroglucinol + n-propylamine in 1,4-dioxane + benzidine (solvothermal)",Chemical (polymerization),Ethanol,VD,,,,,709,,,,Macroporous (fibrous and particulate),,,,,
8034,VD,Adsorbent,Monolith,COF,,,Q,,,cp,al,"1,3,5-Triformylphloroglucinol + n-butylamine in 1,4-dioxane + benzidine (solvothermal)",Chemical (polymerization),Ethanol,VD,,,,,2097,,,,Macroporous (fibrous and particulate),,,,,
8035,VD,Adsorbent,Monolith,COF,,,Q,,,cp,al,"1,3,5-Triformylphloroglucinol + n-hexylamine, in 1,4-dioxane + benzidine (solvothermal)",Chemical (polymerization),Ethanol,VD,,,,,1689,,,,Macroporous (fibrous and particulate),,,,,
8036,VD,Adsorbent,Monolith,COF,,,Q,,,cp,al,"1,3,5-Triformylphloroglucinol + n-octadecylamine in 1,4-dioxane + benzidine (solvothermal)",Chemical (polymerization),Ethanol,VD,,,,,2039,,,,Macroporous (fibrous and particulate),,,,,
8037,FD,Adsorbent,Monolith,Chitosan,"Polyethyleneimine, gellan gum, PVA",Bacteria immobilization,A,"E, A, E",Lo,cc,wa,Chitosan solution + gellan gum solution + bacteria cells + PVA-PEI-glutaraldehyde solution (freeze-thaw),Chemical (aldehyde),Water,FD for SEM,,,,,,,,,Macroporous (fibrous and flakes),,,,,
8038,FD,Adsorbent,Monolith,Chitosan,,,A,,,cc,wa,Chitosan solution + glutaraldehyde solution (5 mol fr),Chemical (aldehyde),Water,FD,,,,,,,,,Macroporous (cellular),,,,,
8039,FD,Adsorbent,Monolith,Chitosan,,,A,,,cc,wa,Chitosan solution + glutaraldehyde solution (20 mol fr),Chemical (aldehyde),Water,FD,,,,,,,,,Macroporous (cellular),,,,,
8040,FD,Adsorbent,Monolith,Chitosan,Polyethyleneimine,,A,E,,cc,wa,Chitosan solution + glutaraldehyde solution (5 mol fr),Chemical (aldehyde),Water,FD,Post-immersion into polyethyleneimine-EGDGE solution (PEI:chitosan = 5:1),,,,,,,,Macroporous (cellular),,,,,
8041,FD,Adsorbent,Monolith,Chitosan,Polyethyleneimine,,A,E,,cc,wa,Chitosan solution + glutaraldehyde solution (5 mol fr),Chemical (aldehyde),Water,FD,Post-immersion into polyethyleneimine-EGDGE solution (PEI:chitosan = 7:1),,,,,,,,Macroporous (cellular),,,,,
8042,FD,Adsorbent,Monolith,Chitosan,Polyethyleneimine,,A,E,,cc,wa,Chitosan solution + glutaraldehyde solution (20 mol fr),Chemical (aldehyde),Water,FD,Post-immersion into polyethyleneimine-EGDGE solution (PEI:chitosan = 5:1),,,,,,,,Macroporous (cellular),,,,,
8043,FD,Separation,Monolith,Wood,,MTMS treatment,L,,Si,ng,wa,NaOH-treated wood (frozen),No gelation,Water,FD,Post-MTMS treatment,,,,,,,,Macroporous (cellular),,,,,
8044,FD,Separation,Monolith,Wood,CNT,MTMS treatment,L,N,Si,ng,wa,NaOH-treated wood (frozen),No gelation,Water,FD,"Post-MTMS treatment, compositing with CNT-PDMS",,,,,,,,Macroporous (cellular),,,,,
8045,APD,Scaffold,Monolith,Chitosan,"Gelatin, polypyrrole",,A,"C, M",,cc,wa,Chitosan-gelatin solution + polypyrrole solution + glutaraldehyde solution (freeze-thaw),Chemical (aldehyde),Water,APD? (FG),,,,,,,,,Macroporous (flakes),,,,,
8046,FD,Wound dressing,Monolith,Chitosan,Polydopamine,,A,M,,cc,wa,Chitosan solution + polydopamine nanoparticles + glutaraldehyde solution ,Chemical (aldehyde),Water,FD,,,,,,,,,Macroporous (cellular and flakes),,,,,
8047,FD,Wound dressing,Monolith,Chitosan,"Silk fibroin, polydopamine",,A,"D, M",,cc,wa,Chitosan-silk fibroin solution (chitosan:silk = 2:1) + polydopamine nanoparticles + glutaraldehyde solution,Chemical (aldehyde),Water,FD,,,,,,,,,Macroporous (cellular and flakes),,,,,
8048,FD,Wound dressing,Monolith,Chitosan,"Silk fibroin, polydopamine",,A,"D, M",,cc,wa,Chitosan-silk fibroin solution (chitosan:silk = 1:2) + polydopamine nanoparticles + glutaraldehyde solution,Chemical (aldehyde),Water,FD,,,,,,,,,Macroporous (cellular and flakes),,,,,
8049,SCD,Not specific,Monolith,Polyacrylonitrile,,,R,,,pp,ow,Polyacrylonitrile in DMF-water,Physical?,Acetone,SCD,,,0.06,94.31%,,,,,Macroporous (fibrous),,,,,
8050,SCD,Not specific,Monolith,Polyacrylonitrile,CNT,,R,N,,pp,ow,Polyacrylonitrile in DMF-water + MWCNT suspension ,Physical?,Acetone,SCD,,,0.06,94.52%,,,,,Macroporous (fibrous),,,,,
8051,SCD,Not specific,Monolith,Polyacrylonitrile,Carbon fibers,,R,K,,pp,ow,Polyacrylonitrile in DMF-water + carbon fiber suspension ,Physical?,Acetone,SCD,,,0.06,94.40%,,,,,Macroporous (fibrous),,,,,
8052,SCD,Not specific,Monolith,Polyacrylonitrile,CNT,Epoxy resin,R,N,Mx,pp,ow,Polyacrylonitrile in DMF-water + MWCNT suspension ,Physical?,Acetone,SCD,Post-compositing with epoxy resin,,1.15,0.53%,,,,,Macroporous (fibrous),,,,,
8053,SCD,Not specific,Monolith,Polyacrylonitrile,Carbon fibers,Epoxy resin,R,K,Mx,pp,ow,Polyacrylonitrile in DMF-water + carbon fiber suspension,Physical?,Acetone,SCD,Post-compositing with epoxy resin,,1.07,0.70%,,,,,Macroporous (fibrous),,,,,
8054,FD,Capacitors,Sheet,Chitin nanofibers,"CNT, polypyrrole",,K,"N, M",,pp,wa,MWCNT suspension + chitin nanofiber suspension + SDBS + ethanol? + pyrrole-FeCl3 solution (frozen),Physical?,Water,FD,,,,,,,,,Macroporous (fibrous),,,,,
8055,FD,Adsorbent,Monolith,Chitosan,,,A,,,ng,wa,Chitosan solution (frozen),No gelation,Water,FD,Post-immersion into NaOH solution,Physical (pH),0.023,,302,,,,Macroporous (cellular),,,,,
8056,FD,Adsorbent,Monolith,Chitosan,GO,,A,N,,ng,wa,Chitosan solution + GO dispersion (5%) (frozen),No gelation,Water,FD,Post-immersion into NaOH solution,Physical (pH),0.027,,,,,,Macroporous (cellular),,,,,
8057,FD,Adsorbent,Monolith,Chitosan,GO,,A,N,,ng,wa,Chitosan solution + GO dispersion (10%) (frozen),No gelation,Water,FD,Post-immersion into NaOH solution,Physical (pH),0.026,,,,,,Macroporous (cellular),,,,,
8058,FD,Adsorbent,Monolith,Chitosan,GO,,A,N,,ng,wa,Chitosan solution + GO dispersion (15%) (frozen),No gelation,Water,FD,Post-immersion into NaOH solution,Physical (pH),0.025,,,,,,Macroporous (cellular),,,,,
8059,FD,Adsorbent,Monolith,Chitosan,GO,,A,N,,ng,wa,Chitosan solution + GO dispersion (20%) (frozen),No gelation,Water,FD,Post-immersion into NaOH solution,Physical (pH),0.024,,335,,,,Macroporous (cellular),,,,,
8060,FD,Separation,Monolith,Agarose,GO,,A,N,,ng,wa,Agarose solution + GO suspension (frozen),No gelation,Water,FD,,,0.174,,43,,,,Macroporous (flakes),,,,,
8061,FD,Separation,Monolith,Agarose,GO,"1H,1H,2H,2H-perfluorodecyltrimethoxysilane modification",A,N,Si,ng,wa,"Agarose solution + GO suspension + 1H,1H,2H,2H-perfluorodecyltrimethoxysilane modification (frozen)",No gelation,Water,FD,,,0.237,,39,,,,Macroporous (flakes),,,,,
8062,FD,Not specific,Monolith,Cellulose nanofibers,Polycaprolactone,,K,F,,cc,al,"Cellulose nanocrystal-polycaprolactone (1:01) in DMF + N,N,N,N',N'-pentamethyldiethylenetriamine",Chemical,t-Butanol,FD,,,0.111,91.40%,,,,,Macroporous (fibrous and particulate),,,,,
8063,FD,Not specific,Monolith,Cellulose nanofibers,Polycaprolactone,,K,F,,cc,al,"Cellulose nanocrystal-polycaprolactone (1:025) in DMF + N,N,N,N',N'-pentamethyldiethylenetriamine",Chemical,t-Butanol,FD,,,0.123,90.00%,,,,,Macroporous (fibrous and particulate),,,,,
8064,FD,Not specific,Monolith,Cellulose nanofibers,Polycaprolactone,,K,F,,cc,al,"Cellulose nanocrystal-polycaprolactone (1:05) in DMF + N,N,N,N',N'-pentamethyldiethylenetriamine",Chemical,t-Butanol,FD,,,0.254,78.70%,,,,,Macroporous (fibrous and particulate),,,,,
8065,SCD,Not specific,Monolith,Cellulose nanofibers,Polycaprolactone,,K,F,,cc,al,"Cellulose nanocrystal-polycaprolactone in DMF + N,N,N,N',N'-pentamethyldiethylenetriamine",Chemical,Ethanol,SCD,,,,,,,,,Macroporous (fibrous and particulate),,,,,
8066,FD,Thermal insulation,Monolith,Agar,,,A,,,"cc, pp",wa,Agar solution + epichlorohydrin (freeze-thaw) + ethanol (frozen),Chemical (epoxy) and physical (antisolvent),Water,FD,,,0.043,97.10%,,,,,Macroporous (fibrous and flakes),0.057,Steady state,HFM,,
8067,FD,Thermal insulation,Monolith,Agar,Chitosan,,A,A,,"cc, pp",wa,Chitosan-agar solution + epichlorohydrin (freeze-thaw) + ethanol (frozen),Chemical (epoxy) and physical (antisolvent),Water,FD,,,0.03,98.80%,,,,,Macroporous (fibrous and flakes),0.033,Steady state,HFM,,
8068,FD,Thermal insulation,Monolith,Agar,"Chitosan, esterified cellulose",,A,"A, B",,"cc, pp",wa,Chitosan-agar-esterified cellulose solution + epichlorohydrin (freeze-thaw) + ethanol (frozen),Chemical (epoxy) and physical (antisolvent),Water,FD,,,0.033,98.60%,,,,,Macroporous (fibrous and flakes),0.021,Steady state,HFM,,
8069,FD,Thermal insulation,Monolith,Agar,"Chitosan, GO",,A,"A, N",,"cc, pp",wa,Chitosan-agar solution-graphene dispersion + epichlorohydrin (freeze-thaw) + ethanol (frozen),Chemical (epoxy) and physical (antisolvent),Water,FD,,,0.031,97.50%,,,,,Macroporous (fibrous and flakes),0.052,Steady state,HFM,,
8070,FD,Thermal insulation,Monolith,Agar,"Chitosan, esterified cellulose",,A,"A, B",,"cc, pp",wa,Chitosan-agar-esterified cellulose solution-graphene dispersion + epichlorohydrin (freeze-thaw) + ethanol (frozen),Chemical (epoxy) and physical (antisolvent),Water,FD,,,0.032,98.00%,,,,,Macroporous (fibrous and flakes),0.045,Steady state,HFM,,
8071,SCD,Adsorbent,Monolith,Cellulose acetate,,,B,,,pp,al,"Cellulose acetate in 1,4-dioxane (cooling) + ethanol-NaOH solution","Physical (antisolvent, temperature)",Ethanol,SCD,,,0.0106,,448,,,,Mesoporous (nanofibrous),,,,,
8072,SCD,Adsorbent,Monolith,Cellulose acetate,,,B,,,pp,al,"Cellulose acetate? in 1,4-dioxane (cooling) + ethanol-NaOH solution","Physical (antisolvent, temperature)",Ethanol,SCD,,,0.0141,,294,,,,Mesoporous (nanofibrous),,,,,
8073,SCD,Adsorbent,Monolith,Cellulose acetate,Polyethyleneimine,,B,E,,pp,al,"Cellulose acetate in 1,4-dioxane (cooling) + ethanol-NaOH solution + polyethyleneimine","Physical (antisolvent, temperature)",Ethanol,SCD,,,0.9582,,0.4,,,,Mesoporous (nanofibrous),,,,,
8074,SCD,Adsorbent,Monolith,Cellulose acetate,Polyethyleneimine,,B,E,,pp,al,"Cellulose acetate in 1,4-dioxane (cooling) + ethanol-NaOH solution + glutaraldehyde + polyethyleneimine (0.1)","Physical (antisolvent, temperature)",Ethanol,SCD,,,0.0238,,286,,,,Mesoporous (nanofibrous),,,,,
8075,SCD,Adsorbent,Monolith,Cellulose acetate,Polyethyleneimine,,B,E,,pp,al,"Cellulose acetate in 1,4-dioxane (cooling) + ethanol-NaOH solution + glutaraldehyde + polyethyleneimine (0.5)","Physical (antisolvent, temperature)",Ethanol,SCD,,,0.0516,,261,,,,Mesoporous (nanofibrous),,,,,
8076,SCD,Adsorbent,Monolith,Cellulose acetate,Polyethyleneimine,,B,E,,pp,al,"Cellulose acetate in 1,4-dioxane (cooling) + ethanol-NaOH solution + glutaraldehyde + polyethyleneimine (1)","Physical (antisolvent, temperature)",Ethanol,SCD,,,0.0972,,234,,,,Mesoporous (nanofibrous),,,,,
8077,FD,Thermal insulation,Monolith,Cellulose nanofibers,PVA,,K,E,,ng,wa,Cellulose nanofiber suspension + PVA solution (frozen),No gelation,Water,FD,,,0.047,,,,,0.4,Macroporous (flakes),0.038,Transient,Hot wire,,
8078,FD,Thermal insulation,Monolith,Cellulose nanofibers,"PVA, MF",,K,"E, I",,ng,wa,Cellulose nanofiber suspension + PVA solution + microcapsulated MF resin (0.16 g) (frozen),No gelation,Water,FD,,,0.05,,,,,0.4,Macroporous (flakes),0.039,Transient,Hot wire,,
8079,FD,Thermal insulation,Monolith,Cellulose nanofibers,"PVA, MF",,K,"E, I",,ng,wa,Cellulose nanofiber suspension + PVA solution + microcapsulated MF resin (0.24 g) (frozen),No gelation,Water,FD,,,0.052,,,,,0.5,Macroporous (flakes),0.0398,Transient,Hot wire,,
8080,FD,Thermal insulation,Monolith,Cellulose nanofibers,"PVA, MF",,K,"E, I",,ng,wa,Cellulose nanofiber suspension + PVA solution + microcapsulated MF resin (0.32 g) (frozen),No gelation,Water,FD,,,0.055,,,,,0.9,Macroporous (flakes),0.0405,Transient,Hot wire,,
8081,FD,Thermal insulation,Monolith,Cellulose nanofibers,"PVA, MF",,K,"E, I",,ng,wa,Cellulose nanofiber suspension + PVA solution + microcapsulated MF resin (0.40 g) (frozen),No gelation,Water,FD,,,0.06,,,,,1,Macroporous (flakes),0.0413,Transient,Hot wire,,
8082,FD,Scaffold,Monolith,Collagen,,,C,,,ng,wa,Collagen suspension (frozen),No gelation,Water,FD,Post-EDC-NHS treatment,,,80%,,,,0.2,Macroporous (cellular),,,,,
8083,FD,Scaffold,Monolith,Collagen,GO,,C,N,,ng,wa,GO (0.05 wt%) suspension + collagen suspension (frozen),No gelation,Water,FD,Post-EDC-NHS treatment,,,80%,,,,0.4,Macroporous (cellular),,,,,
8084,FD,Scaffold,Monolith,Collagen,GO,,C,N,,ng,wa,GO (0.1 wt%) suspension + collagen suspension (frozen),No gelation,Water,FD,Post-EDC-NHS treatment,,,80%,,,,0.4,Macroporous (cellular),,,,,
8085,FD,Scaffold,Monolith,Collagen,GO,,C,N,,ng,wa,GO (0.2 wt%) suspension + collagen suspension (frozen),No gelation,Water,FD,Post-EDC-NHS treatment,,,80%,,,,0.5,Macroporous (cellular),,,,,
8086,FD,Sensors,Coating,PEDOT:PSS,GO,,M,N,,ng,wa,ZnFTO substrate + GO suspension + PEDOT:PSS solution + HCl solution (frozen),No gelation,Water,FD,,,,,,,,,Macroporous (cellular and flakes),,,,,
8087,FD,Thermal insulation,Monolith,Cellulose,,,B,,,ng,wa,Cellulose (1.43 wt%) suspension (frozen),No gelation,Water,FD,,,0.019,95.15%,,,,,Macroporous (fibrous),0.024,Steady state,HFM,,
8088,FD,Thermal insulation,Monolith,Cellulose,Biochar,,B,N,,ng,wa,Cellulose (1.43 wt%) suspension + biochar (0.5 wt%) (frozen),No gelation,Water,FD,,,0.021,94.55%,,,,,Macroporous (fibrous),0.024,Steady state,HFM,,
8089,FD,Thermal insulation,Monolith,Cellulose,Biochar,,B,N,,ng,wa,Cellulose (1.43 wt%) suspension + biochar (10 wt%) (frozen),No gelation,Water,FD,,,0.025,93.67%,,,,,Macroporous (fibrous),0.024,Steady state,HFM,,
8090,FD,Thermal insulation,Monolith,Cellulose,Biochar,,B,N,,ng,wa,Cellulose (1.43 wt%) suspension + biochar (20 wt%) (frozen),No gelation,Water,FD,,,0.024,93.93%,,,,,Macroporous (fibrous),0.024,Steady state,HFM,,
8091,FD,Thermal insulation,Monolith,Cellulose,Biochar,,B,N,,ng,wa,Cellulose (1.43 wt%) suspension + biochar (40 wt%) (frozen),No gelation,Water,FD,,,0.022,94.31%,,,,,Macroporous (fibrous),0.025,Steady state,HFM,,
8092,FD,Thermal insulation,Monolith,Cellulose,Biochar,,B,N,,ng,wa,Cellulose (1.43 wt%) suspension + biochar (80 wt%) (frozen),No gelation,Water,FD,,,0.026,93.31%,,,,,Macroporous (fibrous),0.027,Steady state,HFM,,
8093,FD,Thermal insulation,Monolith,Cellulose,Biochar,,B,N,,ng,wa,Cellulose (1.43 wt%) suspension + biochar (100 wt%) (frozen),No gelation,Water,FD,,,0.027,93.10%,,,,,Macroporous (fibrous),0.026,Steady state,HFM,,
8094,FD,Thermal insulation,Monolith,Cellulose,,,B,,,ng,wa,Cellulose (0.715 wt%) suspension (frozen),No gelation,Water,FD,,,0.01,97.35%,,,,,Macroporous (fibrous),0.022,Steady state,HFM,,
8095,SCD,Adsorbent,Beads,Chitosan,,,A,,,pp,al,Chitosan solution + NaOH solution,Physical (pH),Ethanol,SCD,,,,,141,,0.6274,,Mesoporous (nanofibrous),,,,,
8096,SCD,Adsorbent,Beads,Chitosan,GO,,A,N,,pp,al,Chitosan solution + GO dispersion (1%) + NaOH solution,Physical (pH),Ethanol,SCD,,,,,148,,0.7373,,Mesoporous (nanofibrous),,,,,
8097,SCD,Adsorbent,Beads,Chitosan,GO,,A,N,,pp,al,Chitosan solution + GO dispersion (5%) + NaOH solution,Physical (pH),Ethanol,SCD,,,,,163,,0.9725,,Mesoporous (nanofibrous),,,,,
8098,SCD,Adsorbent,Beads,Chitosan,GO,,A,N,,pp,al,Chitosan solution + GO dispersion (10%) + NaOH solution,Physical (pH),Ethanol,SCD,,,,,175,,1.0449,,Mesoporous (nanofibrous),,,,,
8099,FD,Thermal insulation,Monolith,Alginate,MF,,A,I,,cp,wa,Alginate (2.5 g) solution + melamin-formaldehyde resin precursor (2.5 g) (frozen),Chemical (polymerization),Water,FD,Post-heat treatment at 80 °C,,0.058,,,,,1.2,Macroporous (cellular and particulate),0.035,Transient,Hot wire,,
8100,FD,Thermal insulation,Monolith,Alginate,MF,,A,I,,cp,wa,Alginate (5 g) solution + melamin-formaldehyde resin precursor (5 g) (frozen),Chemical (polymerization),Water,FD,Post-heat treatment at 80 °C,,0.118,,,,,12.6,Macroporous (cellular and particulate),0.04,Transient,Hot wire,,
8101,FD,Thermal insulation,Monolith,Alginate,MF,,A,I,,cp,wa,Alginate (7.5 g) solution + melamin-formaldehyde resin precursor (7.5 g) (frozen),Chemical (polymerization),Water,FD,Post-heat treatment at 80 °C,,0.166,,,,,24.1,Macroporous (cellular and particulate),0.045,Transient,Hot wire,,
8102,FD,Thermal insulation,Monolith,Alginate,MF,,A,I,,cp,wa,Alginate (2 g) solution + melamin-formaldehyde resin precursor (10 g) (frozen),Chemical (polymerization),Water,FD,Post-heat treatment at 80 °C,,0.138,,,,,8.8,Macroporous (cellular and particulate),0.041,Transient,Hot wire,,
8103,FD,Thermal insulation,Monolith,Alginate,MF,,A,I,,cp,wa,Alginate (5 g) solution + melamin-formaldehyde resin precursor (10 g) (frozen),Chemical (polymerization),Water,FD,Post-heat treatment at 80 °C,,0.163,,,,,17.9,Macroporous (cellular and particulate),0.047,Transient,Hot wire,,
8104,FD,Thermal insulation,Monolith,MF,,,I,,,cp,wa,Melamin-formaldehyde resin precursor (15 g) (frozen),Chemical (polymerization),Water,FD,Post-heat treatment at 80 °C,,0.239,,,,,3,Macroporous (cellular and particulate),,,,,
8105,FD,Thermal insulation,Monolith,Alginate,,,A,,,cp,wa,Alginate (10 g) solution (frozen),Chemical (polymerization),Water,FD,Post-heat treatment at 80 °C,,0.097,,,,,14.3,Macroporous (cellular and particulate),,,,,
8106,FD,Separation,Monolith,Cellulose nanofibers,,,K,,,ng,wa,Cellulose nanofiber suspension (frozen),No gelation,Water,FD,,,0.004,99.70%,123,,0.08,,Macroporous (cellular and fibrous),,,,,
8107,FD,Separation,Monolith,Cellulose nanofibers,PVA,,K,E,,ng,wa,Cellulose nanofiber suspension + PVA solution (1:0.5) (frozen),No gelation,Water,FD,,,0.007,99.50%,196,,0.136,,Macroporous (cellular and fibrous),,,,,
8108,FD,Separation,Monolith,Cellulose nanofibers,PVA,,K,E,,ng,wa,Cellulose nanofiber suspension + PVA solution (1:1) (frozen),No gelation,Water,FD,,,0.013,99.00%,,,,,Macroporous (cellular and fibrous),,,,,
8109,FD,Separation,Monolith,Cellulose nanofibers,PVA,,K,E,,ng,wa,Cellulose nanofiber suspension + PVA solution (1:1.5) (frozen),No gelation,Water,FD,,,0.017,98.80%,,,,,Macroporous (cellular and fibrous),,,,,
8110,FD,Separation,Monolith,Cellulose nanofibers,PVA,,K,E,,ng,wa,Cellulose nanofiber suspension + PVA solution (1:2) (frozen),No gelation,Water,FD,,,0.02,98.50%,,,,,Macroporous (cellular and fibrous),,,,,
8111,FD,Wound dressing,Monolith,Chitin,Sulfobutyl ether b-cyclodextrin,,B,A,,ng,wa,NaOH-treated chitin solution + sulfobutyl ether b-cyclodextrin (frozen),No gelation,Water,FD,,,,,,,,,Macroporous (flakes),,,,,
8112,FD,Separation,Monolith,GO,PVA,,N,E,,ng,wa,GO suspension + PVA solution (frozen),No gelation,Water,FD,Post-coating with dopamine,,0.0036,,,,,,Macroporous (cellular),,,,,
8113,FD,Not specific,Monolith,Polytetrafluoroethylene,GO,,M,N,,ng,wa,GO suspension + polytetrafluoroethylene suspension + surfactant (frozen),No gelation,Water,FD,Post-heat treatment at 370 °C,,0.03,,,,,,Macroporous (particulate),,,,,
8114,FD,Scaffold,Monolith,Cellulose nanofibers,Polyethylene glycol diacrylate,,K,R,,ng,wa,Cellulose nanofiber suspension + polyethylene glycol diacrylate suspension (frozen),No gelation,Water,FD,,,,,,,,,Macroporous,,,,,
8115,FD,Generators,Monolith,Cellulose nanofibers,,,K,,,ng,wa,Cellulose nanofiber suspension (frozen),No gelation,Water,FD,,,,,,,,,Macroporous (fibrous),,,,,
8116,FD,Generators,Monolith,Cellulose nanofibers,,,K,,,ng,wa,Quatern cellulose nanofiber suspension (frozen),No gelation,Water,FD,,,,,,,,,Macroporous (fibrous),,,,,
8117,FD,Generators,Monolith,Chitin nanofibers,,,K,,,ng,wa,Chitin nanofiber suspension (frozen),No gelation,Water,FD,,,,,,,,,Macroporous (fibrous),,,,,
8118,FD,Generators,Monolith,Amyloid fibers,,,D,,,ng,wa,Amyloid nanofiber suspension (frozen),No gelation,Water,FD,,,,,,,,,Macroporous (fibrous),,,,,
8119,FD,Generators,Monolith,Silk fibroin,,,D,,,ng,wa,Silk fibroin nanofiber suspension (frozen),No gelation,Water,FD,,,,,,,,,Macroporous (fibrous),,,,,
8120,FD,Scaffold,Monolith,Chitosan,,,A,,,ng,wa,Chitosan solution (frozen),No gelation,Water,FD (10 °C/min),,,0.0142,,,,,0.9197,Macroporous (cellular),,,,,
8121,FD,Scaffold,Monolith,Chitosan,Cellulose nanofibers,,A,K,,ng,wa,Chitosan solution + cellulose nanocrystals suspension (frozen),No gelation,Water,FD (10 °C/min),,,0.0362,,,,,0.0781,Macroporous (cellular),,,,,
8122,FD,Scaffold,Monolith,Chitosan,Cellulose nanofibers,,A,K,,ng,wa,Chitosan solution + cellulose nanofibers suspension (frozen),No gelation,Water,FD (10 °C/min),,,0.0288,,,,,0.3746,Macroporous (cellular),,,,,
8123,FD,Scaffold,Monolith,Chitosan,Cellulose nanofibers,,A,K,,ng,wa,Chitosan solution + cellulose nanocrystals-nanofibers suspension (frozen),No gelation,Water,FD (10 °C/min),,,0.0326,,,,,0.2642,Macroporous (cellular),,,,,
8124,FD,Wound dressing,Monolith,Chitosan,,,A,,,"ng, pp",wa,Chitosan solution (frozen),No gelation or physical (pH),Water,FD,Post-immersion into NaOH solution and alcohol-stearic acid solution,Physical (pH),,,,,,,Macroporous (cellular),,,,,
8125,FD,Wound dressing,Monolith,Chitosan,Starch,,A,A,,"ng, pp",wa,Chitosan-starch (0.1 g) solution (frozen),No gelation or physical (pH),Water,FD,Post-immersion into NaOH solution and alcohol-stearic acid solution,Physical (pH),,,,,,,Macroporous (cellular),,,,,
8126,FD,Wound dressing,Monolith,Chitosan,Starch,,A,A,,"ng, pp",wa,Chitosan-starch (0.5 g) solution (frozen),No gelation or physical (pH),Water,FD,Post-immersion into NaOH solution and alcohol-stearic acid solution,Physical (pH),,,,,,,Macroporous (cellular),,,,,
8127,FD,Wound dressing,Monolith,Chitosan,Starch,,A,A,,"ng, pp",wa,Chitosan-starch (2 g) solution (frozen),No gelation or physical (pH),Water,FD,Post-immersion into NaOH solution and alcohol-stearic acid solution,Physical (pH),,,,,,,Macroporous (cellular),,,,,
8128,FD,Scaffold,Monolith,Chitosan,,,A,,,ng,wa,Chitosan solution (frozen),No gelation,Water,FD,,,,,,,,0.024,Macroporous (cellular),,,,,
8129,FD,Scaffold,Monolith,Chitosan,GO,,A,N,,ng,wa,Chitosan solution + GO (frozen),No gelation,Water,FD,,,,,,,,0.014,Macroporous (cellular),,,,,
8130,FD,Scaffold,Monolith,Chitosan,GO,,A,N,,ng,wa,Chitosan solution + sulfonated GO (frozen),No gelation,Water,FD,,,,,,,,0.017,Macroporous (cellular),,,,,
8131,FD,Not specific,Monolith,Cellulose,Chitosan,,B,A,,pp,al,Cellulose-chitosan-LiOH-urea solution (chitosan 25%) (freeze-thaw) + methanol,Physical (antisolvent),t-Butanol,FD,,,,,247,,,1.5,Mesoporous (nanofibrous and nanoparticulate),,,,,
