Repository: paulagirones/Aerogels_thermal_conductivity

# Aerogels_thermal_conductivity
Machine learning prediction of thermal conductivity in aerogels.

File: 20250220_dataset.csv (part 47 of 95)
Entry,Drying,Purpose,Shape,First materials,Second materials,Modification,First material class,Second materials class,Modification class,Gelation class,Solvent class,Process,Gelation mechanism,Final solvent,Drying details,Post drying treatment,Post-drying cross-linking,Envelope density g/cm3,Porosity,BET surface area m2/g,BJH pore size nm,BJH pore volume (total) cm3/g,compression elastic modulus MPa,SEM,Thermal conductivity W/(m K),Thermal method,Thermal method detail,,
8132,FD,Not specific,Monolith,Cellulose,Chitosan,,B,A,,pp,al,Cellulose-chitosan-LiOH-urea solution (chitosan 50%) (freeze-thaw) + methanol,Physical (antisolvent),t-Butanol,FD,,,,,299,,,0.7,Mesoporous (nanofibrous and nanoparticulate),,,,,
8133,FD,Not specific,Monolith,Cellulose,Chitosan,,B,A,,pp,al,Cellulose-chitosan-LiOH-urea solution (chitosan 75%) (freeze-thaw) + methanol,Physical (antisolvent),t-Butanol,FD,,,,,337,,,0.4,Mesoporous (nanofibrous and nanoparticulate),,,,,
8134,FD,Wound dressing,Monolith,Carboxymethyl cellulose,Chitosan,,A,A,,ng,wa,Carboxymethyl cellulose solution + chitosan solution (chitosan 20%) (frozen),No gelation,Water,FD,Post-immersion into epichlorohydrin-ethanol-NaOH solution,Chemical (epoxy),,60%,,,,,Macroporous (flakes),,,,,
8135,FD,Wound dressing,Monolith,Carboxymethyl cellulose,Chitosan,,A,A,,ng,wa,Carboxymethyl cellulose solution + chitosan solution (chitosan 30%) (frozen),No gelation,Water,FD,Post-immersion into epichlorohydrin-ethanol-NaOH solution,Chemical (epoxy),,65%,,,,,Macroporous (flakes),,,,,
8136,FD,Wound dressing,Monolith,Carboxymethyl cellulose,Chitosan,,A,A,,ng,wa,Carboxymethyl cellulose solution + chitosan solution (chitosan 40%) (frozen),No gelation,Water,FD,Post-immersion into epichlorohydrin-ethanol-NaOH solution,Chemical (epoxy),,80%,,,,,Macroporous (flakes),,,,,
8137,FD,Wound dressing,Monolith,Carboxymethyl cellulose,Chitosan,,A,A,,ng,wa,Carboxymethyl cellulose solution + chitosan solution (chitosan 50%) (frozen),No gelation,Water,FD,Post-immersion into epichlorohydrin-ethanol-NaOH solution,Chemical (epoxy),,92.41%,,,,,Macroporous (flakes),,,,,
8138,FD,Wound dressing,Monolith,Chitosan,Alginate,Drug loading,A,A,Lo,ng,wa,Chitosan solution + curcumin-ethanol solution + alginate solution (frozen),No gelation,Water,FD,,,,50%,,,,,Macroporous (cellular and flakes),,,,,
8139,FD,Wound dressing,Monolith,Chitosan,Collagen,Drug loading,A,C,Lo,ng,wa,Chitosan solution + collagen + curcumin-ethanol solution (frozen),No gelation,Water,FD,,,,58.30%,,,,,Macroporous (cellular and flakes),,,,,
8140,FD,Wound dressing,Monolith,Chitosan,Gelatin,Drug loading,A,C,Lo,ng,wa,Chitosan solution + gelatin + curcumin-ethanol solution (frozen),No gelation,Water,FD,,,,60%,,,,,Macroporous (cellular and flakes),,,,,
8141,FD,Scaffold,Monolith,Chitosan,,,A,,,ng,wa,Chitosan + acetic acid solution (frozen),No gelation,Water,FD,"Post-immersion into ethanol, UV irradiation",Physical (antisolvent),,90%,,,,,Macroporous (cellular),,,,,
8142,FD,Scaffold,Monolith,Chitosan,GO,,A,N,,ng,wa,Chitosan + GO (50 mg/L) + acetic acid solution (frozen),No gelation,Water,FD,"Post-immersion into ethanol, UV irradiation",Physical (antisolvent),,88%,,,,,Macroporous (cellular),,,,,
8143,FD,Scaffold,Monolith,Chitosan,GO,,A,N,,ng,wa,Chitosan + GO (100 mg/L) + acetic acid solution (frozen),No gelation,Water,FD,"Post-immersion into ethanol, UV irradiation",Physical (antisolvent),,86%,,,,,Macroporous (cellular),,,,,
8144,FD,Scaffold,Monolith,Chitosan,GO,,A,N,,ng,wa,Chitosan + GO (150 mg/L) + acetic acid solution (frozen),No gelation,Water,FD,"Post-immersion into ethanol, UV irradiation",Physical (antisolvent),,86%,,,,,Macroporous (cellular),,,,,
8145,FD,Scaffold,Monolith,Chitosan,GO,,A,N,,ng,wa,Chitosan + GO (600 mg/L) + acetic acid solution (frozen),No gelation,Water,FD,"Post-immersion into ethanol, UV irradiation",Physical (antisolvent),,83%,,,,,Macroporous (cellular),,,,,
8146,FD,Adsorbent,Monolith,Chitosan,Alginate,,A,A,,ng,wa,Alginate solution + chitosan (chitosan:alginate = 1:2) + acetic acid + NaOH solution (frozen),No gelation,Water,FD,,,,91.60%,,,,,Macroporous (cellular),,,,,
8147,FD,Adsorbent,Monolith,Chitosan,Alginate,,A,A,,ng,wa,Alginate solution + chitosan (chitosan:alginate = 1:1.5) + acetic acid + NaOH solution (frozen),No gelation,Water,FD,,,,92.30%,,,,,Macroporous (cellular),,,,,
8148,FD,Adsorbent,Monolith,Chitosan,Alginate,,A,A,,ng,wa,Alginate solution + chitosan (chitosan:alginate = 1:1) + acetic acid + NaOH solution (frozen),No gelation,Water,FD,,,,96.10%,,,,,Macroporous (cellular),,,,,
8149,FD,Adsorbent,Monolith,Chitosan,Alginate,,A,A,,ng,wa,Alginate solution + chitosan (chitosan:alginate = 1.5:1) + acetic acid + NaOH solution (frozen),No gelation,Water,FD,,,,94.20%,,,,,Macroporous (cellular),,,,,
8150,FD,Adsorbent,Monolith,Chitosan,Alginate,,A,A,,ng,wa,Alginate solution + chitosan (chitosan:alginate = 2:1) + acetic acid + NaOH solution (frozen),No gelation,Water,FD,,,,92%,,,,,Macroporous (cellular),,,,,
8151,FD,Scaffold,Monolith,Chitosan,Silk fibroin,,A,D,,ng,wa,Chitosan solution + silk fibroin solution (frozen),No gelation,Water,FD,Post-treatment with ethylene oxide,Physical (antisolvent),,83.02%,,,,,Macroporous (cellular),,,,,
8152,FD,Wound dressing,Monolith,Chitosan,,Alkylation,A,,Al,ng,wa,N-Alkylated chitosan solution (frozen),No gelation,Water,FD,,,,61.84%,,,,,Macroporous (cellular),,,,,
8153,FD,Wound dressing,Monolith,Chitosan,GO,Alkylation,A,N,Al,ng,wa,N-Alkylated chitosan solution + GO dispersion (0.25 mg/mL) (frozen),No gelation,Water,FD,,,,,,,,,Macroporous (cellular),,,,,
8154,FD,Wound dressing,Monolith,Chitosan,GO,Alkylation,A,N,Al,ng,wa,N-Alkylated chitosan solution + GO dispersion (0.50 mg/mL) (frozen),No gelation,Water,FD,,,,,,,,,Macroporous (cellular),,,,,
8155,FD,Wound dressing,Monolith,Chitosan,GO,Alkylation,A,N,Al,ng,wa,N-Alkylated chitosan solution + GO dispersion (0.10 mg/mL) (frozen),No gelation,Water,FD,,,,75.82%,,,,,Macroporous (cellular),,,,,
8156,FD,Not specific,Monolith,Chitosan,Cellulose nanofibers,,A,K,,cc,wa,Chitosan (4.0 wt%)-cellulose nanofiber (0.1 wt%) solution-dispersion flow + bubbling gas flow + genipin solution flow (frozen),Chemical (genipin),Water,FD,,,0.0162,98.80%,,,,0.174,Macroporous (cellular),,,,,
8157,FD,Not specific,Monolith,Chitosan,Cellulose nanofibers,,A,K,,cc,wa,Chitosan (4.0 wt%)-cellulose nanofiber (0.075 wt%) solution-dispersion flow + bubbling gas flow + genipin solution flow (frozen),Chemical (genipin),Water,FD,,,0.013,99.10%,,,,0.171,Macroporous (cellular),,,,,
8158,FD,Not specific,Monolith,Chitosan,Cellulose nanofibers,,A,K,,cc,wa,Chitosan (4.0 wt%)-cellulose nanofiber (0.05 wt%) solution-dispersion flow + bubbling gas flow + genipin solution flow (frozen),Chemical (genipin),Water,FD,,,0.0132,99.10%,,,,0.174,Macroporous (cellular),,,,,
8159,FD,Not specific,Monolith,Chitosan,,,A,,,cc,wa,Chitosan (4.0 wt%) solution flow + bubbling gas flow + genipin solution flow (frozen),Chemical (genipin),Water,FD,,,0.0119,99.20%,,,,0.118,Macroporous (cellular),,,,,
8160,FD,Not specific,Monolith,Chitosan,,,A,,,cc,wa,Chitosan (4.1 wt%) solution flow + bubbling gas flow + genipin solution flow (frozen),Chemical (genipin),Water,FD,,,0.0115,99.20%,,,,0.145,Macroporous (cellular),,,,,
8161,FD,Scaffold,Monolith,Chitosan,,,A,,,pp,wa,Chitosan solution + NH3 solution,Physical (pH),Water,FD,,,,,40,,,,Macroporous (fibrous and flakes),,,,,
8162,FD,Scaffold,Monolith,Chitosan,,,A,,,pp,wa,Chitosan solution + NH3 solution + acetone,"Physical (antisolvent, pH)",Water,FD,,,,,45,,,,Macroporous (fibrous and flakes),,,,,
8163,FD,Scaffold,Monolith,Chitosan,,,A,,,"cc, pp",wa,Chitosan solution + NH3 solution + acetone + glutaraldehyde solution,"Chemical (aldehyde) and physical (antisolvent, pH)",Water,FD,,,,,16,,,,Macroporous (fibrous and flakes),,,,,
8164,FD,Scaffold,Monolith,Chitosan,Collagen,,A,C,,pp,wa,Chitosan-collagen solution + NH3 solution,Physical (pH),Water,FD,,,,,16,,,,Macroporous (fibrous and flakes),,,,,
8165,FD,Scaffold,Monolith,Chitosan,Collagen,,A,C,,pp,wa,Chitosan-collagen solution + NH3 solution + acetone,"Physical (antisolvent, pH)",Water,FD,,,,,18,,,,Macroporous (fibrous and flakes),,,,,
8166,FD,Scaffold,Monolith,Chitosan,Collagen,,A,C,,"cc, pp",wa,Chitosan-collagen solution + NH3 solution + acetone + glutaraldehyde solution,"Chemical (aldehyde) and physical (antisolvent, pH)",Water,FD,,,,,15,,,,Macroporous (fibrous and flakes),,,,,
8167,FD,Separation,Monolith,Cellulose nanofibers,"Chitin nanofibers, guar gum",MTCS treatment,K,"K, A",Si,cc,wa,Cellulose nanofiber suspension + chitin nanofiber suspension + cationic guar gum solution + glutaraldehyde solution (frozen),Chemical (aldehyde),Water,FD,Post-MTCS treatment,,,,,,,,Macroporous (cellular),,,,,
8168,FD,Batteries,Monolith?,"Poly-3,4,9,10-perylentetracarboxylic dianhydride",GO,,M,N,,ng,wa,"GO suspension + poly-3,4,9,10-perylentetracarboxylic dianhydride (frozen)?",No gelation,Water?,FD,,,,,,,,,,,,,,
8169,FD,Sensors,Monolith,Polyimide,CNT,,G,N,,ng,wa,"4,4'-Diaminodiphenyl ether + 3,3',4,4'-biphenyltetracarboxylic dianhydride in N-Methyl-2-pyrrolidone + TEA (FD) + CNT suspension (1:1) (frozen) ",No gelation,Water,FD,Post-calcination at 350 °C,,0.0103,,,,,0.003,Macroporous (cellular),,,,,kokoko
8170,FD,Sensors,Monolith,Polyimide,CNT,,G,N,,ng,wa,"4,4'-Diaminodiphenyl ether + 3,3',4,4'-biphenyltetracarboxylic dianhydride in N-Methyl-2-pyrrolidone + TEA (FD) + CNT suspension (2:1) (frozen) ",No gelation,Water,FD,Post-calcination at 350 °C,,0.014,,,,,0.01,Macroporous (cellular),,,,,kokoko
8171,FD,Sensors,Monolith,Polyimide,CNT,,G,N,,ng,wa,"4,4'-Diaminodiphenyl ether + 3,3',4,4'-biphenyltetracarboxylic dianhydride in N-Methyl-2-pyrrolidone + TEA (FD) + CNT suspension (3:1) (frozen) ",No gelation,Water,FD,Post-calcination at 350 °C,,0.018,,,,,0.01366,Macroporous (cellular),,,,,kokoko
8172,FD,Sensors,Monolith,Polyimide,CNT,,G,N,,ng,wa,"4,4'-Diaminodiphenyl ether + 3,3',4,4'-biphenyltetracarboxylic dianhydride in N-Methyl-2-pyrrolidone + TEA (FD) + CNT suspension (4:1) (frozen) ",No gelation,Water,FD,Post-calcination at 350 °C,,0.023,,,,,0.02576,Macroporous (cellular),,,,,kokoko
8173,FD,Sensors,Monolith,Polyimide,CNT,,G,N,,ng,wa,"4,4'-Diaminodiphenyl ether + 3,3',4,4'-biphenyltetracarboxylic dianhydride in N-Methyl-2-pyrrolidone + TEA (FD) + CNT suspension (5:1) (frozen)",No gelation,Water,FD,Post-calcination at 350 °C,,0.025,,,,,0.033183,Macroporous (cellular),,,,,kokoko
8174,FD,PCM support,Monolith,GO,PVA,PEG loading,N,E,Lo,pp,wa,"GO suspension + PVA solution + ascorbic acid + PEG (hydrothermal, frozen)",Physical (aggregation),Water,FD,,,,,,,,,Macroporous (flakes),,,,,
8175,FD,Adsorbent,Beads,Alginate,Polyacrylamide,,A,R,,"cc, pc",wa,Alginate solution + EDC-NHS + polyacrylamide + Ca2+ solution,Chemical (EDC) and physical (Mn+),Water,FD,,,,,,,,,Macroporous (cellular),,,,,
8176,FD,Thermal insulation,Monolith,Polyaniline,GO,,M,N,,cp,wa,Phytic acid solution + GO suspension + aniline + ammonium persulfate solurion (frozen),Chemical (polymerization),Water,FD,Post-calcination at 100 °C,,,,,,,,Macroporous (flakes),,,,,
8177,SCD,DDS,Monolith?,Starch,,Drug loading,A,,Lo,pp,al,Starch solution (cooling),Physical (temperature),Ethanol,SCD,,,,,80,,,,Macroporous (fibrous),,,,,
8178,SCD,DDS,Monolith?,Alginate,,Drug loading,A,,Lo,pc,al,Alginate solution + CaCl2 solution,Physical (Mn+),Ethanol,SCD,,,,,277,,,,Macroporous (fibrous),,,,,
8179,FD,Not specific,Monolith,GO,,,N,,,pp,wa,"GO suspension + ascorbic acid (hydrothermal, frozen)",Physical (aggregation),Water,FD,,,0.0075,,521,,,,Macroporous (flakes and particulate),,,,,
8180,FD,Not specific,Monolith,GO,,,N,,,pp,wa,"GO suspension + ascorbic acid + DMF (0.05) (hydrothermal, frozen)",Physical (aggregation),Water,FD,,,0.0073,,673,,,,Macroporous (flakes and particulate),,,,,
8181,FD,Not specific,Monolith,GO,,,N,,,pp,wa,"GO suspension + ascorbic acid + DMF (0.1) (hydrothermal, frozen)",Physical (aggregation),Water,FD,,,0.007,,701,,,,Macroporous (flakes and particulate),,,,,
8182,FD,Not specific,Monolith,GO,,,N,,,pp,wa,"GO suspension + ascorbic acid + DMF (0.2) (hydrothermal, frozen)",Physical (aggregation),Water,FD,,,0.0068,,402,,,,Macroporous (flakes and particulate),,,,,
8183,FD,Not specific,Monolith,GO,Polypyrrole,,N,M,,pp,wa,"GO suspension + ascorbic acid + DMF (0.1) + polypyrrole (1:0.1) (hydrothermal, frozen)",Physical (aggregation),Water,FD,,,0.0078,,668,,,,Macroporous (flakes and particulate),,,,,
8184,FD,Not specific,Monolith,GO,Polypyrrole,,N,M,,pp,wa,"GO suspension + ascorbic acid + DMF (0.1) + polypyrrole (1:0.3) (hydrothermal, frozen)",Physical (aggregation),Water,FD,,,0.0105,,490,,,,Macroporous (flakes and particulate),,,,,
8185,FD,Not specific,Monolith,GO,Polypyrrole,,N,M,,pp,wa,"GO suspension + ascorbic acid + DMF (0.1) + polypyrrole (1:0.5) (hydrothermal, frozen)",Physical (aggregation),Water,FD,,,0.0118,,380,,,,Macroporous (flakes and particulate),,,,,
8186,FD,Not specific,Monolith,GO,Polypyrrole,,N,M,,pp,wa,"GO suspension + ascorbic acid + DMF (0.1) + polypyrrole (1:0.7) (hydrothermal, frozen)",Physical (aggregation),Water,FD,,,0.0109,,332,,,,Macroporous (flakes and particulate),,,,,
8187,FD,Not specific,Monolith,GO,Polypyrrole,,N,M,,pp,wa,"GO suspension + ascorbic acid + DMF (0.1) + polypyrrole (1:1) (hydrothermal, frozen)",Physical (aggregation),Water,FD,,,0.0131,,253,,,,Macroporous (flakes and particulate),,,,,
8188,FD,Generators,Coating,Carboxymethyl cellulose,Poly(vinylidene fluoride),,A,M,,ng,wa,Carboxymethyl cellulose + PVDF (coated),No gelation,Water?,FD,,,,,,,,,Macroporous (cellular),,,,,
8189,FD,Generators,Coating,Carboxymethyl cellulose,,PDMS modification,A,,Si,ng,wa,Carboxymethyl cellulose + PDMS (coated),No gelation,Water?,FD,,,,,,,,,Macroporous (cellular),,,,,
8190,FD,Adsorbent,Monolith,Cellulose nanofibers,Chitin nanofibers,,K,K,,ng,wa,Cellulose nanofiber suspension + chitin nanofiber suspension (frozen),No gelation,Water,FD,,,0.0082,99.44%,54,,0.194,,Macroporous (cellular),,,,,
8191,SCD,Scaffold,Monolith,Collagen,Alginate,,C,A,,pc,al,Collagen suspension + alginate + CaCl2 solution ,Physical (Mn+),Ethanol,SCD,,,,,,,,,Macroporous (fibrous),,,,,
8192,SCD,Scaffold,Monolith,Collagen,"Alginate, GO",,C,"A, N",,pc,al,Collagen suspension + alginate + CaCl2 solution + GO suspension,Physical (Mn+),Ethanol,SCD,,,0.5587,,,,,,Macroporous (fibrous),,,,,
8193,SCD,Not specific,Monolith,GO,,,N,,,pp,al,GO suspension,Physical?,Ethanol,SCD,,,,,1125,,,,Macroporous (flakes),,,,,
8194,SCD,Not specific,Monolith,GO,PVA,4-Carboxybenzaldehyde modification,N,E,Al,pp,al,GO suspension + PVA solution + 4-carboxybenzaldehyde (1:1),Physical?,Ethanol,SCD,,,,,557,,,,Macroporous (flakes),,,,,
8195,SCD,Not specific,Monolith,GO,PVA,4-Carboxybenzaldehyde modification,N,E,Al,pp,al,GO suspension + PVA solution + 4-carboxybenzaldehyde (1:1.5),Physical?,Ethanol,SCD,,,,,719,,,,Macroporous (flakes),,,,,
8196,SCD,Not specific,Monolith,GO,PVA,4-Carboxybenzaldehyde modification,N,E,Al,pp,al,GO suspension + PVA solution + 4-carboxybenzaldehyde (1:3),Physical?,Ethanol,SCD,,,,,789,,,,Macroporous (flakes),,,,,
8197,SCD,Not specific,Monolith,GO,PVA,4-Carboxybenzaldehyde modification,N,E,Al,pp,al,GO suspension + PVA solution + 4-carboxybenzaldehyde (1:10),Physical?,Ethanol,SCD,,,,,982,,,,Macroporous (flakes),,,,,
8198,FD,Adsorbent,beads,Chitosan,"Cellulose, GO",,A,"B, N",,pp,wa,NaOH-urea-water solution of cellulose-chitosan + carboxylated GO suspension + Na2SO4-H2SO4 solution + tetramethylthiuram disulfide,Physical (antisolvent),Water,FD,,,,,,,,,Macroporous (fibrous),,,,,
8199,FD,Adsorbent,beads,Chitosan,Cellulose,,A,B,,pp,wa,NaOH-urea-water solution of cellulose-chitosan + Na2SO4-H2SO4 solution + tetramethylthiuram disulfide,Physical (antisolvent),Water,FD,,,,,,,,,Macroporous (fibrous),,,,,
8200,APD,Not specific,Monolith,RF,,,I,,,cp,ow,Resorcinol-formaldehyde-Na2CO3 solution,Chemical (polymerization),Acetone,APD (50 °C),,,,,138,,,,Macroporous (particulate),,,,,
8201,APD,Not specific,Monolith,RF,Chitosan,,I,A,,cp,ow,Resorcinol-formaldehyde-Na2CO3 solution + chitosan solution (0.007%),Chemical (polymerization),Acetone,APD (50 °C),,,,,0.03,,,,Macroporous (particulate),,,,,
8202,APD,Not specific,Monolith,RF,Chitosan,,I,A,,cp,ow,Resorcinol-formaldehyde-Na2CO3 solution + chitosan solution (0.015%),Chemical (polymerization),Acetone,APD (50 °C),,,,,0.189,,,,Macroporous (particulate),,,,,
8203,APD,Not specific,Monolith,RF,Chitosan,,I,A,,cp,ow,Resorcinol-formaldehyde-Na2CO3 solution + chitosan solution (0.022%),Chemical (polymerization),Acetone,APD (50 °C),,,,,6,,,,Macroporous (particulate),,,,,
8204,APD,Not specific,Monolith,RF,Chitosan,,I,A,,cp,ow,Resorcinol-formaldehyde-Na2CO3 solution + chitosan solution (0.029%),Chemical (polymerization),Acetone,APD (50 °C),,,,,18,,,,Macroporous (particulate),,,,,
8205,APD,Not specific,Monolith,RF,Chitosan,,I,A,,cp,ow,Resorcinol-formaldehyde-Na2CO3 solution + chitosan solution (0.037%),Chemical (polymerization),Acetone,APD (50 °C),,,,,48,,,,Macroporous (particulate),,,,,
8206,VD,PCM support,Monolith,Cellulose,GO,PEG loading,B,N,Lo,uk,wa,Cellulose-NaOH-urea solution + GO suspension?,Unknown,Water?,Unknown,Post-PEG incorporation,,,,,,,,Macroporous (flakes),,,,,
8207,FD,Adsorbent,Monolith,Cellulose nanofibers,"PVA, GO",,K,"E, N",,pc,al,PVA solution + cellulose nanocrystal suspension + graphene + CaCl2 solution (frozen),Physical (Mn+),t-Butanol,FD,,,,,,,,,Macroporous (flakes),,,,,
8208,SCD,DDS,Monolith,Alginate,Chitosan,,A,A,,pc,ow,Chitosan solution + alginate solution,Physical (electrostatic),Acetone,SCD,Post-drug loading,,,,243,14.8,0.9,,Macroporous (fibrous and flakes),,,,,
8209,FD,"Adsorbent, catalysis",Monolith,Chitosan,,Thiol modification,A,,Al,cc,wa,Thiol-modified chitosan solution + 2-hydroxy-2-methylpropiophenone? (frozen),Chemical (thiol-ene),Water,FD,,,,,5,,,,Macroporous (cellular),,,,,
8210,FD,"Adsorbent, catalysis",Monolith,Chitosan,COF,Thiol modification,A,Q,Al,cc,wa,Thiol-modified chitosan solution + COF-ionic liquid + 2-hydroxy-2-methylpropiophenone (frozen),Chemical (thiol-ene),Water,FD,,,,,103,,,,Macroporous (cellular),,,,,
8211,SCD,Not specific,Monolith,Polyurea,,,I,,,cp,ow,"Desumodur 3300N (42.5%, isocyanate/water = 1.5) + TEA (0.15%) in acetonitrile",Chemical (polymerization),Acetone,SCD,,,0.383,68.80%,20,,1.8,,Macroporous-mesoporous (various),,,,,
8212,SCD,Not specific,Monolith,Polyurea,,,I,,,cp,ow,"Desumodur 3300N (35%, isocyanate/water = 2) + TEA (0.225%) in acetonitrile",Chemical (polymerization),Acetone,SCD,,,0.387,67.40%,4,,1.74,,Macroporous-mesoporous (various),,,,,
8213,SCD,Not specific,Monolith,Polyurea,,,I,,,cp,ow,"Desumodur 3300N (35%, isocyanate/water = 2) + TEA (0.075%) in acetonitrile",Chemical (polymerization),Acetone,SCD,,,0.328,72.20%,9,,2.2,,Macroporous-mesoporous (various),,,,,
8214,SCD,Not specific,Monolith,Polyurea,,,I,,,cp,ow,"Desumodur 3300N (35%, isocyanate/water = 1) + TEA (0.225%) in acetonitrile",Chemical (polymerization),Acetone,SCD,,,0.327,69.40%,18,,2.12,,Macroporous-mesoporous (various),,,,,
8215,SCD,Not specific,Monolith,Polyurea,,,I,,,cp,ow,"Desumodur 3300N (35%, isocyanate/water = 1) + TEA (0.075%) in acetonitrile",Chemical (polymerization),Acetone,SCD,,,0.33,72%,17,,2.18,,Macroporous-mesoporous (various),,,,,
8216,SCD,Not specific,Monolith,Polyurea,,,I,,,cp,ow,"Desumodur 3300N (35%, isocyanate/water = 2.341) + TEA (0.15%) in acetonitrile",Chemical (polymerization),Acetone,SCD,,,0.259,78%,8,,3.01,,Macroporous-mesoporous (various),,,,,
8217,SCD,Not specific,Monolith,Polyurea,,,I,,,cp,ow,"Desumodur 3300N (24%, isocyanate/water = 1.5) + TEA (0.276%) in acetonitrile",Chemical (polymerization),Acetone,SCD,,,0.268,77.30%,9,,2.88,,Macroporous-mesoporous (various),,,,,
8218,SCD,Not specific,Monolith,Polyurea,,,I,,,cp,ow,"Desumodur 3300N (24%, isocyanate/water = 1.5) + TEA (0.15%) in acetonitrile",Chemical (polymerization),Acetone,SCD,,,0.265,77.70%,10,,2.93,,Macroporous-mesoporous (various),,,,,
8219,SCD,Not specific,Monolith,Polyurea,,,I,,,cp,ow,"Desumodur 3300N (24%, isocyanate/water = 1.5) + TEA (0.15%) in acetonitrile",Chemical (polymerization),Acetone,SCD,,,0.258,78.30%,23,,3.03,,Macroporous-mesoporous (various),,,,,
8220,SCD,Not specific,Monolith,Polyurea,,,I,,,cp,ow,"Desumodur 3300N (24%, isocyanate/water = 1.5) + TEA (0.024%) in acetonitrile",Chemical (polymerization),Acetone,SCD,,,0.234,81%,24,,3.46,,Macroporous-mesoporous (various),,,,,
8221,SCD,Not specific,Monolith,Polyurea,,,I,,,cp,ow,"Desumodur 3300N (24%, isocyanate/water = 0.659) + TEA (0.15%) in acetonitrile",Chemical (polymerization),Acetone,SCD,,,0.211,82%,113,,3.89,,Macroporous-mesoporous (various),,,,,
8222,SCD,Not specific,Monolith,Polyurea,,,I,,,cp,ow,"Desumodur 3300N (13%, isocyanate/water = 2) + TEA (0.225%) in acetonitrile",Chemical (polymerization),Acetone,SCD,,,0.169,85.80%,17,,5.07,,Macroporous-mesoporous (various),,,,,
8223,SCD,Not specific,Monolith,Polyurea,,,I,,,cp,ow,"Desumodur 3300N (13%, isocyanate/water = 2) + TEA (0.075%) in acetonitrile",Chemical (polymerization),Acetone,SCD,,,0.151,87.20%,23,,5.78,,Macroporous-mesoporous (various),,,,,
8224,SCD,Not specific,Monolith,Polyurea,,,I,,,cp,ow,"Desumodur 3300N (13%, isocyanate/water = 1) + TEA (0.225%) in acetonitrile",Chemical (polymerization),Acetone,SCD,,,0.14,88.50%,33,,6.32,,Macroporous-mesoporous (various),,,,,
8225,SCD,Not specific,Monolith,Polyurea,,,I,,,cp,ow,"Desumodur 3300N (13%, isocyanate/water = 1) + TEA (0.075%) in acetonitrile",Chemical (polymerization),Acetone,SCD,,,0.122,90.10%,98,,7.39,,Macroporous-mesoporous (various),,,,,
8226,SCD,Not specific,Monolith,Polyurea,,,I,,,cp,ow,"Desumodur 3300N (5.5%, isocyanate/water = 1.5) + TEA (0.15%) in acetonitrile",Chemical (polymerization),Acetone,SCD,,,0.062,94.80%,60,,15.3,,Macroporous-mesoporous (various),,,,,
8227,SCD,Not specific,Monolith,Polyurea,,,I,,,cp,ow,"Desumodur 3300N (42.5%, isocyanate/water = 2.341) + TEA (0.276%) in acetonitrile",Chemical (polymerization),Acetone,SCD,,,0.396,66.40%,5,,1.68,,Macroporous-mesoporous (various),,,,,
8228,SCD,Not specific,Monolith,Polyurea,,,I,,,cp,ow,"Desumodur 3300N (42.5%, isocyanate/water = 2.341) + TEA (0.024%) in acetonitrile",Chemical (polymerization),Acetone,SCD,,,0.348,71%,5,,2.04,,Macroporous-mesoporous (various),,,,,
8229,SCD,Not specific,Monolith,Polyurea,,,I,,,cp,ow,"Desumodur 3300N (42.5%, isocyanate/water = 0.659) + TEA (0.276%) in acetonitrile",Chemical (polymerization),Acetone,SCD,,,0.381,67.80%,24,,1.78,,Macroporous-mesoporous (various),,,,,
8230,SCD,Not specific,Monolith,Polyurea,,,I,,,cp,ow,"Desumodur 3300N (42.5%, isocyanate/water = 0.659) + TEA (0.024%) in acetonitrile",Chemical (polymerization),Acetone,SCD,,,0.263,78%,110,,2.97,,Macroporous-mesoporous (various),,,,,
8231,SCD,Not specific,Monolith,Polyurea,,,I,,,cp,ow,"Desumodur 3300N (35%, isocyanate/water = 2.341) + TEA (0.276%) in acetonitrile",Chemical (polymerization),Acetone,SCD,,,0.376,68.50%,8,,1.82,,Macroporous-mesoporous (various),,,,,
8232,SCD,Not specific,Monolith,Polyurea,,,I,,,cp,ow,"Desumodur 3300N (35%, isocyanate/water = 2.341) + TEA (0.024%) in acetonitrile",Chemical (polymerization),Acetone,SCD,,,0.372,68.30%,9,,1.84,,Macroporous-mesoporous (various),,,,,
8233,SCD,Not specific,Monolith,Polyurea,,,I,,,cp,ow,"Desumodur 3300N (35%, isocyanate/water = 0.659) + TEA (0.276%) in acetonitrile",Chemical (polymerization),Acetone,SCD,,,0.295,76.70%,18,,2.6,,Macroporous-mesoporous (various),,,,,
8234,SCD,Not specific,Monolith,Polyurea,,,I,,,cp,ow,"Desumodur 3300N (35%, isocyanate/water = 0.659) + TEA (0.024%) in acetonitrile",Chemical (polymerization),Acetone,SCD,,,0.216,81.80%,106,,3.79,,Macroporous-mesoporous (various),,,,,
8235,SCD,Not specific,Monolith,Polyurea,,,I,,,cp,ow,"Desumodur 3300N (5.5%, isocyanate/water = 2.341) + TEA (0.276%) in acetonitrile",Chemical (polymerization),Acetone,SCD,,,0.071,94.20%,42,,13.27,,Macroporous-mesoporous (various),,,,,
8236,SCD,Not specific,Monolith,Polyurea,,,I,,,cp,ow,"Desumodur 3300N (5.5%, isocyanate/water = 0.659) + TEA (0.024%) in acetonitrile",Chemical (polymerization),Acetone,SCD,,,0.04,96.80%,202,,24.21,,Macroporous-mesoporous (various),,,,,
8237,SCD,Not specific,Monolith,Polyurea,,,I,,,cp,ow,"Desumodur 3300N (42.5%, isocyanate/water = 1.5) + TEA (0.15%) in nitromethane",Chemical (polymerization),Acetone,SCD,,,0.563,52.20%,29,,0.93,,Macroporous-mesoporous (various),,,,,
8238,SCD,Not specific,Monolith,Polyurea,,,I,,,cp,ow,"Desumodur 3300N (35%, isocyanate/water = 2) + TEA (0.225%) in nitromethane",Chemical (polymerization),Acetone,SCD,,,0.467,60.70%,22.2,,1.3,,Macroporous-mesoporous (various),,,,,
8239,SCD,Not specific,Monolith,Polyurea,,,I,,,cp,ow,"Desumodur 3300N (35%, isocyanate/water = 2) + TEA (0.075%) in nitromethane",Chemical (polymerization),Acetone,SCD,,,0.441,62.60%,22.1,,1.42,,Macroporous-mesoporous (various),,,,,
8240,SCD,Not specific,Monolith,Polyurea,,,I,,,cp,ow,"Desumodur 3300N (35%, isocyanate/water = 1) + TEA (0.225%) in nitromethane",Chemical (polymerization),Acetone,SCD,,,0.44,63%,42,,1.43,,Macroporous-mesoporous (various),,,,,
8241,SCD,Not specific,Monolith,Polyurea,,,I,,,cp,ow,"Desumodur 3300N (35%, isocyanate/water = 1) + TEA (0.075%) in nitromethane",Chemical (polymerization),Acetone,SCD,,,0.43,64%,39,,1.49,,Macroporous-mesoporous (various),,,,,
8242,SCD,Not specific,Monolith,Polyurea,,,I,,,cp,ow,"Desumodur 3300N (35%, isocyanate/water = 2.341) + TEA (0.15%) in nitromethane",Chemical (polymerization),Acetone,SCD,,,0.26,78%,15,,3,,Macroporous-mesoporous (various),,,,,
8243,SCD,Not specific,Monolith,Polyurea,,,I,,,cp,ow,"Desumodur 3300N (24%, isocyanate/water = 1.5) + TEA (0.276%) in nitromethane",Chemical (polymerization),Acetone,SCD,,,0.241,79.90%,23,,3.31,,Macroporous-mesoporous (various),,,,,
8244,SCD,Not specific,Monolith,Polyurea,,,I,,,cp,ow,"Desumodur 3300N (24%, isocyanate/water = 1.5) + TEA (0.15%) in nitromethane",Chemical (polymerization),Acetone,SCD,,,0.229,80.50%,39,,3.51,,Macroporous-mesoporous (various),,,,,
8245,SCD,Not specific,Monolith,Polyurea,,,I,,,cp,ow,"Desumodur 3300N (24%, isocyanate/water = 1.5) + TEA (0.15%) in nitromethane",Chemical (polymerization),Acetone,SCD,,,0.236,80%,45,,3.39,,Macroporous-mesoporous (various),,,,,
8246,SCD,Not specific,Monolith,Polyurea,,,I,,,cp,ow,"Desumodur 3300N (24%, isocyanate/water = 1.5) + TEA (0.024%) in nitromethane",Chemical (polymerization),Acetone,SCD,,,0.248,79%,42,,3.18,,Macroporous-mesoporous (various),,,,,
8247,SCD,Not specific,Monolith,Polyurea,,,I,,,cp,ow,"Desumodur 3300N (24%, isocyanate/water = 0.659) + TEA (0.15%) in nitromethane",Chemical (polymerization),Acetone,SCD,,,0.24,80.20%,95,,3.34,,Macroporous-mesoporous (various),,,,,
8248,SCD,Not specific,Monolith,Polyurea,,,I,,,cp,ow,"Desumodur 3300N (13%, isocyanate/water = 2) + TEA (0.225%) in nitromethane",Chemical (polymerization),Acetone,SCD,,,0.167,86%,26,,5.15,,Macroporous-mesoporous (various),,,,,
8249,SCD,Not specific,Monolith,Polyurea,,,I,,,cp,ow,"Desumodur 3300N (13%, isocyanate/water = 2) + TEA (0.075%) in nitromethane",Chemical (polymerization),Acetone,SCD,,,0.147,87.50%,17,,5.96,,Macroporous-mesoporous (various),,,,,
8250,SCD,Not specific,Monolith,Polyurea,,,I,,,cp,ow,"Desumodur 3300N (13%, isocyanate/water = 1) + TEA (0.225%) in nitromethane",Chemical (polymerization),Acetone,SCD,,,0.146,87.80%,42,,6.02,,Macroporous-mesoporous (various),,,,,
8251,SCD,Not specific,Monolith,Polyurea,,,I,,,cp,ow,"Desumodur 3300N (13%, isocyanate/water = 1) + TEA (0.075%) in nitromethane",Chemical (polymerization),Acetone,SCD,,,0.132,88.90%,119,,6.74,,Macroporous-mesoporous (various),,,,,
8252,SCD,Not specific,Monolith,Polyurea,,,I,,,cp,ow,"Desumodur 3300N (5.5%, isocyanate/water = 1.5) + TEA (0.15%) in nitromethane",Chemical (polymerization),Acetone,SCD,,,0.068,94.40%,39,,13.88,,Macroporous-mesoporous (various),,,,,
8253,SCD,Not specific,Monolith,Polyurea,,,I,,,cp,ow,"Desumodur 3300N (42.5%, isocyanate/water = 2.341) + TEA (0.276%) in nitromethane",Chemical (polymerization),Acetone,SCD,,,0.511,56.80%,9,,1.11,,Macroporous-mesoporous (various),,,,,
8254,SCD,Not specific,Monolith,Polyurea,,,I,,,cp,ow,"Desumodur 3300N (42.5%, isocyanate/water = 2.341) + TEA (0.024%) in nitromethane",Chemical (polymerization),Acetone,SCD,,,0.509,56.90%,12,,1.12,,Macroporous-mesoporous (various),,,,,
8255,SCD,Not specific,Monolith,Polyurea,,,I,,,cp,ow,"Desumodur 3300N (42.5%, isocyanate/water = 0.659) + TEA (0.276%) in nitromethane",Chemical (polymerization),Acetone,SCD,,,0.557,53%,45,,0.95,,Macroporous-mesoporous (various),,,,,
8256,SCD,Not specific,Monolith,Polyurea,,,I,,,cp,ow,"Desumodur 3300N (42.5%, isocyanate/water = 0.659) + TEA (0.024%) in nitromethane",Chemical (polymerization),Acetone,SCD,,,0.337,71.40%,74,,2.12,,Macroporous-mesoporous (various),,,,,
8257,SCD,Not specific,Monolith,Polyurea,,,I,,,cp,ow,"Desumodur 3300N (35%, isocyanate/water = 2.341) + TEA (0.276%) in nitromethane",Chemical (polymerization),Acetone,SCD,,,0.471,60.40%,15,,1.28,,Macroporous-mesoporous (various),,,,,
8258,SCD,Not specific,Monolith,Polyurea,,,I,,,cp,ow,"Desumodur 3300N (35%, isocyanate/water = 2.341) + TEA (0.024%) in nitromethane",Chemical (polymerization),Acetone,SCD,,,0.444,62.50%,16,,1.41,,Macroporous-mesoporous (various),,,,,
8259,SCD,Not specific,Monolith,Polyurea,,,I,,,cp,ow,"Desumodur 3300N (35%, isocyanate/water = 0.659) + TEA (0.276%) in nitromethane",Chemical (polymerization),Acetone,SCD,,,0.413,65.30%,45,,1.58,,Macroporous-mesoporous (various),,,,,
8260,SCD,Not specific,Monolith,Polyurea,,,I,,,cp,ow,"Desumodur 3300N (35%, isocyanate/water = 0.659) + TEA (0.024%) in nitromethane",Chemical (polymerization),Acetone,SCD,,,0.313,73.70%,95,,2.35,,Macroporous-mesoporous (various),,,,,
8261,SCD,Not specific,Monolith,Polyurea,,,I,,,cp,ow,"Desumodur 3300N (5.5%, isocyanate/water = 2.341) + TEA (0.276%) in nitromethane",Chemical (polymerization),Acetone,SCD,,,0.081,93%,33,,11.49,,Macroporous-mesoporous (various),,,,,
8262,SCD,Not specific,Monolith,Polyurea,,,I,,,cp,ow,"Desumodur 3300N (5.5%, isocyanate/water = 0.659) + TEA (0.024%) in nitromethane",Chemical (polymerization),Acetone,SCD,,,0.041,96.60%,122,,23.56,,Macroporous-mesoporous (various),,,,,
8263,SCD,Not specific,Monolith,Polyurea,,,I,,,cp,ow,"Desumodur 3300N (42.5%, isocyanate/water = 1.5) + TEA (0.15%) in propylene carbonate",Chemical (polymerization),Acetone,SCD,,,0.529,55.70%,75,,1.05,,Macroporous-mesoporous (various),,,,,
8264,SCD,Not specific,Monolith,Polyurea,,,I,,,cp,ow,"Desumodur 3300N (35%, isocyanate/water = 2) + TEA (0.225%) in propylene carbonate",Chemical (polymerization),Acetone,SCD,,,0.519,56.10%,82,,1.08,,Macroporous-mesoporous (various),,,,,
8265,SCD,Not specific,Monolith,Polyurea,,,I,,,cp,ow,"Desumodur 3300N (35%, isocyanate/water = 2) + TEA (0.075%) in propylene carbonate",Chemical (polymerization),Acetone,SCD,,,0.504,58.50%,55,,1.16,,Macroporous-mesoporous (various),,,,,
8266,SCD,Not specific,Monolith,Polyurea,,,I,,,cp,ow,"Desumodur 3300N (35%, isocyanate/water = 1) + TEA (0.225%) in propylene carbonate",Chemical (polymerization),Acetone,SCD,,,0.443,63%,74,,1.42,,Macroporous-mesoporous (various),,,,,
8267,SCD,Not specific,Monolith,Polyurea,,,I,,,cp,ow,"Desumodur 3300N (35%, isocyanate/water = 1) + TEA (0.075%) in propylene carbonate",Chemical (polymerization),Acetone,SCD,,,0.5,57.80%,86,,1.16,,Macroporous-mesoporous (various),,,,,
8268,SCD,Not specific,Monolith,Polyurea,,,I,,,cp,ow,"Desumodur 3300N (35%, isocyanate/water = 2.341) + TEA (0.15%) in propylene carbonate",Chemical (polymerization),Acetone,SCD,,,0.339,71.30%,82,,2.1,,Macroporous-mesoporous (various),,,,,
8269,SCD,Not specific,Monolith,Polyurea,,,I,,,cp,ow,"Desumodur 3300N (24%, isocyanate/water = 1.5) + TEA (0.276%) in propylene carbonate",Chemical (polymerization),Acetone,SCD,,,0.35,70.90%,88,,2.02,,Macroporous-mesoporous (various),,,,,
8270,SCD,Not specific,Monolith,Polyurea,,,I,,,cp,ow,"Desumodur 3300N (24%, isocyanate/water = 1.5) + TEA (0.15%) in propylene carbonate",Chemical (polymerization),Acetone,SCD,,,0.335,71.80%,78,,2.14,,Macroporous-mesoporous (various),,,,,
8271,SCD,Not specific,Monolith,Polyurea,,,I,,,cp,ow,"Desumodur 3300N (24%, isocyanate/water = 1.5) + TEA (0.15%) in propylene carbonate",Chemical (polymerization),Acetone,SCD,,,0.328,72.40%,75,,2.21,,Macroporous-mesoporous (various),,,,,
8272,SCD,Not specific,Monolith,Polyurea,,,I,,,cp,ow,"Desumodur 3300N (24%, isocyanate/water = 1.5) + TEA (0.024%) in propylene carbonate",Chemical (polymerization),Acetone,SCD,,,0.34,71.50%,69,,2.1,,Macroporous-mesoporous (various),,,,,
8273,SCD,Not specific,Monolith,Polyurea,,,I,,,cp,ow,"Desumodur 3300N (24%, isocyanate/water = 0.659) + TEA (0.15%) in propylene carbonate",Chemical (polymerization),Acetone,SCD,,,0.337,72%,123,,2.14,,Macroporous-mesoporous (various),,,,,
8274,SCD,Not specific,Monolith,Polyurea,,,I,,,cp,ow,"Desumodur 3300N (13%, isocyanate/water = 2) + TEA (0.225%) in propylene carbonate",Chemical (polymerization),Acetone,SCD,,,0.151,87.40%,68,,5.79,,Macroporous-mesoporous (various),,,,,
8275,SCD,Not specific,Monolith,Polyurea,,,I,,,cp,ow,"Desumodur 3300N (13%, isocyanate/water = 2) + TEA (0.075%) in propylene carbonate",Chemical (polymerization),Acetone,SCD,,,0.156,86.70%,49,,5.56,,Macroporous-mesoporous (various),,,,,
8276,SCD,Not specific,Monolith,Polyurea,,,I,,,cp,ow,"Desumodur 3300N (13%, isocyanate/water = 1) + TEA (0.225%) in propylene carbonate",Chemical (polymerization),Acetone,SCD,,,0.175,85.60%,46,,4.89,,Macroporous-mesoporous (various),,,,,
8277,SCD,Not specific,Monolith,Polyurea,,,I,,,cp,ow,"Desumodur 3300N (13%, isocyanate/water = 1) + TEA (0.075%) in propylene carbonate",Chemical (polymerization),Acetone,SCD,,,0.171,85.90%,79,,5.02,,Macroporous-mesoporous (various),,,,,
8278,SCD,Not specific,Monolith,Polyurea,,,I,,,cp,ow,"Desumodur 3300N (5.5%, isocyanate/water = 1.5) + TEA (0.15%) in propylene carbonate",Chemical (polymerization),Acetone,SCD,,,0.065,94.70%,61,,14.57,,Macroporous-mesoporous (various),,,,,
8279,SCD,Not specific,Monolith,Polyurea,,,I,,,cp,ow,"Desumodur 3300N (42.5%, isocyanate/water = 2.341) + TEA (0.276%) in propylene carbonate",Chemical (polymerization),Acetone,SCD,,,0.596,50.30%,70,,0.84,,Macroporous-mesoporous (various),,,,,
8280,SCD,Not specific,Monolith,Polyurea,,,I,,,cp,ow,"Desumodur 3300N (42.5%, isocyanate/water = 2.341) + TEA (0.024%) in propylene carbonate",Chemical (polymerization),Acetone,SCD,,,0.587,51.20%,47,,0.87,,Macroporous-mesoporous (various),,,,,
8281,SCD,Not specific,Monolith,Polyurea,,,I,,,cp,ow,"Desumodur 3300N (42.5%, isocyanate/water = 0.659) + TEA (0.276%) in propylene carbonate",Chemical (polymerization),Acetone,SCD,,,0.461,61.40%,137,,1.33,,Macroporous-mesoporous (various),,,,,
8282,SCD,Not specific,Monolith,Polyurea,,,I,,,cp,ow,"Desumodur 3300N (42.5%, isocyanate/water = 0.659) + TEA (0.024%) in propylene carbonate",Chemical (polymerization),Acetone,SCD,,,0.457,61.90%,237,,1.35,,Macroporous-mesoporous (various),,,,,
8283,SCD,Not specific,Monolith,Polyurea,,,I,,,cp,ow,"Desumodur 3300N (35%, isocyanate/water = 2.341) + TEA (0.276%) in propylene carbonate",Chemical (polymerization),Acetone,SCD,,,0.444,62.70%,87,,1.41,,Macroporous-mesoporous (various),,,,,
8284,SCD,Not specific,Monolith,Polyurea,,,I,,,cp,ow,"Desumodur 3300N (35%, isocyanate/water = 2.341) + TEA (0.024%) in propylene carbonate",Chemical (polymerization),Acetone,SCD,,,0.427,65%,73,,1.52,,Macroporous-mesoporous (various),,,,,
8285,SCD,Not specific,Monolith,Polyurea,,,I,,,cp,ow,"Desumodur 3300N (35%, isocyanate/water = 0.659) + TEA (0.276%) in propylene carbonate",Chemical (polymerization),Acetone,SCD,,,0.442,63%,77,,1.42,,Macroporous-mesoporous (various),,,,,
8286,SCD,Not specific,Monolith,Polyurea,,,I,,,cp,ow,"Desumodur 3300N (35%, isocyanate/water = 0.659) + TEA (0.024%) in propylene carbonate",Chemical (polymerization),Acetone,SCD,,,0.399,66.40%,227,,1.66,,Macroporous-mesoporous (various),,,,,
8287,SCD,Not specific,Monolith,Polyurea,,,I,,,cp,ow,"Desumodur 3300N (5.5%, isocyanate/water = 2.341) + TEA (0.276%) in propylene carbonate",Chemical (polymerization),Acetone,SCD,,,0.066,94.50%,51,,14.32,,Macroporous-mesoporous (various),,,,,
8288,SCD,Not specific,Monolith,Polyurea,,,I,,,cp,ow,"Desumodur 3300N (5.5%, isocyanate/water = 0.659) + TEA (0.024%) in propylene carbonate",Chemical (polymerization),Acetone,SCD,,,0.08,93.70%,198,,11.71,,Macroporous-mesoporous (various),,,,,
8289,SCD,Not specific,Monolith,Polyurea,,,I,,,cp,ow,"Desumodur 3300N (42.5%, isocyanate/water = 1.5) + TEA (0.15%) in acetone",Chemical (polymerization),Acetone,SCD,,,0.584,51.90%,60,,0.89,,Macroporous-mesoporous (various),,,,,
8290,SCD,Not specific,Monolith,Polyurea,,,I,,,cp,ow,"Desumodur 3300N (35%, isocyanate/water = 2) + TEA (0.225%) in acetone",Chemical (polymerization),Acetone,SCD,,,0.488,59.10%,60,,1.21,,Macroporous-mesoporous (various),,,,,
8291,SCD,Not specific,Monolith,Polyurea,,,I,,,cp,ow,"Desumodur 3300N (35%, isocyanate/water = 2) + TEA (0.075%) in acetone",Chemical (polymerization),Acetone,SCD,,,0.531,55.80%,61,,1.05,,Macroporous-mesoporous (various),,,,,
8292,SCD,Not specific,Monolith,Polyurea,,,I,,,cp,ow,"Desumodur 3300N (35%, isocyanate/water = 1) + TEA (0.225%) in acetone",Chemical (polymerization),Acetone,SCD,,,0.358,70.30%,105,,1.96,,Macroporous-mesoporous (various),,,,,
8293,SCD,Not specific,Monolith,Polyurea,,,I,,,cp,ow,"Desumodur 3300N (35%, isocyanate/water = 1) + TEA (0.075%) in acetone",Chemical (polymerization),Acetone,SCD,,,0.349,71.10%,162,,2.04,,Macroporous-mesoporous (various),,,,,
8294,SCD,Not specific,Monolith,Polyurea,,,I,,,cp,ow,"Desumodur 3300N (35%, isocyanate/water = 2.341) + TEA (0.15%) in acetone",Chemical (polymerization),Acetone,SCD,,,0.274,77.10%,133,,2.81,,Macroporous-mesoporous (various),,,,,
8295,SCD,Not specific,Monolith,Polyurea,,,I,,,cp,ow,"Desumodur 3300N (24%, isocyanate/water = 1.5) + TEA (0.276%) in acetone",Chemical (polymerization),Acetone,SCD,,,0.27,77.50%,121,,2.87,,Macroporous-mesoporous (various),,,,,
8296,SCD,Not specific,Monolith,Polyurea,,,I,,,cp,ow,"Desumodur 3300N (24%, isocyanate/water = 1.5) + TEA (0.15%) in acetone",Chemical (polymerization),Acetone,SCD,,,0.277,76.90%,151,,2.78,,Macroporous-mesoporous (various),,,,,
8297,SCD,Not specific,Monolith,Polyurea,,,I,,,cp,ow,"Desumodur 3300N (24%, isocyanate/water = 1.5) + TEA (0.15%) in acetone",Chemical (polymerization),Acetone,SCD,,,0.266,77.90%,145,,2.93,,Macroporous-mesoporous (various),,,,,
8298,SCD,Not specific,Monolith,Polyurea,,,I,,,cp,ow,"Desumodur 3300N (24%, isocyanate/water = 1.5) + TEA (0.024%) in acetone",Chemical (polymerization),Acetone,SCD,,,0.266,78%,178,,2.93,,Macroporous-mesoporous (various),,,,,
8299,SCD,Not specific,Monolith,Polyurea,,,I,,,cp,ow,"Desumodur 3300N (24%, isocyanate/water = 0.659) + TEA (0.15%) in acetone",Chemical (polymerization),Acetone,SCD,,,0.244,79.60%,199,,3.26,,Macroporous-mesoporous (various),,,,,
8300,SCD,Not specific,Monolith,Polyurea,,,I,,,cp,ow,"Desumodur 3300N (13%, isocyanate/water = 2) + TEA (0.225%) in acetone",Chemical (polymerization),Acetone,SCD,,,0.166,86.60%,178,,5.22,,Macroporous-mesoporous (various),,,,,
8301,SCD,Not specific,Monolith,Polyurea,,,I,,,cp,ow,"Desumodur 3300N (13%, isocyanate/water = 2) + TEA (0.075%) in acetone",Chemical (polymerization),Acetone,SCD,,,0.162,86.70%,192,,5.35,,Macroporous-mesoporous (various),,,,,
8302,SCD,Not specific,Monolith,Polyurea,,,I,,,cp,ow,"Desumodur 3300N (13%, isocyanate/water = 1) + TEA (0.225%) in acetone",Chemical (polymerization),Acetone,SCD,,,0.159,86.70%,175,,5.45,,Macroporous-mesoporous (various),,,,,
8303,SCD,Not specific,Monolith,Polyurea,,,I,,,cp,ow,"Desumodur 3300N (13%, isocyanate/water = 1) + TEA (0.075%) in acetone",Chemical (polymerization),Acetone,SCD,,,0.15,87.50%,185,,5.83,,Macroporous-mesoporous (various),,,,,
8304,SCD,Not specific,Monolith,Polyurea,,,I,,,cp,ow,"Desumodur 3300N (5.5%, isocyanate/water = 1.5) + TEA (0.15%) in acetone",Chemical (polymerization),Acetone,SCD,,,0.082,93.30%,220,,11.38,,Macroporous-mesoporous (various),,,,,
8305,SCD,Not specific,Monolith,Polyurea,,,I,,,cp,ow,"Desumodur 3300N (42.5%, isocyanate/water = 2.341) + TEA (0.276%) in acetone",Chemical (polymerization),Acetone,SCD,,,0.625,47.30%,71,,0.76,,Macroporous-mesoporous (various),,,,,
8306,SCD,Not specific,Monolith,Polyurea,,,I,,,cp,ow,"Desumodur 3300N (42.5%, isocyanate/water = 2.341) + TEA (0.024%) in acetone",Chemical (polymerization),Acetone,SCD,,,0.605,47.90%,65,,0.79,,Macroporous-mesoporous (various),,,,,
