Repository: paulagirones/Aerogels_thermal_conductivity

# Aerogels_thermal_conductivity
Machine learning prediction of thermal conductivity in aerogels.

File: 20250220_dataset.csv (part 48 of 95)
Entry,Drying,Purpose,Shape,First materials,Second materials,Modification,First material class,Second materials class,Modification class,Gelation class,Solvent class,Process,Gelation mechanism,Final solvent,Drying details,Post drying treatment,Post-drying cross-linking,Envelope density g/cm3,Porosity,BET surface area m2/g,BJH pore size nm,BJH pore volume (total) cm3/g,compression elastic modulus MPa,SEM,Thermal conductivity W/(m K),Thermal method,Thermal method detail,,
8307,SCD,Not specific,Monolith,Polyurea,,,I,,,cp,ow,"Desumodur 3300N (42.5%, isocyanate/water = 0.659) + TEA (0.276%) in acetone",Chemical (polymerization),Acetone,SCD,,,0.416,65.30%,139,,1.57,,Macroporous-mesoporous (various),,,,,
8308,SCD,Not specific,Monolith,Polyurea,,,I,,,cp,ow,"Desumodur 3300N (42.5%, isocyanate/water = 0.659) + TEA (0.024%) in acetone",Chemical (polymerization),Acetone,SCD,,,0.321,73.10%,175,,2.28,,Macroporous-mesoporous (various),,,,,
8309,SCD,Not specific,Monolith,Polyurea,,,I,,,cp,ow,"Desumodur 3300N (35%, isocyanate/water = 2.341) + TEA (0.276%) in acetone",Chemical (polymerization),Acetone,SCD,,,0.492,58.80%,50,,1.19,,Macroporous-mesoporous (various),,,,,
8310,SCD,Not specific,Monolith,Polyurea,,,I,,,cp,ow,"Desumodur 3300N (35%, isocyanate/water = 2.341) + TEA (0.024%) in acetone",Chemical (polymerization),Acetone,SCD,,,0.48,60.10%,54,,1.25,,Macroporous-mesoporous (various),,,,,
8311,SCD,Not specific,Monolith,Polyurea,,,I,,,cp,ow,"Desumodur 3300N (35%, isocyanate/water = 0.659) + TEA (0.276%) in acetone",Chemical (polymerization),Acetone,SCD,,,0.321,73.10%,193,,2.28,,Macroporous-mesoporous (various),,,,,
8312,SCD,Not specific,Monolith,Polyurea,,,I,,,cp,ow,"Desumodur 3300N (35%, isocyanate/water = 0.659) + TEA (0.024%) in acetone",Chemical (polymerization),Acetone,SCD,,,0.323,73.10%,205,,2.26,,Macroporous-mesoporous (various),,,,,
8313,SCD,Not specific,Monolith,Polyurea,,,I,,,cp,ow,"Desumodur 3300N (5.5%, isocyanate/water = 2.341) + TEA (0.276%) in acetone",Chemical (polymerization),Acetone,SCD,,,0.064,95%,186,,14.84,,Macroporous-mesoporous (various),,,,,
8314,SCD,Not specific,Monolith,Polyurea,,,I,,,cp,ow,"Desumodur 3300N (5.5%, isocyanate/water = 0.659) + TEA (0.024%) in acetone",Chemical (polymerization),Acetone,SCD,,,0.079,93.80%,242,,11.87,,Macroporous-mesoporous (various),,,,,
8315,SCD,Not specific,Monolith,Polyurea,,,I,,,cp,ow,"Desumodur 3300N (42.5%, isocyanate/water = 1.5) + TEA (0.15%) in THF",Chemical (polymerization),Acetone,SCD,,,0.672,44.50%,73,,0.66,,Macroporous-mesoporous (various),,,,,
8316,SCD,Not specific,Monolith,Polyurea,,,I,,,cp,ow,"Desumodur 3300N (35%, isocyanate/water = 2) + TEA (0.225%) in THF",Chemical (polymerization),Acetone,SCD,,,0.604,48.60%,69,,0.8,,Macroporous-mesoporous (various),,,,,
8317,SCD,Not specific,Monolith,Polyurea,,,I,,,cp,ow,"Desumodur 3300N (35%, isocyanate/water = 2) + TEA (0.075%) in THF",Chemical (polymerization),Acetone,SCD,,,0.628,46.90%,109,,0.75,,Macroporous-mesoporous (various),,,,,
8318,SCD,Not specific,Monolith,Polyurea,,,I,,,cp,ow,"Desumodur 3300N (35%, isocyanate/water = 1) + TEA (0.225%) in THF",Chemical (polymerization),Acetone,SCD,,,0.507,57.60%,114,,1.14,,Macroporous-mesoporous (various),,,,,
8319,SCD,Not specific,Monolith,Polyurea,,,I,,,cp,ow,"Desumodur 3300N (35%, isocyanate/water = 1) + TEA (0.075%) in THF",Chemical (polymerization),Acetone,SCD,,,0.489,59.50%,157,,1.22,,Macroporous-mesoporous (various),,,,,
8320,SCD,Not specific,Monolith,Polyurea,,,I,,,cp,ow,"Desumodur 3300N (35%, isocyanate/water = 2.341) + TEA (0.15%) in THF",Chemical (polymerization),Acetone,SCD,,,0.437,62.90%,130,,1.44,,Macroporous-mesoporous (various),,,,,
8321,SCD,Not specific,Monolith,Polyurea,,,I,,,cp,ow,"Desumodur 3300N (24%, isocyanate/water = 1.5) + TEA (0.276%) in THF",Chemical (polymerization),Acetone,SCD,,,0.412,64.70%,152,,1.57,,Macroporous-mesoporous (various),,,,,
8322,SCD,Not specific,Monolith,Polyurea,,,I,,,cp,ow,"Desumodur 3300N (24%, isocyanate/water = 1.5) + TEA (0.15%) in THF",Chemical (polymerization),Acetone,SCD,,,0.384,67.50%,184,,1.76,,Macroporous-mesoporous (various),,,,,
8323,SCD,Not specific,Monolith,Polyurea,,,I,,,cp,ow,"Desumodur 3300N (24%, isocyanate/water = 1.5) + TEA (0.15%) in THF",Chemical (polymerization),Acetone,SCD,,,0.381,67.90%,181,,1.78,,Macroporous-mesoporous (various),,,,,
8324,SCD,Not specific,Monolith,Polyurea,,,I,,,cp,ow,"Desumodur 3300N (24%, isocyanate/water = 1.5) + TEA (0.024%) in THF",Chemical (polymerization),Acetone,SCD,,,0.341,71.40%,182,,2.09,,Macroporous-mesoporous (various),,,,,
8325,SCD,Not specific,Monolith,Polyurea,,,I,,,cp,ow,"Desumodur 3300N (24%, isocyanate/water = 0.659) + TEA (0.15%) in THF",Chemical (polymerization),Acetone,SCD,,,0.358,69.80%,208,,1.95,,Macroporous-mesoporous (various),,,,,
8326,SCD,Not specific,Monolith,Polyurea,,,I,,,cp,ow,"Desumodur 3300N (13%, isocyanate/water = 2) + TEA (0.225%) in THF",Chemical (polymerization),Acetone,SCD,,,0.201,83.60%,165,,4.16,,Macroporous-mesoporous (various),,,,,
8327,SCD,Not specific,Monolith,Polyurea,,,I,,,cp,ow,"Desumodur 3300N (13%, isocyanate/water = 2) + TEA (0.075%) in THF",Chemical (polymerization),Acetone,SCD,,,0.247,79.70%,199,,3.23,,Macroporous-mesoporous (various),,,,,
8328,SCD,Not specific,Monolith,Polyurea,,,I,,,cp,ow,"Desumodur 3300N (13%, isocyanate/water = 1) + TEA (0.225%) in THF",Chemical (polymerization),Acetone,SCD,,,0.211,82.40%,188,,3.9,,Macroporous-mesoporous (various),,,,,
8329,SCD,Not specific,Monolith,Polyurea,,,I,,,cp,ow,"Desumodur 3300N (13%, isocyanate/water = 1) + TEA (0.075%) in THF",Chemical (polymerization),Acetone,SCD,,,0.21,82.80%,231,,3.94,,Macroporous-mesoporous (various),,,,,
8330,SCD,Not specific,Monolith,Polyurea,,,I,,,cp,ow,"Desumodur 3300N (5.5%, isocyanate/water = 1.5) + TEA (0.15%) in THF",Chemical (polymerization),Acetone,SCD,,,0.079,93.50%,242,,11.83,,Macroporous-mesoporous (various),,,,,
8331,SCD,Not specific,Monolith,Polyurea,,,I,,,cp,ow,"Desumodur 3300N (42.5%, isocyanate/water = 2.341) + TEA (0.024%) in THF",Chemical (polymerization),Acetone,SCD,,,0.648,46.40%,82,,0.72,,Macroporous-mesoporous (various),,,,,
8332,SCD,Not specific,Monolith,Polyurea,,,I,,,cp,ow,"Desumodur 3300N (42.5%, isocyanate/water = 0.659) + TEA (0.276%) in THF",Chemical (polymerization),Acetone,SCD,,,0.56,53%,178,,0.95,,Macroporous-mesoporous (various),,,,,
8333,SCD,Not specific,Monolith,Polyurea,,,I,,,cp,ow,"Desumodur 3300N (42.5%, isocyanate/water = 0.659) + TEA (0.024%) in THF",Chemical (polymerization),Acetone,SCD,,,0.41,66.50%,219,,1.62,,Macroporous-mesoporous (various),,,,,
8334,SCD,Not specific,Monolith,Polyurea,,,I,,,cp,ow,"Desumodur 3300N (35%, isocyanate/water = 2.341) + TEA (0.276%) in THF",Chemical (polymerization),Acetone,SCD,,,0.608,49.50%,95,,0.81,,Macroporous-mesoporous (various),,,,,
8335,SCD,Not specific,Monolith,Polyurea,,,I,,,cp,ow,"Desumodur 3300N (35%, isocyanate/water = 2.341) + TEA (0.024%) in THF",Chemical (polymerization),Acetone,SCD,,,0.662,44.20%,71,,0.67,,Macroporous-mesoporous (various),,,,,
8336,SCD,Not specific,Monolith,Polyurea,,,I,,,cp,ow,"Desumodur 3300N (35%, isocyanate/water = 0.659) + TEA (0.276%) in THF",Chemical (polymerization),Acetone,SCD,,,0.431,64.40%,167,,1.49,,Macroporous-mesoporous (various),,,,,
8337,SCD,Not specific,Monolith,Polyurea,,,I,,,cp,ow,"Desumodur 3300N (35%, isocyanate/water = 0.659) + TEA (0.024%) in THF",Chemical (polymerization),Acetone,SCD,,,0.308,75.60%,242,,2.45,,Macroporous-mesoporous (various),,,,,
8338,SCD,Not specific,Monolith,Polyurea,,,I,,,cp,ow,"Desumodur 3300N (5.5%, isocyanate/water = 2.341) + TEA (0.276%) in THF",Chemical (polymerization),Acetone,SCD,,,0.082,93.20%,232,,11.37,,Macroporous-mesoporous (various),,,,,
8339,SCD,Not specific,Monolith,Polyurea,,,I,,,cp,ow,"Desumodur 3300N (5.5%, isocyanate/water = 0.659) + TEA (0.024%) in THF",Chemical (polymerization),Acetone,SCD,,,0.078,93.60%,242,,12,,Macroporous-mesoporous (various),,,,,
8340,SCD,Not specific,Monolith,Polyurea,,,I,,,cp,ow,"Desumodur 3300N (42.5%, isocyanate/water = 1.5) + TEA (0.15%) in ethyl acetate",Chemical (polymerization),Acetone,SCD,,,0.347,70.70%,109,,2.04,,Macroporous-mesoporous (various),,,,,
8341,SCD,Not specific,Monolith,Polyurea,,,I,,,cp,ow,"Desumodur 3300N (35%, isocyanate/water = 2) + TEA (0.225%) in ethyl acetate",Chemical (polymerization),Acetone,SCD,,,0.375,68.40%,64,,1.82,,Macroporous-mesoporous (various),,,,,
8342,SCD,Not specific,Monolith,Polyurea,,,I,,,cp,ow,"Desumodur 3300N (35%, isocyanate/water = 2) + TEA (0.075%) in ethyl acetate",Chemical (polymerization),Acetone,SCD,,,0.358,70%,143,,1.96,,Macroporous-mesoporous (various),,,,,
8343,SCD,Not specific,Monolith,Polyurea,,,I,,,cp,ow,"Desumodur 3300N (35%, isocyanate/water = 1) + TEA (0.225%) in ethyl acetate",Chemical (polymerization),Acetone,SCD,,,0.334,72.10%,136,,2.16,,Macroporous-mesoporous (various),,,,,
8344,SCD,Not specific,Monolith,Polyurea,,,I,,,cp,ow,"Desumodur 3300N (35%, isocyanate/water = 1) + TEA (0.075%) in ethyl acetate",Chemical (polymerization),Acetone,SCD,,,0.323,73.20%,146,,2.27,,Macroporous-mesoporous (various),,,,,
8345,SCD,Not specific,Monolith,Polyurea,,,I,,,cp,ow,"Desumodur 3300N (35%, isocyanate/water = 2.341) + TEA (0.15%) in ethyl acetate",Chemical (polymerization),Acetone,SCD,,,0.279,76.60%,106,,2.75,,Macroporous-mesoporous (various),,,,,
8346,SCD,Not specific,Monolith,Polyurea,,,I,,,cp,ow,"Desumodur 3300N (24%, isocyanate/water = 1.5) + TEA (0.276%) in ethyl acetate",Chemical (polymerization),Acetone,SCD,,,0.279,77.60%,107,,2.78,,Macroporous-mesoporous (various),,,,,
8347,SCD,Not specific,Monolith,Polyurea,,,I,,,cp,ow,"Desumodur 3300N (24%, isocyanate/water = 1.5) + TEA (0.15%) in ethyl acetate",Chemical (polymerization),Acetone,SCD,,,0.27,77.40%,156,,2.87,,Macroporous-mesoporous (various),,,,,
8348,SCD,Not specific,Monolith,Polyurea,,,I,,,cp,ow,"Desumodur 3300N (24%, isocyanate/water = 1.5) + TEA (0.15%) in ethyl acetate",Chemical (polymerization),Acetone,SCD,,,0.27,77.40%,150,,2.87,,Macroporous-mesoporous (various),,,,,
8349,SCD,Not specific,Monolith,Polyurea,,,I,,,cp,ow,"Desumodur 3300N (24%, isocyanate/water = 1.5) + TEA (0.024%) in ethyl acetate",Chemical (polymerization),Acetone,SCD,,,0.27,77.90%,148,,2.88,,Macroporous-mesoporous (various),,,,,
8350,SCD,Not specific,Monolith,Polyurea,,,I,,,cp,ow,"Desumodur 3300N (24%, isocyanate/water = 0.659) + TEA (0.15%) in ethyl acetate",Chemical (polymerization),Acetone,SCD,,,0.254,79.20%,177,,3.12,,Macroporous-mesoporous (various),,,,,
8351,SCD,Not specific,Monolith,Polyurea,,,I,,,cp,ow,"Desumodur 3300N (13%, isocyanate/water = 2) + TEA (0.225%) in ethyl acetate",Chemical (polymerization),Acetone,SCD,,,0.17,85.80%,145,,5.05,,Macroporous-mesoporous (various),,,,,
8352,SCD,Not specific,Monolith,Polyurea,,,I,,,cp,ow,"Desumodur 3300N (13%, isocyanate/water = 2) + TEA (0.075%) in ethyl acetate",Chemical (polymerization),Acetone,SCD,,,0.177,85.20%,173,,4.81,,Macroporous-mesoporous (various),,,,,
8353,SCD,Not specific,Monolith,Polyurea,,,I,,,cp,ow,"Desumodur 3300N (13%, isocyanate/water = 1) + TEA (0.225%) in ethyl acetate",Chemical (polymerization),Acetone,SCD,,,0.168,86.20%,200,,5.13,,Macroporous-mesoporous (various),,,,,
8354,SCD,Not specific,Monolith,Polyurea,,,I,,,cp,ow,"Desumodur 3300N (13%, isocyanate/water = 1) + TEA (0.075%) in ethyl acetate",Chemical (polymerization),Acetone,SCD,,,0.167,86.10%,193,,5.15,,Macroporous-mesoporous (various),,,,,
8355,SCD,Not specific,Monolith,Polyurea,,,I,,,cp,ow,"Desumodur 3300N (5.5%, isocyanate/water = 1.5) + TEA (0.15%) in ethyl acetate",Chemical (polymerization),Acetone,SCD,,,0.08,93.40%,206,,11.68,,Macroporous-mesoporous (various),,,,,
8356,SCD,Not specific,Monolith,Polyurea,,,I,,,cp,ow,"Desumodur 3300N (42.5%, isocyanate/water = 2.341) + TEA (0.276%) in ethyl acetate",Chemical (polymerization),Acetone,SCD,,,0.405,65.60%,99,,1.62,,Macroporous-mesoporous (various),,,,,
8357,SCD,Not specific,Monolith,Polyurea,,,I,,,cp,ow,"Desumodur 3300N (42.5%, isocyanate/water = 2.341) + TEA (0.024%) in ethyl acetate",Chemical (polymerization),Acetone,SCD,,,0.41,65.60%,124,,1.6,,Macroporous-mesoporous (various),,,,,
8358,SCD,Not specific,Monolith,Polyurea,,,I,,,cp,ow,"Desumodur 3300N (42.5%, isocyanate/water = 0.659) + TEA (0.276%) in ethyl acetate",Chemical (polymerization),Acetone,SCD,,,0.327,72.30%,191,,2.21,,Macroporous-mesoporous (various),,,,,
8359,SCD,Not specific,Monolith,Polyurea,,,I,,,cp,ow,"Desumodur 3300N (42.5%, isocyanate/water = 0.659) + TEA (0.024%) in ethyl acetate",Chemical (polymerization),Acetone,SCD,,,0.316,73.30%,188,,2.32,,Macroporous-mesoporous (various),,,,,
8360,SCD,Not specific,Monolith,Polyurea,,,I,,,cp,ow,"Desumodur 3300N (35%, isocyanate/water = 2.341) + TEA (0.276%) in ethyl acetate",Chemical (polymerization),Acetone,SCD,,,0.346,71%,69,,2.05,,Macroporous-mesoporous (various),,,,,
8361,SCD,Not specific,Monolith,Polyurea,,,I,,,cp,ow,"Desumodur 3300N (35%, isocyanate/water = 2.341) + TEA (0.024%) in ethyl acetate",Chemical (polymerization),Acetone,SCD,,,0.352,70.50%,139,,2,,Macroporous-mesoporous (various),,,,,
8362,SCD,Not specific,Monolith,Polyurea,,,I,,,cp,ow,"Desumodur 3300N (35%, isocyanate/water = 0.659) + TEA (0.276%) in ethyl acetate",Chemical (polymerization),Acetone,SCD,,,0.285,76.20%,205,,2.67,,Macroporous-mesoporous (various),,,,,
8363,SCD,Not specific,Monolith,Polyurea,,,I,,,cp,ow,"Desumodur 3300N (35%, isocyanate/water = 0.659) + TEA (0.024%) in ethyl acetate",Chemical (polymerization),Acetone,SCD,,,0.278,76.90%,210,,2.76,,Macroporous-mesoporous (various),,,,,
8364,SCD,Not specific,Monolith,Polyurea,,,I,,,cp,ow,"Desumodur 3300N (5.5%, isocyanate/water = 2.341) + TEA (0.276%) in ethyl acetate",Chemical (polymerization),Acetone,SCD,,,0.071,94.10%,195,,13.25,,Macroporous-mesoporous (various),,,,,
8365,SCD,Not specific,Monolith,Polyurea,,,I,,,cp,ow,"Desumodur 3300N (5.5%, isocyanate/water = 0.659) + TEA (0.024%) in ethyl acetate",Chemical (polymerization),Acetone,SCD,,,0.071,94.20%,214,,13.27,,Macroporous-mesoporous (various),,,,,
8366,SCD,Not specific,Monolith,Polyurea,,,I,,,cp,ow,"Desumodur 3300N (42.5%, isocyanate/water = 1.5) + TEA (0.15%) in 2-butanone",Chemical (polymerization),Acetone,SCD,,,0.624,47.20%,89,,0.76,,Macroporous-mesoporous (various),,,,,
8367,SCD,Not specific,Monolith,Polyurea,,,I,,,cp,ow,"Desumodur 3300N (35%, isocyanate/water = 2) + TEA (0.225%) in 2-butanone",Chemical (polymerization),Acetone,SCD,,,0.532,55.10%,79,,1.04,,Macroporous-mesoporous (various),,,,,
8368,SCD,Not specific,Monolith,Polyurea,,,I,,,cp,ow,"Desumodur 3300N (35%, isocyanate/water = 2) + TEA (0.075%) in 2-butanone",Chemical (polymerization),Acetone,SCD,,,0.496,58.10%,93,,1.17,,Macroporous-mesoporous (various),,,,,
8369,SCD,Not specific,Monolith,Polyurea,,,I,,,cp,ow,"Desumodur 3300N (35%, isocyanate/water = 1) + TEA (0.225%) in 2-butanone",Chemical (polymerization),Acetone,SCD,,,0.338,71.60%,174,,2.12,,Macroporous-mesoporous (various),,,,,
8370,SCD,Not specific,Monolith,Polyurea,,,I,,,cp,ow,"Desumodur 3300N (35%, isocyanate/water = 1) + TEA (0.075%) in 2-butanone",Chemical (polymerization),Acetone,SCD,,,0.318,73.40%,232,,2.31,,Macroporous-mesoporous (various),,,,,
8371,SCD,Not specific,Monolith,Polyurea,,,I,,,cp,ow,"Desumodur 3300N (35%, isocyanate/water = 2.341) + TEA (0.15%) in 2-butanone",Chemical (polymerization),Acetone,SCD,,,0.309,74.10%,107,,2.4,,Macroporous-mesoporous (various),,,,,
8372,SCD,Not specific,Monolith,Polyurea,,,I,,,cp,ow,"Desumodur 3300N (24%, isocyanate/water = 1.5) + TEA (0.276%) in 2-butanone",Chemical (polymerization),Acetone,SCD,,,0.31,74.10%,167,,2.39,,Macroporous-mesoporous (various),,,,,
8373,SCD,Not specific,Monolith,Polyurea,,,I,,,cp,ow,"Desumodur 3300N (24%, isocyanate/water = 1.5) + TEA (0.15%) in 2-butanone",Chemical (polymerization),Acetone,SCD,,,0.265,78%,170,,2.94,,Macroporous-mesoporous (various),,,,,
8374,SCD,Not specific,Monolith,Polyurea,,,I,,,cp,ow,"Desumodur 3300N (24%, isocyanate/water = 1.5) + TEA (0.15%) in 2-butanone",Chemical (polymerization),Acetone,SCD,,,0.266,77.80%,170,,2.92,,Macroporous-mesoporous (various),,,,,
8375,SCD,Not specific,Monolith,Polyurea,,,I,,,cp,ow,"Desumodur 3300N (24%, isocyanate/water = 1.5) + TEA (0.024%) in 2-butanone",Chemical (polymerization),Acetone,SCD,,,0.261,78.70%,172,,3.01,,Macroporous-mesoporous (various),,,,,
8376,SCD,Not specific,Monolith,Polyurea,,,I,,,cp,ow,"Desumodur 3300N (24%, isocyanate/water = 0.659) + TEA (0.15%) in 2-butanone",Chemical (polymerization),Acetone,SCD,,,0.23,80.60%,194,,3.5,,Macroporous-mesoporous (various),,,,,
8377,SCD,Not specific,Monolith,Polyurea,,,I,,,cp,ow,"Desumodur 3300N (13%, isocyanate/water = 2) + TEA (0.225%) in 2-butanone",Chemical (polymerization),Acetone,SCD,,,0.15,87.60%,191,,5.84,,Macroporous-mesoporous (various),,,,,
8378,SCD,Not specific,Monolith,Polyurea,,,I,,,cp,ow,"Desumodur 3300N (13%, isocyanate/water = 2) + TEA (0.075%) in 2-butanone",Chemical (polymerization),Acetone,SCD,,,0.147,87.80%,177,,5.97,,Macroporous-mesoporous (various),,,,,
8379,SCD,Not specific,Monolith,Polyurea,,,I,,,cp,ow,"Desumodur 3300N (13%, isocyanate/water = 1) + TEA (0.225%) in 2-butanone",Chemical (polymerization),Acetone,SCD,,,0.16,87.20%,197,,5.45,,Macroporous-mesoporous (various),,,,,
8380,SCD,Not specific,Monolith,Polyurea,,,I,,,cp,ow,"Desumodur 3300N (13%, isocyanate/water = 1) + TEA (0.075%) in 2-butanone",Chemical (polymerization),Acetone,SCD,,,0.149,87.90%,211,,5.9,,Macroporous-mesoporous (various),,,,,
8381,SCD,Not specific,Monolith,Polyurea,,,I,,,cp,ow,"Desumodur 3300N (5.5%, isocyanate/water = 1.5) + TEA (0.15%) in 2-butanone",Chemical (polymerization),Acetone,SCD,,,0.066,94.70%,216,,14.34,,Macroporous-mesoporous (various),,,,,
8382,SCD,Not specific,Monolith,Polyurea,,,I,,,cp,ow,"Desumodur 3300N (42.5%, isocyanate/water = 2.341) + TEA (0.276%) in 2-butanone",Chemical (polymerization),Acetone,SCD,,,0.61,49.50%,82,,0.81,,Macroporous-mesoporous (various),,,,,
8383,SCD,Not specific,Monolith,Polyurea,,,I,,,cp,ow,"Desumodur 3300N (42.5%, isocyanate/water = 2.341) + TEA (0.024%) in 2-butanone",Chemical (polymerization),Acetone,SCD,,,0.639,48.30%,86,,0.76,,Macroporous-mesoporous (various),,,,,
8384,SCD,Not specific,Monolith,Polyurea,,,I,,,cp,ow,"Desumodur 3300N (42.5%, isocyanate/water = 0.659) + TEA (0.276%) in 2-butanone",Chemical (polymerization),Acetone,SCD,,,0.365,69.30%,178,,1.9,,Macroporous-mesoporous (various),,,,,
8385,SCD,Not specific,Monolith,Polyurea,,,I,,,cp,ow,"Desumodur 3300N (42.5%, isocyanate/water = 0.659) + TEA (0.024%) in 2-butanone",Chemical (polymerization),Acetone,SCD,,,0.34,71.50%,199,,2.1,,Macroporous-mesoporous (various),,,,,
8386,SCD,Not specific,Monolith,Polyurea,,,I,,,cp,ow,"Desumodur 3300N (35%, isocyanate/water = 2.341) + TEA (0.276%) in 2-butanone",Chemical (polymerization),Acetone,SCD,,,0.519,56.20%,153,,1.08,,Macroporous-mesoporous (various),,,,,
8387,SCD,Not specific,Monolith,Polyurea,,,I,,,cp,ow,"Desumodur 3300N (35%, isocyanate/water = 2.341) + TEA (0.024%) in 2-butanone",Chemical (polymerization),Acetone,SCD,,,0.444,62.60%,164,,1.41,,Macroporous-mesoporous (various),,,,,
8388,SCD,Not specific,Monolith,Polyurea,,,I,,,cp,ow,"Desumodur 3300N (35%, isocyanate/water = 0.659) + TEA (0.276%) in 2-butanone",Chemical (polymerization),Acetone,SCD,,,0.319,73.10%,207,,2.29,,Macroporous-mesoporous (various),,,,,
8389,SCD,Not specific,Monolith,Polyurea,,,I,,,cp,ow,"Desumodur 3300N (35%, isocyanate/water = 0.659) + TEA (0.024%) in 2-butanone",Chemical (polymerization),Acetone,SCD,,,0.291,75.40%,227,,2.59,,Macroporous-mesoporous (various),,,,,
8390,SCD,Not specific,Monolith,Polyurea,,,I,,,cp,ow,"Desumodur 3300N (5.5%, isocyanate/water = 2.341) + TEA (0.276%) in 2-butanone",Chemical (polymerization),Acetone,SCD,,,0.069,94.30%,223,,13.67,,Macroporous-mesoporous (various),,,,,
8391,SCD,Not specific,Monolith,Polyurea,,,I,,,cp,ow,"Desumodur 3300N (5.5%, isocyanate/water = 0.659) + TEA (0.024%) in 2-butanone",Chemical (polymerization),Acetone,SCD,,,0.051,95.80%,242,,18.78,,Macroporous-mesoporous (various),,,,,
8392,SCD,Not specific,Monolith,Polyurea,,,I,,,cp,ow,"Desumodur 3300N (13%, isocyanate/water = 2) + TEA (0.225%) in DMF",Chemical (polymerization),Acetone,SCD,,,0.326,73.20%,133,,2.24,,Macroporous-mesoporous (various),,,,,
8393,SCD,Not specific,Monolith,Polyurea,,,I,,,cp,ow,"Desumodur 3300N (13%, isocyanate/water = 2) + TEA (0.075%) in DMF",Chemical (polymerization),Acetone,SCD,,,0.35,71.50%,144,,2.04,,Macroporous-mesoporous (various),,,,,
8394,SCD,Not specific,Monolith,Polyurea,,,I,,,cp,ow,"Desumodur 3300N (13%, isocyanate/water = 1) + TEA (0.225%) in DMF",Chemical (polymerization),Acetone,SCD,,,0.31,74.50%,128,,2.4,,Macroporous-mesoporous (various),,,,,
8395,SCD,Not specific,Monolith,Polyurea,,,I,,,cp,ow,"Desumodur 3300N (13%, isocyanate/water = 1) + TEA (0.075%) in DMF",Chemical (polymerization),Acetone,SCD,,,0.298,75.70%,104,,2.54,,Macroporous-mesoporous (various),,,,,
8396,SCD,Not specific,Monolith,Polyurea,,,I,,,cp,ow,"Desumodur 3300N (5.5%, isocyanate/water = 1.5) + TEA (0.15%) in DMF",Chemical (polymerization),Acetone,SCD,,,0.101,91.80%,228,,9.09,,Macroporous-mesoporous (various),,,,,
8397,SCD,Not specific,Monolith,Polyurea,,,I,,,cp,ow,"Desumodur 3300N (5.5%, isocyanate/water = 2.341) + TEA (0.276%) in DMF",Chemical (polymerization),Acetone,SCD,,,0.121,90.20%,199,,7.45,,Macroporous-mesoporous (various),,,,,
8398,SCD,Not specific,Monolith,Polyurea,,,I,,,cp,ow,"Desumodur 3300N (5.5%, isocyanate/water = 0.659) + TEA (0.024%) in DMF",Chemical (polymerization),Acetone,SCD,,,0.085,93%,230,,10.95,,Macroporous-mesoporous (various),,,,,
8399,SCD,Not specific,Monolith,Polyurea,,,I,,,cp,ow,"Desumodur 3300N (42.5%, isocyanate/water = 1.5) + TEA (0.15%) in acetonitrile-nitromethane",Chemical (polymerization),Acetone,SCD,,,0.537,54.50%,23,,1.01,,Macroporous-mesoporous (various),,,,,
8400,SCD,Not specific,Monolith,Polyurea,,,I,,,cp,ow,"Desumodur 3300N (35%, isocyanate/water = 0.659) + TEA (0.024%) in acetonitrile-nitromethane",Chemical (polymerization),Acetone,SCD,,,0.257,78.50%,107,,3.06,,Macroporous-mesoporous (various),,,,,
8401,SCD,Not specific,Monolith,Polyurea,,,I,,,cp,ow,"Desumodur 3300N (35%, isocyanate/water = 2) + TEA (0.225%) in acetonitrile-nitromethane",Chemical (polymerization),Acetone,SCD,,,0.355,69.90%,18,,1.97,,Macroporous-mesoporous (various),,,,,
8402,SCD,Not specific,Monolith,Polyurea,,,I,,,cp,ow,"Desumodur 3300N (42.5%, isocyanate/water = 1.5) + TEA (0.15%) in acetonitrile-propylene carbonate",Chemical (polymerization),Acetone,SCD,,,0.508,57.20%,38,,1.13,,Macroporous-mesoporous (various),,,,,
8403,SCD,Not specific,Monolith,Polyurea,,,I,,,cp,ow,"Desumodur 3300N (24%, isocyanate/water = 1.5) + TEA (0.15%) in acetonitrile-propylene carbonate",Chemical (polymerization),Acetone,SCD,,,0.241,79.70%,64,,3.3,,Macroporous-mesoporous (various),,,,,
8404,SCD,Not specific,Monolith,Polyurea,,,I,,,cp,ow,"Desumodur 3300N (5.5%, isocyanate/water = 1.5) + TEA (0.15%) in acetonitrile-propylene carbonate",Chemical (polymerization),Acetone,SCD,,,0.059,95.30%,131,,16.15,,Macroporous-mesoporous (various),,,,,
8405,SCD,Not specific,Monolith,Polyurea,,,I,,,cp,ow,"Desumodur 3300N (5.5%, isocyanate/water = 0.659) + TEA (0.024%) in acetonitrile-propylene carbonate",Chemical (polymerization),Acetone,SCD,,,0.05,96.10%,222,,19.21,,Macroporous-mesoporous (various),,,,,
8406,SCD,Not specific,Monolith,Polyurea,,,I,,,cp,ow,"Desumodur 3300N (42.5%, isocyanate/water = 2.341) + TEA (0.276%) in acetonitrile-acetone",Chemical (polymerization),Acetone,SCD,,,0.511,56.50%,46,,1.11,,Macroporous-mesoporous (various),,,,,
8407,SCD,Not specific,Monolith,Polyurea,,,I,,,cp,ow,"Desumodur 3300N (24%, isocyanate/water = 1.5) + TEA (0.15%) in acetonitrile-acetone",Chemical (polymerization),Acetone,SCD,,,0.258,78%,59,,3.02,,Macroporous-mesoporous (various),,,,,
8408,SCD,Not specific,Monolith,Polyurea,,,I,,,cp,ow,"Desumodur 3300N (5.5%, isocyanate/water = 1.5) + TEA (0.15%) in acetonitrile-acetone",Chemical (polymerization),Acetone,SCD,,,0.054,95.50%,115,,17.68,,Macroporous-mesoporous (various),,,,,
8409,SCD,Not specific,Monolith,Polyurea,,,I,,,cp,ow,"Desumodur 3300N (35%, isocyanate/water = 2.341) + TEA (0.15%) in acetonitrile-DMF",Chemical (polymerization),Acetone,SCD,,,0.411,65.60%,68,,1.6,,Macroporous-mesoporous (various),,,,,
8410,SCD,Not specific,Monolith,Polyurea,,,I,,,cp,ow,"Desumodur 3300N (13%, isocyanate/water = 2) + TEA (0.075%) in acetonitrile-DMF",Chemical (polymerization),Acetone,SCD,,,0.175,85.40%,158,,4.88,,Macroporous-mesoporous (various),,,,,
8411,SCD,Not specific,Monolith,Polyurea,,,I,,,cp,ow,"Desumodur 3300N (42.5%, isocyanate/water = 2.341) + TEA (0.276%) in acetonitrile-DMF",Chemical (polymerization),Acetone,SCD,,,0.079,93.40%,204,,11.83,,Macroporous-mesoporous (various),,,,,
8412,SCD,Not specific,Monolith,Polyurea,,,I,,,cp,ow,"Desumodur 3300N (42.5%, isocyanate/water = 2.341) + TEA (0.276%) in acetone-ethyl acetate",Chemical (polymerization),Acetone,SCD,,,0.587,50.20%,58,,0.85,,Macroporous-mesoporous (various),,,,,
8413,SCD,Not specific,Monolith,Polyurea,,,I,,,cp,ow,"Desumodur 3300N (24%, isocyanate/water = 1.5) + TEA (0.15%) in acetone-ethyl acetate",Chemical (polymerization),Acetone,SCD,,,0.274,76.40%,176,,2.79,,Macroporous-mesoporous (various),,,,,
8414,SCD,Not specific,Monolith,Polyurea,,,I,,,cp,ow,"Desumodur 3300N (13%, isocyanate/water = 1) + TEA (0.075%) in ethyl acetate-DMF",Chemical (polymerization),Acetone,SCD,,,0.191,84.10%,189,,4.4,,Macroporous-mesoporous (various),,,,,
8415,SCD,Not specific,Monolith,Polyurea,,,I,,,cp,ow,"Desumodur 3300N (5.5%, isocyanate/water = 0.659) + TEA (0.024%) in ethyl acetate-DMF",Chemical (polymerization),Acetone,SCD,,,0.075,93.60%,263,,12.48,,Macroporous-mesoporous (various),,,,,
8416,SCD,Not specific,Monolith,Polyurea,,,I,,,cp,ow,"Desumodur 3300N (13%, isocyanate/water = 2) + TEA (0.225%) in nitromethane-2-butanone",Chemical (polymerization),Acetone,SCD,,,0.159,86.70%,105,,5.45,,Macroporous-mesoporous (various),,,,,
8417,SCD,Not specific,Monolith,Polyurea,,,I,,,cp,ow,"Desumodur 3300N (35%, isocyanate/water = 2.341) + TEA (0.024%) in nitromethane-2-butanone",Chemical (polymerization),Acetone,SCD,,,0.405,66.10%,87,,1.63,,Macroporous-mesoporous (various),,,,,
8418,SCD,Not specific,Monolith,Polyurea,,,I,,,cp,ow,"Desumodur 3300N (5.5%, isocyanate/water = 2.341) + TEA (0.276%) in propylene carbonate-2-butanone",Chemical (polymerization),Acetone,SCD,,,0.065,94.70%,209,,14.57,,Macroporous-mesoporous (various),,,,,
8419,FD,Sensors,Coating,MF,,,I,,,cp,ow,Melamin-formaldehyde-Na2CO3 solution (frozen) ,Chemical (polymerization),Acetone?,FD,,,,,,,,,Mesoporous (nanoparticulate),,,,,
8420,FD,Sensors,Coating,MF,Polydopamine,,I,M,,cp,ow,Polydopamine solution + melamin-formaldehyde-Na2CO3 solution (frozen) ,Chemical (polymerization),Acetone?,FD,,,,,,,,,Mesoporous (nanoparticulate),,,,,
8421,SCD,Not specific,Monolith,Pyrogallol-formaldehyde,,,I,,,cp,ow,Pyrogallol-formaldehyde-oxalic acid (R/C = 25) solution,Chemical (polymerization),Acetone,SCD,,,,,465,,,,Mesoporous (nanoparticulate),,,,,
8422,SCD,Not specific,Monolith,Pyrogallol-formaldehyde,,,I,,,cp,ow,Pyrogallol-formaldehyde-oxalic acid (R/C = 550) solution,Chemical (polymerization),Acetone,SCD,,,,,1066,,,,Mesoporous (nanoparticulate),,,,,
8423,SCD,Not specific,Monolith,Pyrogallol-formaldehyde,,,I,,,cp,ow,Pyrogallol-formaldehyde-oxalic acid (R/C = 1000) solution,Chemical (polymerization),Acetone,SCD,,,,,202,,,,Mesoporous (nanoparticulate),,,,,
8424,SCD,Not specific,Monolith,Pyrogallol-formaldehyde,,,I,,,cp,ow,Pyrogallol-formaldehyde-HCl (R/C = 25) solution,Chemical (polymerization),Acetone,SCD,,,,,269,,,,Mesoporous (nanoparticulate),,,,,
8425,SCD,Not specific,Monolith,Pyrogallol-formaldehyde,,,I,,,cp,ow,Pyrogallol-formaldehyde-HCl (R/C = 550) solution,Chemical (polymerization),Acetone,SCD,,,,,137,,,,Mesoporous (nanoparticulate),,,,,
8426,SCD,Not specific,Monolith,Pyrogallol-formaldehyde,,,I,,,cp,ow,Pyrogallol-formaldehyde-HCl (R/C = 1000) solution,Chemical (polymerization),Acetone,SCD,,,,,404,,,,Mesoporous (nanoparticulate),,,,,
8427,SCD,Not specific,Monolith,RF,,,I,,,cp,al,"Resorcinol-formaldehyde-Na2CO3 solution (gradient density, bottom)",Chemical (polymerization),Ethanol,SCD,,,0.62,,,,,,Mesoporous (nanoparticulate),,,,,
8428,SCD,Not specific,Monolith,RF,,,I,,,cp,al,"Resorcinol-formaldehyde-Na2CO3 solution (gradient density, top)",Chemical (polymerization),Ethanol,SCD,,,0.19,,,,,,Mesoporous (nanoparticulate),,,,,
8429,APD,Not specific,Monolith,RF,,,I,,,cp,ow,Resorcinol-formaldehyde-NaHCO3 solution,Chemical (polymerization),Acetone,APD,,,0.28,,426.2,,,7.74,Mesoporous (nanoparticulate),0.048,Transient,Hot disk,,
8430,APD,Not specific,Monolith,RF,,,I,,,cp,ow,Resorcinol-formaldehyde-NaHCO3 solution + methylene diphenyl diisocyanate,Chemical (polymerization),Acetone,APD,,,0.35,,317.7,,,9.81,Mesoporous (nanoparticulate),0.056,Transient,Hot disk,,
8431,APD,Not specific,Monolith,RF,,,I,,,cp,ow,Resorcinol-formaldehyde-NaHCO3 solution + ethylene glycol ; methylene diphenyl diisocyanate,Chemical (polymerization),Acetone,APD,,,0.37,,269.2,,,37.39,Mesoporous (nanoparticulate),0.056,Transient,Hot disk,,
8432,APD,Not specific,Monolith,RF,,,I,,,cp,ow,Resorcinol-formaldehyde-NaHCO3 solution + glycerol + methylene diphenyl diisocyanate,Chemical (polymerization),Acetone,APD,,,0.37,,281.1,,,40.17,Mesoporous (nanoparticulate),0.057,Transient,Hot disk,,
8433,FD,Adsorbent,Monolith,MF,Alginate,,I,A,,cp,wa,Melamine-formaldehyde solution (frozen),Chemical (polymerization),Water,FD,,,,,,,,,Macroporous (cellular),,,,,
8434,FD,Adsorbent,Monolith,MF,Alginate,,I,A,,cp,wa,Melamine-formaldehyde solution + p-toluenesulfonic acid + alginate solution (2.5 g) (frozen),Chemical (polymerization),Water,FD,,,,,,,,,Macroporous (cellular),,,,,
8435,FD,Adsorbent,Monolith,MF,Alginate,,I,A,,cp,wa,Melamine-formaldehyde solution + p-toluenesulfonic acid + alginate solution (5 g) (frozen),Chemical (polymerization),Water,FD,,,,,,,,,Macroporous (cellular),,,,,
8436,FD,Adsorbent,Monolith,MF,Alginate,,I,A,,cp,wa,Melamine-formaldehyde solution + p-toluenesulfonic acid + alginate solution (7.5 g) (frozen),Chemical (polymerization),Water,FD,,,,,,,,,Macroporous (cellular),,,,,
8437,FD,Adsorbent,Monolith,MF,Alginate,,I,A,,cp,wa,Melamine-formaldehyde solution + p-toluenesulfonic acid + alginate solution (10 g) (frozen),Chemical (polymerization),Water,FD,,,,,,,,,Macroporous (cellular),,,,,
8438,APD,Not specific,Monolith,RF,,,I,,,cp,ow,Resorcinol-formaldehyde-NaHCO3 solution,Chemical (polymerization),Acetone,APD,,,0.27,,430,,,7.65,Mesoporous (nanoparticulate),0.043,Transient,Hot disk,,
8439,APD,Not specific,Monolith,RF,,,I,,,cp,ow,Resorcinol-formaldehyde-NaHCO3 solution + hexamethylene diisocyanate (2 g),Chemical (polymerization),Acetone,APD,,,0.34,,319,,,9.64,Mesoporous (nanoparticulate),0.053,Transient,Hot disk,,
8440,APD,Not specific,Monolith,RF,,,I,,,cp,ow,Resorcinol-formaldehyde-NaHCO3 solution + hexamethylene diisocyanate (4 g),Chemical (polymerization),Acetone,APD,,,0.43,,154,,,11.86,Mesoporous (nanoparticulate),0.07,Transient,Hot disk,,
8441,APD,Not specific,Monolith,RF,,,I,,,cp,ow,Resorcinol-formaldehyde-NaHCO3 solution + hexamethylene diisocyanate (1.33 g),Chemical (polymerization),Acetone,APD,,,0.32,,346,,,13.1,Mesoporous (nanoparticulate),0.054,Transient,Hot disk,,
8442,APD,Not specific,Monolith,RF,,,I,,,cp,ow,Resorcinol-formaldehyde-NaHCO3 solution + hexamethylene diisocyanate (2.66 g),Chemical (polymerization),Acetone,APD,,,0.38,,198,,,17.32,Mesoporous (nanoparticulate),0.066,Transient,Hot disk,,
8443,SCD,Capacitors,Monolith,RF,,,I,,,cp,al,Resorcinol-formaldehyde-HCl solution,Chemical (polymerization),Isopropanol,SCD,,,0.14,,430,,,,Mesoporous (nanoparticulate),,,,,
8444,SCD,Capacitors,Monolith,RF,,Carbonized,I,,Ca,cp,al,Resorcinol-formaldehyde-HCl solution,Chemical (polymerization),Isopropanol,SCD,Post-calcination at 700 °C,,0.16,,700,,,,Mesoporous (nanoparticulate),,,,,
8445,SCD,Capacitors,Monolith,RF,,Carbonized,I,,Ca,cp,al,Resorcinol-formaldehyde-HCl solution,Chemical (polymerization),Isopropanol,SCD,Post-calcination at 800 °C,,0.18,,730,,,,Mesoporous (nanoparticulate),,,,,
8446,SCD,Capacitors,Monolith,RF,,Carbonized,I,,Ca,cp,al,Resorcinol-formaldehyde-HCl solution,Chemical (polymerization),Isopropanol,SCD,Post-calcination at 900 °C,,0.15,,760,,,,Mesoporous (nanoparticulate),,,,,
8447,SCD,Capacitors,Monolith,RF,,Carbonized,I,,Ca,cp,al,Resorcinol-formaldehyde-HCl solution,Chemical (polymerization),Isopropanol,SCD,Post-calcination at 1000 °C,,0.14,,760,,,,Mesoporous (nanoparticulate),,,,,
8448,FD,Adsorbent,Coating,MF,,,I,,,cp,wa,Melamin-formaldehyde-Na2CO3 solution + ionic liquid on carbon fibers (frozen),Chemical (polymerization),Water,FD,,,,,,,,,Mesoporous (nanoparticulate),,,,,
8449,FD,Photocatalysis,Monolith,Agar,C3N4,,A,N,,pp,wa,"Agar solution + C3N4 (20%) (cooling, frozen)",Physical (temperature),Water,FD,,,,,,,,,Macroporous (flakes),,,,,
8450,FD,Photocatalysis,Monolith,Agar,C3N4,,A,N,,pp,wa,"Agar solution + C3N4 (30%) (cooling, frozen)",Physical (temperature),Water,FD,,,,,,,,,Macroporous (flakes),,,,,
8451,FD,Photocatalysis,Monolith,Agar,C3N4,,A,N,,pp,wa,"Agar solution + C3N4 (40%) (cooling, frozen)",Physical (temperature),Water,FD,,,,,,,,,Macroporous (flakes),,,,,
8452,FD,Photocatalysis,Monolith,Agar,C3N4,,A,N,,pp,wa,"Agar solution + C3N4 (60%) (cooling, frozen)",Physical (temperature),Water,FD,,,,,38.04,,,,Macroporous (flakes),,,,,
8453,FD,Photocatalysis,Monolith,Agar,C3N4,,A,N,,pp,wa,"Agar solution + C3N4 (80%) (cooling, frozen)",Physical (temperature),Water,FD,,,,,,,,,Macroporous (flakes),,,,,
8454,FD,Photocatalysis,Monolith,Agar,C3N4,,A,N,,pp,wa,"Agar solution + C3N4 (90%) (cooling, frozen)",Physical (temperature),Water,FD,,,,,,,,,Macroporous (flakes),,,,,
8455,FD,Photocatalysis,Microbeads,Carboxymethyl cellulose,C3N4,,A,N,,ng,wa,Carboxymethyl cellulose-cycrodextrin solution + C3N4 (1:1) suspension in W/O emulsion + epichlorohydrin (frozen),No gelation,Water,FD,,,,,29.68,,,,Macroporous (flakes),,,,,
8456,FD,Photocatalysis,Microbeads,Carboxymethyl cellulose,C3N4,,A,N,,ng,wa,Carboxymethyl cellulose-cycrodextrin solution + C3N4 (1:2) suspension in W/O emulsion + epichlorohydrin (frozen),No gelation,Water,FD,,,,,,,,,Macroporous (flakes),,,,,
8457,FD,Photocatalysis,Microbeads,Carboxymethyl cellulose,C3N4,,A,N,,ng,wa,Carboxymethyl cellulose-cycrodextrin solution + C3N4 (1:3) suspension in W/O emulsion + epichlorohydrin (frozen),No gelation,Water,FD,,,,,,,,,Macroporous (flakes),,,,,
8458,FD,Photocatalysis,Microbeads,Carboxymethyl cellulose,C3N4,,A,N,,ng,wa,Carboxymethyl cellulose-cycrodextrin solution + C3N4 (1:4) suspension in W/O emulsion + epichlorohydrin (frozen),No gelation,Water,FD,,,,,,,,,Macroporous (flakes),,,,,
8459,FD,Photocatalysis,Microbeads,Carboxymethyl cellulose,C3N4,,A,N,,ng,wa,Carboxymethyl cellulose-cycrodextrin solution + C3N4 (1:5) suspension in W/O emulsion + epichlorohydrin (frozen),No gelation,Water,FD,,,,,,,,,Macroporous (flakes),,,,,
8460,FD,Sensors,Monolith,GO,,,N,,,pp,wa,"GO suspension + ethylenediamine (hydrothermal, frozen)",Physical (aggregation),Water,FD,Post-N2H4 treatment,,0.0371,98.20%,,,,,Macroporous (cellular),,,,,
8461,FD,Sensors,Monolith,Poly(vinyl alcohol-co-ethylene),GO,,E,N,,pp,wa,"Poly(vinyl alcohol)-co-polyethylene solution + GO suspension + ethylenediamine (hydrothermal, frozen)",Physical (aggregation),Water,FD,Post-N2H4 treatment,,0.0393,98.00%,,,,,Macroporous (cellular),,,,,
8462,FD,Sensors,Monolith,PVA,GO,,E,N,,pp,wa,"PVA solution + GO suspension + ethylenediamine (hydrothermal, frozen)",Physical (aggregation),Water,FD,Post-N2H4 treatment,,0.0477,97.40%,,,,,Macroporous (cellular),,,,,
8463,FD,Sensors,Monolith,Poly(vinyl alcohol-co-ethylene),"GO, PVA",,E,"N, E",,pp,wa,"Poly(vinyl alcohol)-co-polyethylene solution + PVA solution + GO suspension + ethylenediamine (hydrothermal, frozen)",Physical (aggregation),Water,FD,Post-N2H4 treatment,,0.0593,96.80%,,,,,Macroporous (cellular),,,,,
8464,APD,Thermal insulation,Monolith,Phenolic resin,,,I,,,cp,ow,Novolac (pretreatment time gradient) in isopropanol (solvothermal),Chemical (polymerization),Acetone,APD,,,,79%,,,,,Macroporous (particulate),0.043,Steady state,HFM,,
8465,APD,Thermal insulation,Monolith,Phenolic resin,,,I,,,cp,ow,Novolac (concentration gradient) in isopropanol (solvothermal),Chemical (polymerization),Acetone,APD,,,,85%,,,,,Macroporous (particulate),0.05,Steady state,HFM,,
8466,APD,Thermal insulation,Monolith,Phenolic resin,,,I,,,cp,ow,Novolac (pretreatment time and concentration gradients) in isopropanol (solvothermal),Chemical (polymerization),Acetone,APD,,,,85%,,,,,Macroporous (particulate),0.037,Steady state,HFM,,
8467,FD,Shield,Monolith,Poly(vinylidene fluoride),,,M,,,ng,wa,Poly(vinylidene fluoride) solution in DMF (65 °C) (frozen),No gelation,Water,FD,,,0.274,78.95%,,,,3,Macroporous (flakes and particulate),,,,,
8468,FD,Shield,Monolith,Poly(vinylidene fluoride),GO,,M,N,,ng,wa,Poly(vinylidene fluoride) solution in DMF + graphene nanoplate (7 wt%) suspension (65 °C) (frozen),No gelation,Water,FD,,,0.28,65.25%,,,,14,Macroporous (flakes and particulate),,,,,
8469,FD,Shield,Monolith,Poly(vinylidene fluoride),GO,,M,N,,ng,wa,Poly(vinylidene fluoride) solution in DMF + graphene nanoplate (11 wt%) suspension (65 °C) (frozen),No gelation,Water,FD,,,0.27,80.17%,,,,4,Macroporous (flakes and particulate),,,,,
8470,FD,Shield,Monolith,Poly(vinylidene fluoride),GO,,M,N,,ng,wa,Poly(vinylidene fluoride) solution in DMF + graphene nanoplate (15 wt%) suspension (65 °C) (frozen),No gelation,Water,FD,,,0.192,70.80%,,,,4,Macroporous (flakes and particulate),,,,,
8471,FD,Shield,Monolith,Poly(vinylidene fluoride),,,M,,,ng,wa,Poly(vinylidene fluoride) solution in DMF (85 °C) (frozen),No gelation,Water,FD,,,0.289,79.97%,,,,8,Macroporous (flakes and particulate),,,,,
8472,FD,Shield,Monolith,Poly(vinylidene fluoride),GO,,M,N,,ng,wa,Poly(vinylidene fluoride) solution in DMF + graphene nanoplate (7 wt%) suspension (85 °C) (frozen),No gelation,Water,FD,,,0.265,71.58%,,,,5,Macroporous (flakes and particulate),,,,,
8473,FD,Shield,Monolith,Poly(vinylidene fluoride),GO,,M,N,,ng,wa,Poly(vinylidene fluoride) solution in DMF + graphene nanoplate (11 wt%) suspension (85 °C) (frozen),No gelation,Water,FD,,,0.19,87%,,,,3,Macroporous (flakes and particulate),,,,,
8474,FD,Shield,Monolith,Poly(vinylidene fluoride),GO,,M,N,,ng,wa,Poly(vinylidene fluoride) solution in DMF + graphene nanoplate (15 wt%) suspension (85 °C) (frozen),No gelation,Water,FD,,,0.187,77%,,,,2,Macroporous (flakes and particulate),,,,,
8475,FD,Sensors,Monolith,Polyolefin elastomer,,,M,,,ng,wa,Polyolefin elastomer nanofiber suspension (frozen),No gelation,Water,FD,Post-reducing treatment,,0.0084,,,,,,Macroporous (fibrous and flakes),,,,,
8476,FD,Sensors,Monolith,Polyolefin elastomer,GO,,M,N,,ng,wa,Polyolefin elastomer nanofiber suspension + GO suspension (5:1) (frozen),No gelation,Water,FD,Post-reducing treatment,,0.0161,,,,,,Macroporous (fibrous and flakes),,,,,
8477,FD,Sensors,Monolith,Polyolefin elastomer,GO,,M,N,,ng,wa,Polyolefin elastomer nanofiber suspension + GO suspension (4:2) (frozen),No gelation,Water,FD,Post-reducing treatment,,0.0235,,,,,,Macroporous (fibrous and flakes),,,,,
8478,FD,Sensors,Monolith,Polyolefin elastomer,GO,,M,N,,ng,wa,Polyolefin elastomer nanofiber suspension + GO suspension (3:3) (frozen),No gelation,Water,FD,Post-reducing treatment,,0.042,,,,,,Macroporous (fibrous and flakes),,,,,
8479,FD,Sensors,Monolith,Polyolefin elastomer,GO,,M,N,,ng,wa,Polyolefin elastomer nanofiber suspension + GO suspension (2:4) (frozen),No gelation,Water,FD,Post-reducing treatment,,0.0969,,,,,,Macroporous (fibrous and flakes),,,,,
8480,FD,Sensors,Monolith,GO,,,N,,,ng,wa,GO suspension (frozen),No gelation,Water,FD,Post-reducing treatment,,0.0151,,,,,,Macroporous (fibrous and flakes),,,,,
8481,FD,Adsorbent,Beads,Cellulose,,,B,,,pp,wa,"Cellulose-Amim Cl solution + demethylaminoethyl methacrylate + N,N'-methylenecisacrylamide + DMSO + water (frozen)",Physical (antisolvent),Water,FD,,,,,90.75,,0.24,,Macroporous (cellular),,,,,
8482,FD,Wound dressing,Monolith,Chitosan,Silk fibroin,,A,D,,ng,wa,Chitosan-silk fibroin solution (frozen),No gelation,Water,FD,,,,,,,,,Macroporous (cellular),,,,,
8483,FD,Wound dressing,Monolith,Chitosan,Silk fibroin,,A,D,,ng,wa,Chitosan-silk fibroin solution + tannic acid-Fe3+ (150 μg/mL) (frozen),No gelation,Water,FD,,,,,,,,,Macroporous (cellular),,,,,
