Repository: paulagirones/Aerogels_thermal_conductivity

# Aerogels_thermal_conductivity
Machine learning prediction of thermal conductivity in aerogels.

File: 20250220_dataset.csv (part 49 of 95)
Entry,Drying,Purpose,Shape,First materials,Second materials,Modification,First material class,Second materials class,Modification class,Gelation class,Solvent class,Process,Gelation mechanism,Final solvent,Drying details,Post drying treatment,Post-drying cross-linking,Envelope density g/cm3,Porosity,BET surface area m2/g,BJH pore size nm,BJH pore volume (total) cm3/g,compression elastic modulus MPa,SEM,Thermal conductivity W/(m K),Thermal method,Thermal method detail,,
8484,FD,Wound dressing,Monolith,Chitosan,Silk fibroin,,A,D,,ng,wa,Chitosan-silk fibroin solution + tannic acid-Fe3+ (300 μg/mL) (frozen),No gelation,Water,FD,,,,,,,,,Macroporous (cellular),,,,,
8485,FD,Wound dressing,Monolith,Chitosan,Silk fibroin,,A,D,,ng,wa,Chitosan-silk fibroin solution + tannic acid-Fe3+ (500 μg/mL) (frozen),No gelation,Water,FD,,,,,,,,,Macroporous (cellular),,,,,
8486,FD,Wound dressing,Monolith,Chitosan,Silk fibroin,,A,D,,ng,wa,Chitosan-silk fibroin solution + tannic acid-Fe3+ (1000 μg/mL) (frozen),No gelation,Water,FD,,,,,,,,,Macroporous (cellular),,,,,
8487,SCD,Not specific,Monolith,RF,,,I,,,cp,ow,Resorcinol-formaldehyde-Na2CO3 solution + Emim EtSO4,Chemical (polymerization),Acetone,SCD,,,,,608,,0.63,,Mesoporous (nanoparticulate),,,,,
8488,SCD,Not specific,Monolith,RF,,,I,,,cp,ow,Resorcinol-formaldehyde solution + Emim EtSO4,Chemical (polymerization),Acetone,SCD,,,,,674,,0.69,,Mesoporous (nanoparticulate),,,,,
8489,SCD,Not specific,Monolith,RF,,,I,,,cp,ow,Resorcinol-formaldehyde-Na2CO3 solution + Emim MeSO4,Chemical (polymerization),Acetone,SCD,,,,,352,,0.83,,Mesoporous (nanoparticulate),,,,,
8490,SCD,Not specific,Monolith,RF,,,I,,,cp,ow,Resorcinol-formaldehyde-Na2CO3 solution + Emim Ac,Chemical (polymerization),Acetone,SCD,,,,,341,,1.03,,Mesoporous (nanoparticulate),,,,,
8491,SCD,Not specific,Monolith,RF,,,I,,,cp,ow,Resorcinol-formaldehyde-Na2CO3 solution + Bmim Ac,Chemical (polymerization),Acetone,SCD,,,,,391,,1.41,,Mesoporous (nanoparticulate),,,,,
8492,SCD,Not specific,Monolith,RF,,,I,,,cp,ow,Resorcinol-formaldehyde-Na2CO3 solution,Chemical (polymerization),Acetone,SCD,,,,,460,,1.07,,Mesoporous (nanoparticulate),,,,,
8493,SCD,Not specific,Monolith,RF,,,I,,,cp,ow,Resorcinol-formaldehyde-Na2CO3 solution + Emim EtSO4-water (61%),Chemical (polymerization),Acetone,SCD,,,,,674,,0.69,,Mesoporous (nanoparticulate),,,,,
8494,SCD,Not specific,Monolith,RF,,,I,,,cp,ow,Resorcinol-formaldehyde-Na2CO3 solution + Emim EtSO4-water (75%),Chemical (polymerization),Acetone,SCD,,,,,603,,0.67,,Mesoporous (nanoparticulate),,,,,
8495,SCD,Not specific,Monolith,RF,,,I,,,cp,ow,Resorcinol-formaldehyde-Na2CO3 solution + Emim EtSO4-water (80%),Chemical (polymerization),Acetone,SCD,,,,,606,,0.77,,Mesoporous (nanoparticulate),,,,,
8496,SCD,Not specific,Monolith,RF,,,I,,,cp,ow,Resorcinol-formaldehyde-Na2CO3 solution + Emim EtSO4-water (85%),Chemical (polymerization),Acetone,SCD,,,,,558,,0.72,,Mesoporous (nanoparticulate),,,,,
8497,SCD,Not specific,Monolith,RF,,,I,,,cp,ow,Resorcinol-formaldehyde-Na2CO3 solution + Emim EtSO4-water (89%),Chemical (polymerization),Acetone,SCD,,,,,634,,1.12,,Mesoporous (nanoparticulate),,,,,
8498,SCD,Not specific,Monolith,RF,,,I,,,cp,ow,Resorcinol-formaldehyde-Na2CO3 solution + Emim EtSO4-water (91%),Chemical (polymerization),Acetone,SCD,,,,,543,,1.26,,Mesoporous (nanoparticulate),,,,,
8499,SCD,Not specific,Monolith,RF,,,I,,,cp,ow,Resorcinol-formaldehyde-Na2CO3 solution + Emim EtSO4-water (93%),Chemical (polymerization),Acetone,SCD,,,,,452,,0.83,,Mesoporous (nanoparticulate),,,,,
8500,SCD,Not specific,Monolith,RF,,,I,,,cp,ow,Resorcinol-formaldehyde-Na2CO3 solution + Emim EtSO4-water (95%),Chemical (polymerization),Acetone,SCD,,,,,232,,0.52,,Mesoporous (nanoparticulate),,,,,
8501,SCD,Thermal insulation,Monolith,MF,,,I,,,cp,al,"Methylolmelamine-trifluoroacetic acid-DMSO solution (trifluoroacetic acid treatment 0 mL, 1 day)",Chemical (polymerization),Isopropanol,SCD,,,0.25,,987,,,,Mesoporous (nanoparticulate),,,,,
8502,SCD,Thermal insulation,Monolith,MF,,,I,,,cp,al,"Methylolmelamine-trifluoroacetic acid-DMSO solution (trifluoroacetic acid treatment 0.35 mL, 1 day)",Chemical (polymerization),Isopropanol,SCD,,,0.24,,938,,,,Mesoporous (nanoparticulate),,,,,
8503,SCD,Thermal insulation,Monolith,MF,,,I,,,cp,al,"Methylolmelamine-trifluoroacetic acid-DMSO solution (trifluoroacetic acid treatment 0 mL, 3 days)",Chemical (polymerization),Isopropanol,SCD,,,0.25,,1122,,,,Mesoporous (nanoparticulate),,,,,
8504,SCD,Thermal insulation,Monolith,MF,,,I,,,cp,al,"Methylolmelamine-trifluoroacetic acid-DMSO solution (trifluoroacetic acid treatment 0.35 mL, 3 days)",Chemical (polymerization),Isopropanol,SCD,,,0.19,,890,,,,Mesoporous (nanoparticulate),,,,,
8505,SCD,Thermal insulation,Monolith,MF,,,I,,,cp,al,"Methylolmelamine-trifluoroacetic acid-DMSO solution (trifluoroacetic acid treatment 0 mL, 5 days)",Chemical (polymerization),Isopropanol,SCD,,,0.2,,837,,,,Mesoporous (nanoparticulate),,,,,
8506,SCD,Thermal insulation,Monolith,MF,,,I,,,cp,al,"Methylolmelamine-trifluoroacetic acid-DMSO solution (trifluoroacetic acid treatment 0.35 mL, 5 days)",Chemical (polymerization),Isopropanol,SCD,,,0.18,,923,,,,Mesoporous (nanoparticulate),0.013,Transient,TWA,,
8507,APD,Adsorbent,Coating,RF,,,I,,,cp,ow,Resorcinol-formaldehyde-Na2CO3 solution on basalt fibers,Chemical (polymerization),Acetone,APD,,,,,260,,,,Mesoporous (nanoparticulate),,,,,
8508,SCD,Adsorbent,Monolith,MF-polyurea,,,I,,,cp,al,Melamine-formaldehyde-Na2CO3 solution + thiourea (1:0.05),Chemical (polymerization),Ethanol,SCD,,,,,439.3,,2.3,,Mesoporous (nanoparticulate),,,,,
8509,SCD,Adsorbent,Monolith,MF-polyurea,,,I,,,cp,al,Melamine-formaldehyde-Na2CO3 solution + thiourea (1:0.1),Chemical (polymerization),Ethanol,SCD,,,,,438.9,,2.3,,Mesoporous (nanoparticulate),,,,,
8510,SCD,Adsorbent,Monolith,MF-polyurea,,,I,,,cp,al,Melamine-formaldehyde-Na2CO3 solution + thiourea (1:0.15),Chemical (polymerization),Ethanol,SCD,,,,,375.1,,2.5,,Mesoporous (nanoparticulate),,,,,
8511,SCD,Adsorbent,Monolith,MF-polyurea,,,I,,,cp,al,Melamine-formaldehyde-Na2CO3 solution + thiourea (1:0.2),Chemical (polymerization),Ethanol,SCD,,,,,370.4,,1.7,,Mesoporous (nanoparticulate),,,,,
8512,SCD,Adsorbent,Monolith,MF-polyurea,,,I,,,cp,al,Melamine-formaldehyde-Na2CO3 solution + thiourea (1:0.25),Chemical (polymerization),Ethanol,SCD,,,,,283.2,,1.2,,Mesoporous (nanoparticulate),,,,,
8513,APD,Thermal insulation,Monolith,Phenolic resin,,,I,,,cp,al,Novolac (10 wt%) precursor solution in isopropanol,Chemical (polymerization),Isopropanol,APD,,,0.08,93.62%,,,,,Macroporous (particulate),0.015,Steady state,HFM,,
8514,APD,Thermal insulation,Monolith,Phenolic resin,,,I,,,cp,al,Novolac (15 wt%) precursor solution in isopropanol,Chemical (polymerization),Isopropanol,APD,,,0.13,89.12%,,,,,Macroporous (particulate),0.023,Steady state,HFM,,
8515,APD,Thermal insulation,Monolith,Phenolic resin,,,I,,,cp,al,Novolac (20 wt%) precursor solution in isopropanol,Chemical (polymerization),Isopropanol,APD,,,0.2,83.44%,,,,,Macroporous (particulate),0.024,Steady state,HFM,,
8516,FD,Not specific,Monolith,Cellulose nanofibers,,,K,,,ng,wa,Cellulose nanofiber suspension (frozen),No gelation,Water,FD,,,0.0105,,,,,0.0267,Macroporous (flakes),,,,,
8517,FD,Not specific,Monolith,Cellulose nanofibers,,Phthalimide modification,K,,Al,ng,wa,Cellulose nanofiber suspension + phthalimide solution (cellulose:phthalimide = 1:0.5) (frozen),No gelation,Water,FD,,,0.0112,,,,,0.0454,Macroporous (flakes),,,,,
8518,FD,Not specific,Monolith,Cellulose nanofibers,,Phthalimide modification,K,,Al,ng,wa,Cellulose nanofiber suspension + phthalimide solution (cellulose:phthalimide = 1:1) (frozen),No gelation,Water,FD,,,0.0138,,,,,0.0723,Macroporous (flakes),,,,,
8519,FD,Not specific,Monolith,Cellulose nanofibers,,Phthalimide modification,K,,Al,ng,wa,Cellulose nanofiber suspension + phthalimide solution (cellulose:phthalimide = 1:1.5) (frozen),No gelation,Water,FD,,,0.0164,,,,,0.1108,Macroporous (flakes),,,,,
8520,FD,Not specific,Monolith,Cellulose nanofibers,,2-Hydroxyethyl methacrylate,K,,Al,ng,wa,2-Hydroxyethyl methacrylate-modified cellulose nanofiber suspension (frozen),No gelation,Water,FD,,,,,,,,,Macroporous (cellular),,,,,
8521,FD,Not specific,Monolith,Cellulose nanofibers,,"2-Hydroxyethyl methacrylate, carbonized",K,,"Ca, Al",ng,wa,2-Hydroxyethyl methacrylate-modified cellulose nanofiber suspension (frozen),No gelation,Water,FD,Post-calcination at 800 °C,,,,,,,,Macroporous (cellular),,,,,
8522,SCD,Separation,Monolith,Polyimide,,,G,,,cp,ow,"3,3',4,4'-Biphenyltetracarboxylic dianhydride + 4,4'-oxydianiline in N-methyl-2-pyrrolidone + 1,3,5-triaminophenoxybenzene + TEA-acetic acid",Chemical (polymerization),Acetone,SCD,,,0.162,89.20%,327,,2.69,16,Mesoporous (nanofibrous),,,,,
8523,SCD,Separation,Monolith,Polyimide,,,G,,,cp,ow,"3,3',4,4'-Biphenyltetracarboxylic dianhydride + 1,4-bis-(4-amino-2-trifluoromethyl-phenoxy)-benzene (25%) + 4,4'-oxydianiline in N-methyl-2-pyrrolidone + 1,3,5-triaminophenoxybenzene + TEA-acetic acid",Chemical (polymerization),Acetone,SCD,,,0.196,87.50%,346,,2.43,19,Mesoporous (nanofibrous),,,,,
8524,SCD,Separation,Monolith,Polyimide,,,G,,,cp,ow,"3,3',4,4'-Biphenyltetracarboxylic dianhydride + 1,4-bis-(4-amino-2-trifluoromethyl-phenoxy)-benzene (37.5%) + 4,4'-oxydianiline in N-methyl-2-pyrrolidone + 1,3,5-triaminophenoxybenzene + TEA-acetic acid",Chemical (polymerization),Acetone,SCD,,,0.181,88.40%,368,,2.28,17,Mesoporous (nanofibrous),,,,,
8525,SCD,Separation,Monolith,Polyimide,,,G,,,cp,ow,"3,3',4,4'-Biphenyltetracarboxylic dianhydride + 1,4-bis-(4-amino-2-trifluoromethyl-phenoxy)-benzene (50%) + 4,4'-oxydianiline in N-methyl-2-pyrrolidone + 1,3,5-triaminophenoxybenzene + TEA-acetic acid",Chemical (polymerization),Acetone,SCD,,,0.175,88.90%,402,,2.77,15,Mesoporous (nanofibrous),,,,,
8526,FD,Adsorbent (gas),Monolith,Cellulose,,,B,,,pp,al,Cellulose (1 wt%)-NaOH-urea solution + H2SO4 solution,"Physical (antisolvent, pH)",t-Butanol,FD,,,,,197,,1.18,,Mesoporous (fibrous and flakes),,,,,
8527,FD,Adsorbent (gas),Monolith,Cellulose,,,B,,,pp,al,Cellulose (2 wt%)-NaOH-urea solution + H2SO4 solution,"Physical (antisolvent, pH)",t-Butanol,FD,,,,,245,,1.53,,Mesoporous (fibrous and flakes),,,,,
8528,FD,Adsorbent (gas),Monolith,Cellulose,,,B,,,pp,al,Cellulose (3 wt%)-NaOH-urea solution + H2SO4 solution,"Physical (antisolvent, pH)",t-Butanol,FD,,,,,201,,1.24,,Mesoporous (fibrous and flakes),,,,,
8529,FD,Adsorbent (gas),Monolith,Cellulose,,,B,,,pp,al,Cellulose (4 wt%)-NaOH-urea solution + H2SO4 solution,"Physical (antisolvent, pH)",t-Butanol,FD,,,,,179,,1.05,,Mesoporous (fibrous and flakes),,,,,
8530,FD,Adsorbent (gas),Monolith,Cellulose,,,B,,,pp,al,Cellulose (5 wt%)-NaOH-urea solution + H2SO4 solution,"Physical (antisolvent, pH)",t-Butanol,FD,,,,,169,,0.98,,Mesoporous (fibrous and flakes),,,,,
8531,FD,Adsorbent (gas),Monolith,Cellulose,,,B,,,pp,al,Cellulose (6 wt%)-NaOH-urea solution + H2SO4 solution,"Physical (antisolvent, pH)",t-Butanol,FD,,,,,166,,0.84,,Mesoporous (fibrous and flakes),,,,,
8532,FD,Adsorbent (gas),Monolith,Cellulose,,,B,,,pp,al,Cellulose (7 wt%)-NaOH-urea solution + H2SO4 solution,"Physical (antisolvent, pH)",t-Butanol,FD,,,,,133,,0.73,,Mesoporous (fibrous and flakes),,,,,
8533,FD,Adsorbent,Monolith,Agar,,,A,,,"pc, pp",wa,Agar solution (cooling) + CaCl2 solution (frozen),"Physical (Mn+, temperature)",Water,FD,,,,,,,,,Macroporous (cellular),,,,,
8534,FD,Adsorbent,Monolith,Agar,Alginate,,A,A,,"pc, pp",wa,Agar-alginate (80-20) solution (cooling) + CaCl2 solution (frozen),"Physical (Mn+, temperature)",Water,FD,,,,,,,,,Macroporous (cellular),,,,,
8535,FD,Adsorbent,Monolith,Agar,Alginate,,A,A,,"pc, pp",wa,Agar-alginate (60-40) solution (cooling) + CaCl2 solution (frozen),"Physical (Mn+, temperature)",Water,FD,,,,,,,,,Macroporous (cellular),,,,,
8536,FD,Adsorbent,Monolith,Agar,Alginate,,A,A,,"pc, pp",wa,Agar-alginate (40-60) solution (cooling) + CaCl2 solution (frozen),"Physical (Mn+, temperature)",Water,FD,,,,,,,,,Macroporous (cellular),,,,,
8537,FD,Separation,Monolith,Chitosan,,,A,,,ng,wa,Chitosan solution (frozen),No gelation,Water,FD,,,0.0263,97.60%,24,,,,Macroporous (cellular),,,,,
8538,FD,Separation,Monolith,Chitosan,,MTMS treatment,A,,Si,ng,wa,Chitosan solution (frozen),No gelation,Water,FD,Post-MTMS vapor treatment,,0.0271,96.80%,21,,,0.05605,Macroporous (cellular),,,,,
8539,FD,Not specific,Monolith,Poly(isocyanurate-urethane),,,H,,,cp,wa,Phloroglucinol (0.2 M) + Desmodur ILBA (0.2 M) + dibutyltin dilaurate in acetone (frozen),Chemical (polymerization),Water?,FD,,,0.224,,92,,,,Macroporous (particulate),,,,,
8540,FD,Not specific,Monolith,Poly(isocyanurate-urethane),,,H,,,cp,wa,Phloroglucinol (0.3 M) + Desmodur ILBA (0.3 M) + dibutyltin dilaurate in acetone (frozen),Chemical (polymerization),Water?,FD,,,0.321,,105,,,,Macroporous (particulate),,,,,
8541,FD,Not specific,Monolith,Poly(isocyanurate-urethane),,,H,,,cp,wa,Phloroglucinol (0.2 M) + Desmodur ILBA (0.2 M) + dibutyltin dilaurate in acetonitrile (frozen),Chemical (polymerization),Water?,FD,,,0.268,,91,,,,Macroporous (particulate),,,,,
8542,FD,Not specific,Monolith,Poly(isocyanurate-urethane),,,H,,,cp,wa,Phloroglucinol (0.3 M) + Desmodur ILBA (0.3 M) + dibutyltin dilaurate in acetonitrile (frozen),Chemical (polymerization),Water?,FD,,,0.387,,102,,,,Macroporous (particulate),,,,,
8543,FD,Not specific,Monolith,Poly(isocyanurate-urethane),,,H,,,cp,wa,Phloroglucinol (0.2 M) + Desmodur ILBA (0.2 M) + dibutyltin dilaurate in THF (frozen),Chemical (polymerization),Water?,FD,,,0.157,,1,,,,Macroporous (particulate),,,,,
8544,FD,Not specific,Monolith,Poly(isocyanurate-urethane),,,H,,,cp,wa,Phloroglucinol (0.3 M) + Desmodur ILBA (0.3 M) + dibutyltin dilaurate in THF (frozen),Chemical (polymerization),Water?,FD,,,0.202,,3,,,,Macroporous (particulate),,,,,
8545,FD,Not specific,Monolith,Poly(isocyanurate-urethane),,,H,,,cp,wa,Phloroglucinol (0.2 M) + Desmodur ILBA (0.2 M) + dibutyltin dilaurate in ethyl acetate (frozen),Chemical (polymerization),Water?,FD,,,0.268,,4,,,,Macroporous (particulate),,,,,
8546,FD,Not specific,Monolith,Poly(isocyanurate-urethane),,,H,,,cp,wa,Phloroglucinol (0.3 M) + Desmodur ILBA (0.3 M) + dibutyltin dilaurate in ethyl acetate (frozen),Chemical (polymerization),Water?,FD,,,0.347,,5,,,,Macroporous (particulate),,,,,
8547,FD,Not specific,Monolith,Poly(isocyanurate-urethane),,,H,,,cp,wa,Phloroglucinol (0.2 M) + Desmodur ILBA (0.2 M) + dibutyltin dilaurate in 2-butanone (frozen),Chemical (polymerization),Water?,FD,,,0.589,,5,,,,Macroporous (particulate),,,,,
8548,FD,Not specific,Monolith,Poly(isocyanurate-urethane),,,H,,,cp,wa,Phloroglucinol (0.3 M) + Desmodur ILBA (0.3 M) + dibutyltin dilaurate in 2-butanone (frozen),Chemical (polymerization),Water?,FD,,,0.698,,7,,,,Macroporous (particulate),,,,,
8549,FD,Not specific,Monolith,Poly(isocyanurate-urethane),,,H,,,cp,wa,Phloroglucinol (0.2 M) + Desmodur ILBA (0.2 M) + dibutyltin dilaurate in propylene carbonate (frozen),Chemical (polymerization),Water?,FD,,,0.505,,1,,,,Macroporous (particulate),,,,,
8550,FD,Not specific,Monolith,Poly(isocyanurate-urethane),,,H,,,cp,wa,Phloroglucinol (0.3 M) + Desmodur ILBA (0.3 M) + dibutyltin dilaurate in propyrene carbonate (frozen),Chemical (polymerization),Water?,FD,,,0.587,,2,,,,Macroporous (particulate),,,,,
8551,FD,Not specific,Monolith,Poly(isocyanurate-urethane),,,H,,,cp,wa,Phloroglucinol (0.2 M) + Desmodur ILBA (0.2 M) + dibutyltin dilaurate in dichloromethane (frozen),Chemical (polymerization),Water?,FD,,,,,,,,,Macroporous (particulate),,,,,
8552,FD,Not specific,Monolith,Poly(isocyanurate-urethane),,,H,,,cp,wa,Phloroglucinol (0.3 M) + Desmodur ILBA (0.3 M) + dibutyltin dilaurate in dichloromethane (frozen),Chemical (polymerization),Water?,FD,,,,,,,,,Macroporous (particulate),,,,,
8553,FD,Not specific,Monolith,Poly(isocyanurate-urethane),,,H,,,cp,wa,Phloroglucinol (0.2 M) + Desmodur ILBA (0.2 M) + dibutyltin dilaurate in DMF (frozen),Chemical (polymerization),Water?,FD,,,0.357,,2,,,,Macroporous (particulate),,,,,
8554,FD,Not specific,Monolith,Poly(isocyanurate-urethane),,,H,,,cp,wa,Phloroglucinol (0.3 M) + Desmodur ILBA (0.3 M) + dibutyltin dilaurate in DMF (frozen),Chemical (polymerization),Water?,FD,,,0.425,,3,,,,Macroporous (particulate),,,,,
8555,FD,Not specific,Monolith,Poly(isocyanurate-urethane),,,H,,,cp,wa,Phloroglucinol (0.2 M) + Desmodur ILBA (0.2 M) + dibutyltin dilaurate in dioxane (frozen),Chemical (polymerization),Water?,FD,,,0.274,,34,,,,Macroporous (particulate),,,,,
8556,FD,Not specific,Monolith,Poly(isocyanurate-urethane),,,H,,,cp,wa,Phloroglucinol (0.3 M) + Desmodur ILBA (0.3 M) + dibutyltin dilaurate in dioxane (frozen),Chemical (polymerization),Water?,FD,,,0.354,,38,,,,Macroporous (particulate),,,,,
8557,FD,Not specific,Monolith,Poly(isocyanurate-urethane),,,H,,,cp,wa,Phloroglucinol (0.2 M) + Desmodur ILBA (0.2 M) + dibutyltin dilaurate in THF-acetonitrile (frozen),Chemical (polymerization),Water?,FD,,,0.32,,207,,,,Macroporous (particulate),,,,,
8558,FD,Not specific,Monolith,Poly(isocyanurate-urethane),,,H,,,cp,wa,Phloroglucinol (0.2 M) + Desmodur ILBA (0.2 M) + dibutyltin dilaurate in THF-acetone (frozen),Chemical (polymerization),Water?,FD,,,0.23,,10,,,,Macroporous (particulate),,,,,
8559,FD,Not specific,Monolith,Poly(isocyanurate-urethane),,,H,,,cp,wa,Phloroglucinol (0.2 M) + Desmodur ILBA (0.2 M) + dibutyltin dilaurate in dioxane-acetonitrile (frozen),Chemical (polymerization),Water?,FD,,,0.312,,75,,,,Macroporous (particulate),,,,,
8560,FD,Not specific,Monolith,Poly(isocyanurate-urethane),,,H,,,cp,wa,Phloroglucinol (0.2 M) + Desmodur ILBA (0.2 M) + dibutyltin dilaurate in dioxane-acetone (frozen),Chemical (polymerization),Water?,FD,,,0.38,,25,,,,Macroporous (particulate),,,,,
8561,FD,Not specific,Monolith,Poly(isocyanurate-urethane),,,H,,,cp,wa,Phloroglucinol (0.2 M) + Desmodur ILBA (0.2 M) + dibutyltin dilaurate in DMF-acetonitrile (frozen),Chemical (polymerization),Water?,FD,,,0.324,,5,,,,Macroporous (particulate),,,,,
8562,FD,Not specific,Monolith,Poly(isocyanurate-urethane),,,H,,,cp,wa,Phloroglucinol (0.2 M) + Desmodur ILBA (0.2 M) + dibutyltin dilaurate in DMF-acetone (frozen),Chemical (polymerization),Water?,FD,,,0.375,,8,,,,Macroporous (particulate),,,,,
8563,FD,Not specific,Monolith,Poly(isocyanurate-urethane),,,H,,,cp,wa,Phloroglucinol (0.1 M) + Desmodur N3300A (0.1 M) + dibutyltin dilaurate in THF-acetonitrile (frozen),Chemical (polymerization),Water?,FD,,,0.22,,95,,,22.1,Macroporous (particulate),0.061,Steady state,HFM,,
8564,FD,Not specific,Monolith,Poly(isocyanurate-urethane),,,H,,,cp,wa,Phloroglucinol (0.1 M) + Desmodur N3300A (0.1 M) + dibutyltin dilaurate in THF-acetonitrile (frozen),Chemical (polymerization),Water?,FD,,,0.29,,101,,,24.2,Macroporous (particulate),0.07,Steady state,HFM,,
8565,FD,Not specific,Monolith,Poly(isocyanurate-urethane),,,H,,,cp,wa,Phloroglucinol (0.1 M) + Desmodur N3300A (0.1 M) + dibutyltin dilaurate in THF-acetonitrile (frozen),Chemical (polymerization),Water?,FD,,,0.34,,107,,,28.5,Macroporous (particulate),0.074,Steady state,HFM,,
8566,FD,Not specific,Monolith,Poly(isocyanurate-urethane),,,H,,,cp,wa,Phloroglucinol (0.1 M) + Desmodur ILBA (0.1 M) + dibutyltin dilaurate in THF-acetonitrile (frozen),Chemical (polymerization),Water?,FD,,,0.183,,108,,,23.5,Macroporous (particulate),0.035,Steady state,HFM,,
8567,FD,Not specific,Monolith,Poly(isocyanurate-urethane),,,H,,,cp,wa,Phloroglucinol (0.2 M) + Desmodur ILBA (0.2 M) + dibutyltin dilaurate in THF-acetonitrile (frozen),Chemical (polymerization),Water?,FD,,,0.205,,207,,,27.4,Macroporous (particulate),0.042,Steady state,HFM,,
8568,FD,Not specific,Monolith,Poly(isocyanurate-urethane),,,H,,,cp,wa,Phloroglucinol (0.3 M) + Desmodur ILBA (0.3 M) + dibutyltin dilaurate in THF-acetonitrile (frozen),Chemical (polymerization),Water?,FD,,,0.404,,190,,,31.4,Macroporous (particulate),0.055,Steady state,HFM,,
8569,FD,Not specific,Monolith,Poly(isocyanurate-urethane),,,H,,,cp,wa,Phloroglucinol (0.1 M) + Desmodur RC (0.1 M) + dibutyltin dilaurate in THF-acetonitrile (frozen),Chemical (polymerization),Water?,FD,,,0.172,,120,,,34.3,Macroporous (particulate),0.028,Steady state,HFM,,
8570,FD,Not specific,Monolith,Poly(isocyanurate-urethane),,,H,,,cp,wa,Phloroglucinol (0.2 M) + Desmodur RC (0.2 M) + dibutyltin dilaurate in THF-acetonitrile (frozen),Chemical (polymerization),Water?,FD,,,0.298,,148,,,37.5,Macroporous (particulate),0.029,Steady state,HFM,,
8571,FD,Not specific,Monolith,Poly(isocyanurate-urethane),,,H,,,cp,wa,Phloroglucinol (0.3 M) + Desmodur RC (0.3 M) + dibutyltin dilaurate in THF-acetonitrile (frozen),Chemical (polymerization),Water?,FD,,,0.352,,135,,,39.2,Macroporous (particulate),0.034,Steady state,HFM,,
8572,FD,Adsorbent,Monolith,Carrageenan,,,A,,,cc,wa,Carrageenan solution + polyamidoamine (0.1 g) + citric acid-NaH2PO2 (frozen),Chemical (ester),Water,FD,,,,,386,,0.31,,Macroporous (cellular),,,,,
8573,FD,Adsorbent,Monolith,Carrageenan,,,A,,,cc,wa,Carrageenan solution + polyamidoamine (0.3 g) + citric acid-NaH2PO2 (frozen),Chemical (ester),Water,FD,,,,,335,,0.27,,Macroporous (cellular),,,,,
8574,FD,Adsorbent,Monolith,Carrageenan,,,A,,,cc,wa,Carrageenan solution + polyamidoamine (0.5 g) + citric acid-NaH2PO2 (frozen),Chemical (ester),Water,FD,,,,,137,,1.39,,Macroporous (cellular),,,,,
8575,FD,Adsorbent,Monolith,Carrageenan,,,A,,,cc,wa,Carrageenan solution + polyamidoamine (0.7 g) + citric acid-NaH2PO2 (frozen),Chemical (ester),Water,FD,,,,,129,,1.38,,Macroporous (cellular),,,,,
8576,SCD,Catalysis,Beads,Chitosan,,,A,,,pp,al,Chitosan solution + NaOH solution,Physical (pH),Ethanol,SCD,,,,,262,,1.38,,,,,,,
8577,SCD,Catalysis,Beads,Chitosan,,Toluene modification,A,,Al,pp,al,Toluene-functionalized (Schiff's base) chitosan solution + NaOH solution,Physical (pH),Ethanol,SCD,,,,,270,,1.14,,,,,,,
8578,SCD,Catalysis,Beads,Chitosan,,Toluene modification,A,,Al,pp,al,Toluene-functionalized (reduced) chitosan solution + NaOH solution,Physical (pH),Ethanol,SCD,,,,,203,,1.04,,,,,,,
8579,FD,Adsorbent,Monolith,Cellulose nanofibers,,,K,,,pp,wa,Cellulose nanofiber suspension (frozen),Physical (antisolvent),Water,FD,,,,,25,,,,Macroporous (cellular and fibrous),,,,,
8580,FD,Adsorbent,Monolith,Cellulose nanofibers,,,K,,,pp,al,Cellulose nanofiber suspension + t-butanol (frozen),Physical (antisolvent),t-Butanol,FD,,,,,100,,,,Macroporous (cellular and fibrous),,,,,
8581,SCD,Adsorbent,Monolith,Cellulose nanofibers,,,K,,,pp,al,Cellulose nanofiber suspension + ethanol,Physical (antisolvent),Ethanol,SCD,,,,,150,,,,Mesoporous (nanofibrous),,,,,
8582,FD,Adsorbent,Monolith,Cellulose nanofibers,,,K,,,pp,wa,TEMPO-oxidized cellulose nanofiber suspension (frozen),Physical (antisolvent),Water,FD,,,,,5,,,,Macroporous (cellular and fibrous),,,,,
8583,SCD,Adsorbent,Monolith,Cellulose nanofibers,,,K,,,pp,al,TEMPO-oxidized cellulose nanofiber suspension + ethanol,Physical (antisolvent),Ethanol,SCD,,,,,482,,,,Mesoporous (nanofibrous),,,,,
8584,FD,Sensors,Monolith,Indole-formaldehyde,,,I,,,cp,wa,4-Aminoindole in N-methylpyrrolidone + formaldehyde solution + Na2CO3 solution (frozen),Chemical (polymerization),Water,FD,,,,,102,,,,Macroporous (particulate),,,,,
8585,FD,Adsorbent,Monolith,Lignocellulose,,,B,,,pp,wa,Cellulose (lignin 4.27%)-LiCl-DMSO solution + water (frozen),Physical (antisolvent),Water,FD,,,0.05,96.70%,51,18.08,0.875,,Macroporous (fibrous),,,,,
8586,FD,Adsorbent,Monolith,Lignocellulose,,,B,,,pp,wa,Cellulose (lignin+soda lignin 4.26%)-LiCl-DMSO solution + water (frozen),Physical (antisolvent),Water,FD,,,0.043,97.20%,125,13.68,0.645,,Macroporous (fibrous),,,,,
8587,FD,Adsorbent,Monolith,Lignocellulose,,,B,,,pp,wa,Cellulose (lignin 3.25%)-LiCl-DMSO solution + water (frozen),Physical (antisolvent),Water,FD,,,0.045,97.10%,88,17.21,0.505,,Macroporous (fibrous),,,,,
8588,FD,Adsorbent,Monolith,Lignocellulose,,,B,,,pp,wa,Cellulose (lignin+soda lignin 3.26%)-LiCl-DMSO solution + water (frozen),Physical (antisolvent),Water,FD,,,0.042,97.30%,140,12.38,0.928,,Macroporous (fibrous),,,,,
8589,FD,Adsorbent,Monolith,Lignocellulose,,,B,,,pp,wa,Cellulose (lignin 2.26%)-LiCl-DMSO solution + water (frozen),Physical (antisolvent),Water,FD,,,0.041,97.30%,146,12.42,0.991,,Macroporous (fibrous),,,,,
8590,FD,Catalysis,Monolith?,Chitosan,,RuCl3 complex,A,,Lo,cc,wa,Chitosan solution + glutaraldehyde solution (frozen),Chemical (aldehyde),Water,FD,Post-compositing with RuCl3 complex,,,,52,,,,Macroporous (flakes),,,,,
8591,FD,Separation,Monolith,Cellulose,PVA,MTMS treatment,B,E,Si,ng,wa,Cellulose fiber from pinapples (0.5 wt%) suspension + PVA solution (frozen),No gelation,Water,FD,Post-MTMS modification,,0.0127,98.85%,,,,,Macroporous (fibrous),,,,,
8592,FD,Separation,Monolith,Cellulose,PVA,MTMS treatment,B,E,Si,ng,wa,Cellulose fiber from pinapples (1.0 wt%) suspension + PVA solution (frozen),No gelation,Water,FD,Post-MTMS modification,,0.021,98.97%,,,,,Macroporous (fibrous),,,,,
8593,FD,Separation,Monolith,Cellulose,PVA,MTMS treatment,B,E,Si,ng,wa,Cellulose fiber from pinapples (2.0 wt%) suspension + PVA solution (frozen),No gelation,Water,FD,Post-MTMS modification,,0.0326,96.98%,,,,,Macroporous (fibrous),,,,,
8594,SCD,Not specific,Microbeads,Polyimide,,Silicone oil core,G,,Lo,pp,ow,Silicone oil core + polyimide sol in DMF (continuous flow),Physical,Acetone,SCD,,,,,179,,,,Mesoporous (nanofibrous),,,,,
8595,SCD,Not specific,Microbeads,Polyimide,,Silicone oil core,G,,Lo,pp,ow,Silicone oil core + polyimide sol in DMF + surfactant (1.0 vol%) (continuous flow),Physical,Acetone,SCD,,,,,152,,,,Mesoporous (nanofibrous),,,,,
8596,SCD,Not specific,Microbeads,Polyimide,,Silicone oil core,G,,Lo,pp,ow,Silicone oil core + polyimide sol in DMF + surfactant (2.5 vol%) (continuous flow),Physical,Acetone,SCD,,,,,79,,,,Mesoporous (nanofibrous),,,,,
8597,SCD,Not specific,Microbeads,Polyimide,,Silicone oil core,G,,Lo,pp,ow,Silicone oil core + polyimide sol in DMF + surfactant (5.0 vol%) (continuous flow),Physical,Acetone,SCD,,,,,50,,,,Mesoporous (nanofibrous),,,,,
8598,FD,Thermal insulation,Fibers,Poly(acrylic acid),Cellulose acetate,,R,B,,pp,wa,Poly(acrylic acid) in DMAc + cellulose acetate + water (core) (frozen),Physical (antisolvent),Water,FD,,,0.48,63%,,,,,Macroporous (cellular),,,,,
8599,FD,Thermal insulation,Fibers,Poly(acrylic acid),"Cellulose acetate, cellulose nanofibers",,R,"B, K",,pp,wa,Poly(acrylic acid) in DMAc + cellulose acetate + cellulose nanofiber suspension (core) (frozen),Physical (antisolvent),Water,FD,,,0.2,85%,,,,,Macroporous (cellular),,,,,
8600,FD,Thermal insulation,Monolith,Cellulose,,,B,,,pp,wa,Cellulose-NaOH-urea solution (freeze-thaw) + ethanol (frozen),Physical (antisolvent),Water,FD,,,,,327,,0.475,,Macroporous (flakes),0.03,Transient,Hot disk,,
8601,FD,Thermal insulation,Monolith,Polyimide,,,G,,,cp,wa,"4,4'-Oxidianiline + 3,3',4,4'-biphenyltetracarboxylic dianhydride in DMAc + TEA (frozen)",Chemical (polymerization),Water,FD,,,0.0628,95.60%,,,,1.8,Macroporous (cellular),0.0412,Transient,Hot disk,,
8602,FD,Thermal insulation,Monolith,Polyimide,,,G,,,cp,wa,"4,4'-Oxidianiline + 3,3',4,4'-biphenyltetracarboxylic dianhydride in DMAc + TEA + polyimide nanofiber (5%) suspension (frozen)",Chemical (polymerization),Water,FD,,,0.06,96%,,,,2.2,Macroporous (cellular),0.0404,Transient,Hot disk,,
8603,FD,Thermal insulation,Monolith,Polyimide,,,G,,,cp,wa,"4,4'-Oxidianiline + 3,3',4,4'-biphenyltetracarboxylic dianhydride in DMAc + TEA + polyimide nanofiber (10%) suspension (frozen)",Chemical (polymerization),Water,FD,,,0.06,96%,,,,3.7,Macroporous (cellular),0.0409,Transient,Hot disk,,
8604,FD,Thermal insulation,Monolith,Polyimide,,,G,,,cp,wa,"4,4'-Oxidianiline + 3,3',4,4'-biphenyltetracarboxylic dianhydride in DMAc + TEA + polyimide nanofiber (20%) suspension (frozen)",Chemical (polymerization),Water,FD,,,0.0545,96.10%,,,,1.4,Macroporous (cellular),0.0388,Transient,Hot disk,,
8605,FD,Adsorbent,Beads,Alginate,,Dimercaptosuccinic acid modification,A,,Al,pc,wa,"Alginate solution + Ca(NO3)2 solution + EDC-ethylenediamine solution + meso-2,3-dimercaptosuccinic acid-EDC solution (frozen)",Physical (Mn+),Water,FD,,,,,2,,0.0034,,Macroporous (particulate),,,,,
8606,FD,Adsorbent,Monolith,Agar,,Yeast loading,A,,Lo,pp,wa,Agar solution + Yeast suspension (frozen),Physical (temperature)?,Water,FD,,,,,,,,,Macroporous (cellular),,,,,
8607,FD,Thermal insulation,Monolith,Polyimide,,,G,,,cp,wa,"4,4'-Oxydiphthalic anhydride + 4,4'-oxydianiline in DMAc + TEA (polyamic acid content 4 wt%) (frozen)",Chemical (polymerization),Water,FD,Post-heat treatment at 275 °C,,0.077,94.20%,,,,,Macroporous (cellular),,,,,
8608,FD,Thermal insulation,Monolith,Polyimide,,,G,,,cp,wa,"4,4'-Oxydiphthalic anhydride + 4,4'-oxydianiline in DMAc + TEA (polyamic acid content 6 wt%) (frozen)",Chemical (polymerization),Water,FD,Post-heat treatment at 275 °C,,0.11,91.50%,,,,0.48,Macroporous (cellular),,,,,
8609,FD,Thermal insulation,Monolith,Polyimide,,,G,,,cp,wa,"4,4'-Oxydiphthalic anhydride + 4,4'-oxydianiline in DMAc + TEA (polyamic acid content 8 wt%) (frozen)",Chemical (polymerization),Water,FD,Post-heat treatment at 275 °C,,0.17,89.50%,,,,0.76,Macroporous (cellular),,,,,
8610,FD,Thermal insulation,Monolith,Polyimide,,,G,,,cp,wa,"4,4'-Oxydiphthalic anhydride + 4,4'-oxydianiline in DMAc + TEA (polyamic acid content 10 wt%) (frozen)",Chemical (polymerization),Water,FD,Post-heat treatment at 275 °C,,0.19,86.50%,,,,1,Macroporous (cellular),,,,,
8611,FD,Thermal insulation,Monolith,Polyimide,,,G,,,cp,wa,"4,4'-Oxydiphthalic anhydride + 4,4'-oxydianiline in DMAc + TEA (polyamic acid content 12 wt%) (frozen)",Chemical (polymerization),Water,FD,Post-heat treatment at 275 °C,,0.22,84%,,,,,Macroporous (cellular),,,,,
8612,SCD,Wound dressing,Monolith,Alginate,,Drug loading,A,,Lo,pc,al,Alginate solution + CaCl2 solution,Physical (Mn+),Ethanol,SCD,Mesoglycan loading in scCO2,,,85%,,,,,Mesoporous (nanofibrous and nanoparticulate),,,,,
8613,SCD,Thermal insulation,Monolith,Polyimide,,,G,,,cp,ow,"2,2'-Dimethylbenzidine + biphenyl-3,3',3,4'-tetracarboxylic dianhydride in N-methylpyrrolidinone + 1,3,5-tris(4'-aminophenyl)benzene + pyridine-acetic acid",Chemical (polymerization),Acetone,SCD,,,,,318,,0.71,,Mesoporous (nanofibrous),0.03,Transient,Hot wire,,
8614,SCD,Thermal insulation,Monolith,Polyimide,,Fluorocarbon modification,G,,Al,cp,ow,"2,2'-Dimethylbenzidine + biphenyl-3,3',3,4'-tetracarboxylic dianhydride in N-methylpyrrolidinone + 1,3,5-tris(4'-aminophenyl)benzene + pyridine-acetic acid, treated with fluorocarbon resin)",Chemical (polymerization),Acetone,SCD,,,,,185,,0.58,,Mesoporous (nanofibrous),0.05,Transient,Hot wire,,
8615,FD,Separation,Sheet,Cellulose nanofibers,,Triethoxyvinylsilane modification,K,,Si,ng,wa,Cellulose nanofiber suspension (frozen),No gelation,Water,FD,"Post-triethoxyvinylsilane treatment, compositing with cellulose membranes",,,,,,,,Macroporous (fibrous),,,,,
8616,APD,Steam generation,Monolith,Polystyrene,Polyacrylate,,J,R,,cp,or,Styrene-divinylbenzen-AIBN-ethyleneglycol dimethacrylate-trihydroxymethylpropyl trimethylacrylate in W/O emulsion (dispersed pahse 2 mL),Chemical (polymerization),Dichloromethane,APD,,,0.34,,,,,,Macroporous (cellular),0.083,Transient,Hot wire,,
8617,APD,Steam generation,Monolith,Polystyrene,Polyacrylate,,J,R,,cp,or,Styrene-divinylbenzen-AIBN-ethyleneglycol dimethacrylate-trihydroxymethylpropyl trimethylacrylate in W/O emulsion (dispersed pahse 4 mL),Chemical (polymerization),Dichloromethane,APD,,,0.26,,,,,,Macroporous (cellular),0.069,Transient,Hot wire,,
8618,APD,Steam generation,Monolith,Polystyrene,Polyacrylate,,J,R,,cp,or,Styrene-divinylbenzen-AIBN-ethyleneglycol dimethacrylate-trihydroxymethylpropyl trimethylacrylate in W/O emulsion (dispersed pahse 6 mL),Chemical (polymerization),Dichloromethane,APD,,,0.15,,,,,,Macroporous (cellular),0.052,Transient,Hot wire,,
8619,APD,Steam generation,Monolith,Polystyrene,Polyacrylate,,J,R,,cp,or,Styrene-divinylbenzen-AIBN-ethyleneglycol dimethacrylate-trihydroxymethylpropyl trimethylacrylate in W/O emulsion (dispersed pahse 8 mL),Chemical (polymerization),Dichloromethane,APD,,,0.09,,,,,,Macroporous (cellular),0.046,Transient,Hot wire,,
8620,APD,Steam generation,Monolith,Polystyrene,Polyacrylate,,J,R,,cp,or,Styrene-divinylbenzen-AIBN-ethyleneglycol dimethacrylate-trihydroxymethylpropyl trimethylacrylate in W/O emulsion (dispersed pahse 10 mL),Chemical (polymerization),Dichloromethane,APD,,,0.06,,,,,,Macroporous (cellular),0.038,Transient,Hot wire,,
8621,APD,Steam generation,Monolith,Polystyrene,Polyacrylate,,J,R,,cp,or,Styrene-divinylbenzen-AIBN-ethyleneglycol dimethacrylate-trihydroxymethylpropyl trimethylacrylate in W/O emulsion (dispersed pahse 15 mL),Chemical (polymerization),Dichloromethane,APD,,,0.05,,,,,,Macroporous (cellular),0.034,Transient,Hot wire,,
8622,APD,Steam generation,Monolith,Polystyrene,Polyacrylate,,J,R,,cp,or,Styrene-divinylbenzen-AIBN-ethyleneglycol dimethacrylate-trihydroxymethylpropyl trimethylacrylate in W/O emulsion (dispersed pahse 20 mL),Chemical (polymerization),Dichloromethane,APD,,,0.04,,,,,,Macroporous (cellular),0.033,Transient,Hot wire,,
8623,APD,Steam generation,Monolith,Polystyrene,Polyacrylate,,J,R,,cp,or,Styrene-divinylbenzen-AIBN-ethyleneglycol dimethacrylate-trihydroxymethylpropyl trimethylacrylate in W/O emulsion (dispersed pahse 23 mL),Chemical (polymerization),Dichloromethane,APD,,,0.035,,,,,,Macroporous (cellular),0.032,Transient,Hot wire,,
8624,FD,Adsorbent (gas),Monolith,Cellulose nanofibers,,,K,,,ng,wa,"Cellulose nanofiber suspension + 1,2,3,4-butanetetracarboxylic acid (frozen)",No gelation,Water,FD,,,0.0125,99.15%,22.47,,,0.1582,Macroporous (flakes),,,,,
8625,FD,Adsorbent (gas),Monolith,Cellulose nanofibers,Cellulose acetate,,K,B,,ng,wa,"Cellulose nanofiber suspension + 1,2,3,4-butanetetracarboxylic acid (frozen)",No gelation,Water,FD,Post-compositing with cellulose acetate (0.1 g),,0.0149,98.97%,18,,,0.1724,Macroporous (flakes),,,,,
8626,FD,Adsorbent (gas),Monolith,Cellulose nanofibers,Cellulose acetate,,K,B,,ng,wa,"Cellulose nanofiber suspension + 1,2,3,4-butanetetracarboxylic acid (frozen)",No gelation,Water,FD,Post-compositing with cellulose acetate (0.5 g),,0.0235,98.30%,15,,,0.2527,Macroporous (flakes),,,,,
8627,FD,Adsorbent (gas),Monolith,Cellulose nanofibers,Cellulose acetate,,K,B,,ng,wa,"Cellulose nanofiber suspension + 1,2,3,4-butanetetracarboxylic acid (frozen)",No gelation,Water,FD,Post-compositing with acetylated cellulose nanocrystals (0.7 g),,0.0167,98.85%,21,,,0.3289,Macroporous (flakes),,,,,
8628,FD,Catalysis,Monolith,Cellulose nanofibers,,,K,,,ng,"al, wa",Cellulose nanofiber suspension (frozen),No gelation,t-Butanol-water (1:1),FD,,,0.038,,,,,,Macroporous (flakes),,,,,
8629,FD,Catalysis,Monolith,Cellulose nanofibers,,,K,,,ng,"al, wa",Cellulose nanofiber suspension (frozen),No gelation,t-Butanol-water (1:3),FD,,,0.031,,,,,,Macroporous (flakes),,,,,
8630,FD,Catalysis,Monolith,Cellulose nanofibers,,Diaminopropane terephthalaldehyde modification,K,,Al,ng,"al, wa","1,3-Diaminopropane-terephthalaldehyde-modified cellulose nanofiber suspension (frozen)",No gelation,t-Butanol-water (1:1),FD,,,0.032,,61,,,,Macroporous (flakes),,,,,
8631,FD,Catalysis,Monolith,Cellulose nanofibers,,Diaminopropane terephthalaldehyde modification,K,,Al,ng,"al, wa","1,3-Diaminopropane-terephthalaldehyde-modified cellulose nanofiber suspension (frozen)",No gelation,t-Butanol-water (1:3),FD,,,0.023,,74,,,,Macroporous (flakes),,,,,
8632,FD,Catalysis,Monolith,Cellulose nanofibers,,,K,,,ng,wa,Cellulose nanofiber suspension (frozen),No gelation,Water,FD,,,0.026,,42,,,,Macroporous (flakes),,,,,
8633,FD,Catalysis,Monolith,Cellulose nanofibers,,Diaminopropane modification,K,,Al,ng,wa,"1,3-Diaminopropane-modified cellulose nanofiber suspension (frozen)",No gelation,Water,FD,,,0.018,,,,,,Macroporous (flakes),,,,,
8634,FD,Catalysis,Monolith,Cellulose nanofibers,Carboxymethyl cellulose,Diaminopropane-p-xylylenediamine modification,K,A,Al,ng,wa,"1,3-Diaminopropane-modified cellulose nanofiber suspension + carboxymethylcellulose solution (frozen)",No gelation,Water,FD,,,0.029,,34,,,,Macroporous (flakes),,,,,
8635,FD,Catalysis,Monolith,Cellulose nanofibers,,Diaminopropane modification,K,,Al,ng,wa,"1,3-Diaminopropane-p-xylylenediamine-modified cellulose nanofiber suspension (frozen)",No gelation,Water,FD,,,0.13,,6,,,,Macroporous (flakes),,,,,
8636,FD,Catalysis,Monolith,Cellulose nanofibers,Polyethyleneimine,,K,E,,ng,wa,Polyethyleneimine-modified cellulose nanofiber suspension (frozen),No gelation,Water,FD,,,1.3,,10,,,,Macroporous (flakes),,,,,
8637,FD,Scaffold,Monolith,Protein (canola seed),,,C,,,ng,wa,Canola seed meal extract suspension (pH 7.0) (frozen),No gelation,Water,FD,,,0.132,,,,,,Macroporous (cellular),,,,,
8638,FD,Scaffold,Monolith,Protein (canola seed),,,C,,,ng,wa,Canola seed meal extract suspension (pH 8.0) (frozen),No gelation,Water,FD,,,0.121,,,,,,Macroporous (cellular),,,,,
8639,FD,Scaffold,Monolith,Protein (canola seed),,,C,,,ng,wa,Canola seed meal extract suspension (pH 10.0) (frozen),No gelation,Water,FD,,,0.125,,1,,,,Macroporous (cellular),,,,,
8640,FD,Thermal insulation,Monolith,Wood,,,L,,,ng,wa,Wood treated with NaClO2 and NaOH solution (frozen),No gelation,Water,FD,,,0.0317,,32,,0.146,,Macroporous (cellular),0.033,Transient,Hot wire,,
8641,SCD,DDS,Beads,Alginate,,Drug loading,A,,Lo,pc,al,Alginate solution + CaCl2 solution,Physical (Mn+),Ethanol,SCD,Drug-loading in scCO2,,,,512,,,,Macroporous (flakes),,,,,
8642,SCD,Not specific,Monolith,Chitosan,,,A,,,pp,al,Chitosan solution (1 wt%) + NaOH solution,Physical (pH),Ethanol,SCD,,,0.09,94%,115,11,,,Mesoporous (nanoparticulate),,,,,
8643,SCD,Not specific,Monolith,Chitosan,,,A,,,pp,al,Chitosan solution (2 wt%) + NaOH solution,Physical (pH),Ethanol,SCD,,,0.112,92%,125,10,,,Mesoporous (nanoparticulate),,,,,
8644,SCD,Not specific,Monolith,Chitosan,,,A,,,pp,al,Chitosan solution (3 wt%) + NaOH solution,Physical (pH),Ethanol,SCD,,,0.137,90%,110,11,,,Mesoporous (nanoparticulate),,,,,
8645,SCD,Thermal insulation,Monolith,Cellulose acetate,,,B,,,cc,ow,"Cellulose acetate (3.19%) in acetone + pyridine + 2, 4-toluene diisocyanate (cellulose/TDI = 0.31)",Chemical (isocyanate),Acetone,SCD,,,0.05,,331,48,2.23,,Mesoporous (nanofibrous),0.036,Transient,Hot disk,,
8646,SCD,Thermal insulation,Monolith,Cellulose acetate,,,B,,,cc,ow,"Cellulose acetate (6.37%) in acetone + pyridine + 2, 4-toluene diisocyanate (cellulose/TDI = 0.31)",Chemical (isocyanate),Acetone,SCD,,,0.12,,319,30,2.01,,Mesoporous (nanofibrous),0.037,Transient,Hot disk,,
8647,SCD,Thermal insulation,Monolith,Cellulose acetate,,,B,,,cc,ow,"Cellulose acetate (9.56%) in acetone + pyridine + 2, 4-toluene diisocyanate (cellulose/TDI = 0.31)",Chemical (isocyanate),Acetone,SCD,,,0.17,,298,22,1.81,,Mesoporous (nanofibrous),0.043,Transient,Hot disk,,
8648,SCD,Thermal insulation,Monolith,Cellulose acetate,,,B,,,cc,ow,"Cellulose acetate (12.75%) in acetone + pyridine + 2, 4-toluene diisocyanate (cellulose/TDI = 0.31)",Chemical (isocyanate),Acetone,SCD,,,0.24,,286,16,1.22,21.86,Mesoporous (nanofibrous),0.051,Transient,Hot disk,,
8649,SCD,Thermal insulation,Monolith,Cellulose acetate,,,B,,,cc,ow,"Cellulose acetate (3.19%) in acetone + pyridine + 2, 4-toluene diisocyanate (cellulose/TDI = 0.61)",Chemical (isocyanate),Acetone,SCD,,,0.07,,356,25,2.41,,Mesoporous (nanofibrous),0.034,Transient,Hot disk,,
8650,SCD,Thermal insulation,Monolith,Cellulose acetate,,,B,,,cc,ow,"Cellulose acetate (3.19%) in acetone + pyridine + 2, 4-toluene diisocyanate (cellulose/TDI = 1.22)",Chemical (isocyanate),Acetone,SCD,,,0.09,,396,20,2.63,,Mesoporous (nanofibrous),0.031,Transient,Hot disk,,
8651,SCD,Thermal insulation,Monolith,Cellulose acetate,,,B,,,cc,ow,"Cellulose acetate (3.19%) in acetone + pyridine + 2, 4-toluene diisocyanate (cellulose/TDI = 1.83)",Chemical (isocyanate),Acetone,SCD,,,0.1,,466,17,3.44,,Mesoporous (nanofibrous),0.033,Transient,Hot disk,,
8652,SCD,Thermal insulation,Monolith,Cellulose acetate,,,B,,,cc,ow,"Cellulose acetate (12.75%) in acetone + pyridine + 2, 4-toluene diisocyanate (cellulose/TDI = 0.20)",Chemical (isocyanate),Acetone,SCD,,,0.18,,338,24,2.95,,Mesoporous (nanofibrous),,,,,
8653,SCD,Thermal insulation,Monolith,Cellulose acetate,,,B,,,cc,ow,"Cellulose acetate (12.75%) in acetone + pyridine + 2, 4-toluene diisocyanate (cellulose/TDI = 0.10)",Chemical (isocyanate),Acetone,SCD,,,0.14,,379,64,3.62,,Mesoporous (nanofibrous),,,,,
