Repository: paulagirones/Aerogels_thermal_conductivity

# Aerogels_thermal_conductivity
Machine learning prediction of thermal conductivity in aerogels.

File: 20250220_dataset.csv (part 50 of 95)
Entry,Drying,Purpose,Shape,First materials,Second materials,Modification,First material class,Second materials class,Modification class,Gelation class,Solvent class,Process,Gelation mechanism,Final solvent,Drying details,Post drying treatment,Post-drying cross-linking,Envelope density g/cm3,Porosity,BET surface area m2/g,BJH pore size nm,BJH pore volume (total) cm3/g,compression elastic modulus MPa,SEM,Thermal conductivity W/(m K),Thermal method,Thermal method detail,,
8654,FD,Adsorbent,Monolith,Cellulose nanofibers,,,K,,,ng,wa,Cellulose nanofiber suspension (frozen),No gelation,Water,FD,,,,,,,,,Macroporous (flakes),,,,,
8655,FD,Adsorbent,Monolith,Cellulose nanofibers,CNT,,K,N,,ng,wa,Cellulose nanofiber suspension + CNT suspension (frozen),No gelation,Water,FD,,,,,,,,,Macroporous (flakes),,,,,
8656,FD,Adsorbent,Monolith,Cellulose nanofibers,GO,,K,N,,ng,wa,Cellulose nanofiber suspension + graphene nanoparticle suspension (frozen),No gelation,Water,FD,,,,,,,,,Macroporous (flakes),,,,,
8657,FD,Thermal insulation,Monolith,Hemicellulose fibers,,,K,,,ng,wa,Hemicellulose fiber suspension (frozen),No gelation,Water,FD,,,0.012,,,,,0.04,Macroporous (cellular),0.0285,Transient,Hot disk,,
8658,FD,Thermal insulation,Monolith,Hemicellulose fibers,,,K,,,ng,wa,Hemicellulose fiber suspension + ammonium polyphosphate solution (frozen),No gelation,Water,FD,,,0.0163,,,,,0.002,Macroporous (cellular),,,,,
8659,FD,Thermal insulation,Monolith,Hemicellulose fibers,,MTMS treatment,K,,Si,ng,wa,Hemicellulose fiber suspension + ammonium polyphosphate solution + MTMS (frozen),No gelation,Water,FD,,,0.0285,,,,,0.01,Macroporous (cellular),0.0398,Transient,Hot disk,,
8660,FD,Adsorbent (gas),Monolith,Cellulose nanofibers,,,K,,,ng,al,Cellulose nanofiber hydrogel in t-butanol (frozen),No gelation,t-Butanol,FD,,,,,,,,0.6,,,,,,
8661,FD,Adsorbent (gas),Monolith,Cellulose nanofibers,,N-(2-aminoethyl)-3-aminopropylmethyldimethoxysilane) modification,K,,Si,ng,al,Cellulose nanofiber hydrogel in t-butanol + N-(2-Aminoethyl)-3-aminopropylmethyldimethoxysilane (2 wt%) (frozen),No gelation,t-Butanol,FD,,,,,,,,0.5,,,,,,
8662,FD,Adsorbent (gas),Monolith,Cellulose nanofibers,,N-(2-aminoethyl)-3-aminopropylmethyldimethoxysilane) modification,K,,Si,ng,al,Cellulose nanofiber hydrogel in t-butanol + N-(2-Aminoethyl)-3-aminopropylmethyldimethoxysilane (4 wt%) (frozen),No gelation,t-Butanol,FD,,,,,,,,0.4,,,,,,
8663,FD,Adsorbent (gas),Monolith,Cellulose nanofibers,,N-(2-aminoethyl)-3-aminopropylmethyldimethoxysilane) modification,K,,Si,ng,al,Cellulose nanofiber hydrogel in t-butanol + N-(2-Aminoethyl)-3-aminopropylmethyldimethoxysilane (6 wt%) (frozen),No gelation,t-Butanol,FD,,,,,,,,0.3,,,,,,
8664,FD,Adsorbent (gas),Monolith,Cellulose nanofibers,,N-(2-aminoethyl)-3-aminopropylmethyldimethoxysilane) modification,K,,Si,ng,al,Cellulose nanofiber hydrogel in t-butanol + N-(2-Aminoethyl)-3-aminopropylmethyldimethoxysilane (8 wt%) (frozen),No gelation,t-Butanol,FD,,,,,,,,0.2,,,,,,
8665,FD,PCM support,Monolith,PVA,,PCM loading,E,,Lo,pp,wa,PVA (2 wt%) solution (freeze-thaw) + borax solution (frozen),Physical (aggregation),Water,FD,Post-loading with PCM,,0.016,,18,,,,Macroporous (cellular),,,,,
8666,FD,PCM support,Monolith,PVA,,PCM loading,E,,Lo,pp,wa,PVA (3 wt%) solution (freeze-thaw) + borax solution (frozen),Physical (aggregation),Water,FD,Post-loading with PCM,,0.02,,22,,,,Macroporous (cellular),,,,,
8667,FD,PCM support,Monolith,PVA,,PCM loading,E,,Lo,pp,wa,PVA (4 wt%) solution (freeze-thaw) + borax solution (frozen),Physical (aggregation),Water,FD,Post-loading with PCM,,0.032,,25,,,,Macroporous (cellular),,,,,
8668,FD,PCM support,Monolith,PVA,,PCM loading,E,,Lo,pp,wa,PVA (5 wt%) solution (freeze-thaw) + borax solution (frozen),Physical (aggregation),Water,FD,Post-loading with PCM,,0.04,,28,,,,Macroporous (cellular),,,,,
8669,FD,PCM support,Monolith,PVA,,PCM loading,E,,Lo,pp,wa,PVA (6 wt%) solution (freeze-thaw) + borax solution (frozen),Physical (aggregation),Water,FD,Post-loading with PCM,,0.054,,26,,,,Macroporous (cellular),,,,,
8670,SCD,Thermal insulation,Monolith,Polyimide,,,G,,,cp,ow,"2,2'-Dimethylbenzidine + pyromellitic dianhydride in N-methyl-2-pyrrolidone (n = 60, polymer 7 wt%) + TEA -acetic acid + 1,3,5-benzenetricarbonyl trichloride ",Chemical (polymerization),Acetone,SCD,,,0.089,94%,616,,,45,Mesoporous (nanofibrous and nanoparticulate),,,,,
8671,SCD,Thermal insulation,Monolith,Polyimide,,,G,,,cp,ow,"2,2'-Dimethylbenzidine + pyromellitic dianhydride-4,4'-hexafluoroisopropylidene dipthalic anhydride (50%) in N-methyl-2-pyrrolidone (n = 60, polymer 10 wt%) + TEA -acetic acid + 1,3,5-benzenetricarbonyl trichloride",Chemical (polymerization),Acetone,SCD,,,0.146,90%,538,,,,Mesoporous (nanofibrous and nanoparticulate),,,,,
8672,SCD,Thermal insulation,Monolith,Polyimide,,,G,,,cp,ow,"2,2'-Dimethylbenzidine + pyromellitic dianhydride-4,4'-hexafluoroisopropylidene dipthalic anhydride (25%) in N-methyl-2-pyrrolidone (n = 60, polymer 8.5 wt%) + TEA -acetic acid + 1,3,5-benzenetricarbonyl trichloride",Chemical (polymerization),Acetone,SCD,,,0.158,89%,701,,,,Mesoporous (nanofibrous and nanoparticulate),,,,,
8673,SCD,Thermal insulation,Monolith,Polyimide,,,G,,,cp,ow,"2,2'-Dimethylbenzidine + pyromellitic dianhydride in N-methyl-2-pyrrolidone (n = 40, polymer 10 wt%) + TEA -acetic acid + 1,3,5-benzenetricarbonyl trichloride ",Chemical (polymerization),Acetone,SCD,,,0.137,91%,644,,,204,Mesoporous (nanofibrous and nanoparticulate),,,,,
8674,SCD,Thermal insulation,Monolith,Polyimide,,,G,,,cp,ow,"2,2'-Dimethylbenzidine + pyromellitic dianhydride in N-methyl-2-pyrrolidone (n = 60, polymer 10 wt%) + TEA -acetic acid + 1,3,5-benzenetricarbonyl trichloride ",Chemical (polymerization),Acetone,SCD,,,0.133,91%,648,,,117,Mesoporous (nanofibrous and nanoparticulate),,,,,
8675,SCD,Thermal insulation,Monolith,Polyimide,,,G,,,cp,ow,"2,2'-Dimethylbenzidine + pyromellitic dianhydride in N-methyl-2-pyrrolidone (n = 50, polymer 8.5 wt%) + TEA -acetic acid + 1,3,5-benzenetricarbonyl trichloride ",Chemical (polymerization),Acetone,SCD,,,0.11,93%,629,,,74,Mesoporous (nanofibrous and nanoparticulate),,,,,
8676,SCD,Thermal insulation,Monolith,Polyimide,,,G,,,cp,ow,"2,2'-Dimethylbenzidine + pyromellitic dianhydride-4,4'-hexafluoroisopropylidene dipthalic anhydride (25%) in N-methyl-2-pyrrolidone (n = 50, polymer 8.5 wt%) + TEA -acetic acid + 1,3,5-benzenetricarbonyl trichloride",Chemical (polymerization),Acetone,SCD,,,0.134,91%,758,,,29,Mesoporous (nanofibrous and nanoparticulate),,,,,
8677,SCD,Thermal insulation,Monolith,Polyimide,,,G,,,cp,ow,"2,2'-Dimethylbenzidine + pyromellitic dianhydride-4,4'-hexafluoroisopropylidene dipthalic anhydride (25%) in N-methyl-2-pyrrolidone (n = 40, polymer 8.5 wt%) + TEA -acetic acid + 1,3,5-benzenetricarbonyl trichloride",Chemical (polymerization),Acetone,SCD,,,0.151,90%,772,,,76,Mesoporous (nanofibrous and nanoparticulate),,,,,
8678,SCD,Thermal insulation,Monolith,Polyimide,,,G,,,cp,ow,"2,2'-Dimethylbenzidine + pyromellitic dianhydride-4,4'-hexafluoroisopropylidene dipthalic anhydride (25%) in N-methyl-2-pyrrolidone (n = 50, polymer 8.5 wt%) + TEA -acetic acid + 1,3,5-benzenetricarbonyl trichloride",Chemical (polymerization),Acetone,SCD,,,0.136,91%,758,,,55,Mesoporous (nanofibrous and nanoparticulate),,,,,
8679,SCD,Thermal insulation,Monolith,Polyimide,,,G,,,cp,ow,"2,2'-Dimethylbenzidine + pyromellitic dianhydride-4,4'-hexafluoroisopropylidene dipthalic anhydride (50%) in N-methyl-2-pyrrolidone (n = 60, polymer 7 wt%) + TEA -acetic acid + 1,3,5-benzenetricarbonyl trichloride",Chemical (polymerization),Acetone,SCD,,,0.078,95%,538,,,15,Mesoporous (nanofibrous and nanoparticulate),,,,,
8680,SCD,Thermal insulation,Monolith,Polyimide,,,G,,,cp,ow,"2,2'-Dimethylbenzidine + pyromellitic dianhydride-4,4'-hexafluoroisopropylidene dipthalic anhydride (25%) in N-methyl-2-pyrrolidone (n = 50, polymer 10 wt%) + TEA -acetic acid + 1,3,5-benzenetricarbonyl trichloride",Chemical (polymerization),Acetone,SCD,,,0.167,89%,768,,,105,Mesoporous (nanofibrous and nanoparticulate),,,,,
8681,SCD,Thermal insulation,Monolith,Polyimide,,,G,,,cp,ow,"2,2'-Dimethylbenzidine + pyromellitic dianhydride-4,4'-hexafluoroisopropylidene dipthalic anhydride (25%) in N-methyl-2-pyrrolidone (n = 50, polymer 7 wt%) + TEA -acetic acid + 1,3,5-benzenetricarbonyl trichloride",Chemical (polymerization),Acetone,SCD,,,0.136,91%,711,,,75,Mesoporous (nanofibrous and nanoparticulate),,,,,
8682,SCD,Thermal insulation,Monolith,Polyimide,,,G,,,cp,ow,"2,2'-Dimethylbenzidine + pyromellitic dianhydride-4,4'-hexafluoroisopropylidene dipthalic anhydride (25%) in N-methyl-2-pyrrolidone (n = 50, polymer 8.5 wt%) + TEA -acetic acid + 1,3,5-benzenetricarbonyl trichloride",Chemical (polymerization),Acetone,SCD,,,0.155,90%,755,,,73,Mesoporous (nanofibrous and nanoparticulate),,,,,
8683,SCD,Thermal insulation,Monolith,Polyimide,,,G,,,cp,ow,"2,2'-Dimethylbenzidine + pyromellitic dianhydride-4,4'-hexafluoroisopropylidene dipthalic anhydride (50%) in N-methyl-2-pyrrolidone (n = 50, polymer 8.5 wt%) + TEA -acetic acid + 1,3,5-benzenetricarbonyl trichloride",Chemical (polymerization),Acetone,SCD,,,0.104,93%,549,,,16,Mesoporous (nanofibrous and nanoparticulate),,,,,
8684,SCD,Thermal insulation,Monolith,Polyimide,,,G,,,cp,ow,"2,2'-Dimethylbenzidine + pyromellitic dianhydride-4,4'-hexafluoroisopropylidene dipthalic anhydride (50%) in N-methyl-2-pyrrolidone (n = 40, polymer 7 wt%) + TEA -acetic acid + 1,3,5-benzenetricarbonyl trichloride",Chemical (polymerization),Acetone,SCD,,,0.106,93%,548,,,,Mesoporous (nanofibrous and nanoparticulate),,,,,
8685,SCD,Thermal insulation,Monolith,Polyimide,,,G,,,cp,ow,"2,2'-Dimethylbenzidine + pyromellitic dianhydride in N-methyl-2-pyrrolidone (n = 40, polymer 7 wt%) + TEA -acetic acid + 1,3,5-benzenetricarbonyl trichloride ",Chemical (polymerization),Acetone,SCD,,,0.087,94%,595,,,14,Mesoporous (nanofibrous and nanoparticulate),,,,,
8686,SCD,Thermal insulation,Monolith,Polyimide,,,G,,,cp,ow,"2,2'-Dimethylbenzidine + pyromellitic dianhydride-4,4'-hexafluoroisopropylidene dipthalic anhydride (25%) in N-methyl-2-pyrrolidone (n = 50, polymer 8.5 wt%) + TEA -acetic acid + 1,3,5-benzenetricarbonyl trichloride",Chemical (polymerization),Acetone,SCD,,,0.156,90%,767,,,67,Mesoporous (nanofibrous and nanoparticulate),,,,,
8687,SCD,Thermal insulation,Monolith,Polyimide,,,G,,,cp,ow,"2,2'-Dimethylbenzidine + pyromellitic dianhydride-4,4'-hexafluoroisopropylidene dipthalic anhydride (50%) in N-methyl-2-pyrrolidone (n = 40, polymer 10 wt%) + TEA -acetic acid + 1,3,5-benzenetricarbonyl trichloride",Chemical (polymerization),Acetone,SCD,,,0.139,91%,583,,,60,Mesoporous (nanofibrous and nanoparticulate),,,,,
8688,SCD,DDS,Beads,Chitosan,,,A,,,pp,al,Chitosan solution (jet cutting) + NaOH solution (preliminary),Physical (pH),Ethanol,SCD,,,,,,,,,Mesoporous (nanofibrous),,,,,
8689,SCD,DDS,Beads,Chitosan,,Drug loading,A,,Lo,pp,al,Chitosan-drug solution (jet cutting) + ethanol-NH3 solution,"Physical (antisolvent, pH)",Ethanol,SCD,,,0.06,95.60%,188,,,,Mesoporous (nanofibrous),,,,,
8690,FD,Adsorbent,Monolith,Cellulose nanofibers,,,K,,,ng,wa,Cellulose nanofiber suspension (frozen),No gelation,Water,FD,,,0.0081,,151,,0.047,,Macroporous (flakes),,,,,
8691,FD,Adsorbent,Monolith,Cellulose nanofibers,,,K,,,ng,wa,Cellulose nanofiber suspension + tris(hydroxymethyl) aminomethane-HCl solution + tannic acid (frozen),No gelation,Water,FD,,,0.0104,,136,,0.054,,Macroporous (flakes),,,,,
8692,FD,Adsorbent,Monolith,Cellulose nanofibers,,Cardanol-derived siloxane,K,,Si,ng,wa,Cellulose nanofiber suspension + tris(hydroxymethyl) aminomethane-HCl solution + tannic acid + cardanol-derived siloxane (frozen),No gelation,Water,FD,,,0.0155,,76,,0.012,,Macroporous (flakes),,,,,
8693,FD,Thermal insulation,Monolith,Poly(p-phenylene terephthalamide),,,G,,,ng,al,p-Phenylenediamine + terephthaloyl chloride (1 wt%) in N-methyl pyrrolidone-CaCl2 solution + water,No gelation,t-Butanol,FD,,,0.04,,,,,,Macroporous (fibrous),0.083,Transient,Flash,,
8694,FD,Thermal insulation,Monolith,Poly(p-phenylene terephthalamide),,,G,,,ng,al,p-Phenylenediamine + terephthaloyl chloride (2 wt%) in N-methyl pyrrolidone-CaCl2 solution + water,No gelation,t-Butanol,FD,,,0.08,,,,,,Macroporous (fibrous),0.087,Transient,Flash,,
8695,FD,Thermal insulation,Monolith,Poly(p-phenylene terephthalamide),,,G,,,ng,al,p-Phenylenediamine + terephthaloyl chloride (3 wt%) in N-methyl pyrrolidone-CaCl2 solution + water,No gelation,t-Butanol,FD,,,0.1,,,,,,Macroporous (fibrous),0.095,Transient,Flash,,
8696,FD,Thermal insulation,Monolith,Poly(p-phenylene terephthalamide),,,G,,,ng,al,p-Phenylenediamine + terephthaloyl chloride (4 wt%) in N-methyl pyrrolidone-CaCl2 solution + water,No gelation,t-Butanol,FD,,,0.2,,,,,,Macroporous (fibrous),0.104,Transient,Flash,,
8697,SCD,Not specific,Microbeads,Cellulose,,,B,,,pp,al,Cellulose-NaOH-urea solution + HCl-acetic acid solution in W/O emulsion,"Physical (antisolvent, pH)",Ethanol,SCD,,,,,356,,,,Mesoporous (nanofibrous),,,,,
8698,SCD,Not specific,Microbeads,Cellulose,,,B,,,pp,al,Cellulose-NaOH-ZnO solution + HCl-acetic acid solution in W/O emulsion,"Physical (antisolvent, pH)",Ethanol,SCD,,,,,346,,,,Mesoporous (nanofibrous),,,,,
8699,SCD,Not specific,Microbeads,Cellulose,,,B,,,pp,al,Cellulose-NaOH solution + HCl-acetic acid solution in W/O emulsion,"Physical (antisolvent, pH)",Ethanol,SCD,,,,,279,,,,Mesoporous (nanofibrous),,,,,
8700,APD,Capacitors,Monolith (3D),Cellulose nanofibers,"Alginate, PEDOT:PSS",,K,"A, M",,"pc, pp",ow,Cellulose nanofiber suspension + alginate solution (freeze-thaw) + ethanol,"Physical (aggregation, Mn+)",Acetone,APD,Post-compositing with PEDOT:PSS,,,,,,,,Macroporous (flakes),,,,,
8701,APD,Capacitors,Monolith (3D),Cellulose nanofibers,"Alginate, PEDOT:PSS",,K,"A, M",,"pc, pp",ow,Cellulose nanofiber suspension + alginate solution + NaCl solution (10 mM) (freeze-thaw) + ethanol,"Physical (aggregation, Mn+)",Acetone,APD,Post-compositing with PEDOT:PSS,,0.04,,,,,,Macroporous (flakes),,,,,
8702,APD,Capacitors,Monolith (3D),Cellulose nanofibers,"Alginate, PEDOT:PSS",,K,"A, M",,"pc, pp",ow,Cellulose nanofiber suspension + alginate solution + NaCl solution (100 mM) (freeze-thaw) + ethanol,"Physical (aggregation, Mn+)",Acetone,APD,Post-compositing with PEDOT:PSS,,0.05,,,,,,Macroporous (flakes),,,,,
8703,APD,Capacitors,Monolith (3D),Cellulose nanofibers,"Alginate, PEDOT:PSS",,K,"A, M",,"pc, pp",ow,Cellulose nanofiber suspension + alginate solution + CaCl2 solution (10 mM) (freeze-thaw) + ethanol,"Physical (aggregation, Mn+)",Acetone,APD,Post-compositing with PEDOT:PSS,,0.04,,,,,,Macroporous (flakes),,,,,
8704,APD,Capacitors,Monolith (3D),Cellulose nanofibers,"Alginate, PEDOT:PSS",,K,"A, M",,"pc, pp",ow,Cellulose nanofiber suspension + alginate solution + CaCl2 solution (100 mM) (freeze-thaw) + ethanol,"Physical (aggregation, Mn+)",Acetone,APD,Post-compositing with PEDOT:PSS,,0.05,,,,,,Macroporous (flakes),,,,,
8705,APD,Capacitors,Monolith (3D),Cellulose nanofibers,PEDOT:PSS,,K,M,,"pc, pp",ow,Cellulose nanofiber suspension (freeze-thaw) + ethanol,"Physical (aggregation, Mn+)",Acetone,APD,Post-compositing with PEDOT:PSS,,,,,,,,Macroporous (flakes),,,,,
8706,APD,Capacitors,Monolith (3D),Cellulose nanofibers,PEDOT:PSS,,K,M,,"pc, pp",ow,Cellulose nanofiber suspension + NaCl solution (10 mM) (freeze-thaw) + ethanol,"Physical (aggregation, Mn+)",Acetone,APD,Post-compositing with PEDOT:PSS,,0.07,,,,,,Macroporous (flakes),,,,,
8707,APD,Capacitors,Monolith (3D),Cellulose nanofibers,PEDOT:PSS,,K,M,,"pc, pp",ow,Cellulose nanofiber suspension + NaCl solution (100 mM) (freeze-thaw) + ethanol,"Physical (aggregation, Mn+)",Acetone,APD,Post-compositing with PEDOT:PSS,,0.04,,,,,,Macroporous (flakes),,,,,
8708,APD,Capacitors,Monolith (3D),Cellulose nanofibers,PEDOT:PSS,,K,M,,"pc, pp",ow,Cellulose nanofiber suspension + CaCl2 solution (10 mM) (freeze-thaw) + ethanol,"Physical (aggregation, Mn+)",Acetone,APD,Post-compositing with PEDOT:PSS,,0.04,,,,,,Macroporous (flakes),,,,,
8709,APD,Capacitors,Monolith (3D),Cellulose nanofibers,PEDOT:PSS,,K,M,,"pc, pp",ow,Cellulose nanofiber suspension + CaCl2 solution (100 mM) (freeze-thaw) + ethanol,"Physical (aggregation, Mn+)",Acetone,APD,Post-compositing with PEDOT:PSS,,0.04,,,,,,Macroporous (flakes),,,,,
8710,FD,Adsorbent (gas),Beads,Cellulose nanofibers,,,K,,,pc,al,Cellulose nanocrystal suspension + CaCl2 solution (frozen),Physical (Mn+),t-Butanol,FD,,,,,201,,1.207,,Macroporous (fibrous),,,,,
8711,FD,Adsorbent (gas),Beads,Cellulose nanofibers,,N-(2-Aminoethyl)-3-amino-propylmethyldimethoxysilane modification,K,,Si,pc,al,Cellulose nanocrystal suspension + CaCl2 solution (frozen),Physical (Mn+),t-Butanol,FD,Post-N-(2-Aminoethyl)-3-amino-propylmethyldimethoxysilane (0.6 g) treatment,,,,169,,1.038,,Macroporous (fibrous),,,,,
8712,FD,Adsorbent (gas),Beads,Cellulose nanofibers,,N-(2-Aminoethyl)-3-amino-propylmethyldimethoxysilane modification,K,,Si,pc,al,Cellulose nanocrystal suspension + CaCl2 solution (frozen),Physical (Mn+),t-Butanol,FD,Post-N-(2-Aminoethyl)-3-amino-propylmethyldimethoxysilane (1.2 g) treatment,,,,153,,0.961,,Macroporous (fibrous),,,,,
8713,FD,Adsorbent (gas),Beads,Cellulose nanofibers,,N-(2-Aminoethyl)-3-amino-propylmethyldimethoxysilane modification,K,,Si,pc,al,Cellulose nanocrystal suspension + CaCl2 solution (frozen),Physical (Mn+),t-Butanol,FD,Post-N-(2-Aminoethyl)-3-amino-propylmethyldimethoxysilane (2.4 g) treatment,,,,110,,0.817,,Macroporous (fibrous),,,,,
8714,FD,Separation,Monolith,b-Lactoglobulin amyloid,,,D,,,ng,wa,"Amyloid fiber suspension + 1,2,3,4?buthanetetracarboxylic acid + NaH2PO2 solution (frozen)",No gelation,Water,FD,Post-heat treatment at 150 °C,Chemical (ester)?,0.0332,97%,,,,,Macroporous (flakes),,,,,
8715,FD,"Separation, thermal insulation",Monolith,Cellulose nanofibers,Polyurethane,Fluorocarbon modification,K,H,Al,ng,wa,Fluorocarbon-modified cellulose nanofiber suspension + polyurethane suspension (frozen),No gelation,Water,FD,,,0.054,,,,,,Macroporous (cellular and nanoparticulate),0.075,Transient,Hot disk,,
8716,FD,Thermal insulation,Monolith,Cellulose,PVA,,B,E,,ng,wa,Pineapple leaves extract (0.5 wt%) suspension + PVA solution (frozen),No gelation,Water,FD,,,0.0127,98.85%,,,,0.47,Macroporous (fibrous),0.03,Transient,Hot disk,,
8717,FD,Thermal insulation,Monolith,Cellulose,PVA,,B,E,,ng,wa,Pineapple leaves extract (1.0 wt%) suspension + PVA solution (frozen),No gelation,Water,FD,,,0.021,98.07%,,,,4.63,Macroporous (fibrous),0.031,Transient,Hot disk,,
8718,FD,Thermal insulation,Monolith,Cellulose,PVA,,B,E,,ng,wa,Pineapple leaves extract (2.0 wt%) suspension + PVA solution (frozen),No gelation,Water,FD,,,0.0326,96.98%,,,,7.86,Macroporous (fibrous),0.034,Transient,Hot disk,,
8719,APD,Steam generation,Monolith,COF,Polypyrrole,,Q,M,,cp,al,"COF (1,3,5-triethynylbenzene + 2-amino-3,5-dibromopyridine + Et3N), Soxhlet extraction with methanol",Chemical (polymerization),Methanol,APD,Post-conjugation with polypyrrole,,0.052,94%,31,,0.6,,Macroporous (fibrous),0.031,Transient,Flash,,
8720,FD,Not specific,Granules,Protein (whey),,,C,,,pp,wa,"Whey protein isolate suspension + HCl solution (cooling, frozen)",Physical (temperature),Water,FD,,,0.07,,,,,,Flakes,,,,,
8721,SCD,Not specific,Granules,Protein (whey),,,C,,,pp,al,Whey protein isolate suspension + HCl solution (cooling),Physical (temperature),Ethanol,SCD,,,0.021,,,,,,Macroporous (particulate),,,,,
8722,FD,Generators,Monolith,Cellulose nanofibers,,,K,,,ng,wa,Quarternized cellulose nanofiber suspension (frozen) + cellulose nanofiber suspension (frozen) ,No gelation,Water,FD,,,,,,,,,Macroporous (cellular and fibrous),,,,,
8723,FD,Thermal insulation,Monolith,PVA,,,E,,,ng,wa,PVA nanofiber suspension (frozen),No gelation,Water,FD,,,0.0073,99.40%,,,,,Macroporous (cellular and fibrous),0.029,Transient,Hot disk,,
8724,FD,Thermal insulation,Monolith,PVA,Starch,,E,A,,ng,wa,PVA nanofiber suspension + starch solution (frozen),No gelation,Water,FD,,,0.016,98.80%,,,,,Macroporous (cellular and fibrous),0.039,Transient,Hot disk,,
8725,SCD,Photocatalysis,Monolith,Polyimide,,,G,,,cp,al,"3,3',4,4'-Biphenyltetracarboxylic dianhydride + 4,4'-oxybisbenzenamine +in N-methylpyrrolidinone + pyridine-acetic acid",Chemical (polymerization),Ethanol,SCD,,,,,,,,,Mesoporous (nanoparticulate),,,,,
8726,SCD,Photocatalysis,Monolith,Polyimide,,Carbonized,G,,Ca,cp,al,"3,3',4,4'-Biphenyltetracarboxylic dianhydride + 4,4'-oxybisbenzenamine +in N-methylpyrrolidinone + pyridine-acetic acid",Chemical (polymerization),Ethanol,SCD,Post-calcination at 800 °C,,,,253,,,,Mesoporous (nanoparticulate),,,,,
8727,FD,Not specific,Monolith,Silk fibroin,,,D,,,ng,wa,"Silk fibroin (degummed with urea)-CaCl2-ethanol-water solution (dialyzed, frozen)",No gelation,Water,FD,,,,,,,,0.12,Macroporous (cellular),,,,,
8728,FD,Not specific,Monolith,Silk fibroin,,,D,,,ng,wa,"Silk fibroin (degummed with Na2CO3)-CaCl2-ethanol-water solution (dialyzed, frozen)",No gelation,Water,FD,,,0.0134,,,,,0.05,Macroporous (cellular),,,,,
8729,FD,Not specific,Monolith,Cellulose,PLA,,B,F,,pp,wa,"Cellulose-NaOH-urea solution (freeze-thaw), 60 °C treatment (frozen)",Physical (aggregation),Water,FD,Post-compositing with PLA,,,,,,,,Macroporous (nanoparticulate),,,,,
8730,SCD,Not specific,Beads,Alginate,,,A,,,pc,al,Alginate solution + CaCl2 solution,Physical (Mn+),Ethanol,"SCD (CO2 0.27 kg/h, 0.93 h)",,,,82%,513,,2.49,,,,,,,
8731,SCD,Not specific,Beads,Alginate,,,A,,,pc,al,Alginate solution + CaCl2 solution,Physical (Mn+),Ethanol,"SCD (CO2 0.58 kg/h, 0.44 h)",,,,78%,530,,2.04,,,,,,,
8732,SCD,Not specific,Beads,Alginate,,,A,,,pc,al,Alginate solution + CaCl2 solution,Physical (Mn+),Ethanol,"SCD (CO2 0.84 kg/h, 0.30 h)",,,,85%,466,,3.2,,,,,,,
8733,SCD,Not specific,Beads,Alginate,,,A,,,pc,al,Alginate solution + CaCl2 solution,Physical (Mn+),Ethanol,"SCD (CO2 0.58 kg/h, 0.44 h)",,,,85%,390,,2.97,,,,,,,
8734,FD,Not specific,Monolith,Polyimide,,,G,,,cp,"al, ow","2,2-Bis(3,4-anhydrodicarboxyphenyl) hexafluoropropane + 4,4'-oxydianiline in dioxane (frozen)",Chemical (polymerization),Dioxane-t-butanol?,FD,Post-calcination at 250 °C,,0.15,,,,,30,Macroporous (cellular),,,,,
8735,FD,Not specific,Monolith,Polyimide,,,G,,,cp,"al, ow","2,2-Bis(3,4-anhydrodicarboxyphenyl) hexafluoropropane + 4,4'-oxydianiline in dioxane-t-butanol (10%) (frozen)",Chemical (polymerization),Dioxane-t-butanol?,FD,Post-calcination at 250 °C,,0.17,,,,,30,Macroporous (cellular),,,,,
8736,FD,Not specific,Monolith,Polyimide,,,G,,,cp,"al, ow","2,2-Bis(3,4-anhydrodicarboxyphenyl) hexafluoropropane + 4,4'-oxydianiline in dioxane-t-butanol (20%) (frozen)",Chemical (polymerization),Dioxane-t-butanol?,FD,Post-calcination at 250 °C,,0.17,,,,,55,Macroporous (cellular),,,,,
8737,FD,Not specific,Monolith,Polyimide,,,G,,,cp,"al, ow","2,2-Bis(3,4-anhydrodicarboxyphenyl) hexafluoropropane + 4,4'-oxydianiline in dioxane-t-butanol (30%) (frozen)",Chemical (polymerization),Dioxane-t-butanol?,FD,Post-calcination at 250 °C,,0.16,,,,,25,Macroporous (cellular),,,,,
8738,FD,Not specific,Monolith,Polyimide,,,G,,,cp,"al, ow","2,2-Bis(3,4-anhydrodicarboxyphenyl) hexafluoropropane + 4,4'-oxydianiline in dioxane-t-butanol (40%) (frozen)",Chemical (polymerization),Dioxane-t-butanol?,FD,Post-calcination at 250 °C,,0.17,,,,,15,Macroporous (cellular),,,,,
8739,SCD,Thermal insulation,Monolith,Polyimide,,,G,,,cp,ow,"p-Phenylene diamine + pyromellitic dianhydride in N-methylpyrrolidinone + 1,3,5-benzenetricarbonyl trichloride + pyridine-acetic acid",Chemical (polymerization),Acetone,SCD,,,0.056,96.60%,,,,0.18,Mesoporous (nanoparticulate),0.0346,Transient,Hot disk,,
8740,SCD,Thermal insulation,Monolith,Polyimide,,,G,,,cp,ow,p-Phenylene diamine + pyromellitic dianhydride in N-methylpyrrolidinone + pyridine-acetic acid,Chemical (polymerization),Acetone,SCD,,,0.06,97.10%,,,,0.14,Mesoporous (nanoparticulate),0.0317,Transient,Hot disk,,
8741,SCD,Thermal insulation,Monolith,Polyimide,,,G,,,cp,ow,"p-Phenylene diamine-pyromellitic dianhydride (25%) + biphenyl-tetracarboxylic acid dianhydride-4,4'-oxydianiline (75%) in N-methylpyrrolidinone + 1,3,5-benzenetricarbonyl trichloride + pyridine-acetic acid",Chemical (polymerization),Acetone,SCD,,,0.068,94.80%,,,,1.52,Mesoporous (nanoparticulate),0.0345,Transient,Hot disk,,
8742,SCD,Thermal insulation,Monolith,Polyimide,,,G,,,cp,ow,"p-Phenylene diamine-pyromellitic dianhydride (25%) + biphenyl-tetracarboxylic acid dianhydride-4,4'-oxydianiline (75%) in N-methylpyrrolidinone + 1,3,5-benzenetricarbonyl trichloride + pyridine-acetic acid",Chemical (polymerization),Acetone,SCD,,,0.062,95.40%,,,,0.64,Mesoporous (nanoparticulate),0.0202,Transient,Hot disk,,
8743,SCD,Thermal insulation,Monolith,Polyimide,,,G,,,cp,ow,"p-Phenylene diamine-pyromellitic dianhydride (25%) + biphenyl-tetracarboxylic acid dianhydride-4,4'-oxydianiline (75%) in N-methylpyrrolidinone + 1,3,5-benzenetricarbonyl trichloride + pyridine-acetic acid",Chemical (polymerization),Acetone,SCD,,,0.068,94.90%,,,,1.64,Mesoporous (nanoparticulate),0.0197,Transient,Hot disk,,
8744,SCD,Thermal insulation,Monolith,Polyimide,,,G,,,cp,ow,"Biphenyl-tetracarboxylic acid dianhydride + 4,4'-oxydianiline in N-methylpyrrolidinone + 1,3,5-benzenetricarbonyl trichloride + pyridine-acetic acid",Chemical (polymerization),Acetone,SCD,,,0.083,94.70%,,,,2.4,Mesoporous (nanoparticulate),0.0325,Transient,Hot disk,,
8745,SCD,Thermal insulation,Monolith,Polyimide,,,G,,,cp,ow,"p-Phenylene diamine + biphenyl-tetracarboxylic acid dianhydride in N-methylpyrrolidinone + 1,3,5-benzenetricarbonyl trichloride + pyridine-acetic acid",Chemical (polymerization),Acetone,SCD,,,0.237,87.30%,,,,15.87,Mesoporous (nanoparticulate),0.0483,Transient,Hot disk,,
8746,SCD,Thermal insulation,Monolith,Polyimide,,,G,,,cp,ow,"4,4'-Oxydianiline + pyromellitic dianhydride in N-methylpyrrolidinone + 1,3,5-benzenetricarbonyl trichloride + pyridine-acetic acid",Chemical (polymerization),Acetone,SCD,,,0.196,89.50%,,,,7.34,Mesoporous (nanoparticulate),0.044,Transient,Hot disk,,
8747,FD,Thermal insulation,Fibers,Polyimide,,,G,,,cp,wa,"4,4'-Diaminodiphenyl ether + pyromellitic dianhydride in DMAc + TEA (frozen)",Chemical (polymerization),Water,FD,Post-calcination at 300 °C,,0.2,88%,,,,,Macroporous (cellular),0.0364,Transient,Hot disk,,
8748,FD,Separation,Monolith?,Cellulose,,MTMS treatment,B,,Si,uk,wa,Unknown,Unknown,Water,FD,Post-MTMS treatment,,0.0272,,,,,,,,,,,
8749,APD,Separation,Monolith,Shellac,,,F,,,pp,wa,Shellac solution (5 wt%) + NaCO3 solution + gluconic acid lactone (freeze-thaw),Physical (aggregation),Water?,APD,,,,91.46%,,,,0.3,Macroporous (cellular),,,,,
8750,APD,Separation,Monolith,Shellac,,,F,,,pp,wa,Shellac solution (10 wt%) + NaCO3 solution + gluconic acid lactone (freeze-thaw),Physical (aggregation),Water?,APD,,,,85.21%,,,,5.1,Macroporous (cellular),,,,,
8751,APD,Separation,Monolith,Shellac,,,F,,,pp,wa,Shellac solution (15 wt%) + NaCO3 solution + gluconic acid lactone (freeze-thaw),Physical (aggregation),Water?,APD,,,,74.75%,,,,7.6,Macroporous (cellular),,,,,
8752,APD,Separation,Monolith,Shellac,,,F,,,pp,wa,Shellac solution (20 wt%) + NaCO3 solution + gluconic acid lactone (freeze-thaw),Physical (aggregation),Water?,APD,,,,68.12%,,,,10,Macroporous (cellular),,,,,
8753,APD,Separation,Monolith,Shellac,,TCMS treatment,F,,Si,pp,wa,Shellac solution (15 wt%) + NaCO3 solution + gluconic acid lactone (freeze-thaw),Physical (aggregation),Water?,APD,Post-TCMS treatment (33%RH),,,74.75%,,,,11.9,Macroporous (cellular),,,,,
8754,APD,Separation,Monolith,Shellac,,TCMS treatment,F,,Si,pp,wa,Shellac solution (15 wt%) + NaCO3 solution + gluconic acid lactone (freeze-thaw),Physical (aggregation),Water?,APD,Post-TCMS treatment (58%RH),,,74.80%,,,,12.1,Macroporous (cellular),,,,,
8755,APD,Separation,Monolith,Shellac,,TCMS treatment,F,,Si,pp,wa,Shellac solution (15 wt%) + NaCO3 solution + gluconic acid lactone (freeze-thaw),Physical (aggregation),Water?,APD,Post-TCMS treatment (84%RH),,,74.68%,,,,12.5,Macroporous (cellular),,,,,
8756,FD,Adsorbent,Monolith,Carrageenan,,,A,,,pc,wa,Carrageenan (1 wt%) solution + KCl solution (frozen),Physical (Mn+),Water,FD,,,0.16,90.70%,,,,,Macroporous (fibrous),,,,,
8757,FD,Adsorbent,Monolith,Carrageenan,,,A,,,pc,wa,Carrageenan (2 wt%) solution + KCl solution (frozen),Physical (Mn+),Water,FD,,,0.16,90.40%,,,,,Macroporous (fibrous),,,,,
8758,FD,Adsorbent,Monolith,Carrageenan,,,A,,,pc,wa,Carrageenan (2.5 wt%) solution + KCl solution (frozen),Physical (Mn+),Water,FD,,,0.17,90.10%,,,,,Macroporous (fibrous),,,,,
8759,FD,Adsorbent,Monolith,Carrageenan,,,A,,,pc,wa,Carrageenan (3 wt%) solution + KCl solution (frozen),Physical (Mn+),Water,FD,,,0.18,89.50%,,,,,Macroporous (fibrous),,,,,
8760,FD,Adsorbent,Monolith,Carrageenan,,,A,,,pc,wa,Carrageenan (4 wt%) solution + KCl solution (frozen),Physical (Mn+),Water,FD,,,0.21,87.80%,,,,,Macroporous (fibrous),,,,,
8761,FD,Sensors,Monolith,PVA,CNT,Enzyme immobilization,E,N,Lo,ng,wa,"PVA solution + maleic acd (COOH/OH = 1%) + MWCNT suspension + H2SO4 solution (hydrothermal, frozen)",No gelation,Water,FD,Post-enzyme immobilization,,,,50,,,,Macroporous (particulate),,,,,
8762,FD,Sensors,Monolith,PVA,CNT,Enzyme immobilization,E,N,Lo,ng,wa,"PVA solution + maleic acd (COOH/OH = 30%) + MWCNT suspension + H2SO4 solution (hydrothermal, frozen)",No gelation,Water,FD,Post-enzyme immobilization,,,,110,,,,Macroporous (particulate),,,,,
8763,FD,Sensors,Monolith,PVA,CNT,Enzyme immobilization,E,N,Lo,ng,wa,"PVA solution + maleic acd (COOH/OH = 50%) + MWCNT suspension + H2SO4 solution (hydrothermal, frozen)",No gelation,Water,FD,Post-enzyme immobilization,,,,105,,,,Macroporous (particulate),,,,,
8764,FD,Sensors,Monolith,PVA,CNT,Enzyme immobilization,E,N,Lo,ng,wa,"PVA solution + maleic acd (COOH/OH = 70%) + MWCNT suspension + H2SO4 solution (hydrothermal, frozen)",No gelation,Water,FD,Post-enzyme immobilization,,,,60,,,,Macroporous (particulate),,,,,
8765,FD,Sensors,Monolith,PVA,CNT,Enzyme immobilization,E,N,Lo,ng,wa,"PVA solution + maleic acd (COOH/OH = 100%) + MWCNT suspension + H2SO4 solution (hydrothermal, frozen)",No gelation,Water,FD,Post-enzyme immobilization,,,,5,,,,Macroporous (particulate),,,,,
8766,FD,Sensors,Monolith,PVA,CNT,Enzyme immobilization,E,N,Lo,ng,wa,"PVA solution + MWCNT suspension + H2SO4 solution (hydrothermal, frozen)",No gelation,Water,FD,Post-enzyme immobilization,,,,,,,,Macroporous (particulate),,,,,
8767,FD,DDS,Monolith,Starch,,Drug loading,A,,Lo,pp,wa,Starch solution + drug (freeze-thaw) (frozen),Physical (temperature),Water,FD,,,,,,,,,Macroporous (cellular),,,,,
8768,SCD,Thermal insulation,Monolith,Cellulose acetate,,,B,,,cc,ow,"Cellulose acetate (0.025 g/mL) in acetone-pyridine + 2,4-toluene diisocyanate (TDI/cellulose = 0.25) + acetone",Chemical (isocyanate),Acetone,SCD,,,0.056,96%,330,,,,Mesoporous (nanofibrous),0.036,Transient,Hot disk,,
8769,SCD,Thermal insulation,Monolith,Cellulose acetate,,,B,,,cc,ow,"Cellulose acetate (0.05 g/mL) in acetone-pyridine + 2,4-toluene diisocyanate (TDI/cellulose = 0.25) + acetone",Chemical (isocyanate),Acetone,SCD,,,0.147,88%,320,,,,Mesoporous (nanofibrous),0.037,Transient,Hot disk,,
8770,SCD,Thermal insulation,Monolith,Cellulose acetate,,,B,,,cc,ow,"Cellulose acetate (0.075 g/mL) in acetone-pyridine + 2,4-toluene diisocyanate (TDI/cellulose = 0.25) + acetone",Chemical (isocyanate),Acetone,SCD,,,0.199,85%,300,,,,Mesoporous (nanofibrous),0.043,Transient,Hot disk,,
8771,SCD,Thermal insulation,Monolith,Cellulose acetate,,,B,,,cc,ow,"Cellulose acetate (0.1 g/mL) in acetone-pyridine + 2,4-toluene diisocyanate (TDI/cellulose = 0.25) + acetone",Chemical (isocyanate),Acetone,SCD,,,0.235,80%,290,,,,Mesoporous (nanofibrous),0.051,Transient,Hot disk,,
8772,SCD,Thermal insulation,Monolith,Cellulose acetate,,,B,,,cc,ow,"Cellulose acetate (0.025 g/mL) in acetone-pyridine + 2,4-toluene diisocyanate (TDI/cellulose = 0.5) + acetone",Chemical (isocyanate),Acetone,SCD,,,0.082,94%,350,,,,Mesoporous (nanofibrous),0.035,Transient,Hot disk,,
8773,SCD,Thermal insulation,Monolith,Cellulose acetate,,,B,,,cc,ow,"Cellulose acetate (0.025 g/mL) in acetone-pyridine + 2,4-toluene diisocyanate (TDI/cellulose = 1) + acetone",Chemical (isocyanate),Acetone,SCD,,,0.092,93%,400,,,,Mesoporous (nanofibrous),0.031,Transient,Hot disk,,
8774,SCD,Thermal insulation,Monolith,Cellulose acetate,,,B,,,cc,ow,"Cellulose acetate (0.025 g/mL) in acetone-pyridine + 2,4-toluene diisocyanate (TDI/cellulose = 1.5) + acetone",Chemical (isocyanate),Acetone,SCD,,,0.098,92%,470,,,,Mesoporous (nanofibrous),0.033,Transient,Hot disk,,
8775,SCD,DDS,Microbeads,Starch,,Drug loading,A,,Lo,pp,al,Starch solution in W/O emulsion (cooling),Physical (temperature),Ethanol,SCD,,,,,,,,,Microparticles,,,,,
8776,SCD,"Adsorbent, thermal insulation",Monolith,Cellulose nanofibers,,,K,,,pp,al,Cellulose nanofiber (1%) suspension + ethanol,Physical (antisolvent),Ethanol,SCD,,,,,450,,,0.3,Macroporous (cellular and nanofibrous),0.037,Steady state,GHP,,
8777,SCD,"Adsorbent, thermal insulation",Monolith,Cellulose nanofibers,,,K,,,cc,al,"Cellulose nanofiber (1%) suspension + 4,4'-methylenebis(phenyl isocyanate)-TEA (freeze-thaw) + ethanol",Chemical (isocyanate),Ethanol,SCD,,,,,450,,,0.4,Macroporous (cellular and nanofibrous),0.047,Steady state,GHP,,
8778,SCD,"Adsorbent, thermal insulation",Monolith,Cellulose nanofibers,,,K,,,pp,al,Cellulose nanofiber (1%) suspension + HCl vapor (freeze-thaw) + ethanol,Physical (pH),Ethanol,SCD,,,,,320,,,0.4,Macroporous (cellular and nanofibrous),0.033,Steady state,GHP,,
8779,SCD,"Adsorbent, thermal insulation",Monolith,Cellulose nanofibers,,,K,,,"cc, pp",al,"Cellulose nanofiber (1%) suspension + HCl vapor (freeze-thaw) + 4,4'-methylenebis(phenyl isocyanate)-TEA + ethanol",Chemical (isocyanate) and physical (pH),Ethanol,SCD,,,,,280,,,0.7,Macroporous (cellular and nanofibrous),0.038,Steady state,GHP,,
8780,SCD,"Adsorbent, thermal insulation",Monolith,Cellulose nanofibers,,,K,,,pp,al,Cellulose nanofiber (1.5%) suspension + ethanol,Physical (antisolvent),Ethanol,SCD,,,,,430,,,0.6,Macroporous (cellular and nanofibrous),0.038,Steady state,GHP,,
8781,SCD,"Adsorbent, thermal insulation",Monolith,Cellulose nanofibers,,,K,,,cc,al,"Cellulose nanofiber (1.5%) suspension + 4,4'-methylenebis(phenyl isocyanate)-TEA (freeze-thaw) + ethanol",Chemical (isocyanate),Ethanol,SCD,,,,,267,,,,Macroporous (cellular and nanofibrous),0.04,Steady state,GHP,,
8782,SCD,"Adsorbent, thermal insulation",Monolith,Cellulose nanofibers,,,K,,,pp,al,Cellulose nanofiber (1.5%) suspension + HCl vapor (freeze-thaw) + ethanol,Physical (pH),Ethanol,SCD,,,,,358,,,,Macroporous (cellular and nanofibrous),0.034,Steady state,GHP,,
8783,SCD,"Adsorbent, thermal insulation",Monolith,Cellulose nanofibers,,,K,,,"cc, pp",al,"Cellulose nanofiber (1.5%) suspension + HCl vapor (freeze-thaw) + 4,4'-methylenebis(phenyl isocyanate)-TEA + ethanol",Chemical (isocyanate) and physical (pH),Ethanol,SCD,,,,,338,,,,Macroporous (cellular and nanofibrous),0.028,Steady state,GHP,,
8784,SCD,Food,Sheet,Bell pepper,,,L,,,ng,wa,Bell pepper cuts,No gelation,Water?,SCD,,,,,,,,,,,,,,
8785,FD,Adsorbent,Beads,Cellulose nanofibers,Polyethyleneimine,(3-glycidyloxypropyl) trimethoxysilane modification,K,E,Si,ng,wa,Cellulose nanofiber suspension + (3-glycidyloxypropyl) trimethoxysilane + polyethyleneimne solution (frozen),No gelation,Water,FD,,,,,,,,,Macroporous (cellular and fibrous),,,,,
8786,SCD,DDS,Beads,Alginate,,Drug loading,A,,Lo,pc,al,Alginate solution + liposome (Bangham) suspension + CaCl2 solution,Physical (Mn+),Ethanol,SCD,,,,81%,201,,,,Mesoporous (nanoparticulate),,,,,
8787,SCD,DDS,Beads,Alginate,,Drug loading,A,,Lo,pc,al,Alginate solution + liposome (SuperLip) suspension + CaCl2 solution,Physical (Mn+),Ethanol,SCD,,,,87%,224,,,,Mesoporous (nanoparticulate),,,,,
8788,SCD,DDS,Beads,Alginate,,Drug loading,A,,Lo,pc,al,Alginate solution + liposome (Ampicillin loaded) suspension + CaCl2 solution,Physical (Mn+),Ethanol,SCD,,,,85%,221,,,,Mesoporous (nanoparticulate),,,,,
8789,SCD,DDS,Beads,Alginate,,Drug loading,A,,Lo,pc,ow,Alginate solution + liposome (Ampicillin loaded) suspension + CaCl2 solution,Physical (Mn+),Acetone,SCD,,,,76%,182,,,,Mesoporous (nanoparticulate),,,,,
8790,FD,DDS,Monolith,Cellulose nanofibers,,Drug loading,K,,Lo,ng,wa,Cellulose nanofiber suspension + trans-resveratrol in ethanol (frozen),No gelation,Water,FD,,,,,19,,,,Macroporous (fibrous),,,,,
8791,FD,DDS,Beads,Chitosan,,Drug loading,A,,Lo,cc,wa,"Chitosan solution + 1,3,5-benzyl tricarboxylic acid-ethanol solution (frozen)",Chemical (ester),Water,FD,,,,,,,,,Macroporous (cellular and flakes),,,,,
8792,SCD,Not specific,Monolith,Cellulose,,,B,,,pp,al,Cellulose (hwPHK)-DMSO-tetra-n-butylammonium fluoride solution + ethanol,Physical (antisolvent),Ethanol,SCD,,,0.0581,95.46%,366,,0.7,5.9,Macroporous (particulate),,,,,
8793,SCD,Not specific,Monolith,Cellulose,,,B,,,pp,al,Cellulose (hwPHK) phoshate-DMSO-tetra-n-butylammonium fluoride solution + ethanol,Physical (antisolvent),Ethanol,SCD,,,0.047,96.80%,270,,0.5,3.2,Macroporous (particulate),,,,,
8794,SCD,Not specific,Monolith,Cellulose,,,B,,,pp,al,Cellulose (cotton)-DMSO-tetra-n-butylammonium fluoride solution + ethanol,Physical (antisolvent),Ethanol,SCD,,,0.0712,96.28%,355,,0.8,11.9,Macroporous (particulate),,,,,
8795,SCD,Not specific,Monolith,Cellulose,,,B,,,pp,al,Cellulose (cotton) phoshate-DMSO-tetra-n-butylammonium fluoride solution + ethanol,Physical (antisolvent),Ethanol,SCD,,,0.05,96.99%,311,,0.55,10.8,Macroporous (particulate),,,,,
8796,FD,Adsorbent,Monolith,Cellulose nanofibers,,,K,,,ng,wa,Cellulose nanofiber suspension + citric acid solution (frozen),No gelation,Water,FD,,,0.004,99.68%,300,,,,Macroporous (flakes),,,,,
8797,FD,Sound insulation,Monolith,Glucomannan,"Gelatin, starch, wheat straw",,A,"C, A, L",,ng,wa,Gelatin solution + konjac glucomannan + starch-wheat straw suspension (frozen),No gelation,Water,FD,,,0.047,94.46%,,,,,Macroporous (cellular),,,,,
8798,FD,Packaging,Monolith,PVA,,,E,,,ng,wa,PVA solution (frozen),No gelation,Water,FD,,,0.06,95.67%,,,,,Macroporous (flakes),,,,,
8799,FD,Packaging,Monolith,Cellulose nanofibers,PVA,,K,E,,ng,wa,PVA solution + cellulose suspension (frozen),No gelation,Water,FD,,,0.05,96.22%,,,,,Macroporous (flakes),,,,,
8800,FD,Packaging,Monolith,Cellulose nanofibers,PVA,,K,E,,ng,wa,PVA solution + cellulose-nanofibrilated cellulose suspension (frozen),No gelation,Water,FD,,,0.04,97.14%,,,,,Macroporous (flakes),,,,,
8801,FD,Packaging,Monolith,Cellulose nanofibers,PVA,Yerba-mate extract loading,K,E,Al,ng,wa,PVA solution + Yerba-mate extract (frozen),No gelation,Water,FD,,,,,,,,,Macroporous (flakes),,,,,
8802,FD,Packaging,Monolith,Cellulose nanofibers,PVA,Yerba-mate extract loading,K,E,Al,ng,wa,PVA solution + cellulose suspension + Yerba-mate extract (frozen),No gelation,Water,FD,,,,,,,,,Macroporous (flakes),,,,,
8803,FD,Packaging,Monolith,Cellulose nanofibers,PVA,Yerba-mate extract loading,K,E,Al,ng,wa,PVA solution + cellulose-nanofibrilated cellulose suspension + Yerba-mate extract (frozen),No gelation,Water,FD,,,,,,,,,Macroporous (flakes),,,,,
8804,SCD,Thermal insulation,Monolith,Chitosan,,,A,,,pp,al,Chitosan (3 wt%) solution + urea solution,Physical (pH),Ethanol,SCD,,,0.094,91.80%,165,22.5,0.8,1,Macroporous (particulate),0.0241,Steady state,GHP,,
8805,SCD,Thermal insulation,Monolith,Chitosan,,,A,,,pp,al,Chitosan (5 wt%) solution + urea solution,Physical (pH),Ethanol,SCD,,,0.121,90.90%,172,21.7,0.8,1.9,Macroporous (particulate),0.0257,Steady state,GHP,,
8806,SCD,Thermal insulation,Monolith,Chitosan,,,A,,,pp,al,Chitosan (8 wt%) solution + urea solution,Physical (pH),Ethanol,SCD,,,0.145,88.00%,159,20.8,0.7,3.9,Macroporous (particulate),0.0278,Steady state,GHP,,
8807,SCD,Thermal insulation,Monolith,Chitosan,,,A,,,pp,al,Chitosan (10 wt%) solution + urea solution,Physical (pH),Ethanol,SCD,,,0.144,87.50%,160,20.2,0.7,5.9,Macroporous (particulate),0.0279,Steady state,GHP,,
8808,SCD,Thermal insulation,Monolith,Chitosan,,,A,,,pp,al,Chitosan (12 wt%) solution + urea solution,Physical (pH),Ethanol,SCD,,,0.152,87.30%,167,19.4,0.7,11.6,Macroporous (particulate),0.0262,Steady state,GHP,,
8809,APD,Thermal insulation,Monolith,Chitosan,,,A,,,pp,or,Chitosan (3 wt%) solution + urea solution,Physical (pH),Heptane,APD,,,0.305,79.40%,150,25.3,0.9,,Macroporous (particulate),0.0375,Steady state,GHP,,
