Repository: paulagirones/Aerogels_thermal_conductivity

# Aerogels_thermal_conductivity
Machine learning prediction of thermal conductivity in aerogels.

File: 20250220_dataset.csv (part 51 of 95)
Entry,Drying,Purpose,Shape,First materials,Second materials,Modification,First material class,Second materials class,Modification class,Gelation class,Solvent class,Process,Gelation mechanism,Final solvent,Drying details,Post drying treatment,Post-drying cross-linking,Envelope density g/cm3,Porosity,BET surface area m2/g,BJH pore size nm,BJH pore volume (total) cm3/g,compression elastic modulus MPa,SEM,Thermal conductivity W/(m K),Thermal method,Thermal method detail,,
8810,APD,Thermal insulation,Monolith,Chitosan,,,A,,,pp,or,Chitosan (5 wt%) solution + urea solution,Physical (pH),Heptane,APD,,,0.361,66.30%,127,25.1,0.7,,Macroporous (particulate),0.0625,Steady state,GHP,,
8811,APD,Thermal insulation,Monolith,Chitosan,,,A,,,pp,or,Chitosan (8 wt%) solution + urea solution,Physical (pH),Heptane,APD,,,0.423,65.10%,83,26.8,0.5,,Macroporous (particulate),0.0681,Steady state,GHP,,
8812,APD,Thermal insulation,Monolith,Chitosan,,,A,,,pp,or,Chitosan (10 wt%) solution + urea solution,Physical (pH),Heptane,APD,,,0.278,75.90%,134,22.3,0.7,,Macroporous (particulate),0.0416,Steady state,GHP,,
8813,APD,Thermal insulation,Monolith,Chitosan,,,A,,,pp,or,Chitosan (12 wt%) solution + urea solution,Physical (pH),Heptane,APD,,,0.225,81.40%,106,20.3,0.5,,Macroporous (particulate),0.0363,Steady state,GHP,,
8814,APD,Thermal insulation,Monolith,Chitosan,,,A,,,pp,or,Chitosan (5 wt%) solution + urea solution,Physical (pH),Heptane,APD (60 °C),,,0.292,74.40%,210,21.2,1,,Macroporous (particulate),0.0445,Steady state,GHP,,
8815,APD,Thermal insulation,Monolith,Chitosan,,,A,,,pp,or,Chitosan (8 wt%) solution + urea solution,Physical (pH),Heptane,APD (60 °C),,,0.304,76.30%,174,21.2,0.4,,Macroporous (particulate),0.0556,Steady state,GHP,,
8816,APD,Thermal insulation,Monolith,Chitosan,,,A,,,pp,or,Chitosan (10 wt%) solution + urea solution,Physical (pH),Heptane,APD (60 °C),,,0.18,85.00%,228,21.3,0.9,,Macroporous (particulate),0.037,Steady state,GHP,,
8817,APD,Thermal insulation,Monolith,Chitosan,,,A,,,pp,or,Chitosan (12 wt%) solution + urea solution,Physical (pH),Heptane,APD (60 °C),,,0.167,86.20%,227,19.2,1,,Macroporous (particulate),0.0309,Steady state,GHP,,
8818,SCD,Wound dressing,Monolith,Diphenylalanine peptide,,,D,,,pp,al,"Diphenylalanine peptide (0.6%) in 1,1,1,3,3,3-hexafluoro-2-propanol + toluene","Physical (aggregation, antisolvent)",Isopropanol,SCD,,,0.006,99.50%,,,,,Macroporous (fibrous),,,,,
8819,SCD,Wound dressing,Monolith,Diphenylalanine peptide,,,D,,,pp,al,"Diphenylalanine peptide (1.2%) in 1,1,1,3,3,3-hexafluoro-2-propanol + toluene","Physical (aggregation, antisolvent)",Isopropanol,SCD,,,0.011,99.10%,,,,,Macroporous (fibrous),,,,,
8820,SCD,Wound dressing,Monolith,Diphenylalanine peptide,,,D,,,pp,al,"Diphenylalanine peptide (1.8%) in 1,1,1,3,3,3-hexafluoro-2-propanol + toluene","Physical (aggregation, antisolvent)",Isopropanol,SCD,,,0.018,98.60%,,,,,Macroporous (fibrous),,,,,
8821,SCD,Wound dressing,Monolith,Diphenylalanine peptide,,,D,,,pp,al,"Diphenylalanine peptide (2.4%) in 1,1,1,3,3,3-hexafluoro-2-propanol + toluene","Physical (aggregation, antisolvent)",Isopropanol,SCD,,,0.023,98.10%,139,,,,Macroporous (fibrous),,,,,
8822,FD,Wound dressing,Monolith,Diphenylalanine peptide,,,D,,,pp,wa,"Diphenylalanine peptide (0.6%) in 1,1,1,3,3,3-hexafluoro-2-propanol + toluene","Physical (aggregation, antisolvent)",Water,FD,,,0.005,99.60%,,,,,Macroporous (fibrous),,,,,
8823,FD,Wound dressing,Monolith,Diphenylalanine peptide,,,D,,,pp,wa,"Diphenylalanine peptide (1.2%) in 1,1,1,3,3,3-hexafluoro-2-propanol + toluene","Physical (aggregation, antisolvent)",Water,FD,,,0.009,99.40%,,,,,Macroporous (fibrous),,,,,
8824,FD,Wound dressing,Monolith,Diphenylalanine peptide,,,D,,,pp,wa,"Diphenylalanine peptide (1.8%) in 1,1,1,3,3,3-hexafluoro-2-propanol + toluene","Physical (aggregation, antisolvent)",Water,FD,,,0.015,98.90%,,,,,Macroporous (fibrous),,,,,
8825,FD,Wound dressing,Monolith,Diphenylalanine peptide,,,D,,,pp,wa,"Diphenylalanine peptide (2.4%) in 1,1,1,3,3,3-hexafluoro-2-propanol + toluene","Physical (aggregation, antisolvent)",Water,FD,,,0.02,98.30%,20,,,,Macroporous (fibrous),,,,,
8826,SCD,Wound dressing,Monolith?,Alginate,,,A,,,pc,al,Alginate solution + CaCl2 solution,Physical (Mn+),Isopropanol,SCD,,,,,320,,,,Macroporous (particulate),,,,,
8827,FD,Wound dressing,Monolith?,Alginate,,,A,,,pc,wa,Alginate solution + CaCl2 solution (frozen),Physical (Mn+),Water,FD,,,,,10,,,,Macroporous (particulate),,,,,
8828,SCD,Wound dressing,Monolith?,Alginate,,,A,,,pc,al,Alginate solution + CeCl3 solution,Physical (Mn+),Isopropanol,SCD,,,,,350,,,,Macroporous (particulate),,,,,
8829,FD,Wound dressing,Monolith?,Alginate,,,A,,,pc,wa,Alginate solution + CeCl3 solution (frozen),Physical (Mn+),Water,FD,,,,,15,,,,Macroporous (particulate),,,,,
8830,FD,Steam generation,Monolith,Wood,GO,,L,N,,ng,wa,Wood treated with NaClO2 and NaOH solution (frozen),No gelation,Water,FD,Postocompositing with RGO,,,,,,,,Macroporous (cellular),,,,,
8831,SCD,DDS,Monolith,Gum tragacanth,PVA,,A,E,,pp,al,Gum tragacanth-PVA (1:1) suspension (freeze-thaw),Physical (aggregation),Ethanol,SCD,,,0.046,92.87%,1029,,,,Macroporous (fibrous),,,,,
8832,SCD,DDS,Monolith,Gum tragacanth,PVA,Drug loading,A,E,Lo,pp,al,Gum tragacanth-PVA (1:1) suspension (freeze-thaw),Physical (aggregation),Ethanol,SCD,Post-drug loading and SCD,,0.048,92.68%,892,,,,Macroporous (fibrous),,,,,
8833,SCD,DDS,Monolith,Gum tragacanth,PVA,,A,E,,pp,al,Gum tragacanth-PVA (3:1) suspension (freeze-thaw),Physical (aggregation),Ethanol,SCD,,,0.037,93.98%,764,,,,Macroporous (fibrous),,,,,
8834,SCD,DDS,Monolith,Gum tragacanth,PVA,Drug loading,A,E,Lo,pp,al,Gum tragacanth-PVA (3:1) suspension (freeze-thaw),Physical (aggregation),Ethanol,SCD,Post-drug loading and SCD,,0.039,93.56%,658,,,,Macroporous (fibrous),,,,,
8835,SCD,Not specific,Monolith,Polydicyclopentadiene,,,M,,,cp,ow,W2NBD (1/10) Catalyst + dicyclopentadiene in dichloromethane + acetone,Chemical (polymerization),Acetone,SCD,,,0.135,88%,42,,,,Macroporous (flakes),,,,,
8836,SCD,Not specific,Monolith,Polydicyclopentadiene,,,M,,,cp,ow,W2NBD (1/20) Catalyst + dicyclopentadiene in dichloromethane + acetone,Chemical (polymerization),Acetone,SCD,,,0.52,61%,10,,,,Macroporous (flakes),,,,,
8837,SCD,Not specific,Monolith,Polydicyclopentadiene,,,M,,,cp,ow,Ru-I Catalyst + dicyclopentadiene in dichloromethane + acetone,Chemical (polymerization),Acetone,SCD,,,0.28,75%,186,,,,Macroporous (flakes),,,,,
8838,SCD,Not specific,Monolith,Polydicyclopentadiene,,,M,,,cp,ow,Ru-II Catalyst + dicyclopentadiene in dichloromethane + acetone,Chemical (polymerization),Acetone,SCD,,,,,38,,,,Macroporous (flakes),,,,,
8839,APD,Not specific,Monolith,Polydicyclopentadiene,,,M,,,cp,or,W2NBD Catalyst + dicyclopentadiene in dichloromethane + THF + pentane,Chemical (polymerization),Pentane,APD,,,1.1,9%,,,,,Macroporous (flakes),,,,,
8840,SCD,DDS,Monolith,Starch,,Drug loading,A,,Lo,pp,al,Starch solution (cooling),Physical (temperature),Ethanol,SCD,Drug loading in solvent exchange,,,,,,,,Mesoporous (nanoparticulate),,,,,
8841,FD,Antibacterial,Sheet,COF (isocyanulate),,,H,,,cp,wa,1-CMP-1 gel (frozen),Chemical (polymerization),Water,FD,,,,,,,,,Macroporous (particulate),,,,,
8842,FD,Steam generation,Monolith,Chitosan,Carbon,,A,N,,ng,wa,Chitosan (1.5%) solution + pomelo peel-derived carbon (frozen),No gelation,Water,FD,,,0.025,96%,,,,,Macroporous (cellular),0.033,Transient,Hot disk,,
8843,SCD,DDS,Beads,Alginate,,Drug loading,A,,Lo,pc,al,Alginate solution + CaCl2 solution (dripping wituout gradient),Physical (Mn+),Ethanol,SCD,Drug loading in solvent exchange,,,,381,,0.68,,Microparticles,,,,,
8844,SCD,DDS,Beads,Alginate,,Drug loading,A,,Lo,pc,al,Alginate solution + CaCl2 solution (dripping with gradient),Physical (Mn+),Ethanol,SCD,Drug loading in solvent exchange,,,,425,,0.65,,Microparticles,,,,,
8845,SCD,DDS,Beads,Alginate,,Drug loading,A,,Lo,pc,al,Alginate solution + CaCl2 solution (atomization wituout gradient),Physical (Mn+),Ethanol,SCD,Drug loading in solvent exchange,,,,443,,0.54,,Microparticles,,,,,
8846,SCD,DDS,Beads,Alginate,,Drug loading,A,,Lo,pc,al,Alginate solution + CaCl2 solution (atomization with gradient),Physical (Mn+),Ethanol,SCD,Drug loading in solvent exchange,,,,484,,0.7,,Microparticles,,,,,
8847,FD,Separation,Monolith,Cellulose,,TMCS modification,B,,Si,pp,wa,Cellulose -NaOH-urea solution (freeze-thaw) + ethanol,Physical (aggregation),Water,FD,Post-TMCS treatment,,,,,,,,Macroporous (fibrous),,,,,
8848,FD,Separation,Monolith,Cellulose,,HMDS modification,B,,Si,pp,wa,Cellulose -NaOH-urea solution (freeze-thaw) + ethanol,Physical (aggregation),Water,FD,Post-HMDS treatment,,,,,,,,Macroporous (fibrous),,,,,
8849,FD,Antibacterial,Monolith,Chitosan,Polyamidoxime,,A,E,,cc,wa,Chitosan solution + polyamidoxime + glutaraldehyde solution,Chemical (aldehyde),Water,FD,,,,,72,,0.42,,Macroporous (cellular),,,,,
8850,SCD,Dielectric devices,Sheet,Polyimide,,,G,,,cp,ow,"Biphenyl-3,3',4,4'-tetracarboxylic dianhydride + 2,2'-dimethylbenzidine + 1,3-bis(4-aminophenoxy)-2,2-dimethylpropane (50%, polymer 8.5 wt%, n = 45) in N-methyl-2-pyrrolidinone + 1,3,5-triaminophenoxybenzene + TEA",Chemical (polymerization),Acetone,SCD,,,0.119,92%,305,,,15.2,Mesoporous (nanoparticulate),,,,,
8851,SCD,Dielectric devices,Sheet,Polyimide,,,G,,,cp,ow,"Biphenyl-3,3',4,4'-tetracarboxylic dianhydride + 2,2'-dimethylbenzidine + 1,3-bis(4-aminophenoxy)-2,2-dimethylpropane (50%, polymer 8.5 wt%, n = 45) in N-methyl-2-pyrrolidinone + 1,3,5-triaminophenoxybenzene + TEA",Chemical (polymerization),Acetone,SCD,,,0.117,92%,258,,,,Mesoporous (nanoparticulate),,,,,
8852,SCD,Dielectric devices,Sheet,Polyimide,,,G,,,cp,ow,"Biphenyl-3,3',4,4'-tetracarboxylic dianhydride + 2,2'-dimethylbenzidine + 1,3-bis(4-aminophenoxy)-2,2-dimethylpropane (75%, polymer 8.5 wt%, n = 45) in N-methyl-2-pyrrolidinone + 1,3,5-triaminophenoxybenzene + TEA",Chemical (polymerization),Acetone,SCD,,,0.251,83%,268,,,89.1,Mesoporous (nanoparticulate),,,,,
8853,SCD,Dielectric devices,Sheet,Polyimide,,,G,,,cp,ow,"Biphenyl-3,3',4,4'-tetracarboxylic dianhydride + 2,2'-dimethylbenzidine + 1,3-bis(4-aminophenoxy)-2,2-dimethylpropane (50%, polymer 8.5 wt%, n = 45) in N-methyl-2-pyrrolidinone + 1,3,5-triaminophenoxybenzene + TEA",Chemical (polymerization),Acetone,SCD,,,0.119,91%,318,,,24.5,Mesoporous (nanoparticulate),,,,,
8854,SCD,Dielectric devices,Sheet,Polyimide,,,G,,,cp,ow,"Biphenyl-3,3',4,4'-tetracarboxylic dianhydride + 2,2'-dimethylbenzidine + 1,3-bis(4-aminophenoxy)-2,2-dimethylpropane (75%, polymer 7 wt%, n = 30) in N-methyl-2-pyrrolidinone + 1,3,5-triaminophenoxybenzene + TEA",Chemical (polymerization),Acetone,SCD,,,0.162,89%,256,,,13.9,Mesoporous (nanoparticulate),,,,,
8855,SCD,Dielectric devices,Sheet,Polyimide,,,G,,,cp,ow,"Biphenyl-3,3',4,4'-tetracarboxylic dianhydride + 2,2'-dimethylbenzidine + 1,3-bis(4-aminophenoxy)-2,2-dimethylpropane (50%, polymer 10 wt%, n = 45) in N-methyl-2-pyrrolidinone + 1,3,5-triaminophenoxybenzene + TEA",Chemical (polymerization),Acetone,SCD,,,0.128,91%,401,,,44.2,Mesoporous (nanoparticulate),,,,,
8856,SCD,Dielectric devices,Sheet,Polyimide,,,G,,,cp,ow,"Biphenyl-3,3',4,4'-tetracarboxylic dianhydride + 2,2'-dimethylbenzidine + 1,3-bis(4-aminophenoxy)-2,2-dimethylpropane (50%, polymer 8.5 wt%, n = 45) in N-methyl-2-pyrrolidinone + 1,3,5-triaminophenoxybenzene + TEA",Chemical (polymerization),Acetone,SCD,,,0.106,93%,378,,,19.3,Mesoporous (nanoparticulate),,,,,
8857,SCD,Dielectric devices,Sheet,Polyimide,,,G,,,cp,ow,"Biphenyl-3,3',4,4'-tetracarboxylic dianhydride + 2,2'-dimethylbenzidine + 1,3-bis(4-aminophenoxy)-2,2-dimethylpropane (75%, polymer 10 wt%, n = 60) in N-methyl-2-pyrrolidinone + 1,3,5-triaminophenoxybenzene + TEA",Chemical (polymerization),Acetone,SCD,,,0.304,78%,259,,,,Mesoporous (nanoparticulate),,,,,
8858,SCD,Dielectric devices,Sheet,Polyimide,,,G,,,cp,ow,"Biphenyl-3,3',4,4'-tetracarboxylic dianhydride + 2,2'-dimethylbenzidine + 1,3-bis(4-aminophenoxy)-2,2-dimethylpropane (75%, polymer 7 wt%, n = 60) in N-methyl-2-pyrrolidinone + 1,3,5-triaminophenoxybenzene + TEA",Chemical (polymerization),Acetone,SCD,,,0.166,88%,239,,,13.1,Mesoporous (nanoparticulate),,,,,
8859,SCD,Dielectric devices,Sheet,Polyimide,,,G,,,cp,ow,"Biphenyl-3,3',4,4'-tetracarboxylic dianhydride + 2,2'-dimethylbenzidine + 1,3-bis(4-aminophenoxy)-2,2-dimethylpropane (25%, polymer 8.5 wt%, n = 45) in N-methyl-2-pyrrolidinone + 1,3,5-triaminophenoxybenzene + TEA",Chemical (polymerization),Acetone,SCD,,,0.118,92%,390,,,31.3,Mesoporous (nanoparticulate),,,,,
8860,SCD,Dielectric devices,Sheet,Polyimide,,,G,,,cp,ow,"Biphenyl-3,3',4,4'-tetracarboxylic dianhydride + 2,2'-dimethylbenzidine + 1,3-bis(4-aminophenoxy)-2,2-dimethylpropane (25%, polymer 7 wt%, n = 60) in N-methyl-2-pyrrolidinone + 1,3,5-triaminophenoxybenzene + TEA",Chemical (polymerization),Acetone,SCD,,,0.094,94%,438,,,,Mesoporous (nanoparticulate),,,,,
8861,SCD,Dielectric devices,Sheet,Polyimide,,,G,,,cp,ow,"Biphenyl-3,3',4,4'-tetracarboxylic dianhydride + 2,2'-dimethylbenzidine + 1,3-bis(4-aminophenoxy)-2,2-dimethylpropane (50%, polymer 7 wt%, n = 45) in N-methyl-2-pyrrolidinone + 1,3,5-triaminophenoxybenzene + TEA",Chemical (polymerization),Acetone,SCD,,,0.079,95%,424,,,10.1,Mesoporous (nanoparticulate),,,,,
8862,SCD,Dielectric devices,Sheet,Polyimide,,,G,,,cp,ow,"Biphenyl-3,3',4,4'-tetracarboxylic dianhydride + 2,2'-dimethylbenzidine + 1,3-bis(4-aminophenoxy)-2,2-dimethylpropane (75%, polymer 10 wt%, n = 30) in N-methyl-2-pyrrolidinone + 1,3,5-triaminophenoxybenzene + TEA",Chemical (polymerization),Acetone,SCD,,,0.236,83%,253,,,139.9,Mesoporous (nanoparticulate),,,,,
8863,SCD,Dielectric devices,Sheet,Polyimide,,,G,,,cp,ow,"Biphenyl-3,3',4,4'-tetracarboxylic dianhydride + 2,2'-dimethylbenzidine + 1,3-bis(4-aminophenoxy)-2,2-dimethylpropane (25%, polymer 10 wt%, n = 30) in N-methyl-2-pyrrolidinone + 1,3,5-triaminophenoxybenzene + TEA",Chemical (polymerization),Acetone,SCD,,,0.121,91%,458,,,43.7,Mesoporous (nanoparticulate),,,,,
8864,SCD,Dielectric devices,Sheet,Polyimide,,,G,,,cp,ow,"Biphenyl-3,3',4,4'-tetracarboxylic dianhydride + 2,2'-dimethylbenzidine + 1,3-bis(4-aminophenoxy)-2,2-dimethylpropane (50%, polymer 8.5 wt%, n = 60) in N-methyl-2-pyrrolidinone + 1,3,5-triaminophenoxybenzene + TEA",Chemical (polymerization),Acetone,SCD,,,0.131,90%,286,,,10.8,Mesoporous (nanoparticulate),,,,,
8865,SCD,Dielectric devices,Sheet,Polyimide,,,G,,,cp,ow,"Biphenyl-3,3',4,4'-tetracarboxylic dianhydride + 2,2'-dimethylbenzidine + 1,3-bis(4-aminophenoxy)-2,2-dimethylpropane (50%, polymer 8.5 wt%, n = 45) in N-methyl-2-pyrrolidinone + 1,3,5-triaminophenoxybenzene + TEA",Chemical (polymerization),Acetone,SCD,,,0.109,92%,372,,,17,Mesoporous (nanoparticulate),,,,,
8866,SCD,Dielectric devices,Sheet,Polyimide,,,G,,,cp,ow,"Biphenyl-3,3',4,4'-tetracarboxylic dianhydride + 2,2'-dimethylbenzidine + 1,3-bis(4-aminophenoxy)-2,2-dimethylpropane (50%, polymer 8.5 wt%, n = 30) in N-methyl-2-pyrrolidinone + 1,3,5-triaminophenoxybenzene + TEAx",Chemical (polymerization),Acetone,SCD,,,0.119,92%,323,,,26.3,Mesoporous (nanoparticulate),,,,,
8867,SCD,Dielectric devices,Sheet,Polyimide,,,G,,,cp,ow,"Biphenyl-3,3',4,4'-tetracarboxylic dianhydride + 2,2'-dimethylbenzidine + 1,3-bis(4-aminophenoxy)-2,2-dimethylpropane (25%, polymer 10 wt%, n = 60) in N-methyl-2-pyrrolidinone + 1,3,5-triaminophenoxybenzene + TEA",Chemical (polymerization),Acetone,SCD,,,0.157,89%,392,,,25,Mesoporous (nanoparticulate),,,,,
8868,SCD,Dielectric devices,Sheet,Polyimide,,,G,,,cp,ow,"Biphenyl-3,3',4,4'-tetracarboxylic dianhydride + 2,2'-dimethylbenzidine + 1,3-bis(4-aminophenoxy)-2,2-dimethylpropane (25%, polymer 7 wt%, n = 30) in N-methyl-2-pyrrolidinone + 1,3,5-triaminophenoxybenzene + TEA",Chemical (polymerization),Acetone,SCD,,,0.096,93%,490,,,10.5,Mesoporous (nanoparticulate),,,,,
8869,SCD,Dielectric devices,Sheet,Polyimide,,,G,,,cp,ow,"Biphenyl-3,3',4,4'-tetracarboxylic dianhydride + 2,2'-dimethylbenzidine + 1,3-bis(4-aminophenoxy)-2,2-dimethylpropane (50%, polymer 8.5 wt%, n = 45) in N-methyl-2-pyrrolidinone + 1,3,5-triaminophenoxybenzene + TEA",Chemical (polymerization),Acetone,SCD,,,0.102,93%,358,,,16.9,Mesoporous (nanoparticulate),,,,,
8870,SCD,Not specific,Monolith,Cellulose nanofibers,,,K,,,pp,al,Cellulose nanofiber-NaCl suspension + HCl solution,Physical (pH),Ethanol,SCD,,,0.0057,,,,,,Mesoporous (nanofibrous),,,,,
8871,APD,Adsorbent,Monolith,Cellulose,,,B,,,pp,al,Cellulose-NaOH-urea solution,Physical (aggregation),Ethanol,SCD,,,,,5,,0.18,,Mesoporous (nanofibrous),,,,,
8872,APD,Adsorbent,Monolith,Cellulose,Poly(propylene glycol adipate),,B,F,,pp,al,Cellulose-NaOH-urea solution + poly(propylene glycol adipate),Physical (aggregation),Ethanol,SCD,,,,,9,,0.33,,Mesoporous (nanofibrous),,,,,
8873,FD,Thermal insulation,Monolith,Cellulose nanofibers,,,K,,,pp,wa,"Cellulose nanocrystal suspension in W/cyclohexane emulsion (emulsion 75 vol%, particule 0.1 wt%) (frozen)",Physical (aggregation),Water,FD,,,0.0005,99.97%,46,,,,Macroporous (cellular),0.02,Transient,Hot disk,,
8874,FD,Thermal insulation,Monolith,Cellulose nanofibers,,,K,,,pp,wa,"Cellulose nanocrystal suspension in W/cyclohexane emulsion (emulsion 75 vol%, particule 0.5 wt%) (frozen)",Physical (aggregation),Water,FD,,,0.0015,99.91%,65,,,,Macroporous (cellular),0.023,Transient,Hot disk,,
8875,FD,Thermal insulation,Monolith,Cellulose nanofibers,,,K,,,pp,wa,"Cellulose nanocrystal suspension in W/cyclohexane emulsion (emulsion 75 vol%, particule 1 wt%) (frozen)",Physical (aggregation),Water,FD,,,0.0028,99.83%,52,,,,Macroporous (cellular),0.019,Transient,Hot disk,,
8876,FD,Thermal insulation,Monolith,Cellulose nanofibers,,,K,,,pp,wa,"Cellulose nanocrystal suspension in W/cyclohexane emulsion (emulsion 75 vol%, particule 1.5 wt%) (frozen)",Physical (aggregation),Water,FD,,,0.0042,99.74%,61,,,,Macroporous (cellular),0.027,Transient,Hot disk,,
8877,FD,Thermal insulation,Monolith,Cellulose nanofibers,,,K,,,pp,wa,"Cellulose nanocrystal suspension in W/cyclohexane emulsion (emulsion 75 vol%, particule 2 wt%) (frozen)",Physical (aggregation),Water,FD,,,0.0055,99.66%,67,,,,Macroporous (cellular),0.029,Transient,Hot disk,,
8878,FD,Thermal insulation,Monolith,Cellulose nanofibers,,,K,,,pp,wa,"Cellulose nanocrystal suspension in W/cyclohexane emulsion (emulsion 70 vol%, particule 1 wt%) (frozen)",Physical (aggregation),Water,FD,,,0.0033,99.79%,37,,,,Macroporous (cellular),0.02,Transient,Hot disk,,
8879,FD,Thermal insulation,Monolith,Cellulose nanofibers,,,K,,,pp,wa,"Cellulose nanocrystal suspension in W/cyclohexane emulsion (emulsion 80 vol%, particule 1 wt%) (frozen)",Physical (aggregation),Water,FD,,,0.0023,99.86%,148,,,,Macroporous (cellular),0.017,Transient,Hot disk,,
8880,FD,Thermal insulation,Monolith,Cellulose nanofibers,,,K,,,pp,wa,"Cellulose nanocrystal suspension in W/cyclohexane emulsion (emulsion 82 vol%, particule 1 wt%) (frozen)",Physical (aggregation),Water,FD,,,0.0022,99.86%,114,,,,Macroporous (cellular),0.021,Transient,Hot disk,,
8881,APD,Separation,Monolith,Cellulose,,,B,,,pp,ow,Naphtalene in ethanol-acetone + cellulose fibers (naphtalene:cellulose = 0),Physical (aggregation),Acetone,APD,Post-sublimination ot naphtalene,,0.18,88%,,,,,Macroporous (flakes),,,,,
8882,APD,Separation,Monolith,Cellulose,,,B,,,pp,ow,Naphtalene in ethanol-acetone + cellulose fibers (naphtalene:cellulose = 3),Physical (aggregation),Acetone,APD,Post-sublimination ot naphtalene,,0.12,92%,,,,,Macroporous (flakes),,,,,
8883,APD,Separation,Monolith,Cellulose,,,B,,,pp,ow,Naphtalene in ethanol-acetone + cellulose fibers (naphtalene:cellulose = 4),Physical (aggregation),Acetone,APD,Post-sublimination ot naphtalene,,0.11,93%,,,,,Macroporous (flakes),,,,,
8884,APD,Separation,Monolith,Cellulose,,,B,,,pp,ow,Naphtalene in ethanol-acetone + cellulose fibers (naphtalene:cellulose = 5),Physical (aggregation),Acetone,APD,Post-sublimination ot naphtalene,,0.08,95%,,,,,Macroporous (flakes),,,,,
8885,APD,Separation,Monolith,Cellulose,,,B,,,pp,ow,Naphtalene in ethanol-acetone + cellulose fibers (naphtalene:cellulose = 6),Physical (aggregation),Acetone,APD,Post-sublimination ot naphtalene,,0.06,96%,,,,,Macroporous (flakes),,,,,
8886,APD,Separation,Monolith,Cellulose,,,B,,,pp,ow,Naphtalene in ethanol-acetone + cellulose fibers (naphtalene:cellulose = 7),Physical (aggregation),Acetone,APD,Post-sublimination ot naphtalene,,0.06,96%,,,,,Macroporous (flakes),,,,,
8887,APD,Separation,Monolith,Cellulose,,,B,,,pp,ow,Naphtalene in ethanol-acetone + cellulose fibers (naphtalene:cellulose = 8),Physical (aggregation),Acetone,APD,Post-sublimination ot naphtalene,,0.06,96%,,,,,Macroporous (flakes),,,,,
8888,APD,Separation,Monolith,Cellulose,,"Carbonized, MTMS treatment",B,,"Ca, Si",pp,ow,Naphtalene in ethanol-acetone + cellulose fibers (naphtalene:cellulose = ?),Physical (aggregation),Acetone,APD,"Post-sublimination ot naphtalene, calcination at 900 °C, MTMS treatment",,,,,,,,Macroporous (flakes),,,,,
8889,FD,Thermal insulation,Monolith,Cellulose phosphate,,,A,,,ng,wa,Cellulose phosphate (48 h treatment) microcrystal suspension (frozen),No gelation,Water,FD,,,,97.30%,,,,,Macroporous (cellular),,,,,
8890,FD,Thermal insulation,Monolith,Cellulose phosphate,,,A,,,ng,wa,Cellulose phosphate (72 h treatment) microcrystal suspension (frozen),No gelation,Water,FD,,,,96.30%,,,,,Macroporous (cellular),,,,,
8891,FD,Adsorbent,Beads,Cellulose,,,B,,,pp,al,Cellulose in Emin OAc ,Physical (aggregation),t-Butanol,FD,,,,,104,9.71,0.2514,,Macroporous (fibrous),,,,,
8892,FD,Adsorbent,Beads,Cellulose,,Acrylamide modification,B,,Al,pp,al,Acrysamide-grafted cellulose in Emin OAc ,Physical (aggregation),t-Butanol,FD,,,,,45,13.9,0.1579,,Macroporous (fibrous),,,,,
8893,FD,Adsorbent,Beads,Cellulose,,Acrylamide modification,B,,Al,pp,al,Acrysamide-grafted cellulose + thiosemicarbazide + glutaraldehyde in Emin OAc ,Physical (aggregation),t-Butanol,FD,,,,,19,26.26,0.1238,,Macroporous (fibrous),,,,,
8894,FD,Sensors,Monolith,Cellulose,,,B,,,pp,wa,Cellulose-NaOH-urea solution (freeze-thaw),Physical (aggregation),Water,FD,,,,,,,,1.9,Macroporous (fibrous),,,,,
8895,FD,Sensors,Monolith,Cellulose,CNT,,B,N,,pp,wa,Cellulose-NaOH-urea solution + CNT (1%)-CTAB suspension (freeze-thaw),Physical (aggregation),Water,FD,,,,,,,,6.5,Macroporous (fibrous),,,,,
8896,FD,Sensors,Monolith,Cellulose,CNT,,B,N,,pp,wa,Cellulose-NaOH-urea solution + CNT (5%)-CTAB suspension (freeze-thaw),Physical (aggregation),Water,FD,,,,,,,,5,Macroporous (fibrous),,,,,
8897,FD,Sensors,Monolith,Cellulose,CNT,,B,N,,pp,wa,Cellulose-NaOH-urea solution + CNT (10%)-CTAB suspension (freeze-thaw),Physical (aggregation),Water,FD,,,,,,,,2.7,Macroporous (fibrous),,,,,
8898,FD,Not specific,Monolith,Poly(p-phenylene benzobisoxazole),,,M,,,pp,wa,Poly(p-phenylene benzobisoxazole) fiber suspension in methanesulfonic-trifluoroacetic acid + ethyl acetate-water (frozen),Physical (antisolvent),Water,FD,,,,,169,,,,Macroporous (fibrous),,,,,
8899,FD,Generators,Monolith,Cellulose,,,B,,,pp,wa,Cellulose-LiBr solution (cooling),Physical (temperature),Water,FD,,,,,,,,,Macroporous (fibrous and particulate),,,,,
8900,FD,Generators,Monolith,Cellulose,Chitosan,,B,A,,pp,wa,Cellulose-chitosan-LiBr solution (cooling),Physical (temperature),Water,FD,,,,,,,,,Macroporous (fibrous and particulate),,,,,
8901,FD,Generators,Monolith,Cellulose,Alginate,,B,A,,pp,wa,Cellulose-LiBr solution (cooling) + alginate solution,Physical (temperature),Water,FD,,,,,,,,,Macroporous (fibrous and particulate),,,,,
8902,FD,Separation,Monolith,Cellulose,,PDMS treatment,B,,Si,pp,wa,"Grapefruit peel (hydrothermal, frozen)",Physical,Water,FD,Post-PDMS treatment,,0.0371,,36,,,,Macroporous (flakes),,,,,
8903,FD,Adsorbent,Monolith,Cellulose nanofibers,,,K,,,ng,wa,Cellulose nanofiber suspension (frozen),No gelation,Water,FD,,,0.0021,,,,,,Macroporous (fibrous),,,,,
8904,FD,Not specific,Monolith,Cellulose,,,B,,,pp,wa,Cellulose in Emin Ac + ethanol,Physical (antisolvent),Water,FD,,,,,,,,,Macroporous (flakes),,,,,
8905,FD,Not specific,Monolith,Cellulose,,,B,,,pp,wa,Cellulose in Bmim Cl + ethanol,Physical (antisolvent),Water,FD,,,,,,,,,Macroporous (flakes),,,,,
8906,SCD,Not specific,Beads,Alginate,,,A,,,pc,al,Alginate solution + CaO3,Physical (Mn+),Ethanol,SCD,,,,94%,,,,,,,,,,
8907,FD,Generators,Sheet,Silk fibroin,,,D,,,ng,wa,Silk fibroin (1%) suspension (frozen),No gelation,Water,FD,,,0.2,75%,16,,,,Macroporous (fibrous),,,,,
8908,FD,Generators,Sheet,Silk fibroin,,,D,,,ng,wa,Silk fibroin (2%) suspension (frozen),No gelation,Water,FD,,,0.35,70%,18,,,,Macroporous (fibrous),,,,,
8909,FD,Generators,Sheet,Silk fibroin,,,D,,,ng,wa,Silk fibroin (4%) suspension (frozen),No gelation,Water,FD,,,0.6,60%,10,,,,Macroporous (fibrous),,,,,
8910,FD,Thermal insulation,Monolith,Polyimide,,,G,,,ng,wa,Poly(amic acid) + water (frozen),No gelation,Water,FD,,,0.015,87%,,,,,Macroporous (cellular),0.03,Transient,Flash,,
8911,FD,Thermal insulation,Monolith,Polyimide,,,G,,,ng,wa,Aramid nanofiber (2%) suspension in DMSO + poly(amic acid) + water (frozen),No gelation,Water,FD,,,0.014,90%,,,,,Macroporous (cellular),0.03,Transient,Flash,,
8912,FD,Thermal insulation,Monolith,Polyimide,,,G,,,ng,wa,Aramid nanofiber (4%) suspension in DMSO + poly(amic acid) + water (frozen),No gelation,Water,FD,,,0.014,92%,,,,,Macroporous (cellular),0.025,Transient,Flash,,
8913,FD,Thermal insulation,Monolith,Polyimide,,,G,,,ng,wa,Aramid nanofiber (6%) suspension in DMSO + poly(amic acid) + water (frozen),No gelation,Water,FD,,,0.013,94%,,,,,Macroporous (cellular),0.03,Transient,Flash,,
8914,FD,Thermal insulation,Monolith,Polyimide,,,G,,,ng,wa,Aramid nanofiber (8%) suspension in DMSO + poly(amic acid) + water (frozen),No gelation,Water,FD,,,0.012,95%,,,,,Macroporous (cellular),0.03,Transient,Flash,,
8915,SCD,DDS,Monolith,Carrageenan,,Drug loading,A,,Lo,pc,al,k-Carrageenan solution + KCl solution,Physical (Mn+),Ethanol,SCD,,,,,221,,0.52,,Mesoporous (nanofibrous),,,,,
8916,SCD,DDS,Monolith,Carrageenan,,Drug loading,A,,Lo,pc,al,k-Carrageenan solution + K(SCN) solution,Physical (Mn+),Ethanol,SCD,,,,,123,,0.32,,Mesoporous (nanofibrous),,,,,
8917,SCD,DDS,Monolith,Carrageenan,,Drug loading,A,,Lo,pc,al,k-Carrageenan solution + Bmin Ac,Physical (Mn+),Ethanol,SCD,,,,,216,,0.32,,Mesoporous (nanofibrous),,,,,
8918,SCD,DDS,Monolith,Carrageenan,,Drug loading,A,,Lo,pc,al,k-Carrageenan solution + Bmin Cl,Physical (Mn+),Ethanol,SCD,,,,,184,,0.46,,Mesoporous (nanofibrous),,,,,
8919,FD,Thermal insulation,Monolith,Chitosan,,,A,,,ng,wa,Chitosan solution (frozen),No gelation,Water,FD,,,0.0446,,,,,0.03,Macroporous (cellular),0.0446,Steady state,HFM,,
8920,FD,Thermal insulation,Monolith,Chitosan,,,A,,,ng,wa,Chitosan solution + itaconic acid-phytic acid (0.2%) (frozen),No gelation,Water,FD,,,0.0531,,,,,0.15,Macroporous (cellular),0.044,Steady state,HFM,,
8921,FD,Thermal insulation,Monolith,Chitosan,,,A,,,ng,wa,Chitosan solution + itaconic acid-phytic acid (0.4%) (frozen),No gelation,Water,FD,,,0.0561,,,,,0.16,Macroporous (cellular),0.0422,Steady state,HFM,,
8922,FD,Thermal insulation,Monolith,Chitosan,,,A,,,ng,wa,Chitosan solution + itaconic acid-phytic acid (0.6%) (frozen),No gelation,Water,FD,,,0.0594,,,,,0.2,Macroporous (cellular),0.0415,Steady state,HFM,,
8923,FD,Thermal insulation,Monolith,Chitosan,,,A,,,ng,wa,Chitosan solution + itaconic acid-phytic acid (0.8%) (frozen),No gelation,Water,FD,,,0.0624,,,,,0.15,Macroporous (cellular),0.041,Steady state,HFM,,
8924,FD,Thermal insulation,Monolith,Chitosan,,,A,,,ng,wa,Chitosan solution + itaconic acid-phytic acid (1%) (frozen),No gelation,Water,FD,,,0.0726,,,,,0.12,Macroporous (cellular),0.0404,Steady state,HFM,,
8925,FD,Separation,Monolith,Wood,GO,,L,N,,ng,wa,Wood treated with Na2S3 and NaOH solution (frozen),No gelation,Water,FD,Post-coating with GO,,,,,,,,Macroporous (cellular),,,,,
8926,FD,Adsorbent,Monolith,Chitosan,,Chlorella pyrenoidosa immobilization,A,,Lo,ng,wa,Chitosan solution + Chlorella pyrenoidosa + NH4HCO3 (frozen),No gelation,Water,FD,,,,,,,,,Macroporous (flakes and particulate),,,,,
8927,SCD,Not specific,Monolith,Polyimide,,,G,,,cp,ow,"4,4'-Oxydianiline + biphenyl-3,3,4',4'-tetracarboxylic dianhydride in N-methyl pyrrolidone + Desmodur N3300A",Chemical (polymerization),Acetone,SCD,,,0.185,87%,344,,,,Mesoporous (nanoparticulate),,,,,
8928,SCD,Filters,Monolith,Polyimide,,,G,,,cp,ow,"4,4'-Oxydianiline + biphenyl-3,3,4',4'-tetracarboxylic dianhydride in N-methyl pyrrolidone + pyridine-acetic acid",Chemical (polymerization),Acetone,SCD,,,0.083,94.70%,370,,,3,Mesoporous (nanoparticulate),0.0325,Transient,Hot disk,,
8929,SCD,Filters,Monolith,Polyimide,,,G,,,cp,ow,"4,4'-Oxydianiline + biphenyl-3,3,4',4'-tetracarboxylic dianhydride in N-methyl pyrrolidone + 1,3,5-benzenetricarbonyl trichloride (10%) + pyridine-acetic acid",Chemical (polymerization),Acetone,SCD,,,0.063,96.50%,481,,,1.84,Mesoporous (nanoparticulate),0.0287,Transient,Hot disk,,
8930,SCD,Filters,Monolith,Polyimide,,,G,,,cp,ow,"4,4'-Oxydianiline + biphenyl-3,3,4',4'-tetracarboxylic dianhydride in N-methyl pyrrolidone + 1,3,5-benzenetricarbonyl trichloride (20%) + pyridine-acetic acid",Chemical (polymerization),Acetone,SCD,,,0.049,96%,490,,,1,Mesoporous (nanoparticulate),0.0299,Transient,Hot disk,,
8931,FD,Separation,Monolith,Glucomannan,GO,Octadecyl trichlorosilane treatment,A,N,Si,pp,wa,"Konjac glucomannan solution + GO suspension (mannan:GO = 1:2) + Na2CO3 solution (hydrothermal, frozen)",Physical?,Water,FD,Post-octadecyl trichlorosilane treatment,,,,,,,,Macroporous (flakes),,,,,
8932,FD,Separation,Monolith,Glucomannan,GO,Octadecyl trichlorosilane treatment,A,N,Si,pp,wa,"Konjac glucomannan solution + GO suspension (mannan:GO = 1:1) + Na2CO3 solution (hydrothermal, frozen)",Physical?,Water,FD,Post-octadecyl trichlorosilane treatment,,0.0114,,,,,,Macroporous (flakes),,,,,
8933,FD,Separation,Monolith,Glucomannan,GO,Octadecyl trichlorosilane treatment,A,N,Si,pp,wa,"Konjac glucomannan solution + GO suspension (mannan:GO = 2:1) + Na2CO3 solution (hydrothermal, frozen)",Physical?,Water,FD,Post-octadecyl trichlorosilane treatment,,,,,,,,Macroporous (flakes),,,,,
8934,SCD,DDS,Monolith,Starch,,Drug loading,A,,Lo,pp,al,Starch solution (cooling),Physical (temperature),Ethanol,SCD,,,0.46,,73,,0.47,,Mesoporous (nanoparticulate),,,,,
8935,SCD,Filters,Monolith,Polyimide,,,G,,,cp,ow,"4,4'-Oxydianiline + p-phenylene diamine + pyromellitic dianhydride (solid 15%) in N-methylpyrrolidone + 1,3,5-benzenetricarbonyl trichloride (0.365 mmol) + pyridine-acetic acid",Chemical (polymerization),Acetone,SCD,,,0.108,93.70%,,,,0.3,Mesoporous (nanoparticulate),0.0355,Transient,Hot disk,,
8936,SCD,Filters,Monolith,Polyimide,,,G,,,cp,ow,"4,4'-Oxydianiline + p-phenylene diamine + pyromellitic dianhydride (solid 10%) in N-methylpyrrolidone + 1,3,5-benzenetricarbonyl trichloride (0.365 mmol) + pyridine-acetic acid",Chemical (polymerization),Acetone,SCD,,,0.087,95.20%,,,,0.29,Mesoporous (nanoparticulate),0.0349,Transient,Hot disk,,
8937,SCD,Filters,Monolith,Polyimide,,,G,,,cp,ow,"4,4'-Oxydianiline + p-phenylene diamine + pyromellitic dianhydride (solid 7%) in N-methylpyrrolidone + 1,3,5-benzenetricarbonyl trichloride (0.365 mmol) + pyridine-acetic acid",Chemical (polymerization),Acetone,SCD,,,0.067,96.80%,,,,0.14,Mesoporous (nanoparticulate),0.0337,Transient,Hot disk,,
8938,SCD,Filters,Monolith,Polyimide,,,G,,,cp,ow,"4,4'-Oxydianiline + p-phenylene diamine + pyromellitic dianhydride (solid 7%) in N-methylpyrrolidone + pyridine-acetic acid",Chemical (polymerization),Acetone,SCD,,,0.06,97.20%,,,,0.14,Mesoporous (nanoparticulate),0.0317,Transient,Hot disk,,
8939,SCD,Filters,Monolith,Polyimide,,,G,,,cp,ow,"4,4'-Oxydianiline + p-phenylene diamine + pyromellitic dianhydride (solid 7%) in N-methylpyrrolidone + 1,3,5-benzenetricarbonyl trichloride (0.365 mmol) + pyridine-acetic acid",Chemical (polymerization),Acetone,SCD,,,0.056,96.60%,,,,0.18,Mesoporous (nanoparticulate),0.0346,Transient,Hot disk,,
8940,SCD,Filters,Monolith,Polyimide,,,G,,,cp,ow,"4,4'-Oxydianiline + p-phenylene diamine + pyromellitic dianhydride (solid 7%) in N-methylpyrrolidone + 1,3,5-benzenetricarbonyl trichloride (0.697 mmol) + pyridine-acetic acid",Chemical (polymerization),Acetone,SCD,,,0.076,96.70%,,,,0.71,Mesoporous (nanoparticulate),0.0285,Transient,Hot disk,,
8941,SCD,Not specific,Monolith,Chitosan,,,A,,,cc,al,Chitosan solution + formaldehyde solution,Chemical (aldehyde),Methanol,SCD,,,0.083,,500,,,,Mesoporous (nanoparticulate),,,,,
8942,SCD,Not specific,Monolith,Chitosan,,,A,,,cc,al,Chitosan solution + formaldehyde solution,Chemical (aldehyde),Ethanol,SCD,,,0.098,,,,,,Mesoporous (nanoparticulate),,,,,
8943,SCD,Not specific,Monolith,Chitosan,,,A,,,cc,al,Chitosan solution + formaldehyde solution,Chemical (aldehyde),Ethanol,SCD,,,0.121,,470,,,,Mesoporous (nanoparticulate),,,,,
8944,SCD,Not specific,Monolith,Chitosan,,,A,,,cc,al,Chitosan solution + formaldehyde solution,Chemical (aldehyde),Isopropanol,SCD,,,0.125,,510,,,,Mesoporous (nanoparticulate),,,,,
8945,SCD,Not specific,Monolith,Chitosan,,,A,,,cc,or,Chitosan solution + formaldehyde solution,Chemical (aldehyde),Heptane,SCD,,,0.067,,600,,,,Mesoporous (nanoparticulate),,,,,
8946,SCD,Not specific,Monolith,Chitosan,,,A,,,cc,al,Chitosan solution + formaldehyde solution,Chemical (aldehyde),Ethanol,SCD,,,0.118,,,,,,Mesoporous (nanoparticulate),,,,,
8947,SCD,Not specific,Monolith,Chitosan,,,A,,,cc,al,Chitosan solution + formaldehyde solution,Chemical (aldehyde),Isopropanol,SCD,,,0.073,,,,,,Mesoporous (nanoparticulate),,,,,
8948,SCD,Not specific,Monolith (3D),Kevlar,,,K,,,pp,al,Aramid fiber suspension-KOH solution in DMSO (printed),Physical,Ethanol,SCD,,,0.0268,,350,,,,Mesoporous (nanofibrous),,,,,
8949,FD,Not specific,Monolith (3D),Kevlar,,,K,,,pp,wa,Aramid fiber suspension-KOH solution in DMSO (printed),Physical,Water,FD,,,0.0174,,215,,,,Mesoporous (nanofibrous),,,,,
8950,SCD,Not specific,Monolith (3D),Kevlar,Ag nanowires,,K,S,,pp,al,Aramid fiber suspension-KOH solution in DMSO + Ag nanowires (printed),Physical,Ethanol,SCD,,,,,,,,,Mesoporous (nanofibrous),,,,,
8951,SCD,Not specific,Monolith (3D),Kevlar,CNT,,K,N,,pp,al,Aramid fiber suspension-KOH solution in DMSO + CNT suspension (printed),Physical,Ethanol,SCD,,,,,,,,,Mesoporous (nanofibrous),,,,,
8952,SCD,Not specific,Monolith (3D),Kevlar,GO,,K,N,,pp,al,Aramid fiber suspension-KOH solution in DMSO + GO suspension (printed),Physical,Ethanol,SCD,,,,,,,,,Mesoporous (nanofibrous),,,,,
8953,SCD,Dielectric devices,Sheet,Polyimide,,,G,,,cp,ow,"3,3',4,4'-Biphenyltetracarboxylic dianhydride (12 wt%, n = 60) + dodecyldiamine (75%) + 3,3'-dimethylbenzidine in N-methyl-2-pyrrolidone + 1,3,5-triaminophenoxybenzene + TEA-acetic acid",Chemical (polymerization),Acetone,SCD,,,0.208,83.20%,63,,,90.2,Mesoporous (nanoparticulate),,,,,
8954,SCD,Dielectric devices,Sheet,Polyimide,,,G,,,cp,ow,"3,3',4,4'-Biphenyltetracarboxylic dianhydride (12 wt%, n = 30) + dodecyldiamine (75%) + 3,3'-dimethylbenzidine in N-methyl-2-pyrrolidone + 1,3,5-triaminophenoxybenzene + TEA-acetic acid",Chemical (polymerization),Acetone,SCD,,,0.228,82.00%,47,,,100.4,Mesoporous (nanoparticulate),,,,,
8955,SCD,Dielectric devices,Sheet,Polyimide,,,G,,,cp,ow,"3,3',4,4'-Biphenyltetracarboxylic dianhydride (10 wt%, n = 30) + dodecyldiamine (50%) + 3,3'-dimethylbenzidine in N-methyl-2-pyrrolidone + 1,3,5-triaminophenoxybenzene + TEA-acetic acid",Chemical (polymerization),Acetone,SCD,,,0.122,90.50%,312,,,29,Mesoporous (nanoparticulate),,,,,
8956,SCD,Dielectric devices,Sheet,Polyimide,,,G,,,cp,ow,"3,3',4,4'-Biphenyltetracarboxylic dianhydride (12 wt%, n = 30) + dodecyldiamine (25%) + 3,3'-dimethylbenzidine in N-methyl-2-pyrrolidone + 1,3,5-triaminophenoxybenzene + TEA-acetic acid",Chemical (polymerization),Acetone,SCD,,,0.125,90.40%,413,,,29.5,Mesoporous (nanoparticulate),,,,,
8957,SCD,Dielectric devices,Sheet,Polyimide,,,G,,,cp,ow,"3,3',4,4'-Biphenyltetracarboxylic dianhydride (10 wt%, n = 45) + dodecyldiamine (50%) + 3,3'-dimethylbenzidine in N-methyl-2-pyrrolidone + 1,3,5-triaminophenoxybenzene + TEA-acetic acid",Chemical (polymerization),Acetone,SCD,,,0.111,91.20%,324,,,21.4,Mesoporous (nanoparticulate),,,,,
8958,SCD,Dielectric devices,Sheet,Polyimide,,,G,,,cp,ow,"3,3',4,4'-Biphenyltetracarboxylic dianhydride (10 wt%, n = 45) + dodecyldiamine (25%) + 3,3'-dimethylbenzidine in N-methyl-2-pyrrolidone + 1,3,5-triaminophenoxybenzene + TEA-acetic acid",Chemical (polymerization),Acetone,SCD,,,0.124,90.40%,448,,,35.8,Mesoporous (nanoparticulate),,,,,
8959,SCD,Dielectric devices,Sheet,Polyimide,,,G,,,cp,ow,"3,3',4,4'-Biphenyltetracarboxylic dianhydride (8 wt%, n = 60) + dodecyldiamine (25%) + 3,3'-dimethylbenzidine in N-methyl-2-pyrrolidone + 1,3,5-triaminophenoxybenzene + TEA-acetic acid",Chemical (polymerization),Acetone,SCD,,,0.096,92.80%,464,,,14.8,Mesoporous (nanoparticulate),,,,,
8960,SCD,Dielectric devices,Sheet,Polyimide,,,G,,,cp,ow,"3,3',4,4'-Biphenyltetracarboxylic dianhydride (10 wt%, n = 45) + dodecyldiamine (50%) + 3,3'-dimethylbenzidine in N-methyl-2-pyrrolidone + 1,3,5-triaminophenoxybenzene + TEA-acetic acid",Chemical (polymerization),Acetone,SCD,,,0.109,91.70%,343,,,17.6,Mesoporous (nanoparticulate),,,,,
8961,SCD,Dielectric devices,Sheet,Polyimide,,,G,,,cp,ow,"3,3',4,4'-Biphenyltetracarboxylic dianhydride (12 wt%, n = 45) + dodecyldiamine (50%) + 3,3'-dimethylbenzidine in N-methyl-2-pyrrolidone + 1,3,5-triaminophenoxybenzene + TEA-acetic acid",Chemical (polymerization),Acetone,SCD,,,0.135,89.70%,305,,,28.8,Mesoporous (nanoparticulate),,,,,
8962,SCD,Dielectric devices,Sheet,Polyimide,,,G,,,cp,ow,"3,3',4,4'-Biphenyltetracarboxylic dianhydride (8 wt%, n = 30) + dodecyldiamine (75%) + 3,3'-dimethylbenzidine in N-methyl-2-pyrrolidone + 1,3,5-triaminophenoxybenzene + TEA-acetic acid",Chemical (polymerization),Acetone,SCD,,,0.076,94.40%,160,,,8.2,Mesoporous (nanoparticulate),,,,,
8963,SCD,Dielectric devices,Sheet,Polyimide,,,G,,,cp,ow,"3,3',4,4'-Biphenyltetracarboxylic dianhydride (8 wt%, n = 45) + dodecyldiamine (50%) + 3,3'-dimethylbenzidine in N-methyl-2-pyrrolidone + 1,3,5-triaminophenoxybenzene + TEA-acetic acid",Chemical (polymerization),Acetone,SCD,,,0.092,92.90%,370,,,11.1,Mesoporous (nanoparticulate),,,,,
8964,SCD,Dielectric devices,Sheet,Polyimide,,,G,,,cp,ow,"3,3',4,4'-Biphenyltetracarboxylic dianhydride (8 wt%, n = 60) + dodecyldiamine (75%) + 3,3'-dimethylbenzidine in N-methyl-2-pyrrolidone + 1,3,5-triaminophenoxybenzene + TEA-acetic acid",Chemical (polymerization),Acetone,SCD,,,0.091,93.10%,190,,,10.8,Mesoporous (nanoparticulate),,,,,
8965,SCD,Dielectric devices,Sheet,Polyimide,,,G,,,cp,ow,"3,3',4,4'-Biphenyltetracarboxylic dianhydride (10 wt%, n = 45) + dodecyldiamine (50%) + 3,3'-dimethylbenzidine in N-methyl-2-pyrrolidone + 1,3,5-triaminophenoxybenzene + TEA-acetic acid",Chemical (polymerization),Acetone,SCD,,,0.117,91.40%,292,,,20.6,Mesoporous (nanoparticulate),,,,,
8966,SCD,Dielectric devices,Sheet,Polyimide,,,G,,,cp,ow,"3,3',4,4'-Biphenyltetracarboxylic dianhydride (10 wt%, n = 60) + dodecyldiamine (50%) + 3,3'-dimethylbenzidine in N-methyl-2-pyrrolidone + 1,3,5-triaminophenoxybenzene + TEA-acetic acid",Chemical (polymerization),Acetone,SCD,,,0.114,91.70%,323,,,16.6,Mesoporous (nanoparticulate),,,,,
8967,SCD,Dielectric devices,Sheet,Polyimide,,,G,,,cp,ow,"3,3',4,4'-Biphenyltetracarboxylic dianhydride (10 wt%, n = 45) + dodecyldiamine (75%) + 3,3'-dimethylbenzidine in N-methyl-2-pyrrolidone + 1,3,5-triaminophenoxybenzene + TEA-acetic acid",Chemical (polymerization),Acetone,SCD,,,0.133,89.70%,140,,,22.3,Mesoporous (nanoparticulate),,,,,
8968,SCD,Dielectric devices,Sheet,Polyimide,,,G,,,cp,ow,"3,3',4,4'-Biphenyltetracarboxylic dianhydride (10 wt%, n = 45) + dodecyldiamine (50%) + 3,3'-dimethylbenzidine in N-methyl-2-pyrrolidone + 1,3,5-triaminophenoxybenzene + TEA-acetic acid",Chemical (polymerization),Acetone,SCD,,,0.124,90.70%,354,,,24.6,Mesoporous (nanoparticulate),,,,,
8969,SCD,Dielectric devices,Sheet,Polyimide,,,G,,,cp,ow,"3,3',4,4'-Biphenyltetracarboxylic dianhydride (8 wt%, n = 30) + dodecyldiamine (25%) + 3,3'-dimethylbenzidine in N-methyl-2-pyrrolidone + 1,3,5-triaminophenoxybenzene + TEA-acetic acid",Chemical (polymerization),Acetone,SCD,,,0.107,92.50%,482,,,14,Mesoporous (nanoparticulate),,,,,
