Repository: paulagirones/Aerogels_thermal_conductivity

# Aerogels_thermal_conductivity
Machine learning prediction of thermal conductivity in aerogels.

File: 20250220_dataset.csv (part 52 of 95)
Entry,Drying,Purpose,Shape,First materials,Second materials,Modification,First material class,Second materials class,Modification class,Gelation class,Solvent class,Process,Gelation mechanism,Final solvent,Drying details,Post drying treatment,Post-drying cross-linking,Envelope density g/cm3,Porosity,BET surface area m2/g,BJH pore size nm,BJH pore volume (total) cm3/g,compression elastic modulus MPa,SEM,Thermal conductivity W/(m K),Thermal method,Thermal method detail,,
8970,SCD,Dielectric devices,Sheet,Polyimide,,,G,,,cp,ow,"3,3',4,4'-Biphenyltetracarboxylic dianhydride (12 wt%, n = 60) + dodecyldiamine (25%) + 3,3'-dimethylbenzidine in N-methyl-2-pyrrolidone + 1,3,5-triaminophenoxybenzene + TEA-acetic acid",Chemical (polymerization),Acetone,SCD,,,0.15,88.70%,424,,,57.2,Mesoporous (nanoparticulate),,,,,
8971,Unknown,Sensors,Monolith,MF,Polypyrrole,,I,M,,uk,uk,Melamine sponge + polypyrrole?,Unknown,Unknown,Unknown,,,,,,,,,,,,,,
8972,SCD,Separation,Monolith,Cellulose acetate,,,B,,,pp,al,"Cellulose acetate (0.5%) in 1,4-dioxane-ethanol + ethanol",Physical (antisolvent),Ethanol,SCD,,,0.0064,99.50%,573,,,,Macroporous (nanofibrous),,,,,
8973,SCD,Separation,Monolith,Cellulose acetate,,,B,,,pp,al,"Cellulose acetate (1%) in 1,4-dioxane-ethanol + ethanol",Physical (antisolvent),Ethanol,SCD,,,0.011,99.20%,437,,,,Macroporous (nanofibrous),,,,,
8974,SCD,Separation,Monolith,Cellulose acetate,,,B,,,pp,al,"Cellulose acetate (2%) in 1,4-dioxane-ethanol + ethanol",Physical (antisolvent),Ethanol,SCD,,,0.0206,98.40%,326,,,,Macroporous (nanofibrous),,,,,
8975,SCD,Separation,Monolith,Cellulose acetate,,,B,,,pp,al,"Cellulose acetate (4%) in 1,4-dioxane-ethanol + ethanol",Physical (antisolvent),Ethanol,SCD,,,0.0405,96.90%,193,,,,Macroporous (nanofibrous),,,,,
8976,SCD,Separation,Monolith,Polydicyclopentadiene,,,M,,,cp,ow,Dicyclopentadiene in toluene + Grubb's catalyst,Chemical (polymerization),Acetone,SCD,,,,,,,,,Macroporous (fibrous),,,,,
8977,SCD,Separation,Monolith,Cellulose,,,B,,,pp,al,Microcrystalline cellulose (3 g)-LiOH-urea solution (freeze-thaw) + metahnol,Physical (aggregation),Methanol,SCD,,,0.047,,180,,0.89,,Mesoporous (nanofibrous),,,,,
8978,SCD,Separation,Monolith,Cellulose,,,B,,,pp,al,Microcrystalline cellulose (4 g)-LiOH-urea solution (freeze-thaw) + metahnol,Physical (aggregation),Methanol,SCD,,,0.065,,177,,0.85,,Mesoporous (nanofibrous),,,,,
8979,SCD,Separation,Monolith,Cellulose,,,B,,,pp,al,Microcrystalline cellulose (5 g)-LiOH-urea solution (freeze-thaw) + metahnol,Physical (aggregation),Methanol,SCD,,,0.077,,180,,0.93,,Mesoporous (nanofibrous),,,,,
8980,FD,Separation,Monolith,Cellulose,,,B,,,pp,al,Microcrystalline cellulose (3 g)-LiOH-urea solution (freeze-thaw) + water-t-butanol (frozen),Physical (aggregation),t-Butanol,FD,,,0.09,,,,,,Macroporous (flakes),,,,,
8981,FD,Separation,Monolith,Cellulose,,,B,,,pp,al,Microcrystalline cellulose (4 g)-LiOH-urea solution (freeze-thaw) + water-t-butanol (frozen),Physical (aggregation),t-Butanol,FD,,,0.123,,,,,,Macroporous (flakes),,,,,
8982,FD,Separation,Monolith,Cellulose,,,B,,,pp,al,Microcrystalline cellulose (5 g)-LiOH-urea solution (freeze-thaw) + water-t-butanol (frozen),Physical (aggregation),t-Butanol,FD,,,0.141,,,,,,Macroporous (flakes),,,,,
8983,SCD,Thermal insulation,Monolith,Bacterial cellulose,,,K,,,pp,al,Bacterial cellulose (7.2 mg/mL) gel from Gluconacetobacter hansenii,Physical (aggregation),Ethanol,SCD,,,0.007,99.50%,,,,,Mesoporous (nanofibrous),0.025,Steady state,HFM,,
8984,SCD,Thermal insulation,Monolith,Bacterial cellulose,,,K,,,pp,al,Bacterial cellulose (9.4 mg/mL) gel from Gluconacetobacter hansenii,Physical (aggregation),Ethanol,SCD,,,0.02,98.50%,,,,,Mesoporous (nanofibrous),0.015,Steady state,HFM,,
8985,SCD,Thermal insulation,Monolith,Bacterial cellulose,,,K,,,pp,al,Bacterial cellulose (11 mg/mL) gel from Gluconacetobacter hansenii,Physical (aggregation),Ethanol,SCD,,,0.037,97.50%,,,,,Mesoporous (nanofibrous),0.022,Steady state,HFM,,
8986,SCD,Not specific,Monolith,Cellulose,,,B,,,pp,al,Cellulose (10 dry%)-NaOH solution + water,Physical (antisolvent),Ethanol,SCD,,,0.12,93%,350,,,,Mesoporous (nanofibrous),,,,,
8987,SCD,Not specific,Monolith,Cellulose,,,B,,,pp,al,Cellulose (30 dry%)-NaOH solution + water,Physical (antisolvent),Ethanol,SCD,,,0.15,90%,250,,,,Mesoporous (nanofibrous),,,,,
8988,SCD,Not specific,Monolith,Cellulose,,,B,,,pp,al,Cellulose (80 dry%)-NaOH solution + water,Physical (antisolvent),Ethanol,SCD,,,0.2,87%,150,,,,Mesoporous (nanofibrous),,,,,
8989,FD,Not specific,Monolith,Cellulose,,,B,,,pp,wa,Cellulose (10 dry%)-NaOH solution + water (frozen),Physical (antisolvent),Water,FD,,,0.12,92%,20,,,,Macroporous (flakes),,,,,
8990,FD,Not specific,Monolith,Cellulose,,,B,,,pp,wa,Cellulose (30 dry%)-NaOH solution + water (frozen),Physical (antisolvent),Water,FD,,,0.1,93%,30,,,,Macroporous (flakes),,,,,
8991,FD,Not specific,Monolith,Cellulose,,,B,,,pp,wa,Cellulose (80 dry%)-NaOH solution + water (frozen),Physical (antisolvent),Water,FD,,,0.12,91%,10,,,,Macroporous (flakes),,,,,
8992,FD,Not specific,Monolith,Cellulose nanofibers,PLA,,K,F,,ng,wa,Cellulose nanofiber (0.5%) suspension (frozen),No gelation,Water,FD,Post-coating with PLA,,,,,,,,Macroporous (fibrous and flakes),,,,,
8993,FD,Not specific,Monolith,Cellulose nanofibers,PLA,,K,F,,ng,wa,Cellulose nanofiber (2%) suspension (frozen),No gelation,Water,FD,Post-coating with PLA,,,,,,,,Macroporous (fibrous and flakes),,,,,
8994,FD,Thermal insulation,Monolith,Polyimide,,,G,,,ng,wa,Poly(amic acid) solution (8%) (frozen),No gelation,Water,FD,,,0.15,,,,,,Macroporous (cellular),,,,,
8995,FD,Thermal insulation,Monolith,Polyimide,,,G,,,ng,wa,Poly(amic acid) solution (4/5/6/7/8%) (gradually frozen),No gelation,Water,FD,,,0.12,,,,,,Macroporous (cellular),,,,,
8996,FD,Not specific,Monolith,Polystyrene,,,J,,,pp,wa,"Polystyrene (6 w/v%) in glycerol-1,2,4-trichlorobenzene (cooling)",Physical (temperature),Water,FD,,,0.018,,379,,,,Macroporous (cellular),,,,,
8997,FD,Not specific,Monolith,Polystyrene,,,J,,,pp,wa,"Polystyrene (8 w/v%) in glycerol-1,2,4-trichlorobenzene (cooling)",Physical (temperature),Water,FD,,,0.022,,294,,,,Macroporous (cellular),,,,,
8998,FD,Not specific,Monolith,Polystyrene,,,J,,,pp,wa,"Polystyrene (10 w/v%) in glycerol-1,2,4-trichlorobenzene (cooling)",Physical (temperature),Water,FD,,,0.027,,254,,,,Macroporous (cellular),,,,,
8999,FD,Not specific,Monolith,Polystyrene,,PDMS treatment,J,,Si,pp,wa,"Polystyrene (6 w/v%) in glycerol-1,2,4-trichlorobenzene (cooling)",Physical (temperature),Water,FD,Post-crosslinking with dimethoxymethane,,0.016,,931,,,,Macroporous (cellular),,,,,
9000,FD,Not specific,Monolith,Polystyrene,,PDMS treatment,J,,Si,pp,wa,"Polystyrene (8 w/v%) in glycerol-1,2,4-trichlorobenzene (cooling)",Physical (temperature),Water,FD,Post-crosslinking with dimethoxymethane,,0.02,,734,,,,Macroporous (cellular),,,,,
9001,FD,Not specific,Monolith,Polystyrene,,PDMS treatment,J,,Si,pp,wa,"Polystyrene (10 w/v%) in glycerol-1,2,4-trichlorobenzene (cooling)",Physical (temperature),Water,FD,Post-crosslinking with dimethoxymethane,,0.026,,623,,,,Macroporous (cellular),,,,,
9002,FD,Not specific,Monolith,Polystyrene,,"PDMS treatment, carbonized",J,,"Ca, Si",pp,wa,"Polystyrene (6 w/v%) in glycerol-1,2,4-trichlorobenzene (cooling)",Physical (temperature),Water,FD,"Post-crosslinking with dimethoxymethane, calcination at 800 °C",,0.023,,690,,,,Macroporous (cellular),,,,,
9003,FD,Not specific,Monolith,Polystyrene,,"PDMS treatment, carbonized",J,,"Ca, Si",pp,wa,"Polystyrene (8 w/v%) in glycerol-1,2,4-trichlorobenzene (cooling)",Physical (temperature),Water,FD,"Post-crosslinking with dimethoxymethane, calcination at 800 °C",,0.029,,585,,,,Macroporous (cellular),,,,,
9004,FD,Not specific,Monolith,Polystyrene,,"PDMS treatment, carbonized",J,,"Ca, Si",pp,wa,"Polystyrene (10 w/v%) in glycerol-1,2,4-trichlorobenzene (cooling)",Physical (temperature),Water,FD,"Post-crosslinking with dimethoxymethane, calcination at 800 °C",,0.038,,515,,,,Macroporous (cellular),,,,,
9005,SCD,Thermal insulation,Monolith,Chitin,,,B,,,pp,al,Chitin nanocrystalis (1) suspension + HCl vapor,Physical (pH),Ethanol,SCD,,,0.011,,298,,,0.1,Macroporous (nanofibrous),0.032,Transient,Hot disk,,
9006,SCD,Thermal insulation,Monolith,Chitin,,,B,,,pp,al,Chitin nanocrystalis (2) suspension + HCl vapor,Physical (pH),Ethanol,SCD,,,0.017,,298,,,0.4,Macroporous (nanofibrous),0.028,Transient,Hot disk,,
9007,SCD,Thermal insulation,Monolith,Chitin,,,B,,,pp,al,Chitin nanocrystalis (3) suspension + HCl vapor,Physical (pH),Ethanol,SCD,,,0.023,,277,,,0.6,Macroporous (nanofibrous),0.033,Transient,Hot disk,,
9008,SCD,Thermal insulation,Monolith,Chitin,,,B,,,pp,al,Chitin nanocrystalis (4) suspension + HCl vapor,Physical (pH),Ethanol,SCD,,,0.032,,290,,,0.9,Macroporous (nanofibrous),0.037,Transient,Hot disk,,
9009,SCD,Thermal insulation,Monolith,Chitin,,,B,,,pp,al,Chitin nanocrystalis (5) suspension + HCl vapor,Physical (pH),Ethanol,SCD,,,0.043,,295,,,1.2,Macroporous (nanofibrous),0.038,Transient,Hot disk,,
9010,SCD,Thermal insulation,Monolith,Chitin,,MTMS treatment,B,,Si,pp,al,Chitin nanocrystalis (1) suspension + HCl vapor,Physical (pH),Ethanol,SCD,Post-MTMS treatment,,,,,,,0.2,Macroporous (nanofibrous),0.033,Transient,Hot disk,,
9011,SCD,Thermal insulation,Monolith,Chitin,,MTMS treatment,B,,Si,pp,al,Chitin nanocrystalis (2) suspension + HCl vapor,Physical (pH),Ethanol,SCD,Post-MTMS treatment,,,,,,,0.5,Macroporous (nanofibrous),0.03,Transient,Hot disk,,
9012,SCD,Thermal insulation,Monolith,Chitin,,MTMS treatment,B,,Si,pp,al,Chitin nanocrystalis (3) suspension + HCl vapor,Physical (pH),Ethanol,SCD,Post-MTMS treatment,,,,,,,1,Macroporous (nanofibrous),0.035,Transient,Hot disk,,
9013,SCD,Thermal insulation,Monolith,Chitin,,MTMS treatment,B,,Si,pp,al,Chitin nanocrystalis (4) suspension + HCl vapor,Physical (pH),Ethanol,SCD,Post-MTMS treatment,,,,,,,1.6,Macroporous (nanofibrous),0.036,Transient,Hot disk,,
9014,SCD,Thermal insulation,Monolith,Chitin,,MTMS treatment,B,,Si,pp,al,Chitin nanocrystalis (5) suspension + HCl vapor,Physical (pH),Ethanol,SCD,Post-MTMS treatment,,,,,,,3.2,Macroporous (nanofibrous),0.036,Transient,Hot disk,,
9015,FD,Not specific,Monolith,Cellulose nanofibers,,,K,,,ng,wa,"Cellulose nanofiber suspension (evaporation, solid 4%) (frozen)",No gelation,Water,FD,,,,,38,,,,Macroporous (fibrous),,,,,
9016,FD,Not specific,Monolith,Cellulose nanofibers,,,K,,,ng,wa,"Cellulose nanofiber suspension (evaporation, solid 5%) (frozen)",No gelation,Water,FD,,,,,86,,,,Macroporous (fibrous),,,,,
9017,FD,Not specific,Monolith,Cellulose nanofibers,,,K,,,ng,wa,"Cellulose nanofiber suspension (evaporation, solid 6.67%) (frozen)",No gelation,Water,FD,,,,,106,,,,Macroporous (fibrous),,,,,
9018,FD,Not specific,Monolith,Cellulose nanofibers,,,K,,,ng,wa,"Cellulose nanofiber suspension (evaporation, solid 10%) (frozen)",No gelation,Water,FD,,,,,125,,,,Macroporous (fibrous),,,,,
9019,FD,Not specific,Monolith,Cellulose nanofibers,,,K,,,ng,wa,"Cellulose nanofiber suspension (evaporation, solid 13.33%) (frozen)",No gelation,Water,FD,,,,,135,,,,Macroporous (fibrous),,,,,
9020,FD,Not specific,Monolith,Cellulose nanofibers,,,K,,,ng,wa,"Cellulose nanofiber suspension (evaporation, solid 16%) (frozen)",No gelation,Water,FD,,,,,137,,,,Macroporous (fibrous),,,,,
9021,FD,Not specific,Monolith,Cellulose nanofibers,,,K,,,ng,wa,"Cellulose nanofiber suspension (evaporation, solid 20%) (frozen)",No gelation,Water,FD,,,,,187,,,,Macroporous (fibrous),,,,,
9022,FD,Thermal insulation,Monolith,Rubber,PVA,,L,E,,ng,wa,Rubber waste (1%) + PVA suspension (frozen),No gelation,Water,FD,,,0.02,98%,,,,,Macroporous (flakes),0.035,Transient,Hot disk,,
9023,FD,Thermal insulation,Monolith,Rubber,PVA,,L,E,,ng,wa,Rubber waste (2%) + PVA suspension (frozen),No gelation,Water,FD,,,0.044,95%,,,,,Macroporous (flakes),0.04,Transient,Hot disk,,
9024,FD,Thermal insulation,Monolith,Rubber,PVA,,L,E,,ng,wa,Rubber waste (3%) + PVA suspension (frozen),No gelation,Water,FD,,,0.057,93%,,,,,Macroporous (flakes),0.041,Transient,Hot disk,,
9025,FD,Thermal insulation,Monolith,Rubber,PVA,,L,E,,ng,wa,Rubber waste (4%) + PVA suspension (frozen),No gelation,Water,FD,,,0.075,92%,,,,,Macroporous (flakes),0.044,Transient,Hot disk,,
9026,FD,Thermal insulation,Monolith,Rubber,PVA,,L,E,,ng,wa,Rubber waste (5%) + PVA suspension (frozen),No gelation,Water,FD,,,0.091,90%,,,,,Macroporous (flakes),0.049,Transient,Hot disk,,
9027,FD,Scaffold,Monolith,Cellulose,Polyethylene glycol diacrylate,,B,R,,ng,wa,Cellulose nanofiber suspension + polyethylene glycol diacrylate (frozen),No gelation,Water,FD,,,,72.80%,,,,0.31,Macroporous (cellular),,,,,
9028,FD,Adsorbent,Monolith,Cellulose,,Dimercaprol modification,B,,Al,pp,wa,Cellulose-NaOH-urea solution (freeze-thaw) + ethanol (frozen),Physical (aggregation),Water,FD,Post-modification with dimercaprol,,,,,,,,,,,,,
9029,SCD,Thermal insulation,Monolith,Polyimide,,NH2-polysiloxane,G,,Si,cp,ow,"Biphenyl-3,3',4,4'-tetracarboxylic dianydride + 2,2'-dimethylbenzidine in N-methyl-2-pyrrolidone + NH2-polysiloxane (2.5%) + pyridine-acetic acid",Chemical (polymerization),Acetone,SCD,,,0.12,90%,445,,,25,Mesoporous (nanofibrous),0.034,Transient,Hot disk,,
9030,SCD,Thermal insulation,Monolith,Polyimide,,NH2-polysiloxane,G,,Si,cp,ow,"Biphenyl-3,3',4,4'-tetracarboxylic dianydride + 2,2'-dimethylbenzidine in N-methyl-2-pyrrolidone + NH2-polysiloxane (5%) + pyridine-acetic acid",Chemical (polymerization),Acetone,SCD,,,0.12,90%,414,,,25,Mesoporous (nanofibrous),0.033,Transient,Hot disk,,
9031,SCD,Thermal insulation,Monolith,Polyimide,,NH2-polysiloxane,G,,Si,cp,ow,"Biphenyl-3,3',4,4'-tetracarboxylic dianydride + 2,2'-dimethylbenzidine in N-methyl-2-pyrrolidone + NH2-polysiloxane (7.5%) + pyridine-acetic acid",Chemical (polymerization),Acetone,SCD,,,0.13,89%,426,,,25,Mesoporous (nanofibrous),0.035,Transient,Hot disk,,
9032,SCD,Thermal insulation,Monolith,Polyimide,,NH2-polysiloxane,G,,Si,cp,ow,"Biphenyl-3,3',4,4'-tetracarboxylic dianydride + 2,2'-dimethylbenzidine in N-methyl-2-pyrrolidone + NH2-polysiloxane (10%) + pyridine-acetic acid",Chemical (polymerization),Acetone,SCD,,,0.14,89%,460,,,23,Mesoporous (nanofibrous),0.034,Transient,Hot disk,,
9033,SCD,Thermal insulation,Monolith,Polyimide,,NH2-polysiloxane,G,,Si,cp,ow,"Biphenyl-3,3',4,4'-tetracarboxylic dianydride + 2,2'-dimethylbenzidine in N-methyl-2-pyrrolidone + NH2-polysiloxane (12.5%) + pyridine-acetic acid",Chemical (polymerization),Acetone,SCD,,,0.16,87%,403,,,24,Mesoporous (nanofibrous),0.036,Transient,Hot disk,,
9034,SCD,Thermal insulation,Monolith,Polyimide,,NH2-polysiloxane,G,,Si,cp,ow,"Biphenyl-3,3',4,4'-tetracarboxylic dianydride + 4,4'-oxidianiline in N-methyl-2-pyrrolidone + NH2-polysiloxane (2.5%) + pyridine-acetic acid",Chemical (polymerization),Acetone,SCD,,,0.2,85%,279,,,15,Mesoporous (nanofibrous),0.029,Transient,Hot disk,,
9035,SCD,Thermal insulation,Monolith,Polyimide,,NH2-polysiloxane,G,,Si,cp,ow,"Biphenyl-3,3',4,4'-tetracarboxylic dianydride + 4,4'-oxidianiline in N-methyl-2-pyrrolidone + NH2-polysiloxane (5%) + pyridine-acetic acid",Chemical (polymerization),Acetone,SCD,,,0.16,88%,296,,,17,Mesoporous (nanofibrous),0.028,Transient,Hot disk,,
9036,SCD,Thermal insulation,Monolith,Polyimide,,NH2-polysiloxane,G,,Si,cp,ow,"Biphenyl-3,3',4,4'-tetracarboxylic dianydride + 4,4'-oxidianiline in N-methyl-2-pyrrolidone + NH2-polysiloxane (7.5%) + pyridine-acetic acid",Chemical (polymerization),Acetone,SCD,,,0.17,86%,313,,,15,Mesoporous (nanofibrous),0.032,Transient,Hot disk,,
9037,SCD,Thermal insulation,Monolith,Polyimide,,NH2-polysiloxane,G,,Si,cp,ow,"Biphenyl-3,3',4,4'-tetracarboxylic dianydride + 4,4'-oxidianiline in N-methyl-2-pyrrolidone + NH2-polysiloxane (10%) + pyridine-acetic acid",Chemical (polymerization),Acetone,SCD,,,0.16,89%,316,,,18,Mesoporous (nanofibrous),0.028,Transient,Hot disk,,
9038,SCD,Thermal insulation,Monolith,Polyimide,,NH2-polysiloxane,G,,Si,cp,ow,"Biphenyl-3,3',4,4'-tetracarboxylic dianydride + 4,4'-oxidianiline in N-methyl-2-pyrrolidone + NH2-polysiloxane (12.5%) + pyridine-acetic acid",Chemical (polymerization),Acetone,SCD,,,0.17,87%,296,,,17,Mesoporous (nanofibrous),0.034,Transient,Hot disk,,
9039,FD,Thermal insulation,Monolith,Cellulose acetate,PVA,MTMS treatment,B,E,Si,ng,wa,Cellulose acetate fiber (1%)-PVA suspension (frozen),No gelation,Water,FD,Post-MTMS treatment,,0.031,97.52%,,,,0.00319,Macroporous (fibrous),0.034,Transient,Hot disk,,
9040,FD,Thermal insulation,Monolith,Cellulose acetate,PVA,MTMS treatment,B,E,Si,ng,wa,Cellulose acetate fiber (2%)-PVA suspension (frozen),No gelation,Water,FD,Post-MTMS treatment,,0.037,97.10%,,,,0.01914,Macroporous (fibrous),0.036,Transient,Hot disk,,
9041,FD,Thermal insulation,Monolith,Cellulose acetate,PVA,MTMS treatment,B,E,Si,ng,wa,Cellulose acetate fiber (3%)-PVA suspension (frozen),No gelation,Water,FD,Post-MTMS treatment,,0.046,96.39%,,,,0.02741,Macroporous (fibrous),0.039,Transient,Hot disk,,
9042,FD,Not specific,Monolith,Cellulose,,,B,,,ng,wa,Microcrystalline cellulose (bleached pine sulfite) suspension (frozen),No gelation,Water,FD,,,,,10,,,,Macroporous (fibrous),,,,,
9043,FD,Not specific,Monolith,Cellulose,,,B,,,ng,"al, wa",Microcrystalline cellulose (bleached pine sulfite) suspension (frozen),No gelation,t-Butanol-water (55%),FD,,,,,50,,,,Macroporous (fibrous),,,,,
9044,FD,Not specific,Monolith,Cellulose,,,B,,,ng,al,Microcrystalline cellulose (bleached pine sulfite) suspension (frozen),No gelation,t-Butanol,FD,,,,,90,,,,Macroporous (fibrous),,,,,
9045,FD,Not specific,Monolith,Cellulose,,,B,,,ng,wa,Microcrystalline cellulose (bleached birch kraft) suspension (frozen),No gelation,Water,FD,,,,,5,,,,Macroporous (fibrous),,,,,
9046,FD,Not specific,Monolith,Cellulose,,,B,,,ng,"al, wa",Microcrystalline cellulose (bleached birch kraft) suspension (frozen),No gelation,t-Butanol-water (55%),FD,,,,,100,,,,Macroporous (fibrous),,,,,
9047,FD,Not specific,Monolith,Cellulose,,,B,,,ng,al,Microcrystalline cellulose (bleached birch kraft) suspension (frozen),No gelation,t-Butanol,FD,,,,,170,,,,Macroporous (fibrous),,,,,
9048,FD,Not specific,Monolith,Cellulose,,,B,,,ng,wa,Microcrystalline cellulose (Unbleached birch kraft) suspension (frozen),No gelation,Water,FD,,,,,10,,,,Macroporous (fibrous),,,,,
9049,FD,Not specific,Monolith,Cellulose,,,B,,,ng,"al, wa",Microcrystalline cellulose (Unbleached birch kraft) suspension (frozen),No gelation,t-Butanol-water (55%),FD,,,,,50,,,,Macroporous (fibrous),,,,,
9050,FD,Not specific,Monolith,Cellulose,,,B,,,ng,al,Microcrystalline cellulose (Unbleached birch kraft) suspension (frozen),No gelation,t-Butanol,FD,,,,,280,,,,Macroporous (fibrous),,,,,
9051,APD,Not specific,Monolith,Polyimide,,,G,,,cp,or,"4,4' -Oxydianiline + bis(4-aminophenyl) sulfone + 3,3',4,4'-benzophenonetetracarboxylic dianhydride in N-methyl pyrrolidone + TEA + tris(4-aminophenyl)amine",Chemical (polymerization),MEK,APD,,,1.07,30%,,,,,Mesoporous (nanoparticulate),,,,,
9052,APD,Not specific,Monolith,Polyimide,,,G,,,cp,ow,"4,4' -Oxydianiline + bis(4-aminophenyl) sulfone + 3,3',4,4'-benzophenonetetracarboxylic dianhydride in N-methyl pyrrolidone + TEA + tris(4-aminophenyl)amine",Chemical (polymerization),Acetone,APD,,,1.07,30%,,,,,Mesoporous (nanoparticulate),,,,,
9053,APD,Not specific,Monolith,Polyimide,,,G,,,cp,al,"4,4' -Oxydianiline + bis(4-aminophenyl) sulfone + 3,3',4,4'-benzophenonetetracarboxylic dianhydride in N-methyl pyrrolidone + TEA + tris(4-aminophenyl)amine",Chemical (polymerization),Ethanol,APD,,,0.96,36%,,,,,Mesoporous (nanoparticulate),,,,,
9054,APD,Not specific,Monolith,Polyimide,,,G,,,cp,or,"4,4' -Oxydianiline + bis(4-aminophenyl) sulfone + 3,3',4,4'-benzophenonetetracarboxylic dianhydride in N-methyl pyrrolidone + TEA + tris(4-aminophenyl)amine",Chemical (polymerization),Toluene,APD,,,0.91,39%,,,,,Mesoporous (nanoparticulate),,,,,
9055,APD,Not specific,Monolith,Polyimide,,,G,,,cp,or,"4,4' -Oxydianiline + bis(4-aminophenyl) sulfone + 3,3',4,4'-benzophenonetetracarboxylic dianhydride in N-methyl pyrrolidone + TEA + tris(4-aminophenyl)amine",Chemical (polymerization),Cyclohexane,APD,,,0.77,48%,,,,,Mesoporous (nanoparticulate),,,,,
9056,SCD,Not specific,Monolith,Polyimide,,,G,,,cp,al,"4,4' -Oxydianiline + bis(4-aminophenyl) sulfone + 3,3',4,4'-benzophenonetetracarboxylic dianhydride in N-methyl pyrrolidone + TEA + tris(4-aminophenyl)amine",Chemical (polymerization),Ethanol,SCD,,,0.15,,,,,,Mesoporous (nanoparticulate),,,,,
9057,FD,Capacitors,Fibers,PEDOT:PSS,Polyacrylonitrile,Ti wires,M,R,Lo,ng,wa,PEDOT:PSS solution + polyacrylonitrile fiber suspension on Ti wires (frozen),No gelation,Water,FD,,,,,,,,,Macroporous (cellular),,,,,
9058,FD,Separation,Monolith,Cellulose,Polyester resin,MTMS treatment,B,F,Si,ng,wa,Cellulose (1.0%) suspension + polyester resin (frozen),No gelation,Water,FD,Post-modification with MTMS,,0.032,98%,,,,,,,,,,
9059,FD,Separation,Monolith,Cellulose,Polyester resin,MTMS treatment,B,F,Si,ng,wa,Cellulose (2.5%) suspension + polyester resin (frozen),No gelation,Water,FD,Post-modification with MTMS,,0.045,97%,,,,,,,,,,
9060,FD,Separation,Monolith,Cellulose,Polyester resin,MTMS treatment,B,F,Si,ng,wa,Cellulose (3.0%) suspension + polyester resin (frozen),No gelation,Water,FD,Post-modification with MTMS,,0.051,96%,,,,,,,,,,
9061,FD,Separation,Monolith,Chitosan,,,A,,,ng,wa,Chitosan solution (1.5%) (frozen),No gelation,Water,FD,Heat treatment at 60 °C,,0.0102,99.99%,,,,,Macroporous (cellular),,,,,
9062,FD,Separation,Monolith,Chitosan,,,A,,,ng,wa,Chitosan solution (2%) (frozen),No gelation,Water,FD,Heat treatment at 60 °C,,0.0184,99.98%,,,,,Macroporous (cellular),,,,,
9063,FD,Separation,Monolith,Chitosan,,,A,,,ng,wa,Chitosan solution (4%) (frozen),No gelation,Water,FD,Heat treatment at 60 °C,,0.0361,99.97%,,,,,Macroporous (cellular),,,,,
9064,FD,DDS,Beads,Agar,,Drug loading,A,,Lo,pp,wa,Agar solution + drug (frozen),Physical (temperature),Water,FD,,,,,,,,,Macroporous (cellular),,,,,
9065,FD,DDS,Beads,Agarose,,Drug loading,A,,Lo,pp,wa,Agarose solution + drug (frozen),Physical (temperature),Water,FD,,,,,,,,,Macroporous (cellular),,,,,
9066,FD,Wound dressing,Monolith,Chitosan,,,A,,,cc,wa,Chitosan-Bmin Cl solution + epichlorohydrin (frozen),Chemical (epoxy),Water,FD,,,,,,,,,Macroporous (cellular),,,,,
9067,FD,Wound dressing,Monolith,Chitosan,,,A,,,pc,wa,Chitosan-Bmin Cl solution + itaconic acid (frozen),Physical (electrostatic),Water,FD,,,,,,,,,Macroporous (cellular),,,,,
9068,FD,Wound dressing,Monolith,Chitosan,,,A,,,cc,wa,Chitosan-Bmin Cl solution + epichlorohydrin + itaconic acid (frozen),Chemical (epoxy),Water,FD,,,,,,,,,Macroporous (cellular),,,,,
9069,VD,Adsorbent,Monolith,Poly(2-oxazoline),,,M,,,pp,al,Poly(C3MestOx + diethylenetriamine + triazabicyclodecene + surfactant in acetonitrile + cycrohexane,Physical (antisolvent),Ethanol,VD,,,,,,,,,Macroporous (cellular),,,,,
9070,APD,Not specific,Monolith,Cellulose,,,B,,,pp,wa,Cellulose suspension? (freeze-thaw) + water,Physical (aggregation),Water,FD,,,0.06,,,,,0.1,Macroporous (fibrous),,,,,
9071,APD,Not specific,Monolith,Cellulose,,TEOS treatment,B,,Si,pp,wa,Cellulose suspension? (freeze-thaw) + water,Physical (aggregation),Water,FD,Post-TEOS (0.25%) treatment,,0.07,,,,,0.2,Macroporous (fibrous),,,,,
9072,APD,Not specific,Monolith,Cellulose,,TEOS treatment,B,,Si,pp,wa,Cellulose suspension? (freeze-thaw) + water,Physical (aggregation),Water,FD,Post-TEOS (0.5%) treatment,,0.08,,,,,0.4,Macroporous (fibrous),,,,,
9073,APD,Not specific,Monolith,Cellulose,,TEOS treatment,B,,Si,pp,wa,Cellulose suspension? (freeze-thaw) + water,Physical (aggregation),Water,FD,Post-TEOS (1%) treatment,,0.07,,,,,0.7,Macroporous (fibrous),,,,,
9074,FD,Separation,Monolith,Bacterial cellulose,,,K,,,pp,al,Bacterial cellulose gel in t-butanol (frozen),Physical (aggregation),t-Butanol,FD,,,0.01,,,,,,Macroporous (fibrous),,,,,
9075,FD,Separation,Monolith,Bacterial cellulose,,,K,,,pp,al,Bacterial cellulose gel in stearyl acid (1%)-t-butanol (frozen),Physical (aggregation),t-Butanol,FD,,,0.015,,,,,,Macroporous (fibrous),,,,,
9076,FD,Separation,Monolith,Bacterial cellulose,,,K,,,pp,al,Bacterial cellulose gel in stearyl acid (3%)-t-butanol (frozen),Physical (aggregation),t-Butanol,FD,,,0.02,,,,,,Macroporous (fibrous),,,,,
9077,FD,Separation,Monolith,Bacterial cellulose,,,K,,,pp,al,Bacterial cellulose gel in stearyl acid (5%)-t-butanol (frozen),Physical (aggregation),t-Butanol,FD,,,0.045,,,,,,Macroporous (fibrous),,,,,
9078,VD,Not specific,Monolith,Polyimide,,,G,,,cp,ow,"3,3’,4,4’-Biphenyltetracarboxylic dianhydride + 2,2’-dimethylbenzidine (n = 30) in N-methylpyrrolidinone + 1,3,5-benzenetricarbonyl trichloride (m = 4)",Chemical (polymerization),Acetone,VD,,,0.205,85.40%,,,,91.5,Macroporous (flakes),,,,,
9079,VD,Not specific,Monolith,Polyimide,,,G,,,cp,ow,"3,3’,4,4’-Biphenyltetracarboxylic dianhydride + 2,2’-dimethylbenzidine (n = 30) in N-methylpyrrolidinone + 1,3,5-benzenetricarbonyl trichloride (m = 6)",Chemical (polymerization),Acetone,VD,,,0.211,84.90%,,,,108.3,Macroporous (flakes),,,,,
9080,VD,Not specific,Monolith,Polyimide,,,G,,,cp,ow,"3,3’,4,4’-Biphenyltetracarboxylic dianhydride + 2,2’-dimethylbenzidine (n = 30) in N-methylpyrrolidinone + 1,3,5-benzenetricarbonyl trichloride (m = 8)",Chemical (polymerization),Acetone,VD,,,0.229,83.70%,,,,126.4,Macroporous (flakes),,,,,
9081,VD,Not specific,Monolith,Polyimide,,,G,,,cp,ow,"3,3’,4,4’-Biphenyltetracarboxylic dianhydride + 2,2’-dimethylbenzidine (n = 40) in N-methylpyrrolidinone + 1,3,5-benzenetricarbonyl trichloride (m = 4)",Chemical (polymerization),Acetone,VD,,,0.219,84.30%,,,,102.9,Macroporous (flakes),,,,,
9082,VD,Not specific,Monolith,Polyimide,,,G,,,cp,ow,"3,3’,4,4’-Biphenyltetracarboxylic dianhydride + 2,2’-dimethylbenzidine (n = 40) in N-methylpyrrolidinone + 1,3,5-benzenetricarbonyl trichloride (m = 6)",Chemical (polymerization),Acetone,VD,,,0.227,83.80%,,,,147.8,Macroporous (flakes),,,,,
9083,VD,Not specific,Monolith,Polyimide,,,G,,,cp,ow,"3,3’,4,4’-Biphenyltetracarboxylic dianhydride + 2,2’-dimethylbenzidine (n = 40) in N-methylpyrrolidinone + 1,3,5-benzenetricarbonyl trichloride (m = 8)",Chemical (polymerization),Acetone,VD,,,0.235,83.20%,,,,158.5,Macroporous (flakes),,,,,
9084,VD,Not specific,Monolith,Polyimide,,,G,,,cp,ow,"3,3’,4,4’-Biphenyltetracarboxylic dianhydride + 2,2’-dimethylbenzidine (n = 50) in N-methylpyrrolidinone + 1,3,5-benzenetricarbonyl trichloride (m = 4)",Chemical (polymerization),Acetone,VD,,,0.231,83.50%,,,,110.2,Macroporous (flakes),,,,,
9085,VD,Not specific,Monolith,Polyimide,,,G,,,cp,ow,"3,3’,4,4’-Biphenyltetracarboxylic dianhydride + 2,2’-dimethylbenzidine (n = 50) in N-methylpyrrolidinone + 1,3,5-benzenetricarbonyl trichloride (m = 6)",Chemical (polymerization),Acetone,VD,,,0.239,82.90%,,,,157.2,Macroporous (flakes),,,,,
9086,VD,Not specific,Monolith,Polyimide,,,G,,,cp,ow,"3,3’,4,4’-Biphenyltetracarboxylic dianhydride + 2,2’-dimethylbenzidine (n = 50) in N-methylpyrrolidinone + 1,3,5-benzenetricarbonyl trichloride (m = 8)",Chemical (polymerization),Acetone,VD,,,0.24,82.90%,,,,161.2,Macroporous (flakes),,,,,
9087,VD,Not specific,Monolith,Polyimide,,,G,,,cp,ow,"3,3’,4,4’-Biphenyltetracarboxylic dianhydride + 4,4’-oxidianiline (n = 40) in N-methylpyrrolidinone + 1,3,5-benzenetricarbonyl trichloride (m = 4)",Chemical (polymerization),Acetone,VD,,,0.329,76.50%,,,,99.5,Macroporous (flakes),,,,,
9088,VD,Not specific,Monolith,Polyimide,,,G,,,cp,ow,"3,3’,4,4’-Biphenyltetracarboxylic dianhydride + 4,4’-oxidianiline (n = 40) in N-methylpyrrolidinone + 1,3,5-benzenetricarbonyl trichloride (m = 6)",Chemical (polymerization),Acetone,VD,,,0.326,76.70%,,,,98.8,Macroporous (flakes),,,,,
9089,VD,Not specific,Monolith,Polyimide,,,G,,,cp,ow,"3,3’,4,4’-Biphenyltetracarboxylic dianhydride + 4,4’-oxidianiline (n = 40) in N-methylpyrrolidinone + 1,3,5-benzenetricarbonyl trichloride (m = 8)",Chemical (polymerization),Acetone,VD,,,0.325,79.80%,,,,68.5,Macroporous (flakes),,,,,
9090,FD,Thermal insulation,Monolith,PEDOT:PSS,,,M,,,ng,wa,PEDOT:PSS suspension (frozen),No gelation,Water,FD,,,0.0336,97.50%,,,,,Macroporous (flakes),0.0294,Estimation,,,
9091,FD,Thermal insulation,Monolith,PEDOT:PSS,,,M,,,ng,wa,PEDOT:PSS suspension (frozen),No gelation,Water,FD,Post-methanol immersion and VD,,,,,,,,Macroporous (flakes),0.045,Estimation,,,
9092,SCD,Thermal insulation,Monolith,PEDOT:PSS,,,M,,,ng,wa,PEDOT:PSS suspension (frozen),No gelation,Water,FD,Post-methanol immersion and SCD,,,,,,,,Macroporous (flakes),0.03,Estimation,,,
9093,FD,Adsorbent,Monolith,Cellulose nanofibers,Poly(methyl vinyl ether-alt-maleic acid),,K,F,,ng,wa,Cellulose nanofiber (25%) + PEG-Poly(methyl vinyl ether-alt-maleic acid) suspension (frozen),No gelation,Water,FD,,,0.0877,86.83%,17,,0.045,,,,,,,
9094,FD,Adsorbent,Monolith,Cellulose nanofibers,Poly(methyl vinyl ether-alt-maleic acid),,K,F,,ng,wa,Cellulose nanofiber (50%) + PEG-Poly(methyl vinyl ether-alt-maleic acid) suspension (frozen),No gelation,Water,FD,,,0.0912,86.60%,16,,0.05,,,,,,,
9095,FD,Adsorbent,Monolith,Cellulose nanofibers,Poly(methyl vinyl ether-alt-maleic acid),,K,F,,ng,wa,Cellulose nanofiber (75%) + PEG-Poly(methyl vinyl ether-alt-maleic acid) suspension (frozen),No gelation,Water,FD,,,0.1005,86.12%,17,,0.024,,,,,,,
9096,FD,Adsorbent,Monolith,Cellulose nanofibers,,,K,,,ng,wa,Cellulose nanofiber suspension (frozen),No gelation,Water,FD,,,0.1105,85.96%,8,,0.02,,,,,,,
9097,FD,Not specific,Monolith,Bacterial cellulose,,,K,,,pp,wa,Bacterial cellulose gel (frozen),Physical (aggregation),Water,FD,,,0.0139,99.00%,,,,0.0317,Macroporous (fibrous and flakes),,,,,
9098,FD,Not specific,Monolith,Bacterial cellulose,,,K,,,pp,wa,Oxidized bacterial cellulose gel (frozen),Physical (aggregation),Water,FD,,,0.0173,98.80%,,,,0.1069,Macroporous (fibrous and flakes),,,,,
9099,FD,Not specific,Monolith,Bacterial cellulose,,MTMS treatment,K,,Si,pp,wa,MTMS-treated bacterial cellulose gel (frozen),Physical (aggregation),Water,FD,,,0.0103,99.40%,,,,0.0106,Macroporous (fibrous and flakes),,,,,
9100,FD,Not specific,Monolith,Bacterial cellulose,,MTMS treatment,K,,Si,pp,wa,"MTMS treated, oxidized bacterial cellulose gel (frozen)",Physical (aggregation),Water,FD,,,0.0117,99.30%,,,,0.0394,Macroporous (fibrous and flakes),,,,,
9101,APD,Thermal insulation,Monolith,Poly(isocyanurate-urethane),,,H,,,cp,or,Desumodur N3300A in acetone + ethylene glycol-dibutyltin dilaurate in acetonitrile,Chemical (polymerization),Pentane,APD,,,0.345,72%,,,,,Macroporous (particulate),0.104,Transient,Flash,,
9102,Foaming,Thermal insulation,Monolith,Poly(isocyanurate-urethane),,,H,,,cp,or,Desumodur N3300A in acetone + ethylene glycol-dibutyltin dilaurate in acetonitrile (high pressure foaming 1),Chemical (polymerization),Pentane,Foaming,,,0.25,80%,,,,,Macroporous (particulate),0.082,Transient,Flash,,
9103,Foaming,Thermal insulation,Monolith,Poly(isocyanurate-urethane),,,H,,,cp,or,Desumodur N3300A in acetone + ethylene glycol-dibutyltin dilaurate in acetonitrile (high pressure foaming 2),Chemical (polymerization),Pentane,Foaming,,,0.263,79%,,,,,Macroporous (particulate),0.076,Transient,Flash,,
9104,Foaming,Thermal insulation,Monolith,Poly(isocyanurate-urethane),,,H,,,cp,or,Desumodur N3300A in acetone + ethylene glycol-dibutyltin dilaurate in acetonitrile (high pressure foaming 3),Chemical (polymerization),Pentane,Foaming,,,0.247,80%,,,,,Macroporous (particulate),0.074,Transient,Flash,,
9105,FD,Not specific,Monolith,Lignocellulose,,,B,,,pp,wa,Cellulose (1%)-LiCl solution + ethanol (frozen),Physical (antisolvent),Water,FD,,,,,111,,,,Macroporous (cellular),,,,,
9106,FD,Not specific,Monolith,Lignocellulose,,,B,,,pp,wa,Cellulose (2%)-LiCl solution + ethanol (frozen),Physical (antisolvent),Water,FD,,,,,179,,,,Macroporous (cellular),,,,,
9107,FD,Not specific,Monolith,Lignocellulose,,,B,,,pp,wa,Cellulose (3%)-LiCl solution + ethanol (frozen),Physical (antisolvent),Water,FD,,,,,197,,,,Macroporous (cellular),,,,,
9108,FD,Not specific,Monolith,Lignocellulose,,,B,,,pp,wa,Cellulose (4%)-LiCl solution + ethanol (frozen),Physical (antisolvent),Water,FD,,,,,199,,,,Macroporous (cellular),,,,,
9109,FD,Not specific,Sheet,Cellulose nanofibers,"CNT, GO",,K,"N, N",,ng,wa,Cellulose nanofiber suspension + MWCNT-graphene suspension (frozen),No gelation,Water,FD,,,,,,,,,Macroporous (fibrous and flakes),,,,,
9110,FD,Adsorbent,Beads,Cellulose,,,B,,,pc,al,Mirocrystalline cellulose suspension + CaCl2 solution (frozen),Physical (Mn+),t-Butanol,FD,,,,,201,11.9,0.814,,Macroporous (fibrous),,,,,
9111,FD,Adsorbent,Beads,Cellulose,,3-(2-Aminoethylamino)-propylmethyldimethoxysilane treatment,B,,Si,pc,al,Mirocrystalline cellulose suspension + CaCl2 solution (frozen),Physical (Mn+),t-Butanol,FD,Post-3-(2-Aminoethylamino)-propylmethyldimethoxysilane treatment,,,,29,13.54,0.151,,Macroporous (fibrous),,,,,
9112,SCD,Not specific,Monolith,Polyimide,,,G,,,cp,ow,"Polyimide aerogel from Aerospace System Eng. (3,3',4,4'-Biphenyltetracarboxylic dianhydride + 2,2'-dimethylbenzidine)",Chemical (polymerization),Acetone?,SCD,Proton implantation,,,,,,,,Mesoporous (nanofibrous and nanoparticulate),,,,,
9113,SCD,Other (explosive support),Monolith,Cellulose,Polyvinylpyrrolidone,,B,E,,pp,al,Cellulose-Amim Cl solution + polyvinylpyrrolidone + t-butanol,Physical (antisolvent),Ethanol,SCD,,,,,123,,0.82,,Macroporous (flakes),,,,,
9114,SCD,Other (explosive support),Monolith,Cellulose,Polyvinylpyrrolidone,Hexanitrohexaazaisowurtitane loading,B,E,Lo,pp,al,Cellulose-Amim Cl solution + explosive + polyvinylpyrrolidone + t-butanol,Physical (antisolvent),Ethanol,SCD,,,,,7,,0.025,,Macroporous (flakes),,,,,
9115,SCD,DDS,Monolith,Cellulose,,Drug loading,B,,Lo,pp,al,Cellulose (1%)-Bmin Cl + DMF + ethanol,Physical (antisolvent),Ethanol,SCD,,,0.0156,99.00%,336,13.3,0.69,,Mesoporous (nanofibrous),,,,,
9116,SCD,DDS,Monolith,Cellulose,,Drug loading,B,,Lo,pp,al,Cellulose (2%)-Bmin Cl + DMF + ethanol,Physical (antisolvent),Ethanol,SCD,,,0.0295,98.10%,337,19.3,1.45,,Mesoporous (nanofibrous),,,,,
9117,SCD,DDS,Monolith,Cellulose,,Drug loading,B,,Lo,pp,al,Cellulose (3%)-Bmin Cl + DMF + ethanol,Physical (antisolvent),Ethanol,SCD,,,0.0394,97.50%,358,17.7,1.37,,Mesoporous (nanofibrous),,,,,
9118,SCD,DDS,Monolith,Cellulose,,Drug loading,B,,Lo,pp,al,Cellulose (4%)-Bmin Cl + DMF + ethanol,Physical (antisolvent),Ethanol,SCD,,,0.0548,96.40%,348,16.3,1.49,,Mesoporous (nanofibrous),,,,,
9119,SCD,DDS,Beads,Cellulose,,Drug loading,B,,Lo,pp,al,Cellulose (1%)-Bmin Cl + DMF + ethanol in W/O emulsion,Physical (antisolvent),Ethanol,SCD,,,,,372,17.8,1.03,,Mesoporous (nanofibrous),,,,,
9120,SCD,DDS,Beads,Cellulose,,Drug loading,B,,Lo,pp,al,Cellulose (2%)-Bmin Cl + DMF + ethanol in W/O emulsion,Physical (antisolvent),Ethanol,SCD,,,,,426,17.7,1.24,,Mesoporous (nanofibrous),,,,,
9121,SCD,DDS,Beads,Cellulose,,Drug loading,B,,Lo,pp,al,Cellulose (3%)-Bmin Cl + DMF + ethanol in W/O emulsion,Physical (antisolvent),Ethanol,SCD,,,,,423,23.1,2.22,,Mesoporous (nanofibrous),,,,,
9122,SCD,DDS,Beads,Cellulose,,Drug loading,B,,Lo,pp,al,Cellulose (4%)-Bmin Cl + DMF + ethanol in W/O emulsion,Physical (antisolvent),Ethanol,SCD,,,,,413,28.3,3.84,,Mesoporous (nanofibrous),,,,,
9123,Unknown,Batteries,Unknown,Cellulose,,,B,,,uk,uk,Unknown,Unknown,Unknown,Unknown,,,,,,,,,,,,,,
9124,FD,Separation,Monolith,Kapok fibers,"PVA, GO",,K,"E, N",,ng,wa,Kapok fiber-GO suspension + EDA-PVA solution (frozen),No gelation,Water,FD,,,,,,,,,Macroporous (fibrous and flakes),,,,,
9125,FD,Separation,Monolith,Kapok fibers,"PVA, GO",Carbonized,K,"E, N",Ca,ng,wa,Kapok fiber-GO suspension + EDA-PVA solution (frozen),No gelation,Water,FD,Post-calcination at 800 °C,,0.0085,,,,,,Macroporous (fibrous and flakes),,,,,
9126,SCD,Wound dressing,Beads,Chitosan,,,A,,,pp,al,Chitosan (111 kD) solution + NaOH solution,Physical (pH),Isopropanol,SCD,,,0.0286,97.94%,301,18,1.32,,Macroporous (nanoparticulate),,,,,
9127,SCD,Wound dressing,Beads,Chitosan,,,A,,,pp,al,Chitosan (125 kD) solution + NaOH solution,Physical (pH),Isopropanol,SCD,,,0.0341,96.77%,262,19,1.26,,Macroporous (nanoparticulate),,,,,
9128,SCD,Wound dressing,Beads,Chitosan,,,A,,,pp,al,Chitosan (294 kD) solution + NaOH solution,Physical (pH),Isopropanol,SCD,,,0.0463,95.89%,254,19,1.21,,Macroporous (nanoparticulate),,,,,
9129,SCD,Wound dressing,Beads,Chitosan,,,A,,,pp,al,Chitosan (343 kD) solution + NaOH solution,Physical (pH),Isopropanol,SCD,,,0.0473,96.16%,243,21,1.29,,Macroporous (nanoparticulate),,,,,
9130,FD,DDS,Beads,Cellulose,,Drug loading,B,,Lo,pp,al,Cellulose-NaOH-urea solution (freeze-thaw) + water? (0 MPa injection) (frozen),Physical (antisolvent),t-Butanol,FD,,,,,180,,,,Macroporous (nanofibrous),,,,,
9131,FD,DDS,Beads,Cellulose,,Drug loading,B,,Lo,pp,al,Cellulose-NaOH-urea solution (freeze-thaw) + water? (0.5 MPa injection) (frozen),Physical (antisolvent),t-Butanol,FD,,,,,200,,,,Macroporous (nanofibrous),,,,,
9132,FD,DDS,Beads,Cellulose,,Drug loading,B,,Lo,pp,al,Cellulose-NaOH-urea solution (freeze-thaw) + water? (0.9 MPa injection) (frozen),Physical (antisolvent),t-Butanol,FD,,,,,240,,,,Macroporous (nanofibrous),,,,,
9133,FD,Sound insulation,Monolith,M13 virus,PEG,Compositing with metal foams,D,E,Mx,ng,wa,M13 viruses solution + PEG + NaCl solution (frozen),No gelation,Water,FD,,,,,,,,,Macroporous (flakes),,,,,
9134,FD,Thermal insulation,Monolith ,Cellulose nanofibers,,,K,,,pp,al,Cellulsoe nanofiber suspnsion + O/W emulsion (0:10) + acetone + t-butanol (frozen),Physical?,t-Butanol,FD,,,0.022,,130,,0.6,0.25,Macroporous (cellular),0.022,Transient,Hot disk,,
9135,FD,Thermal insulation,Monolith ,Cellulose nanofibers,,,K,,,pp,al,Cellulsoe nanofiber suspnsion + O/W emulsion (2:8) + acetone + t-butanol (frozen),Physical?,t-Butanol,FD,,,0.02,,140,,0.4,0.35,Macroporous (cellular),0.02,Transient,Hot disk,,koko
9136,FD,Thermal insulation,Monolith ,Cellulose nanofibers,,,K,,,pp,al,Cellulsoe nanofiber suspnsion + O/W emulsion (4:6) + acetone + t-butanol (frozen),Physical?,t-Butanol,FD,,,0.016,,130,,0.4,0.3,Macroporous (cellular),0.019,Transient,Hot disk,,koko
9137,FD,Thermal insulation,Monolith ,Cellulose nanofibers,,,K,,,pp,al,Cellulsoe nanofiber suspnsion + O/W emulsion (8:2) + acetone + t-butanol (frozen),Physical?,t-Butanol,FD,,,0.013,,90,,0.3,0.27,Macroporous (cellular),0.016,Transient,Hot disk,,koko
9138,FD,Thermal insulation,Monolith ,Cellulose nanofibers,,,K,,,pp,al,Cellulsoe nanofiber suspnsion + O/W emulsion (10:0) + acetone + t-butanol (frozen),Physical?,t-Butanol,FD,,,0.012,,100,,0.4,0.23,Macroporous (cellular),0.016,Transient,Hot disk,,koko
9139,SCD,Not specific,Monolith?,Starch,,,A,,,pp,al,Starch (7.5%) solution in water-DMSO (70:30) (cooling),Physical (temperature),Ethanol,SCD,,,0.097,,133,,,,Macroporous (nanoparticulate),,,,,
9140,SCD,Not specific,Monolith?,Starch,,,A,,,pp,al,Starch (7.5%) solution in water-DMSO (80:20) (cooling),Physical (temperature),Ethanol,SCD,,,0.099,,144,,,,Macroporous (nanoparticulate),,,,,
9141,SCD,Not specific,Monolith?,Starch,,,A,,,pp,al,Starch (10%) solution in water-DMSO (50:50) (cooling),Physical (temperature),Ethanol,SCD,,,0.125,,102,,,,Macroporous (nanoparticulate),,,,,
9142,SCD,Not specific,Monolith?,Starch,,,A,,,pp,al,Starch (10%) solution in water-DMSO (70:30) (cooling),Physical (temperature),Ethanol,SCD,,,0.138,,103,,,,Macroporous (nanoparticulate),,,,,
9143,SCD,Not specific,Monolith?,Starch,,,A,,,pp,al,Starch (10%) solution in water-DMSO (80:20) (cooling),Physical (temperature),Ethanol,SCD,,,0.127,,92,,,,Macroporous (nanoparticulate),,,,,
9144,SCD,Not specific,Monolith?,Starch,,,A,,,pp,al,Starch (15%) solution in water-DMSO (50:50) (cooling),Physical (temperature),Ethanol,SCD,,,0.2,,107,,,,Macroporous (nanoparticulate),,,,,
9145,SCD,Not specific,Monolith?,Starch,,,A,,,pp,al,Starch (15%) solution in propylene glycolr-DMSO (50:50) (cooling),Physical (temperature),Ethanol,SCD,,,0.195,,78,,,,Macroporous (nanoparticulate),,,,,
9146,FD,Not specific,Monolith,Wood,,,L,,,ng,wa,"Wood treated with NaClO2, TEMPO oxidation (frozen)",No gelation,Water,FD,,,0.0466,96.90%,197,,,,Macroporous (cellular),,,,,
9147,SCD,Not specific,Monolith,Wood,,,L,,,ng,al,"Wood treated with NaClO2, TEMPO oxidation (frozen)",No gelation,Ethanol,SCD,,,,,249,,,,Macroporous (cellular),,,,,
9148,SCD,Not specific,Monolith,"Poly(2,6-dimethyl-1,4-phenylene)oxide",,,F,,,pp,or,"Poly(2,6-dimethyl-1,4-phenylene)oxide (3 wt%) in CCl4 (cooling)",Physical (temperature),CCl4?,SCD,,,,96%,571,,,,Mesoporous (fibrous),,,,,
