Repository: paulagirones/Aerogels_thermal_conductivity

# Aerogels_thermal_conductivity
Machine learning prediction of thermal conductivity in aerogels.

File: 20250220_dataset.csv (part 53 of 95)
Entry,Drying,Purpose,Shape,First materials,Second materials,Modification,First material class,Second materials class,Modification class,Gelation class,Solvent class,Process,Gelation mechanism,Final solvent,Drying details,Post drying treatment,Post-drying cross-linking,Envelope density g/cm3,Porosity,BET surface area m2/g,BJH pore size nm,BJH pore volume (total) cm3/g,compression elastic modulus MPa,SEM,Thermal conductivity W/(m K),Thermal method,Thermal method detail,,
9149,SCD,Not specific,Monolith,"Poly(2,6-dimethyl-1,4-phenylene)oxide",,,F,,,pp,or,"Poly(2,6-dimethyl-1,4-phenylene)oxide (10 wt%) in CCl4 (cooling)",Physical (temperature),CCl4?,SCD,,,,84%,560,,,,Mesoporous (fibrous),,,,,
9150,SCD,Not specific,Monolith,"Poly(2,6-dimethyl-1,4-phenylene)oxide",,,F,,,pp,or,"Poly(2,6-dimethyl-1,4-phenylene)oxide (20 wt%) in CCl4 (cooling)",Physical (temperature),CCl4?,SCD,,,,71%,540,,,,Mesoporous (fibrous),,,,,
9151,SCD,Not specific,Monolith,"Poly(2,6-dimethyl-1,4-phenylene)oxide",,,F,,,pp,or,"Poly(2,6-dimethyl-1,4-phenylene)oxide (40 wt%) in CCl4 (cooling)",Physical (temperature),CCl4?,SCD,,,,46%,455,,,,Mesoporous (fibrous),,,,,
9152,SCD,Adsorbent,Coating,RF-MF,,,I,,,cp,al,Resorcinol-formaldehyde solution + melamin-formaldehyde solution + Na2CO3 solution (coated on basalt fibers),Chemical (polymerization),Ethanol,SCD,,,,,,,,,Mesoporous (nanoparticulate),,,,,
9153,FD,DDS,Monolith,Polyacrylamide,,,R,,,cp,wa,"N-isopropyl acrylamide + N,N'-methylenebis(acrylamide) in DMF + ammonium persulfate",Chemical (polymerization),Water,FD,,,,,,,,,Macroporous (flakes),,,,,
9154,SCD,DDS,Monolith,Polyacrylamide,,,R,,,cp,al,"N-isopropyl acrylamide + N,N'-methylenebis(acrylamide) in DMF + ammonium persulfate",Chemical (polymerization),Ethanol,SCD,,,,,,,,,Macroporous (particulate),,,,,
9155,SCD,DDS,Monolith,Polyacrylamide,,,R,,,cp,al,"N-isopropyl acrylamide + N,N'-methylenebis(acrylamide) in DMF + ammonium persulfate",Chemical (polymerization),Methanol,SCD,,,,,,,,,Macroporous (particulate),,,,,
9156,FD,Adsorbent,Monolith,Plant extracts,,,L,,,ng,wa,Pinapple leaf fiber (0.5%) suspension (frozen),No gelation,Water,FD,,,0.008,99%,,,,,Macroporous (fibrous and flakes),,,,,
9157,FD,Adsorbent,Monolith,Plant extracts,,,L,,,ng,wa,Pinapple leaf fiber (1%) suspension (frozen),No gelation,Water,FD,,,0.015,99%,,,,,Macroporous (fibrous and flakes),,,,,
9158,FD,Adsorbent,Monolith,Plant extracts,,,L,,,ng,wa,Pinapple leaf fiber (2%) suspension (frozen),No gelation,Water,FD,,,0.025,98%,,,,,Macroporous (fibrous and flakes),,,,,
9159,FD,Adsorbent,Monolith,Plant extracts,,,L,,,ng,wa,Pinapple leaf fiber (3%) suspension (frozen),No gelation,Water,FD,,,0.035,97%,,,,,Macroporous (fibrous and flakes),,,,,
9160,FD,Adsorbent,Monolith,Plant extracts,"Carboxymethyl cellulose, PVA",,L,"A, E",,ng,wa,Pinapple leaf fiber suspension + PVA-carboxymethyl cellulose (0.1%) solution (frozen),No gelation,Water,FD,,,0.025,98%,,,,,Macroporous (fibrous and flakes),,,,,
9161,FD,Adsorbent,Monolith,Plant extracts,"Carboxymethyl cellulose, PVA",,L,"A, E",,ng,wa,Pinapple leaf fiber suspension + PVA-carboxymethyl cellulose (0.2%) solution (frozen),No gelation,Water,FD,,,0.025,98%,,,,,Macroporous (fibrous and flakes),,,,,
9162,FD,Adsorbent,Monolith,Plant extracts,"Carboxymethyl cellulose, PVA",,L,"A, E",,ng,wa,Pinapple leaf fiber suspension + PVA-carboxymethyl cellulose (0.5%) solution (frozen),No gelation,Water,FD,,,0.025,98%,,,,,Macroporous (fibrous and flakes),,,,,
9163,FD,Adsorbent,Monolith,Plant extracts,"Carboxymethyl cellulose, PVA, carbon",,L,"A, E, N",,ng,wa,Pinapple leaf fiber suspension + PVA-carboxymethyl cellulose solution + activated carbon (0.5%) (frozen),No gelation,Water,FD,,,0.035,97%,,,,,Macroporous (fibrous and flakes),,,,,
9164,FD,Adsorbent,Monolith,Plant extracts,"Carboxymethyl cellulose, PVA, carbon",,L,"A, E, N",,ng,wa,Pinapple leaf fiber suspension + PVA-carboxymethyl cellulose solution + activated carbon (1%) (frozen),No gelation,Water,FD,,,0.04,96%,,,,,Macroporous (fibrous and flakes),,,,,
9165,FD,Adsorbent,Monolith,Plant extracts,"Carboxymethyl cellulose, PVA, carbon",,L,"A, E, N",,ng,wa,Pinapple leaf fiber suspension + PVA-carboxymethyl cellulose solution + activated carbon (1.5%) (frozen),No gelation,Water,FD,,,0.05,95%,,,,,Macroporous (fibrous and flakes),,,,,
9166,FD,Adsorbent,Monolith,Plant extracts,"Carboxymethyl cellulose, PVA",,L,"A, E",,ng,wa,Pinapple leaf fiber suspension + PVA-carboxymethyl cellulose solution + diethylenetriamine (0%) (frozen),No gelation,Water,FD,,,0.04,97%,,,,,Macroporous (fibrous and flakes),,,,,
9167,FD,Adsorbent,Monolith,Plant extracts,"Carboxymethyl cellulose, PVA",,L,"A, E",,ng,wa,Pinapple leaf fiber suspension + PVA-carboxymethyl cellulose solution + diethylenetriamine (5%) (frozen),No gelation,Water,FD,,,0.06,94%,,,,,Macroporous (fibrous and flakes),,,,,
9168,FD,Adsorbent,Monolith,Plant extracts,"Carboxymethyl cellulose, PVA",,L,"A, E",,ng,wa,Pinapple leaf fiber suspension + PVA-carboxymethyl cellulose solution + diethylenetriamine (10%) (frozen),No gelation,Water,FD,,,0.07,93%,,,,,Macroporous (fibrous and flakes),,,,,
9169,FD,Adsorbent,Monolith,Plant extracts,"Carboxymethyl cellulose, PVA",,L,"A, E",,ng,wa,Pinapple leaf fiber suspension + PVA-carboxymethyl cellulose solution + diethylenetriamine (15%) (frozen),No gelation,Water,FD,,,0.09,91%,,,,,Macroporous (fibrous and flakes),,,,,
9170,APD,Thermal insulation,Monolith,Polybenzoxazine,,,M,,,cp,or,Benzoxazine monomer (7.5%) in DMF + oxalic acid ,Chemical (polymerization),Hexane,APD,,,0.13,,61,,,2,Macroporous (nanoparticulate),0.0317,Transient,Hot disk,,
9171,APD,Thermal insulation,Monolith,Polybenzoxazine,,,M,,,cp,or,Benzoxazine monomer (10%) in DMF + oxalic acid ,Chemical (polymerization),Hexane,APD,,,0.23,,53,,,20,Macroporous (nanoparticulate),0.035,Transient,Hot disk,,
9172,APD,Thermal insulation,Monolith,Polybenzoxazine,,,M,,,cp,or,Benzoxazine monomer (13.5%) in DMF + oxalic acid ,Chemical (polymerization),Hexane,APD,,,0.27,,53,,,25,Macroporous (nanoparticulate),0.04,Transient,Hot disk,,
9173,APD,Thermal insulation,Monolith,Polybenzoxazine,,,M,,,cp,or,Benzoxazine monomer (17.1%) in DMF + oxalic acid ,Chemical (polymerization),Hexane,APD,,,0.36,,59,,,75,Macroporous (nanoparticulate),0.06,Transient,Hot disk,,
9174,FD,Wound dressing,Monolith,Cellulose,"Chitosan, polycaprolactone",,B,"A, F",,ng,wa,Cellulose-polycaprolactone electrospun fiber suspension + chitosan solution (cellulose:polycaprolactone:chitosan = 6:4:13) (frozen),No gelation,Water,FD,,,,,,,,,Macroporous (fibrous and flakes),,,,,
9175,FD,Wound dressing,Monolith,Cellulose,"Chitosan, polycaprolactone",,B,"A, F",,ng,wa,Cellulose-polycaprolactone electrospun fiber suspension + chitosan solution (cellulose:polycaprolactone:chitosan = 6:4:15) (frozen),No gelation,Water,FD,,,,,,,,,Macroporous (fibrous and flakes),,,,,
9176,FD,Wound dressing,Monolith,Cellulose,"Chitosan, polycaprolactone",,B,"A, F",,ng,wa,Cellulose-polycaprolactone electrospun fiber suspension + chitosan solution (cellulose:polycaprolactone:chitosan = 6:4:17) (frozen),No gelation,Water,FD,,,,,,,,,Macroporous (fibrous and flakes),,,,,
9177,FD,Capacitors,Sheet,Cellulose nanofibers,"Carbon fibers, CNT",,K,"K, N",,ng,wa,Carbon fiber-cellulose nanofiber suspension + CNT suspension (frozen),No gelation,Water,FD,,,,,,,,,Macroporous (fibrous),,,,,
9178,FD,Capacitors,Sheet,Cellulose nanofibers,"MnO2, CNT",,K,"S, N",,ng,wa,Cellulose nanofiber suspension + CNT suspension (frozen),No gelation,Water,FD,Post-MnO2 deposition,,,,,,,,Macroporous (fibrous),,,,,
9179,FD,Thermal insulation,Monolith,Polyurethane,CNT,,H,N,,cp,wa,PEG + dimethylpropanoic acid in N-methyl-2-pyrrolidone + methylene-bis(cyclohexyl diisocyanate) in acetone + dibutyltin dilaurate + TEA + EDA + MWCNT (frozen),Chemical (polymerization),Water,FD,,,0.18,,58,,,,Macroporous (cellular),,,,,
9180,FD,Separation,Monolith,Kapok fibers,GO,,K,N,,pp,wa,"GO (10%) suspension + Kapok fiber suspension + ascorbic acid (hydrothermal, frozen)",Physical (aggregation),Water,FD,,,,,,,,,Macroporous (fibrous and flakes),,,,,
9181,FD,Separation,Monolith,Kapok fibers,GO,,K,N,,pp,wa,"GO (20%) suspension + Kapok fiber suspension + ascorbic acid (hydrothermal, frozen)",Physical (aggregation),Water,FD,,,,,,,,,Macroporous (fibrous and flakes),,,,,
9182,FD,Separation,Monolith,Kapok fibers,GO,,K,N,,pp,wa,"GO (30%) suspension + Kapok fiber suspension + ascorbic acid (hydrothermal, frozen)",Physical (aggregation),Water,FD,,,,,,,,,Macroporous (fibrous and flakes),,,,,
9183,FD,Separation,Monolith,Kapok fibers,GO,,K,N,,pp,wa,"GO (40%) suspension + Kapok fiber suspension + ascorbic acid (hydrothermal, frozen)",Physical (aggregation),Water,FD,,,0.0053,,,,,,Macroporous (fibrous and flakes),,,,,
9184,FD,Separation,Monolith,Kapok fibers,GO,,K,N,,pp,wa,"GO (50%) suspension + Kapok fiber suspension + ascorbic acid (hydrothermal, frozen)",Physical (aggregation),Water,FD,,,,,,,,,Macroporous (fibrous and flakes),,,,,
9185,FD,Separation,Monolith,Kapok fibers,GO,,K,N,,pp,wa,"GO (60%) suspension + Kapok fiber suspension + ascorbic acid (hydrothermal, frozen)",Physical (aggregation),Water,FD,,,,,,,,,Macroporous (fibrous and flakes),,,,,
9186,SCD,DDS,Microbeads,Alginate,,Bagasse extract loading,A,,Lo,pc,al,Alginate (1 wt%) solution + CaCO3 in W/O emulsion,Physical (Mn+),Ethanol,SCD,,,,,516,9,1.15,,Microparticles,,,,,
9187,SCD,DDS,Microbeads,Alginate,,Bagasse extract loading,A,,Lo,pc,al,Alginate (2 wt%) solution + CaCO3 in W/O emulsion,Physical (Mn+),Ethanol,SCD,,,,,698,31,5.41,,Microparticles,,,,,
9188,SCD,DDS,Microbeads,Alginate,,Bagasse extract loading,A,,Lo,pc,al,Alginate (3 wt%) solution + CaCO3 in W/O emulsion,Physical (Mn+),Ethanol,SCD,,,,,672,34,5.66,,Microparticles,,,,,
9189,FD,Not specific,Monolith,Bacterial cellulose,,,K,,,ng,wa,Bacterial cellulose suspension + DMSO (frozen),No gelation,Water,FD,"Post-N2H4 treatment, FD, NH3 treatment at 220 °C",,,,,,,0.02,Macroporous (cellular),,,,,
9190,FD,Not specific,Monolith,Bacterial cellulose,GO,,K,N,,ng,wa,Bacterial cellulose suspension + GO (10%) suspension + DMSO (frozen),No gelation,Water,FD,"Post-N2H4 treatment, FD, NH3 treatment at 220 °C",,,,,,,0.08,Macroporous (cellular),,,,,
9191,FD,Not specific,Monolith,Bacterial cellulose,GO,,K,N,,ng,wa,Bacterial cellulose suspension + GO (25%) suspension + DMSO (frozen),No gelation,Water,FD,"Post-N2H4 treatment, FD, NH3 treatment at 220 °C",,,,,,,0.11,Macroporous (cellular),,,,,
9192,FD,Not specific,Monolith,Bacterial cellulose,GO,,K,N,,ng,wa,Bacterial cellulose suspension + GO (50%) suspension + DMSO (frozen),No gelation,Water,FD,"Post-N2H4 treatment, FD, NH3 treatment at 220 °C",,,,,,,0.06,Macroporous (cellular),,,,,
9193,FD,Wound dressing,Monolith,Cellulose nanofibers,,,K,,,"ng, cc",wa,Nanofibrillated cellulose suspension (frozen),Chemical (aldehyde) or no gelation,Water,FD,110 °C for 1 h under vacuum,,0.0143,97.50%,,,,,Macroporous (fibrous and flakes),,,,,
9194,FD,Wound dressing,Monolith,Cellulose nanofibers,Chitosan,,K,A,,"ng, cc",wa,Chitosan solution + nanofibrillated cellulose suspension (chitosan:cellulose = 3:7) (frozen),Chemical (aldehyde) or no gelation,Water,FD,110 °C for 1 h under vacuum,,0.0187,93.30%,,,,,Macroporous (fibrous and flakes),,,,,
9195,FD,Wound dressing,Monolith,Cellulose nanofibers,Chitosan,,K,A,,"ng, cc",wa,Chitosan solution + nanofibrillated cellulose suspension (chitosan:cellulose = 5:5) (frozen),Chemical (aldehyde) or no gelation,Water,FD,110 °C for 1 h under vacuum,,0.0217,91.20%,,,,,Macroporous (fibrous and flakes),,,,,
9196,FD,Wound dressing,Monolith,Cellulose nanofibers,Chitosan,,K,A,,"ng, cc",wa,Chitosan solution + nanofibrillated cellulose suspension (chitosan:cellulose = 7:3) (frozen),Chemical (aldehyde) or no gelation,Water,FD,110 °C for 1 h under vacuum,,0.0265,87.10%,,,,,Macroporous (fibrous and flakes),,,,,
9197,FD,Adsorbent,Monolith,Chitosan,"GO, polydopamine",,A,"N, M",,pc,wa,GO suspension + chitosan (0.5 g) + acetic acid + dopamine (0.1 g)-APS solution,Physical (electrostatic),Water,FD,,,,,,,,,Macroporous (cellular),,,,,
9198,FD,Adsorbent,Monolith,Chitosan,"GO, polydopamine",,A,"N, M",,pc,wa,GO suspension + chitosan (1.0 g) + acetic acid + dopamine (0.1 g)-APS solution,Physical (electrostatic),Water,FD,,,,,,,,,Macroporous (cellular),,,,,
9199,FD,Adsorbent,Monolith,Chitosan,"GO, polydopamine",,A,"N, M",,pc,wa,GO suspension + chitosan (1.5 g) + acetic acid + dopamine (0.1 g)-APS solution,Physical (electrostatic),Water,FD,,,,,,,,,Macroporous (cellular),,,,,
9200,FD,Adsorbent,Monolith,Chitosan,"GO, polydopamine",,A,"N, M",,pc,wa,GO suspension + chitosan (2.0 g) + acetic acid + dopamine (0.1 g)-APS solution,Physical (electrostatic),Water,FD,,,,,,,,,Macroporous (cellular),,,,,
9201,FD,Adsorbent,Monolith,Chitosan,"GO, polydopamine",,A,"N, M",,pc,wa,GO suspension + chitosan (2.5 g) + acetic acid + dopamine (0.1 g)-APS solution,Physical (electrostatic),Water,FD,,,,,,,,,Macroporous (cellular),,,,,
9202,FD,Adsorbent,Monolith,Chitosan,"GO, polydopamine",,A,"N, M",,pc,wa,GO suspension + chitosan (3.0 g) + acetic acid + dopamine (0.1 g)-APS solution,Physical (electrostatic),Water,FD,,,,,,,,,Macroporous (cellular),,,,,
9203,FD,Adsorbent,Monolith,Chitosan,"GO, polydopamine",,A,"N, M",,pc,wa,GO suspension + chitosan (2.0 g) + acetic acid + dopamine (0.05 g)-APS solution,Physical (electrostatic),Water,FD,,,,,,,,,Macroporous (cellular),,,,,
9204,FD,Adsorbent,Monolith,Chitosan,"GO, polydopamine",,A,"N, M",,pc,wa,GO suspension + chitosan (2.0 g) + acetic acid + dopamine (0.15 g)-APS solution,Physical (electrostatic),Water,FD,,,,,,,,,Macroporous (cellular),,,,,
9205,FD,Adsorbent,Monolith,Chitosan,"GO, polydopamine",,A,"N, M",,pc,wa,GO suspension + chitosan (2.0 g) + acetic acid + dopamine (0.2 g)-APS solution,Physical (electrostatic),Water,FD,,,,,,,,,Macroporous (cellular),,,,,
9206,FD,Adsorbent,Monolith,Chitosan,"GO, polydopamine",,A,"N, M",,pc,wa,GO suspension + chitosan (2.0 g) + acetic acid + dopamine (0.3 g)-APS solution,Physical (electrostatic),Water,FD,,,,,,,,,Macroporous (cellular),,,,,
9207,FD,Adsorbent,Monolith,Chitosan,"GO, polydopamine",,A,"N, M",,pc,wa,GO suspension + chitosan (2.0 g) + acetic acid + dopamine (0.4 g)-APS solution,Physical (electrostatic),Water,FD,,,,,,,,,Macroporous (cellular),,,,,
9208,APD,Not specific,Monolith,Polycaprolactone,GO,,F,N,,pp,ow,Polycaprolactone solution in DMF + GO suspension ,Physical?,DMF,APD,,,,,,,,,Macroporous (particulate),,,,,
9209,FD,Not specific,Monolith,Cellulose nanofibers,PEG,,K,E,,cc,wa,NHNH2-Cellulose nanocrystal suspension + aldehyde-PEG4000 solution (frozen),Chemical (aldehyde),Water,FD,,,0.11,91.79%,0.463,,,0.25,Macroporous (cellular),,,,,
9210,FD,Not specific,Monolith,Cellulose nanofibers,PEG,,K,E,,cc,wa,NHNH2-Cellulose nanocrystal suspension + aldehyde-PEG6000 solution (frozen),Chemical (aldehyde),Water,FD,,,0.115,91.22%,1,,,0.35,Macroporous (cellular),,,,,
9211,FD,Not specific,Monolith,Cellulose nanofibers,PEG,,K,E,,cc,wa,NHNH2-Cellulose nanocrystal suspension + aldehyde-PEG8000 solution (frozen),Chemical (aldehyde),Water,FD,,,0.142,89.68%,2,,,0.45,Macroporous (cellular),,,,,
9212,FD,Not specific,Monolith,Cellulose nanofibers,PEG,,K,E,,cc,wa,NHNH2-Cellulose nanocrystal suspension + aldehyde-PEG10000 solution (frozen),Chemical (aldehyde),Water,FD,,,0.186,86.37%,1,,,0.8,Macroporous (cellular),,,,,
9213,FD,Adsorbent,Monolith,Chitosan,"Lignin, GO",,A,"F, N",,ng,wa,GO suspension + chitosan solution + lignin suspension (20:1:10) (frozen),No gelation,Water,FD,,,,,,,,,Macroporous (flakes),,,,,
9214,FD,Adsorbent,Monolith,Chitosan,"Lignin, GO",,A,"F, N",,ng,wa,GO suspension + chitosan solution + lignin suspension (10:1:10) (frozen),No gelation,Water,FD,,,,,,,,,Macroporous (flakes),,,,,
9215,FD,Adsorbent,Monolith,Chitosan,"Lignin, GO",,A,"F, N",,ng,wa,GO suspension + chitosan solution + lignin suspension (10:1:20) (frozen),No gelation,Water,FD,,,,,,,,,Macroporous (flakes),,,,,
9216,FD,Adsorbent,Monolith,Chitosan,"Lignin, GO",,A,"F, N",,ng,wa,GO suspension + chitosan solution + lignin suspension (10:2:10) (frozen),No gelation,Water,FD,,,,,,,,,Macroporous (flakes),,,,,
9217,FD,Capacitors,Monolith,GO,,,N,,,pp,wa,"GO suspension (hydrothermal, frozen)",Physical (aggregation),Water,FD,Post-heat treatment at 180 °C,,,,25,18.35,0.11,,Macroporous (flakes),,,,,
9218,FD,Capacitors,Monolith,Cellulose nanofibers,,,K,,,pp,wa,"Cellulose nanofiber suspension (hydrothermal, frozen)",Physical (aggregation),Water,FD,Post-heat treatment at 180 °C,,,,9,19.86,0.04,,Macroporous (flakes),,,,,
9219,FD,Capacitors,Monolith,Cellulose nanofibers,GO,,K,N,,pp,wa,"Cellulose nanofiber suspension + GO suspension (hydrothermal, frozen)",Physical (aggregation),Water,FD,Post-heat treatment at 180 °C,,,,18,17.93,0.08,,Macroporous (flakes),,,,,
9220,APD,Not specific,Monolith,Rubber,GO,,L,N,,pp,wa,"GO suspension + natural rubber latex colloids + SDS (hydrothermal, frozen)",Physical (aggregation),Water,FD,Post-heat treatment at 150 °C,,0.0046,,,,,,Macroporous (cellular),,,,,
9221,FD,Scaffold,Beads,Chitin,,Lipase immobilization,B,,Lo,pp,al,Chitin-NaOH-urea solution + H2SO4 solution (frozen),Physical (antisolvent),t-Butanol,FD,Lipase immobilization,,,,71,18.72,0.3307,,Macroporous (fibrous and flakes),,,,,
9222,FD,Scaffold,Beads,Chitin,GO,Lipase immobilization,B,N,Lo,pp,al,GO (5%)-chitin-NaOH-urea solution + H2SO4 solution (frozen),Physical (antisolvent),t-Butanol,FD,Lipase immobilization,,,,103,14.9,0.383,,Macroporous (fibrous and flakes),,,,,
9223,FD,Scaffold,Beads,Chitin,GO,Lipase immobilization,B,N,Lo,pp,al,GO (10%)-chitin-NaOH-urea solution + H2SO4 solution (frozen),Physical (antisolvent),t-Butanol,FD,Lipase immobilization,,,,115,14.7,0.4227,,Macroporous (fibrous and flakes),,,,,
9224,FD,Adsorbent,Monolith,GO,"Polydopamine, polyethyleneimine",,N,"M, E",,cc,wa,Polydopamine-modified GO suspension + polyethyleneimine + glutaraldehyde solution (frozen),Chemical (aldehyde),Water,FD,,,,,,,,,Macroporous (flakes),,,,,
9225,FD,Shield,Sheet,Aramid fibers,CNT,Fluorocarbon resin,K,N,Mx,pp,"al, wa",CNT-aramid nanofiber suspension in DMSO + water (frozen),Physical?,t-Butanol-water,FD,Post-treatment with fluorocarbon resin,,0.043,,233,,0.46,,Macroporous (fibrous),,,,,
9226,FD,Not specific,Monolith,Chitosan,Graphite,,A,N,,ng,wa,"2-(2,5-Dimethyl-1H-pyrrol-1-yl)-1,3-propanediol-graphite + chitosan (chitosan:graphite = 1:1) + acetic acid (frozen)",No gelation,Water,FD,,,0.026,,,,,,Macroporous (flakes),,,,,
9227,FD,Not specific,Monolith,Chitosan,Graphite,,A,N,,ng,wa,"2-(2,5-Dimethyl-1H-pyrrol-1-yl)-1,3-propanediol-graphite + chitosan (chitosan:graphite = 1:2) + acetic acid (frozen)",No gelation,Water,FD,,,,,,,,,Macroporous (flakes),,,,,
9228,FD,Not specific,Monolith,Chitosan,Graphite,,A,N,,ng,wa,"2-(2,5-Dimethyl-1H-pyrrol-1-yl)-1,3-propanediol-graphite + chitosan (chitosan:graphite = 1:4) + acetic acid (frozen)",No gelation,Water,FD,,,,,,,,,Macroporous (flakes),,,,,
9229,FD,Not specific,Monolith,Chitosan,Graphite,,A,N,,ng,wa,"2-(2,5-Dimethyl-1H-pyrrol-1-yl)-1,3-propanediol-graphite + chitosan (chitosan:graphite = 1:6) + acetic acid (frozen)",No gelation,Water,FD,,,,,,,,,Macroporous (flakes),,,,,
9230,SCD,Not specific,Monolith,Mucilage,,,M,,,pp,al,Mucilage (camelina seeds powder) suspension (cooling),Physical (temperature),Ethanol,SCD,,,0.05,94.30%,229,5.6,0.28,,Macroporous (fibrous),,,,,
9231,SCD,Not specific,Monolith,Mucilage,,,M,,,pp,al,Mucilage (camelina seeds concentrate) suspension (cooling),Physical (temperature),Ethanol,SCD,,,0.08,91.00%,240,6,0.32,,Macroporous (fibrous),,,,,
9232,APD,Thermal insulation,Monolith,Phenolic resin,,Cellulose cork,I,,Mx,cp,al,Novolac precursor (10%) in 2-propanol ,Chemical (polymerization),Isopropanol,APD,Post-heat treatment at 140 °C,,0.009,92.20%,,,,,Mesoporous (nanoparticulate),0.017,Steady state,HFM,,
9233,APD,Thermal insulation,Monolith,Phenolic resin,,Cellulose cork,I,,Mx,cp,al,Novolac precursor (15%) in 2-propanol ,Chemical (polymerization),Isopropanol,APD,Post-heat treatment at 140 °C,,0.014,88.10%,,,,,Mesoporous (nanoparticulate),0.023,Steady state,HFM,,
9234,APD,Thermal insulation,Monolith,Phenolic resin,,Cellulose cork,I,,Mx,cp,al,Novolac precursor (20%) in 2-propanol ,Chemical (polymerization),Isopropanol,APD,Post-heat treatment at 140 °C,,0.2,83.00%,,,,,Mesoporous (nanoparticulate),0.038,Steady state,HFM,,
9235,APD,Thermal insulation,Monolith,Phenolic resin,,Cellulose cork,I,,Mx,cp,al,Novolac precursor (25%) in 2-propanol ,Chemical (polymerization),Isopropanol,APD,Post-heat treatment at 140 °C,,0.28,76.90%,,,,,Mesoporous (nanoparticulate),0.052,Steady state,HFM,,
9236,APD,Thermal insulation,Monolith,Phenolic resin,,Cellulose cork,I,,Mx,cp,al,Novolac precursor (30%) in 2-propanol ,Chemical (polymerization),Isopropanol,APD,Post-heat treatment at 140 °C,,0.34,72.00%,,,,,Mesoporous (nanoparticulate),0.065,Steady state,HFM,,
9237,APD,Thermal insulation,Monolith,Phenolic resin,,Cellulose cork,I,,Mx,cp,al,Novolac precursor in 2-propanol ,Chemical (polymerization),Isopropanol,APD,"Post-heat treatment at 140 °C, mixing with cellulose cork, compression",,,,,,,,Mesoporous (nanoparticulate),,,,,
9238,FD,Thermal insulation,Monolith,Polyimide,,,G,,,pp,wa,Poly(amic acid) + TEA (frozen),Physical?,Water,FD,,,0.095,93%,,,,,Macroporous (cellular),0.04,Transient,Hot disk,,
9239,FD,Thermal insulation,Monolith,Polyimide,Bacterial cellulose,,G,K,,pp,wa,Poly(amic acid) + TEA + bacterial cellulose (10%) suspension (frozen),Physical?,Water,FD,,,0.095,93%,,,,,Macroporous (cellular),0.03,Transient,Hot disk,,
9240,FD,Thermal insulation,Monolith,Polyimide,Bacterial cellulose,,G,K,,pp,wa,Poly(amic acid) + TEA + bacterial cellulose (20%) suspension (frozen),Physical?,Water,FD,,,0.08,94%,,,,,Macroporous (cellular),0.035,Transient,Hot disk,,
9241,FD,Thermal insulation,Monolith,Polyimide,Bacterial cellulose,,G,K,,pp,wa,Poly(amic acid) + TEA + bacterial cellulose (30%) suspension (frozen),Physical?,Water,FD,,,0.06,95%,,,,,Macroporous (cellular),0.035,Transient,Hot disk,,
9242,FD,Thermal insulation,Monolith,Polyimide,Bacterial cellulose,,G,K,,pp,wa,Poly(amic acid) + TEA + bacterial cellulose (40%) suspension (frozen),Physical?,Water,FD,,,0.045,97%,,,,,Macroporous (cellular),0.04,Transient,Hot disk,,
9243,FD,Thermal insulation,Monolith,Polyimide,Bacterial cellulose,,G,K,,pp,wa,Poly(amic acid) + TEA + bacterial cellulose (50%) suspension (frozen),Physical?,Water,FD,,,0.05,95%,,,,,Macroporous (cellular),0.05,Transient,Hot disk,,
9244,FD,Sensors,Monolith,Chitosan,CNT,,A,N,,cc,wa,CNT-acetic acid dispersion + chitosan + glutaraldehyde solution,Chemical (aldehyde),Water,FD,,,0.057,,,,,,Macroporous (cellular),,,,,
9245,FD,Sensors,Monolith,Chitosan,"CNT, GO",,A,"N, N",,cc,wa,CNT-acetic acid dispersion + chitosan + glutaraldehyde solution,Chemical (aldehyde),Water,FD,Squeezed in GO suspension + reduction + perfluorooctyltriethoxysilane treatment,,,,,,,,Macroporous (cellular),,,,,
9246,FD,Adsorbent,Monolith,Cellulose,GO,,B,N,,pp,wa,GO-NaOH-urea suspension cellulose (waste paper) (freeze-thaw) + ethanol-water (frozen),Physical (antisolvent),Water,FD,,,,,,,,,Macroporous (flakes),,,,,
9247,FD,PCM support,Monolith,Cellulose nanofibers,CNT,n-Octacosane loading,K,N,Al,pc,wa,Cellulose nanofiber suspension + MWCNT suspension + Al(NO3)3 solution (frozen),Physical (Mn+),Water,FD,,,0.0196,97.40%,641,16.2,0.576,,Macroporous (cellular),,,,,
9248,FD,PCM support,Monolith,Cellulose nanofibers,CNT,"Alkyl modification, n-octacosane loading",K,N,"Al, Lo",pc,wa,Cellulose nanofiber suspension + MWCNT suspension + Al(NO3)3 solution (frozen),Physical (Mn+),Water,FD,"Post-modification with hexanoyl chloride, FD",,0.0257,97.20%,613,15.9,0.527,,Macroporous (cellular),,,,,
9249,FD,PCM support,Monolith,Cellulose nanofibers,CNT,"Alkyl modification, n-octacosane loading",K,N,"Al, Lo",pc,wa,Cellulose nanofiber suspension + MWCNT suspension + Al(NO3)3 solution (frozen),Physical (Mn+),Water,FD,"Post-modification with lauroyl chloride, FD",,0.0279,97.10%,585,16.1,0.493,,Macroporous (cellular),,,,,
9250,FD,PCM support,Monolith,Cellulose nanofibers,CNT,"Alkyl modification, n-octacosane loading",K,N,"Al, Lo",pc,wa,Cellulose nanofiber suspension + MWCNT suspension + Al(NO3)3 solution (frozen),Physical (Mn+),Water,FD,"Post-modification with stearoyl chloride, FD",,0.0294,96.80%,560,15.6,0.484,,Macroporous (cellular),,,,,
9251,FD,Batteries,Monolith,GO,,,N,,,pp,wa,"GO-S suspension + hypophosphorous acid (hydrothermal, frozen)",Physical (aggregation),Water,FD,,,,,264,,,,Macroporous (flakes),,,,,
9252,FD,Batteries,Monolith,GO,Polypyrrole,,N,M,,pp,wa,"GO-S suspension + hypophosphorous acid (hydrothermal, frozen)",Physical (aggregation),Water,FD,Post-compositing with polypyrrole,,,,248,,,,Macroporous (flakes),,,,,
9253,FD,Batteries,Monolith,GO,Polypyrrole,,N,M,,pp,wa,"GO-S suspension + hypophosphorous acid (hydrothermal, frozen)",Physical (aggregation),Water,FD,Post-compositing with polypyrrole in vapor,,,,319,,,,Macroporous (flakes),,,,,
9254,FD,Adsorbent,Monolith,Carrageenan,Lignin,,A,F,,pp,wa,Carrageenan solution + lignin sulfonate (frozen),Physical (temperature)?,Water,FD,,,,,5,,0.0055,,Macroporous (flakes),,,,,
9255,FD,Adsorbent,Monolith,Carrageenan,Lignin,Carbonized,A,F,Ca,pp,wa,Carrageenan solution + lignin sulfonate (frozen),Physical (temperature)?,Water,FD,Post-calcination at 550 °C,,,,32,,0.0283,,Macroporous (flakes),,,,,
9256,FD,Adsorbent,Monolith,Carrageenan,Lignin,Carbonized,A,F,Ca,pp,wa,Carrageenan solution + lignin sulfonate (frozen),Physical (temperature)?,Water,FD,"Post-calcination at 550 °C, KOH activation",,,,595,,0.3288,,Macroporous (flakes),,,,,
9257,FD,Adsorbent,Monolith,Cellulose nanofibers,C dots,,K,N,,ng,wa,C dot suspension + cellulose nanofiber suspension (frozen),No gelation,Water,FD,,,,,480,,,,Macroporous (flakes),,,,,
9258,FD,Separation,Sheet,Alginate,Succinyl chitosan,,A,A,,ng,wa,Alginate solution + N-succinyl chitosan (frozen),No gelation,Water,FD,CaCl2-NH4Cl treatment and glutaraldehyde treatment,Chemical (aldehyde) and physical (Mn+),0.0322,85%,,,,,Macroporous (cellular),,,,,
9259,FD,Antibacterial,Monolith,Alginate,,,A,,,"pc, pp",wa,Alginate solution + CaCO3 + glucono-d-lacton (frozen),"Physical (Mn+, pH)",Water,FD,,,,,,,,0.9,Macroporous (cellular),,,,,
9260,FD,Antibacterial,Monolith,Alginate,Protein (soy),,A,C,,"pc, pp",wa,Alginate-soy protein solution + CaCO3 + glucono-d-lacton (frozen),"Physical (Mn+, pH)",Water,FD,,,,,,,,1,Macroporous (cellular),,,,,
9261,FD,Antibacterial,Monolith,Alginate,Protein (soy),,A,C,,"pc, pp",wa,"Alginate-soy protein solution + CaCO3 + glucono-d-lacton (60 °C treatment, frozen)","Physical (Mn+, pH)",Water,FD,,,,,,,,2.2,Macroporous (cellular),,,,,
9262,FD,Antibacterial,Monolith,Alginate,Protein (soy),,A,C,,"pc, pp",wa,"Alginate-soy protein solution + CaCO3 + glucono-d-lacton (70 °C treatment, frozen)","Physical (Mn+, pH)",Water,FD,,,,,,,,1.4,Macroporous (cellular),,,,,
9263,FD,Adsorbent,Beads,Chitosan,Polydopamine,La3+ loading,A,M,Lo,pp,wa,LaCl3-chitosan solution + NaOH solution + tris buffer-dopamine,Physical (pH),Water,FD,,,,,,,,,Macroporous (cellular),,,,,
9264,FD,Capacitors,Monolith,Cellulose nanofibers,GO,,K,N,,ng,wa,Cellulose nanofiber suspension + GO (20%) suspension (frozen),No gelation,Water,FD,,,,,,,,,Macroporous (cellular),,,,,
9265,FD,Capacitors,Monolith,Cellulose nanofibers,"GO, polyaniline",,K,"N, M",,ng,wa,Cellulose nanofiber suspension + GO suspension + SDS + polyaniline (frozen),No gelation,Water,FD,,,,,65,,,,Macroporous (cellular),,,,,
9266,FD,Capacitors,Monolith,Cellulose nanofibers,"GO, polyaniline",,K,"N, M",,ng,wa,Cellulose nanofiber suspension + GO suspension + SDS + aniline + ammonium persulfate-HCl solution (frozen),No gelation,Water,FD,,,,,134,,,,Macroporous (cellular),,,,,
9267,FD,Sensors,Monolith,Cellulose nanofibers,C dots,,K,N,,cp,wa,"Cellulose nanofiber suspension + EDC-NHS + C dot suspension (solid 0.1 wt%) (dialysis) + acrylic acid acrylamide + N',N-methylenecisacrylamide + potassium persulfate (frozen)",Chemical (polymerization),Water,FD,,,,,,,,,Macroporous (fibrous and flakes),,,,,
9268,FD,Sensors,Monolith,Cellulose nanofibers,C dots,,K,N,,cp,wa,"Cellulose nanofiber suspension + EDC-NHS + C dot suspension (solid 0.2 wt%) (dialysis) + acrylic acid acrylamide + N',N-methylenecisacrylamide + potassium persulfate (frozen)",Chemical (polymerization),Water,FD,,,,,,,,,Macroporous (fibrous and flakes),,,,,
9269,FD,Sensors,Monolith,Cellulose nanofibers,C dots,,K,N,,cp,wa,"Cellulose nanofiber suspension + EDC-NHS + C dot suspension (solid 0.4 wt%) (dialysis) + acrylic acid acrylamide + N',N-methylenecisacrylamide + potassium persulfate (frozen)",Chemical (polymerization),Water,FD,,,,,,,,,Macroporous (fibrous and flakes),,,,,
9270,FD,Sensors,Monolith,Cellulose nanofibers,C dots,,K,N,,cp,wa,"Cellulose nanofiber suspension + EDC-NHS + C dot suspension (solid 0.6 wt%) (dialysis) + acrylic acid acrylamide + N',N-methylenecisacrylamide + potassium persulfate (frozen)",Chemical (polymerization),Water,FD,,,,,,,,,Macroporous (fibrous and flakes),,,,,
9271,FD,Sensors,Monolith,Cellulose nanofibers,C dots,,K,N,,cp,wa,"Cellulose nanofiber suspension + EDC-NHS + C dot suspension (solid 0.8 wt%) (dialysis) + acrylic acid acrylamide + N',N-methylenecisacrylamide + potassium persulfate (frozen)",Chemical (polymerization),Water,FD,,,,,,,,,Macroporous (fibrous and flakes),,,,,
9272,FD,Sensors,Monolith,Cellulose nanofibers,C dots,,K,N,,cp,wa,"Cellulose nanofiber suspension + EDC-NHS + C dot suspension (solid 1 wt%) (dialysis) + acrylic acid acrylamide + N',N-methylenecisacrylamide + potassium persulfate (frozen)",Chemical (polymerization),Water,FD,,,,,,,,,Macroporous (fibrous and flakes),,,,,
9273,FD,Sensors,Monolith,Cellulose nanofibers,C dots,,K,N,,cp,wa,"Cellulose nanofiber suspension + EDC-NHS + C dot suspension (solid 1.2 wt%) (dialysis) + acrylic acid acrylamide + N',N-methylenecisacrylamide + potassium persulfate (frozen)",Chemical (polymerization),Water,FD,,,,,,,,,Macroporous (fibrous and flakes),,,,,
9274,FD,Sensors,Monolith,Cellulose nanofibers,C dots,,K,N,,cp,wa,"Cellulose nanofiber suspension + EDC-NHS + C dot suspension (solid 1.4 wt%) (dialysis) + acrylic acid acrylamide + N',N-methylenecisacrylamide + potassium persulfate (frozen)",Chemical (polymerization),Water,FD,,,,,,,,,Macroporous (fibrous and flakes),,,,,
9275,FD,Adsorbent,Monolith,Cellulose nanofibers,,,K,,,cp,wa,Cellulose nanocrystal suspension (frozen),Chemical (polymerization),Water,FD,,,0.0112,,,,,,Macroporous (cellular),,,,,
9276,FD,Adsorbent,Monolith,Cellulose nanofibers,"Poly(acrylic acid), polyacrylamide",,K,"R, R",,cp,wa,"Cellulose nanocrystal suspension + potassium persulfate + acrylic acid + acrylamide + N,N’-methylenebisacrylamide (0.5) (frozen)",Chemical (polymerization),Water,FD,,,0.1396,,,,,,Macroporous (cellular),,,,,
9277,FD,Adsorbent,Monolith,Cellulose nanofibers,"Poly(acrylic acid), polyacrylamide",,K,"R, R",,cp,wa,"Cellulose nanocrystal suspension + potassium persulfate + acrylic acid + acrylamide + N,N’-methylenebisacrylamide (1) (frozen)",Chemical (polymerization),Water,FD,,,0.0853,,,,,,Macroporous (cellular),,,,,
9278,FD,Adsorbent,Monolith,Cellulose nanofibers,"Poly(acrylic acid), polyacrylamide",,K,"R, R",,cp,wa,"Cellulose nanocrystal suspension + potassium persulfate + acrylic acid + acrylamide + N,N’-methylenebisacrylamide (2) (frozen)",Chemical (polymerization),Water,FD,,,0.0552,,,,,,Macroporous (cellular),,,,,
9279,FD,Adsorbent,Monolith,Poly(acrylic acid),GO,,R,N,,cp,wa,"GO suspension + acrylic acid + potassium persulfate in 1,4-butanediol (solvothermal, frozen)",Chemical (polymerization),Water,FD,,,,,,,,,Macroporous (flakes),,,,,
9280,FD,Adsorbent,Monolith,PVA,,,E,,,pp,wa,PVA solution (frozen),Physical (aggregation),Water,FD,,,0.0393,,,,,0.03,Macroporous (flakes),,,,,
9281,FD,Adsorbent,Monolith,PVA,,,E,,,pp,wa,PVA solution + FeCl3 solution (freeze-thaw) (frozen),Physical (aggregation),Water,FD,,,0.0286,,,,,0.2,Macroporous (flakes),,,,,
9282,FD,Adsorbent,Monolith,PVA,CNT,,E,N,,pp,wa,PVA solution + CNT (2 wt%) suspension + FeCl3 solution (freeze-thaw) (frozen),Physical (aggregation),Water,FD,,,0.0289,,,,,0.6,Macroporous (flakes),,,,,
9283,FD,Adsorbent,Monolith,PVA,CNT,,E,N,,pp,wa,PVA solution + CNT (4 wt%) suspension + FeCl3 solution (freeze-thaw) (frozen),Physical (aggregation),Water,FD,,,0.0287,,,,,0.5,Macroporous (flakes),,,,,
9284,FD,Adsorbent,Monolith,PVA,CNT,,E,N,,pp,wa,PVA solution + CNT (6 wt%) suspension + FeCl3 solution (freeze-thaw) (frozen),Physical (aggregation),Water,FD,,,0.03,,,,,0.8,Macroporous (flakes),,,,,
9285,FD,Not specific,Monolith,Cellulose nanofibers,"Polyvinylpyrrolidone, polypyrrole",,K,"E, M",,cp,wa,Cellulose nanofiber suspension + olyvinylpyrrolidone solution + pyrrole + FeCl3 solution (frozen),Chemical (polymerization),Water,FD,,,,,,,,,Macroporous (fibrous and particulate),,,,,
9286,APD,Separation,Monolith,Rubber,,,L,,,pp,wa,"Rubber latex + S + 2-mercaptobenzothiazole, Zn N-ethyl-Nphenyldithiocarbamate + 2-mercaptobenzimidazole + ZnO + silicofluoride Na",Physical?,Water,APD,,,0.12,92%,,,,,Macroporous (particulate),,,,,
9287,APD,Separation,Monolith,Rubber,Polyethylene,,L,J,,pp,wa,"Rubber latex + S + 2-mercaptobenzothiazole, Zn N-ethyl-Nphenyldithiocarbamate + 2-mercaptobenzimidazole + ZnO + silicofluoride Na",Physical?,Water,APD,Post-coating with polyethylene (0.04 g/mL),,0.15,89%,,,,,Macroporous (particulate),,,,,
9288,APD,Separation,Monolith,Rubber,Polyethylene,,L,J,,pp,wa,"Rubber latex + S + 2-mercaptobenzothiazole, Zn N-ethyl-Nphenyldithiocarbamate + 2-mercaptobenzimidazole + ZnO + silicofluoride Na",Physical?,Water,APD,Post-coating with polyethylene (0.06 g/mL),,0.15,85%,,,,,Macroporous (particulate),,,,,
9289,APD,Separation,Monolith,Rubber,Polyethylene,,L,J,,pp,wa,"Rubber latex + S + 2-mercaptobenzothiazole, Zn N-ethyl-Nphenyldithiocarbamate + 2-mercaptobenzimidazole + ZnO + silicofluoride Na",Physical?,Water,APD,Post-coating with polyethylene (0.08 g/mL),,0.18,82%,,,,,Macroporous (particulate),,,,,
9290,APD,Separation,Monolith,Rubber,Polyethylene,,L,J,,pp,wa,"Rubber latex + S + 2-mercaptobenzothiazole, Zn N-ethyl-Nphenyldithiocarbamate + 2-mercaptobenzimidazole + ZnO + silicofluoride Na",Physical?,Water,APD,Post-coating with polyethylene (0.1 g/mL),,0.2,80%,,,,,Macroporous (particulate),,,,,
9291,APD,Separation,Monolith,Rubber,Polyethylene,,L,J,,pp,wa,"Rubber latex + S + 2-mercaptobenzothiazole, Zn N-ethyl-Nphenyldithiocarbamate + 2-mercaptobenzimidazole + ZnO + silicofluoride Na",Physical?,Water,APD,Post-coating with polyethylene (0.12 g/mL),,0.23,73%,,,,,Macroporous (particulate),,,,,
9292,APD,Separation,Monolith,Rubber,Polyethylene,,L,J,,pp,wa,"Rubber latex + S + 2-mercaptobenzothiazole, Zn N-ethyl-Nphenyldithiocarbamate + 2-mercaptobenzimidazole + ZnO + silicofluoride Na",Physical?,Water,APD,Post-coating with polyethylene (0.14 g/mL),,0.25,72%,,,,,Macroporous (particulate),,,,,
9293,APD,Separation,Monolith,Rubber,Polyethylene,,L,J,,pp,wa,"Rubber latex + S + 2-mercaptobenzothiazole, Zn N-ethyl-Nphenyldithiocarbamate + 2-mercaptobenzimidazole + ZnO + silicofluoride Na",Physical?,Water,APD,Post-coating with polyethylene (0.16 g/mL),,0.29,70%,,,,,Macroporous (particulate),,,,,
9294,FD,Separation,Monolith,Cellulose,,,B,,,ng,wa,Extract (holocellulose) from Posidonia oceanica suspension (frozen),No gelation,Water,FD,,,0.0794,,,,,,Macroporous (fibrous and flakes),,,,,
9295,FD,Separation,Monolith,Cellulose,,,B,,,ng,wa,Extract (holocellulose without Soxhlet) from Posidonia oceanica suspension (frozen),No gelation,Water,FD,,,0.1143,,,,,,Macroporous (fibrous and flakes),,,,,
9296,FD,Separation,Monolith,Cellulose,,,B,,,ng,wa,Extract (cellulose) from Posidonia oceanica suspension (frozen),No gelation,Water,FD,,,0.0423,,,,,,Macroporous (fibrous and flakes),,,,,
9297,FD,Separation,Monolith,Cellulose,,,B,,,ng,wa,Extract (cellulose without Soxhlet) from Posidonia oceanica suspension (frozen),No gelation,Water,FD,,,0.0468,,,,,,Macroporous (fibrous and flakes),,,,,
9298,FD,Separation,Monolith,Cellulose,,,B,,,ng,wa,"Extract (holocellulose, with sulphuric acid treatment) from Posidonia oceanica suspension (frozen)",No gelation,Water,FD,,,0.0132,,,,,,Macroporous (fibrous and flakes),,,,,
9299,FD,Separation,Monolith,Cellulose,,,B,,,ng,wa,"Extract (holocellulose without Soxhlet, with sulphuric acid treatment) from Posidonia oceanica suspension (frozen)",No gelation,Water,FD,,,0.0128,,,,,,Macroporous (fibrous and flakes),,,,,
9300,FD,Separation,Monolith,Cellulose,,,B,,,ng,wa,"Extract (cellulose, with sulphuric acid treatment) from Posidonia oceanica suspension (frozen)",No gelation,Water,FD,,,0.0384,,,,,,Macroporous (fibrous and flakes),,,,,
9301,FD,Separation,Monolith,Cellulose,,,B,,,ng,wa,"Extract (cellulose without Soxhlet, with sulphuric acid treatment) from Posidonia oceanica suspension (frozen)",No gelation,Water,FD,,,0.0581,,,,,,Macroporous (fibrous and flakes),,,,,
9302,FD,Separation,Monolith,Cellulose,PLA,,B,F,,ng,wa,Extract from Posidonia oceanica suspension (frozen),No gelation,Water,FD,Post-compositing with PLA,,,,,,,,Macroporous (fibrous and flakes),,,,,
9303,FD,Scaffold,Monolith,Hyaluronic acid,,,A,,,cc,wa,Hyaloronic acid + poly-L-lysine + EDC-NHS (frozen),Chemical (EDC),Water,FD,,,,91.90%,,,,6,Macroporous (cellular),,,,,
9304,FD,Scaffold,Monolith,Silk fibroin,,,D,,,cc,wa,Silk fibroin suspension + EDC-NHS (frozen),Chemical (EDC),Water,FD,,,,92.70%,,,,21.7,Macroporous (cellular),,,,,
9305,FD,Scaffold,Monolith,Silk fibroin,Hyaluronic acid,,D,A,,cc,wa,Silk fibroin suspension + hyaloronic acid EDC-NHS (frozen),Chemical (EDC),Water,FD,,,,87.40%,,,,12.5,Macroporous (cellular),,,,,
9306,FD,Scaffold,Monolith,Silk fibroin,Hyaluronic acid,,D,A,,cc,wa,Silk fibroin suspension + hyaloronic acid + heparin + EDC-NHS (frozen),Chemical (EDC),Water,FD,,,,82.30%,,,,13.1,Macroporous (cellular),,,,,
9307,SCD,DDS,Beads,Pectin,,,A,,,pp,al,Pectin solution + ethanol,Physical (antisolvent),Ethanol,SCD,,,0.084,96.00%,441,,,,Mesoporous (nanofibrous and nanoparticulate),,,,,
9308,SCD,DDS,Beads,Pectin,Chitosan,Drug loading,A,A,Lo,pp,al,"Chitosan solution + pectin core beads + NaOH solution, post drug loading",Physical (pH),Ethanol,SCD,,,0.098,94.80%,276,,,,Mesoporous (nanofibrous and nanoparticulate),,,,,
9309,FD,PCM support,Monolith,GO,,PEG loading,N,,Lo,ng,wa,GO suspension + NaHSO3 (frozen),No gelation,Water,FD,Post-PEG incorporation,,,,,,,,Macroporous (flakes),0.483,Transient,Hot disk,,
9310,FD,PCM support,Monolith,GO,CNT,PEG loading,N,N,Lo,ng,wa,GO-CNT (2:1) suspension + NaHSO3 (frozen),No gelation,Water,FD,Post-PEG incorporation,,,,,,,,Macroporous (flakes),0.76,Transient,Hot disk,,
9311,FD,PCM support,Monolith,GO,CNT,PEG loading,N,N,Lo,ng,wa,GO-CNT (1:1) suspension + NaHSO3 (frozen),No gelation,Water,FD,Post-PEG incorporation,,,,,,,,Macroporous (flakes),0.67,Transient,Hot disk,,
9312,FD,PCM support,Monolith,GO,CNT,PEG loading,N,N,Lo,ng,wa,GO-CNT (1:2) suspension + NaHSO3 (frozen),No gelation,Water,FD,Post-PEG incorporation,,,,,,,,Macroporous (flakes),0.59,Transient,Hot disk,,
9313,FD,Thermal insulation,Fibers,Silk fibroin,"GO, poly(acrylic acid), cellulose acetate",,D,"N, R, B",,pp,wa,"Silk fibroin-CaCl2-ethanol solution + GO suspension + cellulose acetate-poly(acrylic acid) in DMAc (wet spun, frozen)",Physical (antisolvent),Water,FD,,,0.0136,,,,,,Macroporous (cellular),,,,,
9314,FD,Packaging,Monolith,PEG,,,E,,,pp,wa,Polyethylene oxide solution (frozen),Physical (temperature),Water,FD,,,,,,,,,Macroporous (cellular),,,,,
9315,FD,Packaging,Monolith,Starch,,,A,,,pp,wa,Starch (germinated wheat) solution (frozen),Physical (temperature),Water,FD,,,,,,,,,Macroporous (cellular),,,,,
9316,FD,Packaging,Monolith,Starch,,,A,,,pp,wa,Starch (nongerminated wheat) solution (frozen),Physical (temperature),Water,FD,,,,,,,,,Macroporous (cellular),,,,,
9317,FD,Packaging,Monolith,Starch,PEG,,A,E,,pp,wa,Starch (germinated wheat) solution + polyethylene oxide solution (frozen),Physical (temperature),Water,FD,,,,,,,,,Macroporous (cellular),,,,,
9318,FD,Packaging,Monolith,Starch,PEG,,A,E,,pp,wa,Starch (nongerminated wheat) solution + polyethylene oxide solution (frozen),Physical (temperature),Water,FD,,,,,,,,,Macroporous (cellular),,,,,
9319,FD,Adsorbent,Monolith,Alginate,Gelatin,,A,C,,"pc, pp",wa,Alginate solution + gelatin solution + CaCO3 + glucono-d-lactone (frozen),"Physical (Mn+, pH)",Water,FD,,,0.008,,,,,,Macroporous (cellular),,,,,
