Repository: paulagirones/Aerogels_thermal_conductivity

# Aerogels_thermal_conductivity
Machine learning prediction of thermal conductivity in aerogels.

File: 20250220_dataset.csv (part 54 of 95)
Entry,Drying,Purpose,Shape,First materials,Second materials,Modification,First material class,Second materials class,Modification class,Gelation class,Solvent class,Process,Gelation mechanism,Final solvent,Drying details,Post drying treatment,Post-drying cross-linking,Envelope density g/cm3,Porosity,BET surface area m2/g,BJH pore size nm,BJH pore volume (total) cm3/g,compression elastic modulus MPa,SEM,Thermal conductivity W/(m K),Thermal method,Thermal method detail,,
9320,FD,Adsorbent,Monolith,Alginate,"Gelatin, GO",,A,"C, N",,"pc, pp",wa,Alginate solution + gelatin solution + GO (1 wt%) suspension + CaCO3 + glucono-d-lactone (frozen),"Physical (Mn+, pH)",Water,FD,,,0.009,,,,,,Macroporous (cellular),,,,,
9321,FD,Adsorbent,Monolith,Alginate,"Gelatin, GO",,A,"C, N",,"pc, pp",wa,Alginate solution + gelatin solution + GO (2 wt%) suspension + CaCO3 + glucono-d-lactone (frozen),"Physical (Mn+, pH)",Water,FD,,,0.0125,,,,,,Macroporous (cellular),,,,,
9322,FD,Adsorbent,Monolith,Alginate,"Gelatin, GO",,A,"C, N",,"pc, pp",wa,Alginate solution + gelatin solution + GO (3 wt%) suspension + CaCO3 + glucono-d-lactone (frozen),"Physical (Mn+, pH)",Water,FD,,,0.016,,,,,,Macroporous (cellular),,,,,
9323,FD,Adsorbent,Monolith,Alginate,"Gelatin, GO",,A,"C, N",,"pc, pp",wa,Alginate solution + gelatin solution + GO (4 wt%) suspension + CaCO3 + glucono-d-lactone (frozen),"Physical (Mn+, pH)",Water,FD,,,0.0225,,,,,,Macroporous (cellular),,,,,
9324,APD,Capacitors,Coating,GO,Polypyrrole,,N,M,,uk,uk,GO-KCl coating on electrode,Unknown,Unknown,APD?,Post-compositing with polypyrrole,,,,,,,,Macroporous (flakes),,,,,
9325,FD,PCM support,Monolith,Cellulose nanofibers,,PEG grafting,K,,Lo,pc,wa,PEG-grafted cellulose nanofiber suspension + Al(NO3)3 solution (frozen),Physical (Mn+),Water,FD,,,0.0221,,622,16.1,0.553,,Macroporous (fibrous and flakes),0.3,Transient,Hot disk,,
9326,FD,PCM support,Monolith,Cellulose nanofibers,GO,PEG grafting,K,N,Lo,pc,wa,PEG-grafted cellulose nanofiber suspension + GO (5 wt%) suspension + Al(NO3)3 solution (frozen),Physical (Mn+),Water,FD,,,0.0216,,613,16.1,0.548,,Macroporous (fibrous and flakes),0.4,Transient,Hot disk,,
9327,FD,PCM support,Monolith,Cellulose nanofibers,GO,PEG grafting,K,N,Lo,pc,wa,PEG-grafted cellulose nanofiber suspension + GO (10 wt%) suspension + Al(NO3)3 solution (frozen),Physical (Mn+),Water,FD,,,0.0213,,598,15.9,0.539,,Macroporous (fibrous and flakes),0.5,Transient,Hot disk,,
9328,FD,PCM support,Monolith,Cellulose nanofibers,GO,PEG grafting,K,N,Lo,pc,wa,PEG-grafted cellulose nanofiber suspension + GO (15 wt%) suspension + Al(NO3)3 solution (frozen),Physical (Mn+),Water,FD,,,0.0214,,604,15.9,0.536,,Macroporous (fibrous and flakes),0.7,Transient,Hot disk,,
9329,FD,PCM support,Monolith,Cellulose nanofibers,GO,PEG grafting,K,N,Lo,pc,wa,PEG-grafted cellulose nanofiber suspension + GO (20 wt%) suspension + Al(NO3)3 solution (frozen),Physical (Mn+),Water,FD,,,0.0208,,588,15.7,0.537,,Macroporous (fibrous and flakes),0.8,Transient,Hot disk,,
9330,FD,Separation,Monolith,Poly(vinyl alcohol-co-ethylene),,,E,,,ng,al,Poly(vinyl alcohol-co-ethylene) nanofiber suspension (frozen),No gelation,t-Butanol,FD,,,0.0123,98.94%,,,,,Macroporous (fibrous),0.0296,Transient,Hot wire,,
9331,FD,Separation,Monolith,Poly(vinyl alcohol-co-ethylene),,,E,,,ng,al,Poly(vinyl alcohol-co-ethylene) nanofiber suspension (frozen),No gelation,t-Butanol,FD,Post-heat treatment at 75 °C,,0.0114,99.17%,,,,,Macroporous (fibrous),0.028,Transient,Hot wire,,
9332,FD,Separation,Monolith,Poly(vinyl alcohol-co-ethylene),,MTCS treatment,E,,Si,ng,al,Poly(vinyl alcohol-co-ethylene) nanofiber suspension (frozen),No gelation,t-Butanol,FD,"Post-heat treatment at 75 °C, MTCS treatment",,0.0126,99.08%,,,,,Macroporous (fibrous),0.0274,Transient,Hot wire,,
9333,FD,Separation,Monolith,Cellulose,GO,,B,N,,cp,wa,"Cellulose-NaOH-urea solution + N,N'-methylene bisacrylamide + GO suspension (frozen)",Chemical (polymerization),Water,FD,,,0.01,97%,,,,,Macroporous (fibrous),,,,,
9334,FD,Scaffold,Monolith,Gelatin,,,C,,,ng,wa,Gelatin solution (frozen),No gelation,Water,FD,,,,99.15%,,,,,Macroporous (cellular and fibrous),,,,,
9335,FD,Scaffold,Monolith,Chitosan,Gelatin,,A,C,,ng,wa,Chitosan-gelatin solution (gelatin:chitosan = 75:25) (frozen),No gelation,Water,FD,,,,99.05%,,,,,Macroporous (cellular and fibrous),,,,,
9336,FD,Scaffold,Monolith,Chitosan,Gelatin,,A,C,,ng,wa,Chitosan-gelatin solution (gelatin:chitosan = 50:50) (frozen),No gelation,Water,FD,,,,98.90%,,,,,Macroporous (cellular and fibrous),,,,,
9337,FD,Scaffold,Monolith,Chitosan,Gelatin,,A,C,,ng,wa,Chitosan-gelatin solution (gelatin:chitosan = 25:75) (frozen),No gelation,Water,FD,,,,99.10%,,,,,Macroporous (cellular and fibrous),,,,,
9338,FD,Scaffold,Monolith,Chitosan,,,A,,,ng,wa,Chitosan solution (frozen),No gelation,Water,FD,,,,98.70%,,,,,Macroporous (cellular and fibrous),,,,,
9339,FD,Scaffold,Monolith,Gelatin,,,C,,,ng,wa,"Gelatin solution, heat treatment after mixing (frozen)",No gelation,Water,FD,,,,98.27%,,,,,Macroporous (cellular and fibrous),,,,,
9340,FD,Scaffold,Monolith,Chitosan,Gelatin,,A,C,,ng,wa,"Chitosan-gelatin solution (gelatin:chitosan = 75:25), heat treatment after mixing (frozen)",No gelation,Water,FD,,,,98.12%,,,,,Macroporous (cellular and fibrous),,,,,
9341,FD,Scaffold,Monolith,Chitosan,Gelatin,,A,C,,ng,wa,"Chitosan-gelatin solution (gelatin:chitosan = 50:50), heat treatment after mixing (frozen)",No gelation,Water,FD,,,,97.96%,,,,,Macroporous (cellular and fibrous),,,,,
9342,FD,Scaffold,Monolith,Chitosan,Gelatin,,A,C,,ng,wa,"Chitosan-gelatin solution (gelatin:chitosan = 25:75), heat treatment after mixing (frozen)",No gelation,Water,FD,,,,98.03%,,,,,Macroporous (cellular and fibrous),,,,,
9343,FD,Scaffold,Monolith,Chitosan,,,A,,,ng,wa,"Chitosan solution, heat treatment after mixing (frozen)",No gelation,Water,FD,,,,97.62%,,,,,Macroporous (cellular and fibrous),,,,,
9344,FD,Scaffold,Monolith,Gelatin,,,C,,,ng,wa,"Gelatin solution, heat treatment after centrifugation (frozen)",No gelation,Water,FD,,,,98.05%,,,,,Macroporous (cellular and fibrous),,,,,
9345,FD,Scaffold,Monolith,Chitosan,Gelatin,,A,C,,ng,wa,"Chitosan-gelatin solution (gelatin:chitosan = 75:25), heat treatment after centrifugation (frozen)",No gelation,Water,FD,,,,98.25%,,,,,Macroporous (cellular and fibrous),,,,,
9346,FD,Scaffold,Monolith,Chitosan,Gelatin,,A,C,,ng,wa,"Chitosan-gelatin solution (gelatin:chitosan = 50:50), heat treatment after centrifugation (frozen)",No gelation,Water,FD,,,,97.13%,,,,,Macroporous (cellular and fibrous),,,,,
9347,FD,Scaffold,Monolith,Chitosan,Gelatin,,A,C,,ng,wa,"Chitosan-gelatin solution (gelatin:chitosan = 25:75), heat treatment after centrifugation (frozen)",No gelation,Water,FD,,,,97.77%,,,,,Macroporous (cellular and fibrous),,,,,
9348,FD,Scaffold,Monolith,Chitosan,,,A,,,ng,wa,"Chitosan solution, heat treatment after centrifugation (frozen)",No gelation,Water,FD,,,,97.61%,,,,,Macroporous (cellular and fibrous),,,,,
9349,FD,Scaffold,Monolith,Chitosan,,,A,,,cc,wa,Chitosan solution + genipin solution,Chemical (genipin),Water,FD,,,,86.78%,,,,0.0421,Macroporous (cellular),,,,,
9350,FD,Scaffold,Monolith,Chitosan,Silk fibroin,,A,D,,cc,wa,Chitosan solution + sikl sercin solution + genipin solution,Chemical (genipin),Water,FD,,,,83.43%,,,,,Macroporous (cellular),,,,,
9351,FD,Scaffold,Monolith,Chitosan,Silk fibroin,,A,D,,cc,wa,Chitosan solution + sikl sercin solution + silk fibroin solution + genipin solution,Chemical (genipin),Water,FD,,,,77.45%,,,,0.0588,Macroporous (cellular),,,,,
9352,FD,"Adsorbent, capacitors",Monolith,GO,,,N,,,pp,wa,"GO suspension (hydrothermal, frozen)",Physical (aggregation),Water,FD,,,,,37,,,,Macroporous (cellular),,,,,
9353,FD,"Adsorbent, capacitors",Monolith,GO,COF,,N,Q,,pp,wa,"GO-COF suspension (hydrothermal, frozen)",Physical (aggregation),Water,FD,,,0.007,,246,,,,Macroporous (cellular),,,,,
9354,FD,Adsorbent,Monolith,PVA,Polyaniline,,E,M,,cp,wa,PVA solution + ammonium peroxydisulfate + aniline-HCl (frozen),Chemical (polymerization),Water,FD,,,,,,,,,Macroporous (cellular),,,,,
9355,SCD,Not specific,Monolith,Alginate,Poly(urea-urethane),,A,H,,"pc, pp",ow,"Alginate (G35, 1.375 wt%) solution + CaCO3 + glucono-d-lacton + N3300 (6.900 g/100 ml) in acetonitrile","Physical (Mn+, pH)",Acetonitrile,SCD,,,0.072,95%,224,,0.6,2.9,Mesoporous (nanofibrous and nanoparticulate),,,,,
9356,SCD,Not specific,Monolith,Alginate,Poly(urea-urethane),,A,H,,"pc, pp",ow,"Alginate (G35, 0.750 wt%) solution + CaCO3 + glucono-d-lacton + N3300 (6.900 g/100 ml) in acetonitrile ","Physical (Mn+, pH)",Acetonitrile,SCD,,,0.055,96%,290,,0.6,1.3,Mesoporous (nanofibrous and nanoparticulate),,,,,
9357,SCD,Not specific,Monolith,Alginate,Poly(urea-urethane),,A,H,,"pc, pp",ow,"Alginate (G35, 2.000 wt%) solution + CaCO3 + glucono-d-lacton + N3300 (6.900 g/100 ml) in acetonitrile ","Physical (Mn+, pH)",Acetonitrile,SCD,,,0.084,94%,224,,0.7,3.5,Mesoporous (nanofibrous and nanoparticulate),,,,,
9358,SCD,Not specific,Monolith,Alginate,Poly(urea-urethane),,A,H,,"pc, pp",ow,"Alginate (G35, 0.933 wt%) solution + CaCO3 + glucono-d-lacton + N3300 (11.913 g/100 ml) in acetonitrile ","Physical (Mn+, pH)",Acetonitrile,SCD,,,0.074,94%,238,,0.5,1.9,Mesoporous (nanofibrous and nanoparticulate),,,,,
9359,SCD,Not specific,Monolith,Alginate,Poly(urea-urethane),,A,H,,"pc, pp",ow,"Alginate (G35, 1.817 wt%) solution + CaCO3 + glucono-d-lacton + N3300 (11.913 g/100 ml) in acetonitrile","Physical (Mn+, pH)",Acetonitrile,SCD,,,0.09,94%,234,,0.6,4.1,Mesoporous (nanofibrous and nanoparticulate),,,,,
9360,SCD,Not specific,Monolith,Alginate,Poly(urea-urethane),,A,H,,"pc, pp",ow,"Alginate (G35, 0.750 wt%) solution + CaCO3 + glucono-d-lacton + N3300 (24.150 g/100 ml) in acetonitrile","Physical (Mn+, pH)",Acetonitrile,SCD,,,0.076,94%,213,,0.5,1.7,Mesoporous (nanofibrous and nanoparticulate),,,,,
9361,SCD,Not specific,Monolith,Alginate,Poly(urea-urethane),,A,H,,"pc, pp",ow,"Alginate (G35, 1.375 wt%) solution + CaCO3 + glucono-d-lacton + N3300 (24.150 g/100 ml) in acetonitrile","Physical (Mn+, pH)",Acetonitrile,SCD,,,0.089,93%,224,,0.6,2.9,Mesoporous (nanofibrous and nanoparticulate),,,,,
9362,SCD,Not specific,Monolith,Alginate,Poly(urea-urethane),,A,H,,"pc, pp",ow,"Alginate (G35, 1.375 wt%) solution + CaCO3 + glucono-d-lacton + N3300 (24.150 g/100 ml) in acetonitrile","Physical (Mn+, pH)",Acetonitrile,SCD,,,0.098,92%,209,,0.5,3.6,Mesoporous (nanofibrous and nanoparticulate),,,,,
9363,SCD,Not specific,Monolith,Alginate,Poly(urea-urethane),,A,H,,"pc, pp",ow,"Alginate (G35, 1.375 wt%) solution + CaCO3 + glucono-d-lacton + N3300 (24.150 g/100 ml) in acetonitrile","Physical (Mn+, pH)",Acetonitrile,SCD,,,0.102,92%,219,,0.6,4.5,Mesoporous (nanofibrous and nanoparticulate),,,,,
9364,SCD,Not specific,Monolith,Alginate,Poly(urea-urethane),,A,H,,"pc, pp",ow,"Alginate (G35, 1.375 wt%) solution + CaCO3 + glucono-d-lacton + N3300 (24.150 g/100 ml) in acetonitrile","Physical (Mn+, pH)",Acetonitrile,SCD,,,0.111,92%,189,,0.5,4.5,Mesoporous (nanofibrous and nanoparticulate),,,,,
9365,SCD,Not specific,Monolith,Alginate,Poly(urea-urethane),,A,H,,"pc, pp",ow,"Alginate (G35, 2.000 wt%) solution + CaCO3 + glucono-d-lacton + N3300 (24.150 g/100 ml) in acetonitrile","Physical (Mn+, pH)",Acetonitrile,SCD,,,0.116,91%,224,,0.7,11.1,Mesoporous (nanofibrous and nanoparticulate),,,,,
9366,SCD,Not specific,Monolith,Alginate,Poly(urea-urethane),,A,H,,"pc, pp",ow,"Alginate (G35, 0.933 wt%) solution + CaCO3 + glucono-d-lacton + N3300 (36,600 g/100 ml) in acetonitrile","Physical (Mn+, pH)",Acetonitrile,SCD,,,0.088,93%,224,,0.5,3,Mesoporous (nanofibrous and nanoparticulate),,,,,
9367,SCD,Not specific,Monolith,Alginate,Poly(urea-urethane),,A,H,,"pc, pp",ow,"Alginate (G35, 1.817 wt%) solution + CaCO3 + glucono-d-lacton + N3300 (36,600 g/100 ml) in acetonitrile","Physical (Mn+, pH)",Acetonitrile,SCD,,,0.113,92%,185,,0.5,7.2,Mesoporous (nanofibrous and nanoparticulate),,,,,
9368,SCD,Not specific,Monolith,Alginate,Poly(urea-urethane),,A,H,,"pc, pp",ow,"Alginate (G35, 0.750 wt%) solution + CaCO3 + glucono-d-lacton + N3300 (41.250 g/100 ml) in acetonitrile ","Physical (Mn+, pH)",Acetonitrile,SCD,,,0.083,94%,252,,1,1.7,Mesoporous (nanofibrous and nanoparticulate),,,,,
9369,SCD,Not specific,Monolith,Alginate,Poly(urea-urethane),,A,H,,"pc, pp",ow,"Alginate (G35, 2.000 wt%) solution + CaCO3 + glucono-d-lacton + N3300 (41.250 g/100 ml) in acetonitrile ","Physical (Mn+, pH)",Acetonitrile,SCD,,,0.12,90%,212,,0.7,13.5,Mesoporous (nanofibrous and nanoparticulate),,,,,
9370,SCD,Not specific,Monolith,Alginate,Poly(urea-urethane),,A,H,,"pc, pp",ow,"Alginate (G35, 1.375 wt%) solution + CaCO3 + glucono-d-lacton + N3300 (41.250 g/100 ml) in acetonitrile","Physical (Mn+, pH)",Acetonitrile,SCD,,,0.099,92%,235,,0.6,3.3,Mesoporous (nanofibrous and nanoparticulate),,,,,
9371,SCD,Not specific,Monolith,Alginate,Poly(urea-urethane),,A,H,,"pc, pp",ow,"Alginate (G35, 0.750 wt%) solution + CaCO3 + glucono-d-lacton in acetonitrile","Physical (Mn+, pH)",Acetonitrile,SCD,,,0.037,98%,414,,1.9,0.6,Mesoporous (nanofibrous and nanoparticulate),,,,,
9372,SCD,Not specific,Monolith,Alginate,Poly(urea-urethane),,A,H,,"pc, pp",ow,"Alginate (G35, 0.933 wt%) solution + CaCO3 + glucono-d-lacton in acetonitrile ","Physical (Mn+, pH)",Acetonitrile,SCD,,,0.038,98%,374,,1.5,0.8,Mesoporous (nanofibrous and nanoparticulate),,,,,
9373,SCD,Not specific,Monolith,Alginate,Poly(urea-urethane),,A,H,,"pc, pp",ow,"Alginate (G35, 1.375 wt%) solution + CaCO3 + glucono-d-lacton in acetonitrile ","Physical (Mn+, pH)",Acetonitrile,SCD,,,0.045,97%,403,,1.6,1.1,Mesoporous (nanofibrous and nanoparticulate),,,,,
9374,SCD,Not specific,Monolith,Alginate,Poly(urea-urethane),,A,H,,"pc, pp",ow,"Alginate (G35, 1.817 wt%) solution + CaCO3 + glucono-d-lacton in acetonitrile ","Physical (Mn+, pH)",Acetonitrile,SCD,,,0.05,97%,423,,1.4,2.4,Mesoporous (nanofibrous and nanoparticulate),,,,,
9375,SCD,Not specific,Monolith,Alginate,Poly(urea-urethane),,A,H,,"pc, pp",ow,"Alginate (G35, 2.000 wt%) solution + CaCO3 + glucono-d-lacton in acetonitrile","Physical (Mn+, pH)",Acetonitrile,SCD,,,0.054,97%,383,,1.3,3.3,Mesoporous (nanofibrous and nanoparticulate),,,,,
9376,SCD,Not specific,Monolith,Alginate,Poly(urea-urethane),,A,H,,"pc, pp",ow,"Alginate (G75, 1.375 wt%) solution + CaCO3 + glucono-d-lacton + N3300 (6.900 g/100 ml) in acetonitrile","Physical (Mn+, pH)",Acetonitrile,SCD,,,0.23,82%,182,,1.4,32,Mesoporous (nanofibrous and nanoparticulate),,,,,
9377,SCD,Not specific,Monolith,Alginate,Poly(urea-urethane),,A,H,,"pc, pp",ow,"Alginate (G75, 0.750 wt%) solution + CaCO3 + glucono-d-lacton + N3300 (6.900 g/100 ml) in acetonitrile ","Physical (Mn+, pH)",Acetonitrile,SCD,,,0.179,86%,230,,1.9,16,Mesoporous (nanofibrous and nanoparticulate),,,,,
9378,SCD,Not specific,Monolith,Alginate,Poly(urea-urethane),,A,H,,"pc, pp",ow,"Alginate (G75, 2.000 wt%) solution + CaCO3 + glucono-d-lacton + N3300 (6.900 g/100 ml) in acetonitrile ","Physical (Mn+, pH)",Acetonitrile,SCD,,,0.246,80%,207,,1.7,57,Mesoporous (nanofibrous and nanoparticulate),,,,,
9379,SCD,Not specific,Monolith,Alginate,Poly(urea-urethane),,A,H,,"pc, pp",ow,"Alginate (G75, 0.933 wt%) solution + CaCO3 + glucono-d-lacton + N3300 (11.913 g/100 ml) in acetonitrile ","Physical (Mn+, pH)",Acetonitrile,SCD,,,0.23,82%,200,,1.2,27,Mesoporous (nanofibrous and nanoparticulate),,,,,
9380,SCD,Not specific,Monolith,Alginate,Poly(urea-urethane),,A,H,,"pc, pp",ow,"Alginate (G75, 1.817 wt%) solution + CaCO3 + glucono-d-lacton + N3300 (11.913 g/100 ml) in acetonitrile","Physical (Mn+, pH)",Acetonitrile,SCD,,,0.38,69%,96,,0.7,75,Mesoporous (nanofibrous and nanoparticulate),,,,,
9381,SCD,Not specific,Monolith,Alginate,Poly(urea-urethane),,A,H,,"pc, pp",ow,"Alginate (G75, 0.750 wt%) solution + CaCO3 + glucono-d-lacton + N3300 (24.150 g/100 ml) in acetonitrile","Physical (Mn+, pH)",Acetonitrile,SCD,,,0.22,83%,176,,1.3,16,Mesoporous (nanofibrous and nanoparticulate),,,,,
9382,SCD,Not specific,Monolith,Alginate,Poly(urea-urethane),,A,H,,"pc, pp",ow,"Alginate (G75, 1.375 wt%) solution + CaCO3 + glucono-d-lacton + N3300 (24.150 g/100 ml) in acetonitrile","Physical (Mn+, pH)",Acetonitrile,SCD,,,0.37,71%,176,,1.3,94,Mesoporous (nanofibrous and nanoparticulate),,,,,
9383,SCD,Not specific,Monolith,Alginate,Poly(urea-urethane),,A,H,,"pc, pp",ow,"Alginate (G75, 1.375 wt%) solution + CaCO3 + glucono-d-lacton + N3300 (24.150 g/100 ml) in acetonitrile","Physical (Mn+, pH)",Acetonitrile,SCD,,,0.41,68%,103,,0.8,,Mesoporous (nanofibrous and nanoparticulate),,,,,
9384,SCD,Not specific,Monolith,Alginate,Poly(urea-urethane),,A,H,,"pc, pp",ow,"Alginate (G75, 1.375 wt%) solution + CaCO3 + glucono-d-lacton + N3300 (24.150 g/100 ml) in acetonitrile","Physical (Mn+, pH)",Acetonitrile,SCD,,,0.39,70%,130,,0.9,136,Mesoporous (nanofibrous and nanoparticulate),,,,,
9385,SCD,Not specific,Monolith,Alginate,Poly(urea-urethane),,A,H,,"pc, pp",ow,"Alginate (G75, 1.375 wt%) solution + CaCO3 + glucono-d-lacton + N3300 (24.150 g/100 ml) in acetonitrile","Physical (Mn+, pH)",Acetonitrile,SCD,,,0.41,66%,119,,0.8,126,Mesoporous (nanofibrous and nanoparticulate),,,,,
9386,SCD,Not specific,Monolith,Alginate,Poly(urea-urethane),,A,H,,"pc, pp",ow,"Alginate (G75, 2.000 wt%) solution + CaCO3 + glucono-d-lacton + N3300 (24.150 g/100 ml) in acetonitrile","Physical (Mn+, pH)",Acetonitrile,SCD,,,0.37,70%,120,,0.9,80,Mesoporous (nanofibrous and nanoparticulate),,,,,
9387,SCD,Not specific,Monolith,Alginate,Poly(urea-urethane),,A,H,,"pc, pp",ow,"Alginate (G75, 0.933 wt%) solution + CaCO3 + glucono-d-lacton + N3300 (36,600 g/100 ml) in acetonitrile","Physical (Mn+, pH)",Acetonitrile,SCD,,,0.329,74%,63,,0.3,71,Mesoporous (nanofibrous and nanoparticulate),,,,,
9388,SCD,Not specific,Monolith,Alginate,Poly(urea-urethane),,A,H,,"pc, pp",ow,"Alginate (G75, 1.817 wt%) solution + CaCO3 + glucono-d-lacton + N3300 (36,600 g/100 ml) in acetonitrile","Physical (Mn+, pH)",Acetonitrile,SCD,,,0.54,56%,62,,0.4,113,Mesoporous (nanofibrous and nanoparticulate),,,,,
9389,SCD,Not specific,Monolith,Alginate,Poly(urea-urethane),,A,H,,"pc, pp",ow,"Alginate (G75, 0.750 wt%) solution + CaCO3 + glucono-d-lacton + N3300 (41.250 g/100 ml) in acetonitrile ","Physical (Mn+, pH)",Acetonitrile,SCD,,,0.26,80%,129,,0.6,51,Mesoporous (nanofibrous and nanoparticulate),,,,,
9390,SCD,Not specific,Monolith,Alginate,Poly(urea-urethane),,A,H,,"pc, pp",ow,"Alginate (G75, 2.000 wt%) solution + CaCO3 + glucono-d-lacton + N3300 (41.250 g/100 ml) in acetonitrile ","Physical (Mn+, pH)",Acetonitrile,SCD,,,0.399,67%,110,,0.7,147,Mesoporous (nanofibrous and nanoparticulate),,,,,
9391,SCD,Not specific,Monolith,Alginate,Poly(urea-urethane),,A,H,,"pc, pp",ow,"Alginate (G75, 1.375 wt%) solution + CaCO3 + glucono-d-lacton + N3300 (41.250 g/100 ml) in acetonitrile","Physical (Mn+, pH)",Acetonitrile,SCD,,,0.42,66%,114,,0.8,93,Mesoporous (nanofibrous and nanoparticulate),,,,,
9392,SCD,Not specific,Monolith,Alginate,Poly(urea-urethane),,A,H,,"pc, pp",ow,"Alginate (G75, 0.750 wt%) solution + CaCO3 + glucono-d-lacton in acetonitrile","Physical (Mn+, pH)",Acetonitrile,SCD,,,0.12,93%,336,,1.1,12,Mesoporous (nanofibrous and nanoparticulate),,,,,
9393,SCD,Not specific,Monolith,Alginate,Poly(urea-urethane),,A,H,,"pc, pp",ow,"Alginate (G75, 0.933 wt%) solution + CaCO3 + glucono-d-lacton in acetonitrile ","Physical (Mn+, pH)",Acetonitrile,SCD,,,0.124,93%,328,,2.2,20,Mesoporous (nanofibrous and nanoparticulate),,,,,
9394,SCD,Not specific,Monolith,Alginate,Poly(urea-urethane),,A,H,,"pc, pp",ow,"Alginate (G75, 1.375 wt%) solution + CaCO3 + glucono-d-lacton in acetonitrile ","Physical (Mn+, pH)",Acetonitrile,SCD,,,0.139,92%,305,,2.4,24,Mesoporous (nanofibrous and nanoparticulate),,,,,
9395,SCD,Not specific,Monolith,Alginate,Poly(urea-urethane),,A,H,,"pc, pp",ow,"Alginate (G75, 1.817 wt%) solution + CaCO3 + glucono-d-lacton in acetonitrile ","Physical (Mn+, pH)",Acetonitrile,SCD,,,0.13,93%,411,,3.6,24,Mesoporous (nanofibrous and nanoparticulate),,,,,
9396,SCD,Not specific,Monolith,Alginate,Poly(urea-urethane),,A,H,,"pc, pp",ow,"Alginate (G75, 2.000 wt%) solution + CaCO3 + glucono-d-lacton in acetonitrile","Physical (Mn+, pH)",Acetonitrile,SCD,,,0.13,93%,424,,3.1,23,Mesoporous (nanofibrous and nanoparticulate),,,,,
9397,FD,Steam generation,Monolith,COF,GO,,Q,N,,ng,wa,GO (2.5 mg/mL)-COF (2.5 mg/mL) suspension (frozen),No gelation,Water,FD,,,,,639,,,,Macroporous (flakes),,,,,
9398,FD,Steam generation,Monolith,COF,GO,,Q,N,,ng,wa,GO (2.5 mg/mL)-COF (1.25 mg/mL) suspension (frozen),No gelation,Water,FD,,,,,681,,,,Macroporous (flakes),,,,,
9399,FD,Steam generation,Monolith,COF,GO,,Q,N,,ng,wa,GO (2.5 mg/mL)-COF (0.5 mg/mL) suspension (frozen),No gelation,Water,FD,,,,,735,,,,Macroporous (flakes),,,,,
9400,FD,Separation,Monolith,Cellulose,,,B,,,ng,wa,Bamboo-fungus (frozen),No gelation,Water,FD,,,0.039,92.90%,6,,,,Macroporous (cellular),,,,,
9401,FD,Separation,Monolith,Cellulose,,Carbonized,B,,Ca,ng,wa,Bamboo-fungus (frozen),No gelation,Water,FD,Post-calcination at 900 °C,,0.178,95.00%,75,,,,Macroporous (cellular),,,,,
9402,FD,Separation,Monolith,Cellulose,,"Carbonized, MTMS treatment",B,,"Ca, Si",ng,wa,Bamboo-fungus (frozen),No gelation,Water,FD,"Post-calcination at 900 °C, MTMS treatment",,0.162,93.30%,130,,,,Macroporous (cellular),,,,,
9403,FD,Sensors,Monolith,PEDOT:PSS,,,M,,,ng,wa,PEDOT:PSS solution (frozen),No gelation,Water,FD,Post-calcination at 300 °C,,0.014,,,,,,Macroporous (cellular),,,,,
9404,FD,Sensors,Monolith,Polyimide,PEDOT:PSS,,G,M,,ng,wa,Poly(amic acid) solution + TEA + PEDOT:PSS (2:4) solution (frozen),No gelation,Water,FD,Post-calcination at 300 °C,,0.022,,,,,,Macroporous (cellular),,,,,
9405,FD,Sensors,Monolith,Polyimide,PEDOT:PSS,,G,M,,ng,wa,Poly(amic acid) solution + TEA + PEDOT:PSS (3:3) solution (frozen),No gelation,Water,FD,Post-calcination at 300 °C,,0.026,,,,,,Macroporous (cellular),,,,,
9406,FD,Sensors,Monolith,Polyimide,PEDOT:PSS,,G,M,,ng,wa,Poly(amic acid) solution + TEA + PEDOT:PSS (4:2) solution (frozen),No gelation,Water,FD,Post-calcination at 300 °C,,0.028,,,,,,Macroporous (cellular),,,,,
9407,FD,Sensors,Monolith,Polyimide,PEDOT:PSS,,G,M,,ng,wa,Poly(amic acid) solution + TEA + PEDOT:PSS (5:1) solution (frozen),No gelation,Water,FD,Post-calcination at 300 °C,,0.034,,,,,,Macroporous (cellular),,,,,
9408,FD,Sensors,Monolith,Polyimide,PEDOT:PSS,,G,M,,ng,wa,Poly(amic acid) solution + TEA + PEDOT:PSS (7:1) solution (frozen),No gelation,Water,FD,Post-calcination at 300 °C,,0.038,,,,,,Macroporous (cellular),,,,,
9409,FD,Sensors,Monolith,Polyimide,,,G,,,ng,wa,Poly(amic acid) solution (frozen),No gelation,Water,FD,Post-calcination at 300 °C,,0.06,,,,,,Macroporous (cellular),,,,,
9410,FD,Steam generation,Monolith,Cellulose nanofibers,PEDOT:PSS,3-Glycidyloxypropyl trimethoxysilane modification,K,M,Si,cc,wa,PEDOT:PSS solution + cellulose nanofiber suspension + 3-glycidyloxypropyl)trimethoxysilane (frozen),Chemical?,Water,FD,Post-calcination at 140 °C,,0.0108,,,,,,Macroporous (cellular),,,,,
9411,SCD,Wound dressing,Granules,Alginate,Chitosan,,A,A,,pc,al,Alginate solution + chitosan (MMv) solution (99:1) in W/O emulsion,Physical (electrostatic),Ethanol,SCD,,,,,180,,0.18,,Macroporous (fibrous),,,,,
9412,SCD,Wound dressing,Granules,Alginate,Chitosan,,A,A,,pc,al,Alginate solution + chitosan (LMv) solution (99:1) in W/O emulsion,Physical (electrostatic),Ethanol,SCD,,,,,260,,0.25,,Macroporous (fibrous),,,,,
9413,SCD,Wound dressing,Granules,Alginate,Chitosan,,A,A,,pc,al,Alginate solution + chitosan (LMv) solution (19:1) in W/O emulsion,Physical (electrostatic),Ethanol,SCD,,,,,150,,0.23,,Macroporous (fibrous),,,,,
9414,SCD,Wound dressing,Granules,Alginate,Chitosan,,A,A,,pc,al,Alginate solution + chitosan (LMv) solution (9:1) in W/O emulsion,Physical (electrostatic),Ethanol,SCD,,,,,170,,0.17,,Macroporous (fibrous),,,,,
9415,SCD,Wound dressing,Granules,Chitosan,,,A,,,pc,al,Chitosan (MMv) solution in W/O emulsion,Physical (electrostatic),Ethanol,SCD,,,,,,,,,Macroporous (fibrous),,,,,
9416,SCD,Wound dressing,Granules,Chitosan,,,A,,,pc,al,Chitosan (LMv) solution in W/O emulsion,Physical (electrostatic),Ethanol,SCD,,,,,,,,,Macroporous (fibrous),,,,,
9417,FD,Not specific,Monolith,Polyimide,,,G,,,cp,or,Poly(amic acid) precursor (n = 10) in DMAc + pyridine-acetic acid ,Chemical (polymerization),Cyclohexane,FD,,,0.201,,196,,,5,Mesoporous (nanoparticulate),,,,,
9418,FD,Not specific,Monolith,Polyimide,CNT,,G,N,,cp,or,Poly(amic acid) precursor (n = 10) in DMAc + NH2-functionalized CNT suspension + pyridine-acetic acid ,Chemical (polymerization),Cyclohexane,FD,,,0.113,,264,,,45,Mesoporous (nanoparticulate),,,,,
9419,FD,Not specific,Monolith,Polyimide,CNT,,G,N,,cp,or,Poly(amic acid) precursor (n = 15) in DMAc + NH2-functionalized CNT suspension + pyridine-acetic acid ,Chemical (polymerization),Cyclohexane,FD,,,0.117,,231,,,40,Mesoporous (nanoparticulate),,,,,
9420,FD,Not specific,Monolith,Polyimide,CNT,,G,N,,cp,or,Poly(amic acid) precursor (n = 20) in DMAc + NH2-functionalized CNT suspension + pyridine-acetic acid ,Chemical (polymerization),Cyclohexane,FD,,,0.119,,235,,,25,Mesoporous (nanoparticulate),,,,,
9421,FD,Not specific,Monolith,Polyimide,CNT,,G,N,,cp,or,Poly(amic acid) precursor (n = 25) in DMAc + NH2-functionalized CNT suspension + pyridine-acetic acid ,Chemical (polymerization),Cyclohexane,FD,,,0.125,,237,,,20,Mesoporous (nanoparticulate),,,,,
9422,FD,Not specific,Monolith,Polyimide,CNT,,G,N,,cp,or,Poly(amic acid) precursor (n = 30) in DMAc + NH2-functionalized CNT suspension + pyridine-acetic acid ,Chemical (polymerization),Cyclohexane,FD,,,0.121,,226,,,15,Mesoporous (nanoparticulate),,,,,
9423,FD,"Shield, thermal insulation",Monolith,Carboxymethyl cellulose,Chitosan,,A,A,,ng,wa,Carboxymethyl cellulose solution + chitosan solution (1:1) (frozen),No gelation,Water,FD,,,,,,,,,Macroporous (flakes),,,,,
9424,FD,"Shield, thermal insulation",Monolith,Carboxymethyl cellulose,Chitosan,,A,A,,ng,wa,Carboxymethyl cellulose solution + chitosan solution (1:2) (frozen),No gelation,Water,FD,,,,,,,,,Macroporous (flakes),,,,,
9425,FD,"Shield, thermal insulation",Monolith,Carboxymethyl cellulose,Chitosan,,A,A,,ng,wa,Carboxymethyl cellulose solution + chitosan solution (1:3) (frozen),No gelation,Water,FD,,,,,,,,,Macroporous (flakes),,,,,
9426,FD,"Shield, thermal insulation",Monolith,Carboxymethyl cellulose,"Chitosan, polyaniline",,A,"A, M",,ng,wa,Carboxymethyl cellulose solution + chitosan solution (1:1) + aniline-HCl solution + ammonium peroxydisulfate + (frozen),No gelation,Water,FD,,,,,,,,,Macroporous (flakes),,,,,
9427,Unknown,Scaffold,Monolith?,PVA,GO,,E,N,,uk,uk,Unknown,Unknown,Unknown,Unknown,,,,,,,,,,,,,,
9428,Unknown,Wound dressing,Sheet?,Chitosan,Chondroitin sulfate,,A,A,,uk,uk,Unknown,Unknown,Unknown,Unknown,,,,,,,,,,,,,,
9429,FD,Adsorbent,Monolith,Carboxymethyl cellulose,GO,,A,N,,pp,wa,"GO suspension + ascorbic acid + carboxymethyl cellulose (GO:cellulose = 5:2) (hydrothermal, frozen)",Physical (aggregation),Water,FD,,,0.012,,,,,,Macroporous (flakes),,,,,
9430,FD,Adsorbent,Monolith,Carboxymethyl cellulose,GO,,A,N,,pp,wa,"GO suspension + ascorbic acid + carboxymethyl cellulose (GO:cellulose = 5:1) (hydrothermal, frozen)",Physical (aggregation),Water,FD,,,0.011,,,,,,Macroporous (flakes),,,,,
9431,FD,Adsorbent,Monolith,Carboxymethyl cellulose,GO,,A,N,,pp,wa,"GO suspension + ascorbic acid + carboxymethyl cellulose (GO:cellulose = 10:1) (hydrothermal, frozen)",Physical (aggregation),Water,FD,,,0.008,,194,,,,Macroporous (flakes),,,,,
9432,FD,Adsorbent,Monolith,Carboxymethyl cellulose,GO,,A,N,,pp,wa,"GO suspension + ascorbic acid + carboxymethyl cellulose (GO:cellulose = 15:1) (hydrothermal, frozen)",Physical (aggregation),Water,FD,,,0.009,,,,,,Macroporous (flakes),,,,,
9433,FD,Adsorbent,Monolith,Carboxymethyl cellulose,GO,,A,N,,pp,wa,"GO suspension + ascorbic acid + carboxymethyl cellulose (GO:cellulose = 20:1) (hydrothermal, frozen)",Physical (aggregation),Water,FD,,,0.009,,,,,,Macroporous (flakes),,,,,
9434,FD,Shield,Monolith,GO,,,N,,,pp,wa,"GO suspension + ascorbic acid (hydrothermal, frozen)",Physical (aggregation),Water,FD,,,,,,,,,Macroporous (fibrous and flakes),,,,,
9435,FD,Shield,Monolith,GO,Polyaniline,,N,M,,pp,wa,"GO suspension + polyaniline (30%) in N-methyl pyrrolidone + ascorbic acid (hydrothermal, frozen)",Physical (aggregation),Water,FD,,,,,,,,,Macroporous (fibrous and flakes),,,,,
9436,FD,Shield,Monolith,GO,Polyaniline,,N,M,,pp,wa,"GO suspension + polyaniline (40%) in N-methyl pyrrolidone + ascorbic acid (hydrothermal, frozen)",Physical (aggregation),Water,FD,,,,,,,,,Macroporous (fibrous and flakes),,,,,
9437,FD,Shield,Monolith,GO,Polyaniline,,N,M,,pp,wa,"GO suspension + polyaniline (50%) in N-methyl pyrrolidone + ascorbic acid (hydrothermal, frozen)",Physical (aggregation),Water,FD,,,,,,,,,Macroporous (fibrous and flakes),,,,,
9438,FD,Shield,Monolith,GO,Polyaniline,,N,M,,pp,wa,"GO suspension + polyaniline (60%) in N-methyl pyrrolidone + ascorbic acid (hydrothermal, frozen",Physical (aggregation),Water,FD,,,,,,,,,Macroporous (fibrous and flakes),,,,,
9439,FD,Catalysis,Beads,polytetrafluoroethylene,GO,,M,N,,ng,wa,Polytetrafluoroethylene-GO suspension (frozen),No gelation,Water,FD,Post-calcination at 370 °C with N2H4,,,,,,,,Macroporous (fibrous and flakes),,,,,
9440,FD,Shield,Monolith,Polyimide,,,G,,,cp,wa,Poly(amic acid)-TEA suspension (frozen),Chemical (polymerization),Water,FD,,,0.099,92.80%,,,,,Macroporous (cellular),,,,,
9441,FD,Shield,Monolith,Polyimide,CNT,,G,N,,cp,wa,Poly(amic acid)-TEA-MWCNT (4%) suspension (frozen),Chemical (polymerization),Water,FD,,,0.099,92.90%,,,,,Macroporous (cellular),,,,,
9442,FD,Shield,Monolith,Polyimide,CNT,,G,N,,cp,wa,Poly(amic acid)-TEA-MWCNT (6%) suspension (frozen),Chemical (polymerization),Water,FD,,,0.095,93.20%,,,,,Macroporous (cellular),,,,,
9443,FD,Shield,Monolith,Polyimide,CNT,,G,N,,cp,wa,Poly(amic acid)-TEA-MWCNT (8%) suspension (frozen),Chemical (polymerization),Water,FD,,,0.092,93.40%,,,,,Macroporous (cellular),,,,,
9444,FD,Shield,Monolith,Polyimide,CNT,,G,N,,cp,wa,Poly(amic acid)-TEA-MWCNT (10%) suspension (frozen),Chemical (polymerization),Water,FD,,,0.089,93.70%,,,,,Macroporous (cellular),,,,,
9445,FD,Shield,Monolith,Polyimide,CNT,,G,N,,cp,wa,Poly(amic acid)-TEA-MWCNT (12%) suspension (frozen),Chemical (polymerization),Water,FD,,,0.091,93.70%,,,,,Macroporous (cellular),,,,,
9446,SCD,Not specific,Monolith,Alginate,Chitosan,,A,A,,pc,ow,Alginate solution + chitosan solution (COO/NH2 = 0.9),Physical (Mn+),Acetone,SCD,,,,,248,20,1.21,,Mesoporous (nanoparticulate),,,,,
9447,SCD,Not specific,Monolith,Alginate,Chitosan,,A,A,,pc,ow,Alginate solution + chitosan solution (COO/NH2 = 1) ,Physical (Mn+),Acetone,SCD,,,,,260,20,1.24,,Mesoporous (nanoparticulate),,,,,
9448,SCD,Not specific,Monolith,Alginate,Chitosan,,A,A,,pc,ow,Alginate solution + chitosan solution (COO/NH2 = 1.1) ,Physical (Mn+),Acetone,SCD,,,,,262,18,1.17,,Mesoporous (nanoparticulate),,,,,
9449,SCD,Not specific,Monolith,Alginate,Chitosan,,A,A,,pc,ow,Alginate solution + chitosan solution (COO/NH2 = 1) + CaCO3 ,Physical (Mn+),Acetone,SCD,,,,,399,19,1.93,,Mesoporous (nanoparticulate),,,,,
9450,SCD,Not specific,Monolith,Alginate,Chitosan,Carbonized,A,A,Ca,pc,ow,Alginate solution + chitosan solution (COO/NH2 = 1),Physical (Mn+),Acetone,SCD,Post-calcination at 600 °C,,,,315,11,0.88,,Mesoporous (nanoparticulate),,,,,
9451,SCD,Not specific,Monolith,Alginate,Chitosan,Carbonized,A,A,Ca,pc,ow,Alginate solution + chitosan solution (COO/NH2 = 1) + CaCO3 ,Physical (Mn+),Acetone,SCD,Post-calcination at 600 °C,,,,549,10,1.31,,Mesoporous (nanoparticulate),,,,,
9452,FD,Adsorbent,Monolith,Polyethyleneimine,GO,,E,N,,pp,wa,Polyethyleneimine solution + GO suspension (frozen),Physical?,Water,FD,,,,,,,,,Macroporous (cellular),,,,,
9453,FD,Separation,Monolith,Cellulose nanofibers,Chitosan,,K,A,,cc,wa,Cellulose nanocrystal suspension + chitosan + glutaraldehyde solution (frozen),Chemical (aldehyde),Water,FD,,,0.022,98.70%,,,,,Macroporous (cellular),,,,,
9454,FD,Separation,Monolith,Cellulose nanofibers,Chitosan,N-Halamine siloxane modification,K,A,Si,cc,wa,Cellulose nanocrystal suspension + chitosan + glutaraldehyde solution + N-halamine siloxane monomer (0.25 wt%) (frozen),Chemical (aldehyde),Water,FD,,,0.024,98.50%,,,,,Macroporous (cellular),,,,,
9455,FD,Separation,Monolith,Cellulose nanofibers,Chitosan,N-Halamine siloxane modification,K,A,Si,cc,wa,Cellulose nanocrystal suspension + chitosan + glutaraldehyde solution + N-halamine siloxane monomer (0.5 wt%) (frozen),Chemical (aldehyde),Water,FD,,,0.025,98.40%,,,,,Macroporous (cellular),,,,,
9456,FD,Separation,Monolith,Cellulose nanofibers,Chitosan,N-Halamine siloxane modification,K,A,Si,cc,wa,Cellulose nanocrystal suspension + chitosan + glutaraldehyde solution + N-halamine siloxane monomer (1 wt%) (frozen),Chemical (aldehyde),Water,FD,,,0.031,98.20%,,,,,Macroporous (cellular),,,,,
9457,FD,Separation,Monolith,Cellulose nanofibers,Chitosan,N-Halamine siloxane modification,K,A,Si,cc,wa,Cellulose nanocrystal suspension + chitosan + glutaraldehyde solution + N-halamine siloxane monomer (2 wt%) (frozen),Chemical (aldehyde),Water,FD,,,0.04,97.70%,,,,,Macroporous (cellular),,,,,
9458,FD,Adsorbent,Monolith,Chitosan,,,A,,,cc,wa,Chitosan solution + epichlorohydrin solution (frozen),Chemical (epoxy),Water,FD,,,0.0455,,85,,,,Macroporous (cellular),,,,,
9459,FD,Adsorbent,Monolith,Chitosan,CNT,,A,N,,cc,wa,Chitosan solution + carboxylated CNT (5%) suspension + epichlorohydrin solution (frozen),Chemical (epoxy),Water,FD,,,0.0418,,95,,,,Macroporous (cellular),,,,,
9460,FD,Adsorbent,Monolith,Chitosan,CNT,,A,N,,cc,wa,Chitosan solution + carboxylated CNT (10%) suspension + epichlorohydrin solution (frozen),Chemical (epoxy),Water,FD,,,0.0386,,106,,,,Macroporous (cellular),,,,,
9461,FD,Adsorbent,Monolith,Chitosan,CNT,,A,N,,cc,wa,Chitosan solution + carboxylated CNT (15%) suspension + epichlorohydrin solution (frozen),Chemical (epoxy),Water,FD,,,0.0437,,73,,,,Macroporous (cellular),,,,,
9462,FD,PCM support,Monolith,Cellulose nanofibers,,"Octadecene loading, MTMS modification",K,,"Si, Lo",ng,wa,Cellulose nanofiber suspension + MTMS (frozen),No gelation,Water,FD,,Physical (antisolvent),,95.08%,3,,,,Macroporous (cellular),,,,,
9463,FD,PCM support,Monolith,Cellulose nanofibers,Polyurethane,"Octadecene loading, MTMS modification",K,H,"Si, Lo",ng,wa,Cellulose nanofiber suspension + MTMS (frozen),No gelation,Water,FD,"Post-immersion in polyurethane (3%) solution + DMF-water, VD",Physical (antisolvent),,94.97%,1,,,,Macroporous (cellular),,,,,
9464,FD,PCM support,Monolith,Cellulose nanofibers,Polyurethane,"Octadecene loading, MTMS modification",K,H,"Si, Lo",ng,wa,Cellulose nanofiber suspension + MTMS (frozen),No gelation,Water,FD,"Post-immersion in polyurethane (6%) solution + DMF-water, VD",Physical (antisolvent),,90.69%,1,,,,Macroporous (cellular),,,,,
9465,FD,PCM support,Monolith,Cellulose nanofibers,Polyurethane,"Octadecene loading, MTMS modification",K,H,"Si, Lo",ng,wa,Cellulose nanofiber suspension + MTMS (frozen),No gelation,Water,FD,"Post-immersion in polyurethane (9%) solution + DMF-water, VD",Physical (antisolvent),,89.72%,1,,,,Macroporous (cellular),,,,,
9466,SCD,Not specific,Monolith,Starch,,,A,,,pp,al,"Starch (10 wt%) solution (90 °C, cooling)",Physical (temperature),Ethanol,SCD,,,0.198,95%,120,,,,Macroporous (particulate),,,,,
9467,SCD,Not specific,Monolith,Starch,Agar,,A,A,,pp,al,"Starch (10 wt%) solution + agar (0.25 wt%) (90 °C, cooling)",Physical (temperature),Ethanol,SCD,,,0.207,93%,144,,,,Macroporous (particulate),,,,,
9468,SCD,Not specific,Monolith,Starch,Agar,,A,A,,pp,al,"Starch (10 wt%) solution + agar (0.50 wt%) (90 °C, cooling)",Physical (temperature),Ethanol,SCD,,,0.192,94%,139,,,,Macroporous (particulate),,,,,
9469,SCD,Not specific,Monolith,Starch,Agar,,A,A,,pp,al,"Starch (10 wt%) solution + agar (1.00 wt%) (90 °C, cooling)",Physical (temperature),Ethanol,SCD,,,0.187,93%,129,,,,Macroporous (particulate),,,,,
9470,SCD,Not specific,Monolith,Starch,,,A,,,pp,al,"Starch (10 wt%) solution (110 °C, cooling)",Physical (temperature),Ethanol,SCD,,,0.145,93%,,,,,Macroporous (particulate),,,,,
9471,SCD,Not specific,Monolith,Starch,Agar,,A,A,,pp,al,"Starch (10 wt%) solution + agar (0.25 wt%) (110 °C, cooling)",Physical (temperature),Ethanol,SCD,,,0.173,93%,,,,,Macroporous (particulate),,,,,
9472,SCD,Not specific,Monolith,Starch,Agar,,A,A,,pp,al,"Starch (10 wt%) solution + agar (0.50 wt%) (110 °C, cooling)",Physical (temperature),Ethanol,SCD,,,0.173,92%,169,,,,Macroporous (particulate),,,,,
9473,SCD,Not specific,Monolith,Starch,Agar,,A,A,,pp,al,"Starch (10 wt%) solution + agar (1.00 wt%) (110 °C, cooling)",Physical (temperature),Ethanol,SCD,,,0.188,93%,,,,,Macroporous (particulate),,,,,
9474,SCD,Not specific,Monolith,Starch,Cellulose nanofibers,,A,K,,pp,al,"Starch (10 wt%) solution + microcrystalline cellulose (0.25 wt%) (90 °C, cooling)",Physical (temperature),Ethanol,SCD,,,0.214,93%,,,,,Macroporous (particulate),,,,,
9475,SCD,Not specific,Monolith,Starch,Cellulose nanofibers,,A,K,,pp,al,"Starch (10 wt%) solution + microcrystalline cellulose (0.50 wt%) (90 °C, cooling)",Physical (temperature),Ethanol,SCD,,,0.22,94%,,,,,Macroporous (particulate),,,,,
9476,SCD,Not specific,Monolith,Starch,Cellulose nanofibers,,A,K,,pp,al,"Starch (10 wt%) solution + microcrystalline cellulose (1.00 wt%) (90 °C, cooling)",Physical (temperature),Ethanol,SCD,,,0.207,92%,,,,,Macroporous (particulate),,,,,
9477,SCD,Not specific,Monolith,Starch,Cellulose nanofibers,,A,K,,pp,al,"Starch (10 wt%) solution + microcrystalline cellulose (0.25 wt%) (110 °C, cooling)",Physical (temperature),Ethanol,SCD,,,0.158,93%,,,,,Macroporous (particulate),,,,,
9478,SCD,Not specific,Monolith,Starch,Cellulose nanofibers,,A,K,,pp,al,"Starch (10 wt%) solution + microcrystalline cellulose (0.50 wt%) (110 °C, cooling)",Physical (temperature),Ethanol,SCD,,,0.172,94%,,,,,Macroporous (particulate),,,,,
9479,SCD,Not specific,Monolith,Starch,Cellulose nanofibers,,A,K,,pp,al,"Starch (10 wt%) solution + microcrystalline cellulose (1.00 wt%) (110 °C, cooling)",Physical (temperature),Ethanol,SCD,,,0.181,92%,,,,,Macroporous (particulate),,,,,
9480,SCD,Not specific,Monolith,Starch,,,A,,,pp,al,"Starch (15 wt%) solution (90 °C, cooling)",Physical (temperature),Ethanol,SCD,,,0.251,89%,,,,,Macroporous (particulate),,,,,
9481,SCD,Not specific,Monolith,Starch,Cellulose nanofibers,,A,K,,pp,al,"Starch (15 wt%) solution + microcrystalline cellulose (0.25 wt%) (90 °C, cooling)",Physical (temperature),Ethanol,SCD,,,0.278,92%,,,,,Macroporous (particulate),,,,,
9482,SCD,Not specific,Monolith,Starch,Cellulose nanofibers,,A,K,,pp,al,"Starch (15 wt%) solution + microcrystalline cellulose (0.50 wt%) (90 °C, cooling)",Physical (temperature),Ethanol,SCD,,,0.251,92%,,,,,Macroporous (particulate),,,,,
9483,SCD,Not specific,Monolith,Starch,Cellulose nanofibers,,A,K,,pp,al,"Starch (15 wt%) solution + microcrystalline cellulose (1.00 wt%) (90 °C, cooling)",Physical (temperature),Ethanol,SCD,,,0.251,90%,,,,,Macroporous (particulate),,,,,
9484,SCD,Not specific,Monolith,Starch,,,A,,,pp,al,"Starch (15 wt%) solution (110 °C, cooling)",Physical (temperature),Ethanol,SCD,,,0.201,90%,,,,,Macroporous (particulate),,,,,
9485,SCD,Not specific,Monolith,Starch,Cellulose nanofibers,,A,K,,pp,al,"Starch (15 wt%) solution + microcrystalline cellulose (0.25 wt%) (110 °C, cooling)",Physical (temperature),Ethanol,SCD,,,0.23,90%,,,,,Macroporous (particulate),,,,,
9486,SCD,Not specific,Monolith,Starch,Cellulose nanofibers,,A,K,,pp,al,"Starch (15 wt%) solution + microcrystalline cellulose (0.50 wt%) (110 °C, cooling)",Physical (temperature),Ethanol,SCD,,,0.22,90%,,,,,Macroporous (particulate),,,,,
9487,SCD,Not specific,Monolith,Starch,Cellulose nanofibers,,A,K,,pp,al,"Starch (15 wt%) solution + microcrystalline cellulose (1.00 wt%) (110 °C, cooling)",Physical (temperature),Ethanol,SCD,,,0.229,92%,,,,,Macroporous (particulate),,,,,
9488,FD,Adsorbent,Monolith?,Plant extracts,GO,,L,N,,ng,wa,Penuts shell extract suspension + GO suspension (frozen),No gelation,Water,FD,,,,,12,,0.071,,Macroporous (flakes),,,,,
9489,FD,Adsorbent,Monolith?,Plant extracts,GO,,L,N,,ng,wa,Penuts shell extract precipitation suspension + GO suspension (frozen),No gelation,Water,FD,,,,,64,,0.108,,Macroporous (flakes),,,,,
