Repository: paulagirones/Aerogels_thermal_conductivity

# Aerogels_thermal_conductivity
Machine learning prediction of thermal conductivity in aerogels.

File: 20250220_dataset.csv (part 55 of 95)
Entry,Drying,Purpose,Shape,First materials,Second materials,Modification,First material class,Second materials class,Modification class,Gelation class,Solvent class,Process,Gelation mechanism,Final solvent,Drying details,Post drying treatment,Post-drying cross-linking,Envelope density g/cm3,Porosity,BET surface area m2/g,BJH pore size nm,BJH pore volume (total) cm3/g,compression elastic modulus MPa,SEM,Thermal conductivity W/(m K),Thermal method,Thermal method detail,,
9490,FD,Sensors,Monolith,Polypyrrole,GO,,M,N,,pp,wa,"GO suspension + pyrrole (2.5 mL) (hydrothermal , frozen)",Physical (aggregation),Water,FD,,,,,,,,,Macroporous (fibrous and flakes),,,,,
9491,FD,Sensors,Monolith,Polypyrrole,GO,,M,N,,pp,wa,"GO suspension + pyrrole (5 mL) (hydrothermal , frozen)",Physical (aggregation),Water,FD,,,,,,,,,Macroporous (fibrous and flakes),,,,,
9492,FD,Sensors,Monolith,Polypyrrole,GO,,M,N,,pp,wa,"GO suspension + pyrrole (10 mL) (hydrothermal , frozen)",Physical (aggregation),Water,FD,,,,,,,,,Macroporous (fibrous and flakes),,,,,
9493,FD,Sensors,Monolith,Polypyrrole,GO,,M,N,,pp,wa,"GO suspension + pyrrole (15 mL) (hydrothermal , frozen)",Physical (aggregation),Water,FD,,,,,,,,,Macroporous (fibrous and flakes),,,,,
9494,FD,Sensors,Monolith,Polypyrrole,GO,,M,N,,pp,wa,"GO suspension + pyrrole (20 mL) (hydrothermal , frozen)",Physical (aggregation),Water,FD,,,,,,,,,Macroporous (fibrous and flakes),,,,,
9495,FD,Sensors,Monolith,Polypyrrole,GO,,M,N,,pp,wa,"GO suspension + pyrrole (25 mL) (hydrothermal , frozen)",Physical (aggregation),Water,FD,,,,,,,,,Macroporous (fibrous and flakes),,,,,
9496,FD,Sensors,Monolith,Polypyrrole,GO,,M,N,,pp,wa,"GO suspension + pyrrole (30 mL) (hydrothermal , frozen)",Physical (aggregation),Water,FD,,,,,,,,,Macroporous (fibrous and flakes),,,,,
9497,FD,Adsorbent,Monolith,Polyacrylamide,GO,,R,N,,"cp, pp",wa,"Acrylamide + azobisisobutyronitrile in ethanol + diethylene glycol dimethacrylate + Na2CO3 + GO (solvothermal, frozen)",Chemical (polymerization) and physical (aggregation),Water,FD,,,,,,,,,Macroporous (flakes),,,,,
9498,FD,Separation,Monolith,Cellulose nanofibers,Polyethyleneimine,GO coating,K,E,Al,cc,wa,"Cellulose nanocrystal suspension + polyethyleneimine + 1,4-butanediol diglycidyl ether (frozen)",Chemical (epoxy),Water,FD,Post-compositing with GO,,0.016,99%,,,,,Macroporous (cellular),,,,,
9499,FD,Shield,Monolith,Polyimide,,,G,,,cp,wa,Poly(amic acid) in DMAc + TEA (frozen),Chemical (polymerization),Water,FD,Post-calcination at 275 °C,,0.1,93%,,,,,Macroporous (cellular),,,,,
9500,FD,Shield,Monolith,Polyimide,GO,,G,N,,cp,wa,Poly(amic acid) in DMAc + GO (2 phr) suspension + TEA (frozen),Chemical (polymerization),Water,FD,Post-calcination at 275 °C,,0.09,93%,,,,,Macroporous (cellular),,,,,
9501,FD,Shield,Monolith,Polyimide,GO,,G,N,,cp,wa,Poly(amic acid) in DMAc + GO (4 phr) suspension + TEA (frozen),Chemical (polymerization),Water,FD,Post-calcination at 275 °C,,0.09,94%,,,,,Macroporous (cellular),,,,,
9502,FD,Shield,Monolith,Polyimide,GO,,G,N,,cp,wa,Poly(amic acid) in DMAc + GO (6 phr) suspension + TEA (frozen),Chemical (polymerization),Water,FD,Post-calcination at 275 °C,,0.09,94%,,,,,Macroporous (cellular),,,,,
9503,FD,Shield,Monolith,Polyimide,GO,,G,N,,cp,wa,Poly(amic acid) in DMAc + GO (8 phr) suspension + TEA (frozen),Chemical (polymerization),Water,FD,Post-calcination at 275 °C,,0.09,94%,,,,,Macroporous (cellular),,,,,
9504,FD,Shield,Monolith,Polyimide,GO,,G,N,,cp,wa,Poly(amic acid) in DMAc + GO (10 phr) suspension + TEA (frozen),Chemical (polymerization),Water,FD,Post-calcination at 275 °C,,0.09,94%,,,,,Macroporous (cellular),,,,,
9505,FD,Shield,Monolith,Polyimide,GO,,G,N,,cp,wa,Poly(amic acid) in DMAc + GO (15 phr) suspension + TEA (frozen),Chemical (polymerization),Water,FD,Post-calcination at 275 °C,,0.08,94%,,,,,Macroporous (cellular),,,,,
9506,FD,Shield,Monolith,Cellulose nanofibers,,,K,,,cp,wa,Cellulose nanofiber suspension (frozen),Chemical (polymerization),Water,FD,,,0.0071,99.50%,95,,,,Macroporous (fibrous and particulate),,,,,
9507,FD,Shield,Monolith,Cellulose nanofibers,Polyanilne,,K,G,,cp,wa,Cellulose nanofiber suspension + aniline-HCl solution (1:0.2) + ammonium persulfate (frozen),Chemical (polymerization),Water,FD,,,0.0174,99.10%,99,,,,Macroporous (fibrous and particulate),,,,,
9508,FD,Shield,Monolith,Cellulose nanofibers,Polyanilne,,K,G,,cp,wa,Cellulose nanofiber suspension + aniline-HCl solution (1:0.5) + ammonium persulfate (frozen),Chemical (polymerization),Water,FD,,,0.0189,98.90%,106,,,,Macroporous (fibrous and particulate),,,,,
9509,FD,Shield,Monolith,Cellulose nanofibers,Polyanilne,,K,G,,cp,wa,Cellulose nanofiber suspension + aniline-HCl solution (1:1) + ammonium persulfate (frozen),Chemical (polymerization),Water,FD,,,0.0193,98.60%,109,,,,Macroporous (fibrous and particulate),,,,,
9510,FD,Not specific,Monolith,Cellulose nanofibers,,,K,,,ng,wa,Cellulose nanocrystal suspension (directionally frozen),No gelation,Water,FD,,,0.019,98.70%,,,,0.138,Macroporous (cellular),,,,,
9511,FD,Not specific,Monolith,Cellulose nanofibers,Xyloglucan ,,K,A,,ng,wa,Cellulose nanocrystal suspension + xyloglucan suspension (1.9:0.1) (directionally frozen),No gelation,Water,FD,,,0.018,98.80%,,,,0.361,Macroporous (cellular),,,,,
9512,FD,Not specific,Monolith,Cellulose nanofibers,Xyloglucan ,,K,A,,ng,wa,Cellulose nanocrystal suspension + xyloglucan suspension (1.9:0.1) (directionally frozen),No gelation,Water,FD,,,0.017,98.80%,,,,0.61,Macroporous (cellular),,,,,
9513,FD,Not specific,Monolith,Cellulose nanofibers,,,K,,,ng,wa,Cellulose nanocrystal suspension (frozen),No gelation,Water,FD,,,0.023,98.50%,,,,0.01,Macroporous (cellular),,,,,
9514,FD,Not specific,Monolith,Cellulose nanofibers,Xyloglucan ,,K,A,,ng,wa,Cellulose nanocrystal suspension + xyloglucan suspension (1.9:0.1) (frozen),No gelation,Water,FD,,,0.023,98.50%,,,,0.136,Macroporous (cellular),,,,,
9515,FD,Not specific,Monolith,Cellulose nanofibers,Xyloglucan ,,K,A,,ng,wa,Cellulose nanocrystal suspension + xyloglucan suspension (1.9:0.1) (frozen),No gelation,Water,FD,,,0.023,98.50%,,,,0.237,Macroporous (cellular),,,,,
9516,FD,Sensors,Monolith,GO,Poly(p-phenylenediamine),,N,G,,ng,wa,GO suspension (frozen),No gelation,Water,FD,Post-compositing with poly(p-phenylenediamine),,,,,,,,Macroporous (flakes),,,,,
9517,FD,Scaffold,Monolith,Chitosan,Gelatin,,A,C,,ng,wa,Chitosan-gelatin solution (frozen),No gelation,Water,FD,Post-heat treatment at 100 °C,,,,,,,,Macroporous (cellular),,,,,
9518,FD,Scaffold,Monolith,Chitosan,"Gelatin, GO",,A,"C, N",,ng,wa,Chitosan-gelatin solution + GO suspension (frozen),No gelation,Water,FD,Post-heat treatment at 100 °C,,,,,,,,Macroporous (cellular),,,,,
9519,FD,Scaffold,Monolith,Chitosan,Gelatin,,A,C,,ng,wa,Chitosan-gelatin solution (frozen),No gelation,Water,FD,Post-heat treatment at 160 °C,,,,,,,,Macroporous (cellular),,,,,
9520,FD,Scaffold,Monolith,Chitosan,"Gelatin, GO",,A,"C, N",,ng,wa,Chitosan-gelatin solution + GO suspension (frozen),No gelation,Water,FD,Post-heat treatment at 160 °C,,,,,,,,Macroporous (cellular),,,,,
9521,FD,Separation,Monolith,Polyimide,,TMCS treatment,G,,Si,ng,wa,Poly(amic acid) solution (frozen),No gelation,Water,FD,"Post-heat treatment at 250 °C, TMCS treatment ",,0.0324,,,,,,Macroporous (cellular),,,,,
9522,FD,Separation,Monolith,Polyimide,Methylcellulose,TMCS treatment,G,A,Si,ng,wa,Poly(amic acid) solution + methylcellulose (1 mg/mL) solution (frozen),No gelation,Water,FD,"Post-heat treatment at 250 °C, TMCS treatment ",,0.0318,,,,,,Macroporous (cellular),,,,,
9523,FD,Separation,Monolith,Polyimide,Methylcellulose,TMCS treatment,G,A,Si,ng,wa,Poly(amic acid) solution + methylcellulose (2 mg/mL) solution (frozen),No gelation,Water,FD,"Post-heat treatment at 250 °C, TMCS treatment ",,0.0309,,,,,,Macroporous (cellular),,,,,
9524,FD,Separation,Monolith,Polyimide,Methylcellulose,TMCS treatment,G,A,Si,ng,wa,Poly(amic acid) solution + methylcellulose (3 mg/mL) solution (frozen),No gelation,Water,FD,"Post-heat treatment at 250 °C, TMCS treatment ",,0.0316,,,,,,Macroporous (cellular),,,,,
9525,FD,Separation,Monolith,Polyimide,Methylcellulose,TMCS treatment,G,A,Si,ng,wa,Poly(amic acid) solution + methylcellulose (4 mg/mL) solution (frozen),No gelation,Water,FD,"Post-heat treatment at 250 °C, TMCS treatment ",,0.0323,,,,,,Macroporous (cellular),,,,,
9526,FD,Separation,Monolith,Polyimide,Methylcellulose,TMCS treatment,G,A,Si,ng,wa,Poly(amic acid) solution + methylcellulose (5 mg/mL) solution (frozen),No gelation,Water,FD,"Post-heat treatment at 250 °C, TMCS treatment ",,0.0331,,,,,,Macroporous (cellular),,,,,
9527,FD,Shield,Monolith,GO,,"PDMS modification, carbonized",N,,"Ca, Si",pp,wa,"GO suspension (hydrothermal, frozen)",Physical (aggregation),Water,FD,"Post-calcination at 950 °C, immersion of PDMS",,,,,,,,Macroporous (cellular),,,,,
9528,FD,Adsorbent,Monolith,Chitosan,GO,,A,N,,cc,wa,GO suspension + EDC-NHS-TEPA + chitosan oligosaccharide solution + epichlorohydrin (frozen),Chemical (epoxy),Water,FD,,,0.034,94.60%,234,,,,Macroporous (cellular),,,,,
9529,SCD,Separation,Monolith,Polyimide,,,G,,,cp,al,"3,3',4,4'-Biphenyltetracarboxylic dianhydride + 4,4'-oxydianiline in N-methyl-2-pyrrolidone + 1,3,5-triaminophenoxybenzene + TEA + acetic acid",Chemical (polymerization),Ethanol,SCD,,,0.178,87.50%,,,,,Macroporous (fibrous and particulate),,,,,
9530,SCD,Separation,Monolith,Polyimide,Poly(vinylidene fluoride),,G,M,,cp,al,"3,3',4,4'-Biphenyltetracarboxylic dianhydride + 4,4'-oxydianiline in N-methyl-2-pyrrolidone + poly(vinylidene fluoride) (5 wt%) + 1,3,5-triaminophenoxybenzene + TEA + acetic acid",Chemical (polymerization),Ethanol,SCD,,,0.161,88.90%,,,,,Macroporous (fibrous and particulate),,,,,
9531,SCD,Separation,Monolith,Polyimide,Poly(vinylidene fluoride),,G,M,,cp,al,"3,3',4,4'-Biphenyltetracarboxylic dianhydride + 4,4'-oxydianiline in N-methyl-2-pyrrolidone + poly(vinylidene fluoride) (15 wt%) + 1,3,5-triaminophenoxybenzene + TEA + acetic acid",Chemical (polymerization),Ethanol,SCD,,,0.145,90.30%,,,,,Macroporous (fibrous and particulate),,,,,
9532,SCD,Separation,Monolith,Polyimide,Poly(vinylidene fluoride),,G,M,,cp,al,"3,3',4,4'-Biphenyltetracarboxylic dianhydride + 4,4'-oxydianiline in N-methyl-2-pyrrolidone + poly(vinylidene fluoride) (25 wt%) + 1,3,5-triaminophenoxybenzene + TEA + acetic acid",Chemical (polymerization),Ethanol,SCD,,,0.153,90.00%,,,,,Macroporous (fibrous and particulate),,,,,
9533,SCD,Separation,Monolith,Polyimide,Poly(vinylidene fluoride),,G,M,,cp,al,"3,3',4,4'-Biphenyltetracarboxylic dianhydride + 4,4'-oxydianiline in N-methyl-2-pyrrolidone + poly(vinylidene fluoride) (35 wt%) + 1,3,5-triaminophenoxybenzene + TEA + acetic acid",Chemical (polymerization),Ethanol,SCD,,,0.159,89.40%,,,,,Macroporous (fibrous and particulate),,,,,
9534,SCD,Separation,Monolith,Polyimide,Poly(vinylidene fluoride),,G,M,,cp,al,"3,3',4,4'-Biphenyltetracarboxylic dianhydride + 1,4-bis-(4-amino-2-trifluoromethylphenoxy)-benzene in N-methyl-2-pyrrolidone + poly(vinylidene fluoride) (25 wt%) + 1,3,5-triaminophenoxybenzene + TEA + acetic acid",Chemical (polymerization),Ethanol,SCD,,,0.137,91.40%,,,,,Macroporous (fibrous and particulate),,,,,
9535,SCD,Separation,Monolith,Polyimide,Poly(vinylidene fluoride),,G,M,,cp,al,"3,3',4,4'-Biphenyltetracarboxylic dianhydride + 1,4-bis-(4-amino-2-trifluoromethylphenoxy)-benzene in N-methyl-2-pyrrolidone + poly(vinylidene fluoride) (35 wt%) + 1,3,5-triaminophenoxybenzene + TEA + acetic acid",Chemical (polymerization),Ethanol,SCD,,,0.126,92.20%,,,,,Macroporous (fibrous and particulate),,,,,
9536,FD,Adsorbent,Monolith,Polyacrylamide,"Lignin, GO",,R,"F, N",,cp,wa,"GO suspension + aminated lignin + N,N'-methylenebisacrylamide + acrylic acid + ammonium persulfate (frozen)",Chemical (polymerization),Water,FD,,,,,,,,,Macroporous (flakes),,,,,
9537,APD,Sensors,Monolith,Polypyrrole,,Melamine sponge,M,,Mx,cp,wa,Pyrrole solution + paratoluenesulfonic acid-HCl solution + ammonium persulfte in melamin sponge,Chemical (polymerization),Water,APD,,,,,23,,0.0177,,Macroporous (particulate),,,,,
9538,FD,Thermal insulation,Monolith,Cellulose nanofibers,"Polyethyleneimine, polypyrrole, polyurethane",g-Glycidoxypropyltrimethoxysilane modification,K,"E, M, H",Si,ng,wa,Cellulose nanofiber suspension + g-glycidoxypropyltrimethoxysilane + polyethyleneimine (frozen),No gelation,Water,FD,"Post-compositing with polypyrrole (12), polyurethane",,0.14,,,,,,Macroporous (flakes),,,,,
9539,FD,Thermal insulation,Monolith,Cellulose nanofibers,"Polyethyleneimine, polypyrrole, polyurethane",g-Glycidoxypropyltrimethoxysilane modification,K,"E, M, H",Si,ng,wa,Cellulose nanofiber suspension + g-glycidoxypropyltrimethoxysilane + polyethyleneimine (frozen),No gelation,Water,FD,"Post-compositing with polypyrrole (24), polyurethane",,0.15,,,,,,Macroporous (flakes),,,,,
9540,FD,Thermal insulation,Monolith,Cellulose nanofibers,"Polyethyleneimine, polypyrrole, polyurethane",g-Glycidoxypropyltrimethoxysilane modification,K,"E, M, H",Si,ng,wa,Cellulose nanofiber suspension + g-glycidoxypropyltrimethoxysilane + polyethyleneimine (frozen),No gelation,Water,FD,"Post-compositing with polypyrrole (36), polyurethane",,0.15,,,,,,Macroporous (flakes),,,,,
9541,FD,Thermal insulation,Monolith,Cellulose nanofibers,"Polyethyleneimine, polypyrrole, polyurethane",g-Glycidoxypropyltrimethoxysilane modification,K,"E, M, H",Si,ng,wa,Cellulose nanofiber suspension + g-glycidoxypropyltrimethoxysilane + polyethyleneimine (frozen),No gelation,Water,FD,"Post-compositing with polypyrrole (48), polyurethane",,0.16,,,,,,Macroporous (flakes),,,,,
9542,FD,Adsorbent,Monolith,Polyacrylonitrile,Polyethyleneimine,,R,E,,ng,wa,"Polyacrylonitrile in DMF + polyethyleneimine (electrospun, frozen)",No gelation,Water,FD,Post-epichlorohydrin treatment?,,,,,,,,Macroporous (fibrous),,,,,
9543,FD,Shield,Monolith,GO,"Polyurethane, PVA",,N,"H, E",,ng,wa,GO-PVA suspension (frozen),No gelation,Water,FD,"Post-calcination at 1000 °C, compositing with polyurethane, CO2 foaming",,,,,,,,Macroporous (cellular),,,,,
9544,FD,Generators,Monolith,PEDOT:PSS,GO,,M,N,,ng,wa,PEDOT:PSS solution + GO suspension (frozen),No gelation,Water,FD,,,0.0048,,,,,,Macroporous (flakes),,,,,
9545,FD,Adsorbent,Beads,Chitosan,GO,,A,N,,cc,wa,Chitosan-GO suspension + NaOH-ethanol solution + glutaraldehyde solution (frozen),Chemical (aldehyde),Water,FD,,,,,,,,,Macroporous (flakes),,,,,
9546,SCD,Adsorbent,Monolith,Polyimide,,,G,,,cp,ow,"Pyromellitic dianhydride + 2,2?-dimethylbenzidine in DMF + 1,3,5-tris(4-aminophenoxy) benzene + pyridine-acetic acid",Chemical (polymerization),Acetone,SCD,,,0.0873,94.10%,722,,,,Mesoporous (nanoparticulate),,,,,
9547,SCD,Adsorbent,Monolith,Polyimide,GO,,G,N,,cp,ow,"GO (1%) suspension + pyromellitic dianhydride + 2,2?-dimethylbenzidine in DMF + 1,3,5-tris(4-aminophenoxy) benzene + pyridine-acetic acid",Chemical (polymerization),Acetone,SCD,,,0.0717,95.20%,,,,,Mesoporous (nanoparticulate),,,,,
9548,SCD,Adsorbent,Monolith,Polyimide,GO,,G,N,,cp,ow,"GO (2%) suspension + pyromellitic dianhydride + 2,2?-dimethylbenzidine in DMF + 1,3,5-tris(4-aminophenoxy) benzene + pyridine-acetic acid",Chemical (polymerization),Acetone,SCD,,,0.0832,94.20%,,,,,Mesoporous (nanoparticulate),,,,,
9549,SCD,Adsorbent,Monolith,Polyimide,GO,,G,N,,cp,ow,"GO (2.9%) suspension + pyromellitic dianhydride + 2,2?-dimethylbenzidine in DMF + 1,3,5-tris(4-aminophenoxy) benzene + pyridine-acetic acid",Chemical (polymerization),Acetone,SCD,,,0.085,94.00%,529,,,,Mesoporous (nanoparticulate),,,,,
9550,SCD,Adsorbent,Monolith,Polyimide,GO,,G,N,,cp,ow,"GO (3.9%) suspension + pyromellitic dianhydride + 2,2?-dimethylbenzidine in DMF + 1,3,5-tris(4-aminophenoxy) benzene + pyridine-acetic acid",Chemical (polymerization),Acetone,SCD,,,0.0861,93.70%,,,,,Mesoporous (nanoparticulate),,,,,
9551,SCD,Adsorbent,Monolith,Polyimide,GO,,G,N,,cp,ow,"GO (4.6%) suspension + pyromellitic dianhydride + 2,2?-dimethylbenzidine in DMF + 1,3,5-tris(4-aminophenoxy) benzene + pyridine-acetic acid",Chemical (polymerization),Acetone,SCD,,,0.0872,93.50%,,,,,Mesoporous (nanoparticulate),,,,,
9552,SCD,Adsorbent,Monolith,Polyimide,GO,,G,N,,cp,ow,"GO (5.2%) suspension + pyromellitic dianhydride + 2,2?-dimethylbenzidine in DMF + 1,3,5-tris(4-aminophenoxy) benzene + pyridine-acetic acid",Chemical (polymerization),Acetone,SCD,,,0.0905,93.20%,504,,,,Mesoporous (nanoparticulate),,,,,
9553,FD,Not specific,Monolith,Bacterial cellulose,PEDOT:PSS,,K,M,,ng,wa,Mn+-complexed bacterial cellulose nanofiber suspension + PEDOT:PSS suspension (frozen),No gelation,Water,FD,,,0.0013,,,,,,Macroporous (fibrous),,,,,
9554,FD,Not specific,Monolith,Bacterial cellulose,PEDOT:PSS,,K,M,,ng,wa,Mn+-complexed bacterial cellulose nanofiber suspension + PEDOT:PSS suspension (frozen),No gelation,Water,FD,,,0.0014,,,,,,Macroporous (fibrous),,,,,
9555,FD,Not specific,Monolith,Bacterial cellulose,PEDOT:PSS,,K,M,,ng,wa,Mn+-complexed bacterial cellulose nanofiber suspension + PEDOT:PSS suspension (frozen),No gelation,Water,FD,,,0.0028,,,,,,Macroporous (fibrous),,,,,
9556,FD,Not specific,Monolith,Bacterial cellulose,PEDOT:PSS,,K,M,,ng,wa,Mn+-complexed bacterial cellulose nanofiber suspension + PEDOT:PSS suspension (frozen),No gelation,Water,FD,,,0.0042,,,,,,Macroporous (fibrous),,,,,
9557,FD,Capacitors,Monolith,Cellulose,"Polyaniline, GO",,B,"M, N",,pp,wa,GO-LiBr suspension + pulp + aniline-HCl solution + ammonium persulfate (frozen),Physical (aggregation),Water,FD,,,,,,,,,Macroporous (fibrous and particulate),,,,,
9558,VD,Adsorbent,Monolith,Chitosan,GO,,A,N,,pp,wa,GO suspension + chitosan solution,Physical?,Water?,VD,,,,,440,,,,Macroporous (flakes),,,,,
9559,FD,Adsorbent,Monolith,Bacterial cellulose,Polyaniline,,K,M,,pp,wa,Bacterial cellulose gel + aniline-HCl solution + SDS + ammonium persulfate (frozen),Physical (aggregation),Water,FD,,,,,,,,,Macroporous (fibrous),,,,,
9560,FD,Not specific,Coating,GO,Polyurethane,,N,H,,ng,wa,GO suspension (frozen),No gelation,Water,FD,Post-compositing with polyurethane,,,,,,,,Macroporous (flakes),,,,,
9561,FD,Not specific,Monolith,Gelatin,GO,,C,N,,pp,wa,"GO suspension + gelatin (10:1, pH 3) (hydrothermal, frozen)",Physical (aggregation),Water,FD,,,,90.60%,,,,0.8,Macroporous (flakes),,,,,
9562,FD,Not specific,Monolith,Gelatin,GO,,C,N,,pp,wa,"GO suspension + gelatin (15:1, pH 3) (hydrothermal, frozen)",Physical (aggregation),Water,FD,,,,97.70%,,,,4.8,Macroporous (flakes),,,,,
9563,FD,Not specific,Monolith,Gelatin,GO,,C,N,,pp,wa,"GO suspension + gelatin (12.5:1, pH 7) (hydrothermal, frozen)",Physical (aggregation),Water,FD,,,,87.30%,,,,1.3,Macroporous (flakes),,,,,
9564,FD,Not specific,Monolith,Gelatin,GO,,C,N,,pp,wa,"GO suspension + gelatin (10:1, pH 11) (hydrothermal, frozen)",Physical (aggregation),Water,FD,,,,91.80%,,,,1.8,Macroporous (flakes),,,,,
9565,FD,Not specific,Monolith,Gelatin,GO,,C,N,,pp,wa,"GO suspension + gelatin (15:1, pH 11) (hydrothermal, frozen)",Physical (aggregation),Water,FD,,,,93.30%,,,,2.5,Macroporous (flakes),,,,,
9566,FD,Thermal insulation,Monolith,GO,,,N,,,pp,wa,"m-Phenylenediamine + GO suspension (hydrothermal, frozen)",Physical (aggregation),Water,FD,,,0.0069,,,,,,Macroporous (flakes and particulate),0.029,Transient,Hot disk,,
9567,FD,Thermal insulation,Monolith,Poly(m-phenylene isophthalamide),GO,,G,N,,pp,wa,"m-Phenylenediamine + GO suspension + poly(m-phenylene isophthalamide) (0.5 g) (hydrothermal, frozen)",Physical (aggregation),Water,FD,,,0.0193,,,,,,Macroporous (flakes and particulate),0.037,Transient,Hot disk,,
9568,FD,Thermal insulation,Monolith,Poly(m-phenylene isophthalamide),GO,,G,N,,pp,wa,"m-Phenylenediamine + GO suspension + poly(m-phenylene isophthalamide) (1 g) (hydrothermal, frozen)",Physical (aggregation),Water,FD,,,0.0312,,,,,,Macroporous (flakes and particulate),0.037,Transient,Hot disk,,
9569,FD,Thermal insulation,Monolith,Poly(m-phenylene isophthalamide),GO,,G,N,,pp,wa,"m-Phenylenediamine + GO suspension + poly(m-phenylene isophthalamide) (1.5 g) (hydrothermal, frozen)",Physical (aggregation),Water,FD,,,0.0395,,,,,,Macroporous (flakes and particulate),0.038,Transient,Hot disk,,
9570,FD,Thermal insulation,Monolith,Poly(m-phenylene isophthalamide),GO,,G,N,,pp,wa,"m-Phenylenediamine + GO suspension + poly(m-phenylene isophthalamide) (2 g) (hydrothermal, frozen)",Physical (aggregation),Water,FD,,,0.0496,,,,,,Macroporous (flakes and particulate),0.039,Transient,Hot disk,,
9571,FD,Thermal insulation,Monolith,Poly(m-phenylene isophthalamide),GO,,G,N,,pp,wa,"m-Phenylenediamine + GO suspension + poly(m-phenylene isophthalamide) (2.5 g) (hydrothermal, frozen)",Physical (aggregation),Water,FD,,,0.0584,,,,,,Macroporous (flakes and particulate),0.04,Transient,Hot disk,,
9572,FD,Thermal insulation,Monolith,Poly(m-phenylene isophthalamide),GO,,G,N,,pp,wa,"m-Phenylenediamine + GO suspension + poly(m-phenylene isophthalamide) (3 g) (hydrothermal, frozen)",Physical (aggregation),Water,FD,,,0.076,,,,,,Macroporous (flakes and particulate),0.043,Transient,Hot disk,,
9573,FD,Not specific,Beads,GO,,,N,,,ng,wa,GO suspension (frozen),No gelation,Water,FD,,,,,,,,,,,,,,
9574,FD,Not specific,Beads,polytetrafluoroethylene,GO,,M,N,,ng,wa,GO suspension + polytetrafluoroethylene suspension (frozen),No gelation,Water,FD,,,,,,,,,,,,,,
9575,FD,Not specific,Beads,polytetrafluoroethylene,GO,Carbonized,M,N,Ca,ng,wa,GO suspension + polytetrafluoroethylene suspension (frozen),No gelation,Water,FD,Post-calcination at 370 °C,,0.026,,,,,,,,,,,
9576,FD,Antibacterial,Monolith,Cellulose nanofibers,,Ag nanoparticles loading,K,,Lo,ng,wa,Cellulose microfiber suspension (frozen),No gelation,Water,FD,Post-Ag nanoparticle loading,,0.0258,,,,,,Macroporous (flakes),,,,,
9577,FD,Antibacterial,Monolith,Cellulose nanofibers,Chitosan,Ag nanoparticles loading,K,A,Lo,ng,wa,Cellulose microfiber suspension + chitosan solution (9:1) (frozen),No gelation,Water,FD,Post-Ag nanoparticle loading,,0.0397,,,,,,Macroporous (flakes),,,,,
9578,FD,Antibacterial,Monolith,Cellulose nanofibers,Chitosan,Ag nanoparticles loading,K,A,Lo,ng,wa,Cellulose microfiber suspension + chitosan solution (8:2) (frozen),No gelation,Water,FD,Post-Ag nanoparticle loading,,0.0425,,,,,,Macroporous (flakes),,,,,
9579,FD,Antibacterial,Monolith,Cellulose nanofibers,Chitosan,Ag nanoparticles loading,K,A,Lo,ng,wa,Cellulose microfiber suspension + chitosan solution (7:3) (frozen),No gelation,Water,FD,Post-Ag nanoparticle loading,,0.0426,,10,,,,Macroporous (flakes),,,,,
9580,FD,Antibacterial,Monolith,Cellulose nanofibers,Chitosan,Ag nanoparticles loading,K,A,Lo,ng,wa,Cellulose nanofiber suspension + chitosan solution (9:1) (frozen),No gelation,Water,FD,Post-Ag nanoparticle loading,,0.0399,,,,,,Macroporous (flakes),,,,,
9581,FD,Antibacterial,Monolith,Cellulose nanofibers,Chitosan,Ag nanoparticles loading,K,A,Lo,ng,wa,Cellulose nanofiber suspension + chitosan solution (8:2) (frozen),No gelation,Water,FD,Post-Ag nanoparticle loading,,0.0442,,,,,,Macroporous (flakes),,,,,
9582,FD,Antibacterial,Monolith,Cellulose nanofibers,Chitosan,Ag nanoparticles loading,K,A,Lo,ng,wa,Cellulose nanofiber suspension + chitosan solution (7:3) (frozen),No gelation,Water,FD,Post-Ag nanoparticle loading,,0.0451,,,,,,Macroporous (flakes),,,,,
9583,FD,Sensors,Monolith,Cellulose,GO,,B,N,,pp,wa,"Cellulose-NaOH-urea solution + GO (3%) suspension + H2SO4 solution + ascorbic acid (hydrothermal, frozen)",Physical (antisolvent),Water,FD,,,,,,,,,Macroporous (cellular),,,,,
9584,FD,Sensors,Monolith,Cellulose,GO,,B,N,,pp,wa,"Cellulose-NaOH-urea solution + GO (5%) suspension + H2SO4 solution + ascorbic acid (hydrothermal, frozen)",Physical (antisolvent),Water,FD,,,,,,,,,Macroporous (cellular),,,,,
9585,FD,Sensors,Monolith,Cellulose,GO,,B,N,,pp,wa,"Cellulose-NaOH-urea solution + GO (8%) suspension + H2SO4 solution + ascorbic acid (hydrothermal, frozen)",Physical (antisolvent),Water,FD,,,,,,,,,Macroporous (cellular),,,,,
9586,FD,Separation,Monolith,Carboxymethyl cellulose,"Chitosan, PVA",,A,"A, E",,cc,wa,Cyclodextrin-grafted carboxymethyl cellulose solution + PVA solution + chitosan solution + glutaraldehyde solution (frozen),Chemical (aldehyde),Water,FD,,,,,,,,,Macroporous (flakes),,,,,
9587,FD,Separation,Monolith,Carboxymethyl cellulose,"Chitosan, PVA, apatite",,A,"A, E, S",,cc,wa,Cyclodextrin-grafted carboxymethyl cellulose solution + PVA solution + chitosan solution + glutaraldehyde solution + Ca(NO3)2-(NH4)2HPO4 solution + NH3 solution (frozen),Chemical (aldehyde),Water,FD,,,0.0522,,,,,,Macroporous (flakes),,,,,
9588,FD,Batteries,Monolith,Chitosan,"Carbon black, poly(vinylidene fluoride)",Fe(CN)6 crosslinkers,A,"N, M",Lo,pc,wa,K3Fe(CN)6 solution + chitosan solution (frozen),Physical (Mn+),Water,FD,"Post-compositing with carbon black, poly(vinylidene fluoride)",,,,,,,,Macroporous (flakes),,,,,
9589,FD,DDS,Monolith,Hydroxypropyl methylcellulose,Polyacrylamide,,A,R,,cp,wa,"Hydroxypropyl methylcellulose solution + N-isopropylacrylamide (1:1.5) + N,N-methylenebisacrylamide + potassium persulfate + N N,N',N'-tetramethylethylenediamine (frozen)",Chemical (polymerization),Water,FD,,,0.0483,96.95%,,,,,Macroporous (cellular),,,,,
9590,FD,DDS,Monolith,Hydroxypropyl methylcellulose,Polyacrylamide,,A,R,,cp,wa,"Hydroxypropyl methylcellulose solution + N-isopropylacrylamide (1:2) + N,N-methylenebisacrylamide + potassium persulfate + N N,N',N'-tetramethylethylenediamine (frozen)",Chemical (polymerization),Water,FD,,,0.0607,94.17%,,,,,Macroporous (cellular),,,,,
9591,FD,DDS,Monolith,Hydroxypropyl methylcellulose,Polyacrylamide,,A,R,,cp,wa,"Hydroxypropyl methylcellulose solution + N-isopropylacrylamide (1:2.5) + N,N-methylenebisacrylamide + potassium persulfate + N N,N',N'-tetramethylethylenediamine (frozen)",Chemical (polymerization),Water,FD,,,0.0792,92.49%,,,,,Macroporous (cellular),,,,,
9592,FD,Steam generation,Monolith,Cellulose nanofibers,,,K,,,ng,or,"Cellulose nanofiber suspension in 1,2-dichloroethane in O/W emulsion (frozen)",No gelation,"1,2-Dichloroethane",FD,,,0.012,99.21%,,,,,Macroporous (cellular),,,,,
9593,FD,Steam generation,Monolith,Cellulose nanofibers,PLA,,K,F,,ng,or,"Cellulose nanofiber suspension in 1,2-dichloroethane-PLA in O/W emulsion (frozen)",No gelation,"1,2-Dichloroethane",FD,,,0.017,99.05%,,,,,Macroporous (cellular),,,,,
9594,FD,Steam generation,Monolith,Cellulose nanofibers,"PLA, polydopamine",,K,"F, M",,ng,or,"Cellulose nanofiber suspension in 1,2-dichloroethane-PLA in O/W emulsion (frozen)",No gelation,"1,2-Dichloroethane",FD,"Post-compositing with polyaniline (APS:aniline = 1:10), FD",,0.032,98.24%,,,,,Macroporous (cellular),,,,,
9595,FD,Steam generation,Monolith,Cellulose nanofibers,"PLA, polydopamine",,K,"F, M",,ng,or,"Cellulose nanofiber suspension in 1,2-dichloroethane-PLA in O/W emulsion (frozen)",No gelation,"1,2-Dichloroethane",FD,"Post-compositing with polyaniline (APS:aniline = 1:4), FD",,0.033,98.26%,,,,,Macroporous (cellular),0.079,Unknown,In house,,
9596,FD,Steam generation,Monolith,Cellulose nanofibers,"PLA, polydopamine",,K,"F, M",,ng,or,"Cellulose nanofiber suspension in 1,2-dichloroethane-PLA in O/W emulsion (frozen)",No gelation,"1,2-Dichloroethane",FD,"Post-compositing with polyaniline (APS:aniline = 1:2), FD",,0.033,97.96%,,,,,Macroporous (cellular),,,,,
9597,FD,Steam generation,Monolith,Cellulose nanofibers,"PLA, polydopamine",,K,"F, M",,ng,or,"Cellulose nanofiber suspension in 1,2-dichloroethane-PLA in O/W emulsion (frozen)",No gelation,"1,2-Dichloroethane",FD,"Post-compositing with polyaniline (APS:aniline = 1:1), FD",,0.034,96.08%,,,,,Macroporous (cellular),,,,,
9598,FD,Steam generation,Monolith,Cellulose nanofibers,"PLA, polydopamine",,K,"F, M",,ng,or,"Cellulose nanofiber suspension in 1,2-dichloroethane-PLA in O/W emulsion (frozen)",No gelation,"1,2-Dichloroethane",FD,"Post-compositing with polyaniline (APS:aniline = 3:2), FD",,0.037,94.06%,,,,,Macroporous (cellular),,,,,
9599,FD,Steam generation,Monolith,Cellulose nanofibers,"PLA, polydopamine",,K,"F, M",,ng,or,"Cellulose nanofiber suspension in 1,2-dichloroethane-PLA in O/W emulsion (frozen)",No gelation,"1,2-Dichloroethane",FD,"Post-compositing with polyaniline (APS:aniline = 2:1), FD",,0.034,94.77%,,,,,Macroporous (cellular),,,,,
9600,FD,Filters,Monolith,Polytetrafluoroethylene,Polyamideimide,,M,G,,ng,wa,"Poly(amic acid)-polytetrafluoroethylene?polyamideimide-PEG nanofiber (electrospun, frozen)",No gelation,Water,FD,Post-heat treatment at up to 450 °C,,,,,,,,Macroporous (fibrous),,,,,
9601,FD,PCM support,Monolith,Cellulose nanofibers,,n-Octacosane loading,K,,Al,pc,wa,Cellulose nanofiber suspension + Al(NO3)3 solution (frozen),Physical (Mn+),Water,FD,,,,,,,,,Macroporous (flakes),,,,,
9602,FD,PCM support,Monolith,Cellulose nanofibers,Polypyrrole,n-Octacosane loading,K,M,Al,pc,wa,Cellulose nanofiber suspension + Al(NO3)3 solution (frozen),Physical (Mn+),Water,FD,"Post-compositing with polypyrrole (cellulose:pyrrole = 4:1), FD",,,,,,,,Macroporous (flakes),,,,,
9603,FD,PCM support,Monolith,Cellulose nanofibers,Polypyrrole,n-Octacosane loading,K,M,Al,pc,wa,Cellulose nanofiber suspension + Al(NO3)3 solution (frozen),Physical (Mn+),Water,FD,"Post-compositing with polypyrrole (cellulose:pyrrole = 2:1), FD",,,,,,,,Macroporous (flakes),,,,,
9604,FD,PCM support,Monolith,Cellulose nanofibers,Polypyrrole,n-Octacosane loading,K,M,Al,pc,wa,Cellulose nanofiber suspension + Al(NO3)3 solution (frozen),Physical (Mn+),Water,FD,"Post-compositing with polypyrrole (cellulose:pyrrole = 1:1), FD",,,,,,,,Macroporous (flakes),,,,,
9605,FD,PCM support,Monolith,Cellulose nanofibers,Polypyrrole,n-Octacosane loading,K,M,Al,pc,wa,Cellulose nanofiber suspension + Al(NO3)3 solution (frozen),Physical (Mn+),Water,FD,"Post-compositing with polypyrrole (cellulose:pyrrole = 1:2), FD",,,,,,,,Macroporous (flakes),,,,,
9606,FD,Sensors,Monolith,Cellulose nanofibers,,,K,,,ng,wa,Cellulose nanofiber suspension in W/O emulsion (frozen),No gelation,Water,FD,,,0.0059,99.78%,,,,,Macroporous (cellular),,,,,
9607,FD,Sensors,Monolith,Cellulose nanofibers,PMMA,,K,R,,ng,wa,Cellulose nanofiber suspension in W/O-PMMA emulsion (frozen),No gelation,Water,FD,,,0.0112,99.15%,,,,,Macroporous (cellular),,,,,
9608,FD,Sensors,Monolith,Cellulose nanofibers,Polystyrene,,K,J,,ng,wa,Cellulose nanofiber suspension in W/O-polystyrene emulsion (frozen),No gelation,Water,FD,,,0.0104,99.14%,,,,,Macroporous (cellular),,,,,
9609,FD,Sensors,Monolith,Cellulose nanofibers,Polycarbonate,,K,F,,ng,wa,Cellulose nanofiber suspension in W/O-polycarbonate emulsion (frozen),No gelation,Water,FD,,,0.0108,99.38%,,,,,Macroporous (cellular),,,,,
9610,FD,Sensors,Monolith,Cellulose nanofibers,PLA,,K,F,,ng,wa,Cellulose nanofiber suspension in W/O-PLA (1%) emulsion (frozen),No gelation,Water,FD,,,0.0074,99.68%,,,,,Macroporous (cellular),,,,,
9611,FD,Sensors,Monolith,Cellulose nanofibers,PLA,,K,F,,ng,wa,Cellulose nanofiber suspension in W/O-PLA (2%) emulsion (frozen),No gelation,Water,FD,,,0.01,99.54%,,,,,Macroporous (cellular),,,,,
9612,FD,Sensors,Monolith,Cellulose nanofibers,PLA,,K,F,,ng,wa,Cellulose nanofiber suspension in W/O-PLA (3%) emulsion (frozen),No gelation,Water,FD,,,0.013,99.34%,,,,,Macroporous (cellular),,,,,
9613,FD,Sensors,Monolith,Cellulose nanofibers,PLA,,K,F,,ng,wa,Cellulose nanofiber suspension in W/O-PLA (4%) emulsion (frozen),No gelation,Water,FD,,,0.0155,99.12%,,,,,Macroporous (cellular),,,,,
9614,FD,Adsorbent,Monolith,Chitosan,,,A,,,pp,wa,Chitosan solution + NaOH solution (frozen),Physical (pH),Water,FD,,,,,89,,0.1254,,Macroporous (flakes),,,,,
9615,FD,Adsorbent,Monolith,GO,,,N,,,pp,wa,"GO suspension (hydrothermal, frozen)",Physical (aggregation),Water,FD,,,,,32,,0.137,,Macroporous (flakes),,,,,
9616,FD,Adsorbent,Monolith,Chitosan,GO,,A,N,,pp,wa,Chitosan solution + GO suspension (frozen),Physical (aggregation),Water,FD,,,,,297,,0.238,,Macroporous (flakes),,,,,
9617,FD,Adsorbent,Monolith,Chitosan,Alginate,Thioglycolic acid modification,A,A,Al,cc,wa,"Acetic acid solution + chitosan + alginate + glutaraldehyde solution, post-immersion into thioglycolic acid solution (freeze-thaw, frozen)",Chemical (aldehyde),Water,FD,,,0.0032,,,,,,Macroporous (cellular),,,,,
9618,FD,Adsorbent,Monolith,Carboxymethyl cellulose,GO,,A,N,,ng,wa,Carboxymethyl cellulose solution + GO suspension + poly(methyl vinyl ether-alt-maleic acid)-PEG (frozen),No gelation,Water,FD,Post-heat treatment at up to 105 °C,,,,,,,,Macroporous (cellular),,,,,
9619,SCD,DDS,Microbeads,Alginate,Chitosan,Drug loading,A,A,Lo,pp,al,Alginate solution in W/O emulsion (Span 85) + chitosan solution ,Physical (pH),Ethanol,SCD,,,0.113,,86,,0.288,,Macroporous (flakes),,,,,
9620,SCD,DDS,Microbeads,Alginate,Chitosan,Drug loading,A,A,Lo,pp,al,Chitosan solution in W/O emulsion (Span 85) + alginte solution ,Physical (pH),Ethanol,SCD,,,0.048,,80,,0.252,,Macroporous (flakes),,,,,
9621,SCD,DDS,Microbeads,Alginate,Chitosan,Drug loading,A,A,Lo,pp,al,Alginate-chitosan solution in W/O emulsion (Span 85),Physical (pH),Ethanol,SCD,,,0.071,,1,,,,Macroporous (flakes),,,,,
9622,SCD,DDS,Microbeads,Alginate,Chitosan,Drug loading,A,A,Lo,pp,al,Alginate solution in W/O emulsion (Span 80) + chitosan solution ,Physical (pH),Ethanol,SCD,,,0.19,,54,,0.17,,Macroporous (flakes),,,,,
9623,SCD,DDS,Microbeads,Alginate,Chitosan,Drug loading,A,A,Lo,pp,al,Chitosan solution in W/O emulsion (Span 80) + alginte solution ,Physical (pH),Ethanol,SCD,,,0.17,,29,,0.094,,Macroporous (flakes),,,,,
9624,SCD,DDS,Microbeads,Alginate,Chitosan,Drug loading,A,A,Lo,pp,al,Alginate-chitosan solution in W/O emulsion (Span 80),Physical (pH),Ethanol,SCD,,,0.19,,59,,0.184,,Macroporous (flakes),,,,,
9625,SCD,Sensors,Monolith,Amyloid fibers,Polypyrrole,,D,M,,pp,al,Amyloid fiber suspension + pyrrole-ammonium persulfate solution (freeze-thaw) ,Physical (aggregation),Ethanol,SCD,,,0.044,,159,,,,Macroporous (fibrous and flakes),,,,,
9626,FD,Capacitors,Monolith,Cellulose nanofibers,"Polyaniline, GO",,K,"M, N",,ng,wa,Cellulose nanofiber suspension + GO suspension + aniline-HCl solution (1:1) + ammonium persulfate (frozen),No gelation,Water,FD,,,,,103,,,,Macroporous (cellular),,,,,
9627,FD,Capacitors,Monolith,Cellulose nanofibers,"Polyaniline, GO",,K,"M, N",,ng,wa,Cellulose nanofiber suspension + GO suspension + aniline-HCl solution (1:2) + ammonium persulfate (frozen),No gelation,Water,FD,,,,,126,,,,Macroporous (cellular),,,,,
9628,FD,Capacitors,Monolith,Cellulose nanofibers,"Polyaniline, GO",,K,"M, N",,ng,wa,Cellulose nanofiber suspension + GO suspension + aniline-HCl solution (1:3) + ammonium persulfate (frozen),No gelation,Water,FD,,,,,130,,,,Macroporous (cellular),,,,,
9629,FD,Capacitors,Monolith,Cellulose nanofibers,"Polyaniline, GO",,K,"M, N",,ng,wa,Cellulose nanofiber suspension + GO suspension + aniline-HCl solution (1:4) + ammonium persulfate (frozen),No gelation,Water,FD,,,,,133,,,,Macroporous (cellular),,,,,
9630,FD,Capacitors,Monolith,Cellulose nanofibers,"Polyaniline, GO",,K,"M, N",,ng,wa,Cellulose nanofiber suspension + GO suspension + aniline-HCl solution (1:5) + ammonium persulfate (frozen),No gelation,Water,FD,,,,,100,,,,Macroporous (cellular),,,,,
9631,FD,Scaffold,Monolith,Bacterial cellulose,,,K,,,pp,wa,Bacterial cellulose gel from Gluconacetobacter xylinus (frozen),Physical (aggregation),Water,FD,,,,,,,,,Macroporous (fibrous),,,,,
9632,FD,Separation,Monolith,Gelatin,,MTCS treatment,C,,Si,ng,wa,Gelatin solution + SDS (frozen),No gelation,Water,FD,Post-MTCS treatment,,0.0092,,,,,,Macroporous (cellular),,,,,
9633,FD,Capacitors,Monolith,PEDOT:PSS,GO,,M,N,,pp,wa,"GO suspension + PEDOT:PSS solution (5:1) + H2SO4 solution (hydrothermal, frozen)",Physical (aggregation),Water,FD,,,,,,,,,Macroporous (flakes),,,,,
9634,FD,Capacitors,Monolith,PEDOT:PSS,GO,,M,N,,pp,wa,"GO suspension + PEDOT:PSS solution (4:1) + H2SO4 solution (hydrothermal, frozen)",Physical (aggregation),Water,FD,,,,,179,,,,Macroporous (flakes),,,,,
9635,FD,Capacitors,Monolith,PEDOT:PSS,GO,,M,N,,pp,wa,"GO suspension + PEDOT:PSS solution (2:1) + H2SO4 solution (hydrothermal, frozen)",Physical (aggregation),Water,FD,,,,,,,,,Macroporous (flakes),,,,,
9636,FD,Separation,Monolith,Cellulose,,MTCS treatment,B,,Si,ng,wa,"Cellulose-NaOH-urea solution + N,N’-methylenebisacrylamide (frozen)",No gelation,Water,FD,Post-MTCS treatment,,0.0293,98.10%,,,,,Macroporous (cellular),,,,,
9637,FD,Separation,Monolith,Cellulose,PVA,MTCS treatment,B,E,Si,ng,wa,"Cellulose-NaOH-urea solution + N,N’-methylenebisacrylamide + PVA solution (2:0.25) (frozen)",No gelation,Water,FD,Post-MTCS treatment,,0.0328,97.80%,,,,,Macroporous (cellular),,,,,
9638,FD,Separation,Monolith,Cellulose,PVA,MTCS treatment,B,E,Si,ng,wa,"Cellulose-NaOH-urea solution + N,N’-methylenebisacrylamide + PVA solution (2:0.5) (frozen)",No gelation,Water,FD,Post-MTCS treatment,,0.0428,97.10%,,,,,Macroporous (cellular),,,,,
9639,FD,Separation,Monolith,Cellulose,PVA,MTCS treatment,B,E,Si,ng,wa,"Cellulose-NaOH-urea solution + N,N’-methylenebisacrylamide + PVA solution (2:1) (frozen)",No gelation,Water,FD,Post-MTCS treatment,,0.0504,96.60%,,,,,Macroporous (cellular),,,,,
9640,FD,Adsorbent,Monolith,Pseudoprotein,,,C,,,pp,or,Peptides in benzen ,Physical,Benzene?,FD,,,,,,,,,Macroporous (fibrous),,,,,
9641,SCD,Not specific,Beads,Cellulose nanofibers,,,K,,,pc,wa,Cellulose nanofiber suspension + CaCl2 solution,Physical (Mn+),Water?,SCD,,,0.0201,,296,,0.7196,,Mesoporous (nanofibrous),,,,,
9642,SCD,Not specific,Beads,Cellulose nanofibers,,,K,,,pc,wa,Cellulose nanofiber suspension + CaCl2 solution,Physical (Mn+),Water?,SCD,,,0.0263,,324,,0.6112,,Mesoporous (nanofibrous),,,,,
9643,SCD,Not specific,Beads,Cellulose nanofibers,,,K,,,pc,wa,Cellulose nanofiber suspension + CaCl2 solution,Physical (Mn+),Water?,SCD,,,0.0362,,331,,0.5024,,Mesoporous (nanofibrous),,,,,
9644,FD,Not specific,Beads,Cellulose nanofibers,,,K,,,pc,wa,Cellulose nanofiber suspension + CaCl2 solution (frozen),Physical (Mn+),Water,FD,,,0.0363,,106,,0.8556,,Macroporous (flakes),,,,,
9645,FD,Not specific,Beads,Cellulose nanofibers,,,K,,,pc,wa,Cellulose nanofiber suspension + CaCl2 solution (frozen),Physical (Mn+),Water,FD,,,0.0502,,163,,0.6812,,Macroporous (flakes),,,,,
9646,FD,Not specific,Beads,Cellulose nanofibers,,,K,,,pc,wa,Cellulose nanofiber suspension + CaCl2 solution (frozen),Physical (Mn+),Water,FD,,,0.0542,,176,,0.6324,,Macroporous (flakes),,,,,
9647,FD,Not specific,Monolith,Cellulose nanofibers,,,K,,,ng,wa,Aldehyde-modified cellulose nanofiber (0.1%) suspension (frozen),No gelation,Water,FD,,,0.002,99.90%,,,,,Macroporous (cellular),,,,,
9648,FD,Not specific,Monolith,Cellulose nanofibers,,,K,,,ng,wa,Aldehyde-modified cellulose nanofiber (0.2%) suspension (frozen),No gelation,Water,FD,,,0.002,99.90%,,,,,Macroporous (cellular),,,,,
9649,FD,Not specific,Monolith,Cellulose nanofibers,,,K,,,ng,wa,Aldehyde-modified cellulose nanofiber (0.4%) suspension (frozen),No gelation,Water,FD,,,0.005,99.70%,,,,,Macroporous (cellular),,,,,
9650,FD,Not specific,Monolith,Cellulose nanofibers,,,K,,,ng,wa,Aldehyde-modified cellulose nanofiber (0.6%) suspension (frozen),No gelation,Water,FD,,,0.007,99.60%,,,,,Macroporous (cellular),,,,,
9651,FD,Not specific,Monolith,Cellulose nanofibers,,,K,,,ng,wa,Aldehyde-modified cellulose nanofiber (0.8%) suspension (frozen),No gelation,Water,FD,,,0.009,99.50%,,,,,Macroporous (cellular),,,,,
9652,FD,Not specific,Monolith,Cellulose nanofibers,,,K,,,ng,wa,Aldehyde-modified cellulose nanofiber (1.0%) suspension (frozen),No gelation,Water,FD,,,0.01,99.40%,,,,0.519,Macroporous (cellular),,,,,
9653,SCD,Not specific,Beads,Alginate,,,A,,,pc,ow,"Alginate (G35, 2%) solution + CaCl2 solution ",Physical (Mn+),Acetone,SCD,,,0.072,97%,304,,,,Mesoporous (nanofibrous and nanoparticulate),,,,,
9654,SCD,Not specific,Beads,Alginate,,,A,,,pc,ow,"Alginate (G35, 2%) ssolution + CaCl2 solution + acetonitrile + Desmodur 3300N",Physical (Mn+),Acetone,SCD,,,0.087,94%,264,,,,Mesoporous (nanofibrous and nanoparticulate),,,,,
9655,SCD,Not specific,Beads,Alginate,,,A,,,pc,ow,"Alginate (G35, 1%) solution + CaCl2 solution ",Physical (Mn+),Acetone,SCD,,,0.028,99%,293,,,,Mesoporous (nanofibrous and nanoparticulate),,,,,
9656,SCD,Not specific,Beads,Alginate,,,A,,,pc,ow,"Alginate (G35, 1%) ssolution + CaCl2 solution + acetonitrile + Desmodur 3300N",Physical (Mn+),Acetone,SCD,,,0.047,97%,205,,,,Mesoporous (nanofibrous and nanoparticulate),,,,,
9657,SCD,Not specific,Beads,Alginate,,,A,,,pc,ow,"Alginate (G75, 2%) solution + CaCl2 solution ",Physical (Mn+),Acetone,SCD,,,0.148,92%,542,,,,Mesoporous (nanofibrous and nanoparticulate),,,,,
