Repository: paulagirones/Aerogels_thermal_conductivity

# Aerogels_thermal_conductivity
Machine learning prediction of thermal conductivity in aerogels.

File: 20250220_dataset.csv (part 56 of 95)
Entry,Drying,Purpose,Shape,First materials,Second materials,Modification,First material class,Second materials class,Modification class,Gelation class,Solvent class,Process,Gelation mechanism,Final solvent,Drying details,Post drying treatment,Post-drying cross-linking,Envelope density g/cm3,Porosity,BET surface area m2/g,BJH pore size nm,BJH pore volume (total) cm3/g,compression elastic modulus MPa,SEM,Thermal conductivity W/(m K),Thermal method,Thermal method detail,,
9658,SCD,Not specific,Beads,Alginate,,,A,,,pc,ow,"Alginate (G75, 2%) ssolution + CaCl2 solution + acetonitrile + Desmodur 3300N",Physical (Mn+),Acetone,SCD,,,0.157,89%,339,,,,Mesoporous (nanofibrous and nanoparticulate),,,,,
9659,SCD,Not specific,Beads,Alginate,,,A,,,pc,ow,"Alginate (G75, 1%) solution + CaCl2 solution ",Physical (Mn+),Acetone,SCD,,,0.048,98%,583,,,,Mesoporous (nanofibrous and nanoparticulate),,,,,
9660,SCD,Not specific,Beads,Alginate,,,A,,,pc,ow,"Alginate (G75, 1%) ssolution + CaCl2 solution + acetonitrile + Desmodur 3300N",Physical (Mn+),Acetone,SCD,,,0.1,93%,291,,,,Mesoporous (nanofibrous and nanoparticulate),,,,,
9661,SCD,Not specific,Beads,Chitosan,,,A,,,pp,ow,Chitosan (1%) solution + NaOH solution ,Physical (pH),Acetone,SCD,,,0.06,96%,485,,,,Mesoporous (nanofibrous and nanoparticulate),,,,,
9662,SCD,Not specific,Beads,Chitosan,,,A,,,pp,ow,Chitosan (1%) solution + NaOH solution + acetonitrile + Desmodur 3300N,Physical (pH),Acetone,SCD,,,0.07,95%,159,,,,Mesoporous (nanofibrous and nanoparticulate),,,,,
9663,SCD,Not specific,Beads,Chitosan,,,A,,,pp,ow,Chitosan (0.5%) solution + NaOH solution ,Physical (pH),Acetone,SCD,,,0.029,99%,418,,,,Mesoporous (nanofibrous and nanoparticulate),,,,,
9664,SCD,Not specific,Beads,Chitosan,,,A,,,pp,ow,Chitosan (0.5%) solution + NaOH solution + acetonitrile + Desmodur 3300N,Physical (pH),Acetone,SCD,,,0.031,98%,217,,,,Mesoporous (nanofibrous and nanoparticulate),,,,,
9665,SCD,Not specific,Monolith,Polystyrene,,,J,,,pp,uk,Polystyrene solution (cooling),Physical (temperature),Unknown,SCD,,,0.15,86%,290,,0.56,,Mesoporous (nanofibrous and nanoparticulate),,,,,
9666,SCD,Not specific,Monolith,Polystyrene,GO,,J,N,,pp,uk,GO suspension + polystyrene solution (cooling),Physical (temperature),Unknown,SCD,,,0.16,80%,250,,0.41,,Mesoporous (nanofibrous and nanoparticulate),,,,,
9667,SCD,Not specific,Monolith,"Poly(2,6-dimethyl-1,4-phenylene)oxide",,,F,,,pp,uk,"Poly(2,6-dimethyl-1,4-phenylene)oxide solution (cooling)",Physical (temperature),Unknown,SCD,,,0.18,82%,550,,1.013,,Mesoporous (nanofibrous and nanoparticulate),,,,,
9668,SCD,Not specific,Monolith,"Poly(2,6-dimethyl-1,4-phenylene)oxide",GO,,F,N,,pp,uk,"GO suspension + poly(2,6-dimethyl-1,4-phenylene)oxide solution (cooling)",Physical (temperature),Unknown,SCD,,,0.2,76%,440,,0.628,,Mesoporous (nanofibrous and nanoparticulate),,,,,
9669,FD,Not specific,Monolith,Polyimide,,,G,,,ng,wa,"Polyimide fiber (electrospun, frozen)",No gelation,Water,FD,Post-organic solvent vapor treatment,,0.0061,99.56%,,,,,Macroporous (cellular and fibrous),,,,,
9670,FD,Not specific,Monolith,Polyimide,,,G,,,ng,"al, wa","Polyimide fiber (electrospun, frozen)",No gelation,t-Butanol-water (75%),FD,Post-organic solvent vapor treatment,,0.006,99.58%,,,,,Macroporous (cellular and fibrous),,,,,
9671,FD,Not specific,Monolith,Polyimide,,,G,,,ng,"al, wa","Polyimide fiber (electrospun, frozen)",No gelation,t-Butanol-water (50%),FD,Post-organic solvent vapor treatment,,0.0056,99.60%,,,,,Macroporous (cellular and fibrous),,,,,
9672,FD,Not specific,Monolith,Polyimide,,,G,,,ng,"al, wa","Polyimide fiber (electrospun, frozen)",No gelation,t-Butanol-water (25%),FD,Post-organic solvent vapor treatment,,0.0055,99.61%,,,,,Macroporous (cellular and fibrous),,,,,
9673,FD,Not specific,Monolith,Polyimide,,,G,,,ng,al,"Polyimide fiber (electrospun, frozen)",No gelation,t-Butanol,FD,Post-organic solvent vapor treatment,,0.0053,99.62%,,,,,Macroporous (cellular and fibrous),,,,,
9674,SCD,Wound dressing,Beads,Alginate,,,A,,,pc,al,Alginate solution + CaCl2 solution,Physical (Mn+),Ethanol,SCD,,,,,499,,,,,,,,,
9675,SCD,Wound dressing,Beads,Alginate,,,A,,,pc,al,Alginate solution + ZnSO4 solution,Physical (Mn+),Ethanol,SCD,,,,,361,,,,,,,,,
9676,SCD,Wound dressing,Beads,Alginate,,,A,,,pc,al,Alginate solution + CaCl2-ZnSO4 solution,Physical (Mn+),Ethanol,SCD,,,,,617,,,,,,,,,
9677,SCD,Wound dressing,Beads,Alginate,,,A,,,pc,al,Alginate solution + CaCl2-ZnSO4-AgNO3 solution,Physical (Mn+),Ethanol,SCD,,,,,475,,,,,,,,,
9678,FD,Not specific,Monolith,Glucomannan,Gelatin,,A,C,,pp,wa,Konjac glucomannan-gelatin solution (frozen),Physical (temperature),Water,FD,,,0.035,97.96%,,,,0.2697,Macroporous (cellular),,,,,
9679,FD,Not specific,Monolith,Glucomannan,"Gelatin, starch",,A,"C, A",,pp,wa,Konjac glucomannan-gelatin-starch (1%) solution (frozen),Physical (temperature),Water,FD,,,0.0467,94.15%,,,,0.4701,Macroporous (cellular),,,,,
9680,FD,Not specific,Monolith,Glucomannan,"Gelatin, starch",,A,"C, A",,pp,wa,Konjac glucomannan-gelatin-starch (2%) solution (frozen),Physical (temperature),Water,FD,,,0.0589,84.85%,,,,0.8483,Macroporous (cellular),,,,,
9681,FD,Not specific,Monolith,Glucomannan,"Gelatin, starch",,A,"C, A",,pp,wa,Konjac glucomannan-gelatin-starch (3%) solution (frozen),Physical (temperature),Water,FD,,,0.0696,68.95%,,,,0.9839,Macroporous (cellular),,,,,
9682,FD,Not specific,Monolith,Glucomannan,"Gelatin, starch",,A,"C, A",,pp,wa,Konjac glucomannan-gelatin-starch (4%) solution (frozen),Physical (temperature),Water,FD,,,0.0789,57.05%,,,,1.1178,Macroporous (cellular),,,,,
9683,FD,Filters,Monolith,Glucomannan,Gelatin,,A,C,,pp,wa,Konjac glucomannan-gelatin solution (frozen),Physical (temperature),Water,FD,,,,,,,,,Macroporous (cellular),,,,,
9684,FD,Filters,Monolith,Glucomannan,Gelatin,,A,C,,pp,wa,Konjac glucomannan-gelatin solution (frozen),Physical (temperature),Water,FD,,,0.035,97.96%,,,,,Macroporous (cellular),,,,,
9685,FD,Filters,Monolith,Glucomannan,"Gelatin, starch",,A,"C, A",,pp,wa,Konjac glucomannan-gelatin-starch (1%) solution (frozen),Physical (temperature),Water,FD,,,0.0467,94.15%,,,,,Macroporous (cellular),,,,,
9686,FD,Filters,Monolith,Glucomannan,"Gelatin, starch",,A,"C, A",,pp,wa,Konjac glucomannan-gelatin-starch (2%) solution (frozen),Physical (temperature),Water,FD,,,0.0589,84.85%,,,,,Macroporous (cellular),,,,,
9687,FD,Filters,Monolith,Glucomannan,"Gelatin, starch",,A,"C, A",,pp,wa,Konjac glucomannan-gelatin-starch (3%) solution (frozen),Physical (temperature),Water,FD,,,0.0696,68.95%,,,,,Macroporous (cellular),,,,,
9688,FD,Filters,Monolith,Glucomannan,"Gelatin, starch",,A,"C, A",,pp,wa,Konjac glucomannan-gelatin-starch (4%) solution (frozen),Physical (temperature),Water,FD,,,0.0789,57.05%,,,,,Macroporous (cellular),,,,,
9689,FD,Shield,Monolith,Cellulose,,,B,,,cc,wa,Cellulose-NaOH-urea solution (freeze-thaw) + epichlorohydrin (frozen),Chemical (epoxy),Water,FD,,,0.03,98%,,,,,Macroporous (cellular),,,,,
9690,FD,Shield,Monolith,Cellulose,Polypyrrole,,B,M,,cc,wa,Cellulose-NaOH-urea solution (freeze-thaw) + epichlorohydrin (frozen),Chemical (epoxy),Water,FD,Post-compositing with polypyrrole,,0.058,,,,,,Macroporous (cellular),,,,,
9691,SCD,Scaffold,Monolith,Starch,,,A,,,pp,al,Starch solution (cooling),Physical (temperature),Ethanol,SCD,,,0.175,88.10%,183,,1.01,,Mesoporous (nanoparticulate),,,,,
9692,SCD,Scaffold,Monolith,Starch,Zein,,A,D,,pp,al,Starch solution + zein (4:1) (cooling),Physical (temperature),Ethanol,SCD,,,0.12,91.10%,228,,1.07,,Mesoporous (nanoparticulate),,,,,
9693,SCD,Scaffold,Monolith,Starch,Zein,,A,D,,pp,al,Starch solution + zein (2:1) (cooling),Physical (temperature),Ethanol,SCD,,,0.12,91.80%,226,,0.87,,Mesoporous (nanoparticulate),,,,,
9694,SCD,Scaffold,Monolith,Starch,Zein,,A,D,,pp,al,Starch solution + zein (4:3) (cooling),Physical (temperature),Ethanol,SCD,,,0.172,87.60%,204,,1.18,,Mesoporous (nanoparticulate),,,,,
9695,SCD,Scaffold,Monolith,Starch,Zein,,A,D,,pp,al,Starch solution + zein (1:1) (cooling),Physical (temperature),Ethanol,SCD,,,0.192,85.80%,226,,1.35,,Mesoporous (nanoparticulate),,,,,
9696,Unknown,Not specific,Monolith,Glucomannan,Poly(galacturonic acid),,A,A,,uk,uk,Unknown,Unknown,Unknown,Unknown,,,,,,,,,,,,,,
9697,FD,Adsorbent,Monolith,Carboxymethyl cellulose,,,A,,,pp,wa,Carboxymethyl cellulose suspension + citric acid (frozen),Physical?,Water,FD,,,,,,,,,Macroporous (flakes),,,,,
9698,SCD,Scaffold,Monolith,Poly(urethane-isocyanate),,,H,,,cp,ow,Desmodur N3300A + diethylene glycol (0 mmol)-triethyle (1 mmol)-tetraethylene (0 mmol) glycols in acetonitrile-acetone + dibutyltin dilaurate (monomer 25 wt%),Chemical (polymerization),Acetone,SCD,,,,,,,,,Mesoporous (nanoparticulate),,,,,
9699,SCD,Scaffold,Monolith,Poly(urethane-isocyanate),,,H,,,cp,ow,Desmodur N3300A + diethylene glycol (0.25 mmol)-triethyle (0.5 mmol)-tetraethylene (0.25 mmol) glycols in acetonitrile-acetone + dibutyltin dilaurate (monomer 25 wt%),Chemical (polymerization),Acetone,SCD,,,,,,,,,Mesoporous (nanoparticulate),,,,,
9700,FD,Antibacterial,Monolith,Bacterial cellulose,,,K,,,pp,wa,Bacterial cellulose gel (frozen),Physical (aggregation),Water,FD,,,,99.16%,,,,,Macroporous (cellular and fibrous),,,,,
9701,FD,Antibacterial,Monolith,Bacterial cellulose,,,K,,,pc,wa,Bacterial cellulose nanofiber (ox 1.03) suspension + MgSO4 solution (frozen),Physical (Mn+),Water,FD,,,,99.25%,,,,,Macroporous (cellular and fibrous),,,,,
9702,FD,Antibacterial,Monolith,Bacterial cellulose,,,K,,,pc,wa,Bacterial cellulose nanofiber (ox 1.44) suspension + MgSO4 solution (frozen),Physical (Mn+),Water,FD,,,,99.42%,,,,,Macroporous (cellular and fibrous),,,,,
9703,FD,Antibacterial,Monolith,Bacterial cellulose,,,K,,,pc,wa,Bacterial cellulose nanofiber (ox 3.04) suspension + MgSO4 solution (frozen),Physical (Mn+),Water,FD,,,,99.39%,,,,,Macroporous (cellular and fibrous),,,,,
9704,FD,Antibacterial,Monolith,Bacterial cellulose,,,K,,,pc,wa,Bacterial cellulose nanofiber (ox 4.15) suspension + MgSO4 solution (frozen),Physical (Mn+),Water,FD,,,,99.32%,,,,,Macroporous (cellular and fibrous),,,,,
9705,APD,Not specific,Monolith,RF,,,I,,,cp,al,Resorcinol-melamine-formaldehyde solution (F:M = 6.3:1) + NH4OH solution (64 mmol/L),Chemical (polymerization),Ethanol,APD,,,0.8,,,,,,Mesoporous (nanoparticulate),,,,,
9706,APD,Not specific,Monolith,RF,,,I,,,cp,al,Resorcinol-melamine-formaldehyde solution (F:M = 6.3:1) + NH4OH solution (96 mmol/L),Chemical (polymerization),Ethanol,APD,,,0.7,,,,,,,,,,,
9707,APD,Not specific,Monolith,RF,,,I,,,cp,al,Resorcinol-melamine-formaldehyde solution (F:M = 6.3:1) + NH4OH solution (128 mmol/L),Chemical (polymerization),Ethanol,APD,,,0.65,,,,,,,,,,,
9708,APD,Not specific,Monolith,RF,,,I,,,cp,al,Resorcinol-melamine-formaldehyde solution (F:M = 6.3:1) + NH4OH solution (160 mmol/L),Chemical (polymerization),Ethanol,APD,,,0.6,,,,,,,,,,,
9709,APD,Not specific,Monolith,RF,,,I,,,cp,al,Resorcinol-melamine-formaldehyde solution (F:M = 6.3:1) + NH4OH solution (192 mmol/L),Chemical (polymerization),Ethanol,APD,,,0.5,,,,,,,,,,,
9710,APD,Not specific,Monolith,RF,,,I,,,cp,al,Resorcinol-melamine-formaldehyde solution (F:M = 6.3:1) + NH4OH solution (256 mmol/L),Chemical (polymerization),Ethanol,APD,,,0.45,,,,,,,,,,,
9711,APD,Not specific,Monolith,RF,,,I,,,cp,al,Resorcinol-melamine-formaldehyde solution (F:M = 8:1) + NH4OH solution (64 mmol/L),Chemical (polymerization),Ethanol,APD,,,0.55,,,,,,,,,,,
9712,APD,Not specific,Monolith,RF,,,I,,,cp,al,Resorcinol-melamine-formaldehyde solution (F:M = 8:1) + NH4OH solution (96 mmol/L),Chemical (polymerization),Ethanol,APD,,,0.55,,,,,,,,,,,
9713,APD,Not specific,Monolith,RF,,,I,,,cp,al,Resorcinol-melamine-formaldehyde solution (F:M = 8:1) + NH4OH solution (128 mmol/L),Chemical (polymerization),Ethanol,APD,,,0.55,,,,,,,,,,,
9714,APD,Not specific,Monolith,RF,,,I,,,cp,al,Resorcinol-melamine-formaldehyde solution (F:M = 8:1) + NH4OH solution (160 mmol/L),Chemical (polymerization),Ethanol,APD,,,0.65,,,,,,,,,,,
9715,APD,Not specific,Monolith,RF,,,I,,,cp,al,Resorcinol-melamine-formaldehyde solution (F:M = 8:1) + NH4OH solution (192 mmol/L),Chemical (polymerization),Ethanol,APD,,,0.5,,,,,,,,,,,
9716,APD,Not specific,Monolith,RF,,,I,,,cp,al,Resorcinol-melamine-formaldehyde solution (F:M = 8:1) + NH4OH solution (256 mmol/L),Chemical (polymerization),Ethanol,APD,,,0.5,,,,,,,,,,,
9717,APD,Not specific,Monolith,RF,,,I,,,cp,al,Resorcinol-formaldehyde solution + NH4OH solution + NH4OH solution (64 mmol/L),Chemical (polymerization),Ethanol,APD,,,1.05,,,,,,,,,,,
9718,APD,Not specific,Monolith,RF,,,I,,,cp,al,Resorcinol-formaldehyde solution + NH4OH solution + NH4OH solution (160 mmol/L),Chemical (polymerization),Ethanol,APD,,,0.45,,,,,,,,,,,
9719,APD,Not specific,Monolith,RF,,,I,,,cp,al,Resorcinol-formaldehyde solution + NH4OH solution + NH4OH solution (256 mmol/L),Chemical (polymerization),Ethanol,APD,,,0.3,,,,,,,,,,,
9720,APD,Not specific,Monolith,RF,,Carbonized,I,,Ca,cp,al,Resorcinol-melamine-formaldehyde solution (F:M = 6.3:1) + NH4OH solution (64 mmol/L),Chemical (polymerization),Ethanol,APD,Post-calcination at 800 °C,,0.8,,,,,,,0.1356,Steady state,GHP,,
9721,APD,Not specific,Monolith,RF,,Carbonized,I,,Ca,cp,al,Resorcinol-melamine-formaldehyde solution (F:M = 6.3:1) + NH4OH solution (96 mmol/L),Chemical (polymerization),Ethanol,APD,Post-calcination at 800 °C,,0.8,,,,,,,,,,,
9722,APD,Not specific,Monolith,RF,,Carbonized,I,,Ca,cp,al,Resorcinol-melamine-formaldehyde solution (F:M = 6.3:1) + NH4OH solution (128 mmol/L),Chemical (polymerization),Ethanol,APD,Post-calcination at 800 °C,,0.75,,,,,,,,,,,
9723,APD,Not specific,Monolith,RF,,Carbonized,I,,Ca,cp,al,Resorcinol-melamine-formaldehyde solution (F:M = 6.3:1) + NH4OH solution (160 mmol/L),Chemical (polymerization),Ethanol,APD,Post-calcination at 800 °C,,0.65,,,,,,,0.0971,Steady state,GHP,,
9724,APD,Not specific,Monolith,RF,,Carbonized,I,,Ca,cp,al,Resorcinol-melamine-formaldehyde solution (F:M = 6.3:1) + NH4OH solution (192 mmol/L),Chemical (polymerization),Ethanol,APD,Post-calcination at 800 °C,,0.5,,,,,,,,,,,
9725,APD,Not specific,Monolith,RF,,Carbonized,I,,Ca,cp,al,Resorcinol-melamine-formaldehyde solution (F:M = 6.3:1) + NH4OH solution (256 mmol/L),Chemical (polymerization),Ethanol,APD,Post-calcination at 800 °C,,0.4,,,,,,,0.0986,Steady state,GHP,,
9726,APD,Not specific,Monolith,RF,,Carbonized,I,,Ca,cp,al,Resorcinol-melamine-formaldehyde solution (F:M = 8:1) + NH4OH solution (64 mmol/L),Chemical (polymerization),Ethanol,APD,Post-calcination at 800 °C,,0.9,,,,,,,0.1049,Steady state,GHP,,
9727,APD,Not specific,Monolith,RF,,Carbonized,I,,Ca,cp,al,Resorcinol-melamine-formaldehyde solution (F:M = 8:1) + NH4OH solution (96 mmol/L),Chemical (polymerization),Ethanol,APD,Post-calcination at 800 °C,,0.8,,,,,,,,,,,
9728,APD,Not specific,Monolith,RF,,Carbonized,I,,Ca,cp,al,Resorcinol-melamine-formaldehyde solution (F:M = 8:1) + NH4OH solution (128 mmol/L),Chemical (polymerization),Ethanol,APD,Post-calcination at 800 °C,,0.7,,,,,,,,,,,
9729,APD,Not specific,Monolith,RF,,Carbonized,I,,Ca,cp,al,Resorcinol-melamine-formaldehyde solution (F:M = 8:1) + NH4OH solution (160 mmol/L),Chemical (polymerization),Ethanol,APD,Post-calcination at 800 °C,,0.6,,,,,,,0.1139,Steady state,GHP,,
9730,APD,Not specific,Monolith,RF,,Carbonized,I,,Ca,cp,al,Resorcinol-melamine-formaldehyde solution (F:M = 8:1) + NH4OH solution (192 mmol/L),Chemical (polymerization),Ethanol,APD,Post-calcination at 800 °C,,0.75,,,,,,,,,,,
9731,APD,Not specific,Monolith,RF,,Carbonized,I,,Ca,cp,al,Resorcinol-melamine-formaldehyde solution (F:M = 8:1) + NH4OH solution (256 mmol/L),Chemical (polymerization),Ethanol,APD,Post-calcination at 800 °C,,0.55,,,,,,,0.12,Steady state,GHP,,
9732,APD,Not specific,Monolith,RF,,Carbonized,I,,Ca,cp,al,Resorcinol-formaldehyde solution + NH4OH solution + NH4OH solution (64 mmol/L),Chemical (polymerization),Ethanol,APD,Post-calcination at 800 °C,,1.15,,,,,,,0.1544,Steady state,GHP,,
9733,APD,Not specific,Monolith,RF,,Carbonized,I,,Ca,cp,al,Resorcinol-formaldehyde solution + NH4OH solution + NH4OH solution (160 mmol/L),Chemical (polymerization),Ethanol,APD,Post-calcination at 800 °C,,0.45,,,,,,,0.1139,Steady state,GHP,,
9734,APD,Not specific,Monolith,RF,,Carbonized,I,,Ca,cp,al,Resorcinol-formaldehyde solution + NH4OH solution + NH4OH solution (256 mmol/L),Chemical (polymerization),Ethanol,APD,Post-calcination at 800 °C,,0.35,,,,,,,0.0761,Steady state,GHP,,
9735,APD,Not specific,Monolith,RF,,,I,,,cp,al,"Pluronic F127-tetraethylene glycol-HCl (4.0 mL) solution + 1,3,5-trimethylbenzene + benzyl alcohol (2.5 mL) + KCl + Resorcinol-formaldehyde solution",Chemical (polymerization),Isopropanol,APD,,,,,,,,,Macroporous (particulate),,,,,
9736,APD,Not specific,Monolith,RF,,,I,,,cp,al,"Pluronic F127-tetraethylene glycol-HCl (5.0 mL) solution + 1,3,5-trimethylbenzene + benzyl alcohol (2.5 mL) + KCl + Resorcinol-formaldehyde solution",Chemical (polymerization),Isopropanol,APD,,,,,,,,,Macroporous (particulate),,,,,
9737,APD,Not specific,Monolith,RF,,,I,,,cp,al,"Pluronic F127-tetraethylene glycol-HCl (6.0 mL) solution + 1,3,5-trimethylbenzene + benzyl alcohol (2.5 mL) + KCl + Resorcinol-formaldehyde solution",Chemical (polymerization),Isopropanol,APD,,,,,,,,,Macroporous (particulate),,,,,
9738,APD,Not specific,Monolith,RF,,,I,,,cp,al,"Pluronic F127-tetraethylene glycol-HCl (8.0 mL) solution + 1,3,5-trimethylbenzene + benzyl alcohol (2.5 mL) + KCl + Resorcinol-formaldehyde solution",Chemical (polymerization),Isopropanol,APD,,,,,,,,,Macroporous (particulate),,,,,
9739,APD,Not specific,Monolith,RF,,,I,,,cp,al,"Pluronic F127-tetraethylene glycol-HCl (4.0 mL) solution + 1,3,5-trimethylbenzene + benzyl alcohol (3 mL) + KCl + Resorcinol-formaldehyde solution",Chemical (polymerization),Isopropanol,APD,,,,,,,,,Macroporous (particulate),,,,,
9740,APD,Not specific,Monolith,RF,,,I,,,cp,al,"Pluronic F127-tetraethylene glycol-HCl (5.0 mL) solution + 1,3,5-trimethylbenzene + benzyl alcohol (3 mL) + KCl + Resorcinol-formaldehyde solution",Chemical (polymerization),Isopropanol,APD,,,,,,,,,Macroporous (particulate),,,,,
9741,APD,Not specific,Monolith,RF,,,I,,,cp,al,"Pluronic F127-tetraethylene glycol-HCl (6.0 mL) solution + 1,3,5-trimethylbenzene + benzyl alcohol (3 mL) + KCl + Resorcinol-formaldehyde solution",Chemical (polymerization),Isopropanol,APD,,,,,,,,,Macroporous (particulate),,,,,
9742,APD,Not specific,Monolith,RF,,,I,,,cp,al,"Pluronic F127-tetraethylene glycol-HCl (8.0 mL) solution + 1,3,5-trimethylbenzene + benzyl alcohol (3 mL) + KCl + Resorcinol-formaldehyde solution",Chemical (polymerization),Isopropanol,APD,,,,,,,,,Macroporous (particulate),,,,,
9743,APD,Not specific,Monolith,RF,,,I,,,cp,al,"Pluronic F127-tetraethylene glycol-HCl (4.0 mL) solution + 1,3,5-trimethylbenzene + benzyl alcohol (3.5 mL) + KCl + Resorcinol-formaldehyde solution",Chemical (polymerization),Isopropanol,APD,,,,,,,,,Macroporous (particulate),,,,,
9744,APD,Not specific,Monolith,RF,,,I,,,cp,al,"Pluronic F127-tetraethylene glycol-HCl (5.0 mL) solution + 1,3,5-trimethylbenzene + benzyl alcohol (3.5 mL) + KCl + Resorcinol-formaldehyde solution",Chemical (polymerization),Isopropanol,APD,,,,,,,,,Macroporous (particulate),,,,,
9745,APD,Not specific,Monolith,RF,,,I,,,cp,al,"Pluronic F127-tetraethylene glycol-HCl (6.0 mL) solution + 1,3,5-trimethylbenzene + benzyl alcohol (3.5 mL) + KCl + Resorcinol-formaldehyde solution",Chemical (polymerization),Isopropanol,APD,,,,,,,,,Macroporous (particulate),,,,,
9746,APD,Not specific,Monolith,RF,,,I,,,cp,al,"Pluronic F127-tetraethylene glycol-HCl (8.0 mL) solution + 1,3,5-trimethylbenzene + benzyl alcohol (3.5 mL) + KCl + Resorcinol-formaldehyde solution",Chemical (polymerization),Isopropanol,APD,,,,,,,,,Macroporous (particulate),,,,,
9747,APD,Not specific,Monolith,RF,,,I,,,cp,al,"Pluronic F127-tetraethylene glycol-HCl (5.0 mL) solution + 1,3,5-trimethylbenzene (3.0 mL) + benzyl alcohol + KCl + Resorcinol-formaldehyde solution",Chemical (polymerization),Isopropanol,APD,,,,,,,,,Macroporous (particulate),,,,,
9748,APD,Not specific,Monolith,RF,,,I,,,cp,al,"Pluronic F127-tetraethylene glycol-HCl (6.0 mL) solution + 1,3,5-trimethylbenzene (3.0 mL) + benzyl alcohol + KCl + Resorcinol-formaldehyde solution",Chemical (polymerization),Isopropanol,APD,,,,,,,,,Macroporous (particulate),,,,,
9749,APD,Not specific,Monolith,RF,,,I,,,cp,al,"Pluronic F127-tetraethylene glycol-HCl (8.0 mL) solution + 1,3,5-trimethylbenzene (3.0 mL) + benzyl alcohol + KCl + Resorcinol-formaldehyde solution",Chemical (polymerization),Isopropanol,APD,,,,,,,,,Macroporous (particulate),,,,,
9750,APD,Not specific,Monolith,RF,,,I,,,cp,al,"Pluronic F127-tetraethylene glycol-HCl (10.0 mL) solution + 1,3,5-trimethylbenzene (3.0 mL) + benzyl alcohol + KCl + Resorcinol-formaldehyde solution",Chemical (polymerization),Isopropanol,APD,,,,,,,,,Macroporous (particulate),,,,,
9751,APD,Not specific,Monolith,RF,,,I,,,cp,al,"Pluronic F127-tetraethylene glycol-HCl (5.0 mL) solution + 1,3,5-trimethylbenzene (4.0 mL) + benzyl alcohol + KCl + Resorcinol-formaldehyde solution",Chemical (polymerization),Isopropanol,APD,,,,,,,,,Macroporous (particulate),,,,,
9752,APD,Not specific,Monolith,RF,,,I,,,cp,al,"Pluronic F127-tetraethylene glycol-HCl (6.0 mL) solution + 1,3,5-trimethylbenzene (4.0 mL) + benzyl alcohol + KCl + Resorcinol-formaldehyde solution",Chemical (polymerization),Isopropanol,APD,,,,,,,,,Macroporous (particulate),,,,,
9753,APD,Not specific,Monolith,RF,,,I,,,cp,al,"Pluronic F127-tetraethylene glycol-HCl (5.0 mL) solution + 1,3,5-trimethylbenzene (5.0 mL) + benzyl alcohol + KCl + Resorcinol-formaldehyde solution",Chemical (polymerization),Isopropanol,APD,,,,,,,,,Macroporous (particulate),,,,,
9754,APD,Not specific,Monolith,RF,,,I,,,cp,al,"Pluronic F127-tetraethylene glycol-HCl (8.0 mL) solution + 1,3,5-trimethylbenzene (5.0 mL) + benzyl alcohol + KCl + Resorcinol-formaldehyde solution",Chemical (polymerization),Isopropanol,APD,,,,,,,,,Macroporous (particulate),,,,,
9755,APD,Not specific,Monolith,RF,,,I,,,cp,al,"Pluronic F127-tetraethylene glycol-HCl (5.0 mL) solution + 1,3,5-trimethylbenzene (6.0 mL) + benzyl alcohol + KCl + Resorcinol-formaldehyde solution",Chemical (polymerization),Isopropanol,APD,,,,,,,,,Macroporous (particulate),,,,,
9756,APD,Not specific,Monolith,RF,,,I,,,cp,al,"Pluronic F127-tetraethylene glycol-HCl (10.0 mL) solution + 1,3,5-trimethylbenzene (6.0 mL) + benzyl alcohol + KCl + Resorcinol-formaldehyde solution",Chemical (polymerization),Isopropanol,APD,,,,,,,,,Macroporous (particulate),,,,,
9757,FD,Thermal insulation,Monolith,Chitosan,,,A,,,cc,wa,Chitosan solution (4 g) + formaldehyde solution (1.333 mL) (frozen),Chemical (aldehyde),Water,FD,,,0.046,,,,,10.22,Macroporous (cellular),,,,,
9758,FD,Thermal insulation,Monolith,Chitosan,MF,,A,I,,cc,wa,Chitosan solution (4 g) + melamine (0.067 g)-formaldehyde (0.133 mL) solution (frozen),Chemical (aldehyde),Water,FD,,,0.0534,,,,,12.61,Macroporous (cellular),,,,,
9759,FD,Thermal insulation,Monolith,Chitosan,MF,,A,I,,cc,wa,Chitosan solution (4 g) + melamine (0.333 g)-formaldehyde (0.667 mL) solution (frozen),Chemical (aldehyde),Water,FD,,,0.0595,,,,,14,Macroporous (cellular),,,,,
9760,FD,Thermal insulation,Monolith,Chitosan,MF,,A,I,,cc,wa,Chitosan solution (4 g) + melamine (0.667 g)-formaldehyde (1.333 mL) solution (frozen),Chemical (aldehyde),Water,FD,,,0.0647,,,,,18.51,Macroporous (cellular),0.0372,Steady state,HFM,,
9761,FD,Thermal insulation,Monolith,Chitosan,MF,,A,I,,cc,wa,Chitosan solution (2 g) + melamine (0.333 g)-formaldehyde (0.667 mL) solution (frozen),Chemical (aldehyde),Water,FD,,,,,,,,,Macroporous (cellular),,,,,
9762,FD,Thermal insulation,Monolith,Chitosan,MF,,A,I,,cc,wa,Chitosan solution (1.5 g) + melamine (0.250 g)-formaldehyde (0.500 mL) solution (frozen),Chemical (aldehyde),Water,FD,,,,,,,,,Macroporous (cellular),,,,,
9763,FD,Thermal insulation,Monolith,Chitosan,MF,,A,I,,cc,wa,Chitosan solution (1 g) + melamine (0.166 g)-formaldehyde (0.334 mL) solution (frozen),Chemical (aldehyde),Water,FD,,,,,,,,,Macroporous (cellular),,,,,
9764,FD,Thermal insulation,Monolith,Chitosan,MF,,A,I,,cc,wa,Chitosan solution (0.5 g) + melamine (0.083 g)-formaldehyde (0.167 mL) solution (frozen),Chemical (aldehyde),Water,FD,,,,,,,,,Macroporous (cellular),,,,,
9765,SCD,Not specific,Monolith,Epoxy,,,F,,,cp,ow,Epoxy resin solution (acetone 60%),Chemical (polymerization),Acetone,SCD,,,0.481,,150,,,,,,,,,
9766,SCD,Not specific,Monolith,Epoxy,,,F,,,cp,ow,"Epoxy resin solution + 2,4,6-bis(dimethylamine methyl)phenol (catalyst 1%, acetone 60%)",Chemical (polymerization),Acetone,SCD,,,0.512,,60,,,,,,,,,
9767,SCD,Not specific,Monolith,Epoxy,,,F,,,cp,ow,"Epoxy resin solution + 2,4,6-bis(dimethylamine methyl)phenol (catalyst 2%, acetone 60%)",Chemical (polymerization),Acetone,SCD,,,0.478,,20,,,,,,,,,
9768,SCD,Not specific,Monolith,Epoxy,,,F,,,cp,ow,"Epoxy resin solution + 2,4,6-bis(dimethylamine methyl)phenol (catalyst 3%, acetone 60%)",Chemical (polymerization),Acetone,SCD,,,0.565,,20,,,,,,,,,
9769,SCD,Not specific,Monolith,Epoxy,,,F,,,cp,ow,"Epoxy resin solution + 2,4,6-bis(dimethylamine methyl)phenol (catalyst 4%, acetone 60%)",Chemical (polymerization),Acetone,SCD,,,0.487,,10,,,,,,,,,
9770,SCD,Not specific,Monolith,Epoxy,,,F,,,cp,ow,"Epoxy resin solution + 2,4,6-bis(dimethylamine methyl)phenol (catalyst 5%, acetone 60%)",Chemical (polymerization),Acetone,SCD,,,0.491,,10,,,,,,,,,
9771,SCD,Not specific,Monolith,Epoxy,,,F,,,cp,ow,"Epoxy resin solution + 2,4,6-bis(dimethylamine methyl)phenol (catalyst 10%, acetone 60%)",Chemical (polymerization),Acetone,SCD,,,0.598,,10,,,,,,,,,
9772,SCD,Not specific,Monolith,Epoxy,,,F,,,cp,ow,"Epoxy resin solution + 2,4,6-bis(dimethylamine methyl)phenol (catalyst 3%, acetone 80%)",Chemical (polymerization),Acetone,SCD,,,0.256,,,,,,,,,,,
9773,SCD,Not specific,Monolith,Epoxy,,,F,,,cp,ow,"Epoxy resin solution + 2,4,6-bis(dimethylamine methyl)phenol (catalyst 5%, acetone 80%)",Chemical (polymerization),Acetone,SCD,,,0.22,,,,,,,,,,,
9774,SCD,Not specific,Monolith,Epoxy,,,F,,,cp,ow,"Epoxy resin solution + 2,4,6-bis(dimethylamine methyl)phenol (catalyst 10%, acetone 80%)",Chemical (polymerization),Acetone,SCD,,,0.212,,,,,,,,,,,
9775,SCD,Not specific,Monolith,Epoxy,,,F,,,cp,ow,"Epoxy resin solution + 2,4,6-bis(dimethylamine methyl)phenol",Chemical (polymerization),Acetone,SCD,,,,,,,,,,,,,,
9776,APD,Not specific,Monolith,RF,,,I,,,cp,wa,"Resorcinol-formaldehyde-Na2CO3 solution (R/C = 300, W/R = 17, gelation 30 °C)",Chemical (polymerization),Water,APD,,,0.92,,,,,,Mesoporous (nanoparticulate),,,,,
9777,APD,Not specific,Monolith,RF,,,I,,,cp,wa,"Resorcinol-formaldehyde-Na2CO3 solution (R/C = 500, W/R = 17, gelation 30 °C)",Chemical (polymerization),Water,APD,,,0.71,,,,,,Mesoporous (nanoparticulate),,,,,
9778,APD,Not specific,Monolith,RF,,,I,,,cp,wa,"Resorcinol-formaldehyde-Na2CO3 solution (R/C = 1000, W/R = 17, gelation 30 °C)",Chemical (polymerization),Water,APD,,,0.49,,,,,,Mesoporous (nanoparticulate),,,,,
9779,APD,Not specific,Monolith,RF,,,I,,,cp,wa,"Resorcinol-formaldehyde-Na2CO3 solution (R/C = 1500, W/R = 17, gelation 30 °C)",Chemical (polymerization),Water,APD,,,0.38,,,,,,Mesoporous (nanoparticulate),,,,,
9780,APD,Not specific,Monolith,RF,,,I,,,cp,wa,"Resorcinol-formaldehyde-Na2CO3 solution (R/C = 2000, W/R = 17, gelation 30 °C)",Chemical (polymerization),Water,APD,,,0.31,,,,,,Mesoporous (nanoparticulate),,,,,
9781,APD,Not specific,Monolith,RF,,,I,,,cp,wa,"Resorcinol-formaldehyde-Na2CO3 solution (R/C = 300, W/R = 24, gelation 30 °C)",Chemical (polymerization),Water,APD,,,0.96,,,,,,Mesoporous (nanoparticulate),,,,,
9782,APD,Not specific,Monolith,RF,,,I,,,cp,wa,"Resorcinol-formaldehyde-Na2CO3 solution (R/C = 500, W/R = 24, gelation 30 °C)",Chemical (polymerization),Water,APD,,,0.73,,,,,,Mesoporous (nanoparticulate),,,,,
9783,APD,Not specific,Monolith,RF,,,I,,,cp,wa,"Resorcinol-formaldehyde-Na2CO3 solution (R/C = 1000, W/R = 24, gelation 30 °C)",Chemical (polymerization),Water,APD,,,0.49,,,,,,Mesoporous (nanoparticulate),,,,,
9784,APD,Not specific,Monolith,RF,,,I,,,cp,wa,"Resorcinol-formaldehyde-Na2CO3 solution (R/C = 1500, W/R = 24, gelation 30 °C)",Chemical (polymerization),Water,APD,,,0.37,,,,,,Mesoporous (nanoparticulate),,,,,
9785,APD,Not specific,Monolith,RF,,,I,,,cp,wa,"Resorcinol-formaldehyde-Na2CO3 solution (R/C = 2000, W/R = 24, gelation 30 °C)",Chemical (polymerization),Water,APD,,,,,,,,,Mesoporous (nanoparticulate),,,,,
9786,APD,Not specific,Monolith,RF,,,I,,,cp,wa,"Resorcinol-formaldehyde-Na2CO3 solution (R/C = 2000, W/R = 17, gelation 45 °C)",Chemical (polymerization),Water,APD,,,0.42,,,,,,Mesoporous (nanoparticulate),,,,,
9787,APD,Not specific,Monolith,RF,,,I,,,cp,wa,"Resorcinol-formaldehyde-Na2CO3 solution (R/C = 2000, W/R = 17, gelation 60 °C)",Chemical (polymerization),Water,APD,,,0.43,,,,,,Mesoporous (nanoparticulate),,,,,
9788,APD,Not specific,Monolith,RF,,,I,,,cp,wa,"Resorcinol-formaldehyde-Na2CO3 solution (R/C = 2000, W/R = 17, gelation 75 °C)",Chemical (polymerization),Water,APD,,,0.44,,,,,,Mesoporous (nanoparticulate),,,,,
9789,APD,Not specific,Monolith,RF,,,I,,,cp,wa,"Resorcinol-formaldehyde-Na2CO3 solution (R/C = 2000, W/R = 17, gelation 90 °C)",Chemical (polymerization),Water,APD,,,0.46,,,,,,Mesoporous (nanoparticulate),,,,,
9790,APD,Not specific,Monolith,RF,,Carbonized,I,,Ca,cp,wa,"Resorcinol-formaldehyde-Na2CO3 solution (R/C = 300, W/R = 17, gelation 30 °C)",Chemical (polymerization),Water,APD,Post-calcination at 900 °C,,1.13,,465,,,1981.3,Mesoporous (nanoparticulate),,,,,
9791,APD,Not specific,Monolith,RF,,Carbonized,I,,Ca,cp,wa,"Resorcinol-formaldehyde-Na2CO3 solution (R/C = 500, W/R = 17, gelation 30 °C)",Chemical (polymerization),Water,APD,Post-calcination at 900 °C,,0.8,,616,,,1170.8,Mesoporous (nanoparticulate),,,,,
9792,APD,Not specific,Monolith,RF,,Carbonized,I,,Ca,cp,wa,"Resorcinol-formaldehyde-Na2CO3 solution (R/C = 1000, W/R = 17, gelation 30 °C)",Chemical (polymerization),Water,APD,Post-calcination at 900 °C,,0.54,,589,,,451.7,Mesoporous (nanoparticulate),,,,,
9793,APD,Not specific,Monolith,RF,,Carbonized,I,,Ca,cp,wa,"Resorcinol-formaldehyde-Na2CO3 solution (R/C = 1500, W/R = 17, gelation 30 °C)",Chemical (polymerization),Water,APD,Post-calcination at 900 °C,,0.37,,555,,,156.5,Mesoporous (nanoparticulate),,,,,
9794,APD,Not specific,Monolith,RF,,Carbonized,I,,Ca,cp,wa,"Resorcinol-formaldehyde-Na2CO3 solution (R/C = 2000, W/R = 17, gelation 30 °C)",Chemical (polymerization),Water,APD,Post-calcination at 900 °C,,0.3,,558,,,135.4,Mesoporous (nanoparticulate),,,,,
9795,APD,Not specific,Monolith,RF,,Carbonized,I,,Ca,cp,wa,"Resorcinol-formaldehyde-Na2CO3 solution (R/C = 300, W/R = 24, gelation 30 °C)",Chemical (polymerization),Water,APD,Post-calcination at 900 °C,,1.12,,,,,2076.1,Mesoporous (nanoparticulate),,,,,
9796,APD,Not specific,Monolith,RF,,Carbonized,I,,Ca,cp,wa,"Resorcinol-formaldehyde-Na2CO3 solution (R/C = 500, W/R = 24, gelation 30 °C)",Chemical (polymerization),Water,APD,Post-calcination at 900 °C,,0.82,,,,,1574.7,Mesoporous (nanoparticulate),,,,,
9797,APD,Not specific,Monolith,RF,,Carbonized,I,,Ca,cp,wa,"Resorcinol-formaldehyde-Na2CO3 solution (R/C = 1000, W/R = 24, gelation 30 °C)",Chemical (polymerization),Water,APD,Post-calcination at 900 °C,,0.51,,,,,545.7,Mesoporous (nanoparticulate),,,,,
9798,APD,Not specific,Monolith,RF,,Carbonized,I,,Ca,cp,wa,"Resorcinol-formaldehyde-Na2CO3 solution (R/C = 1500, W/R = 24, gelation 30 °C)",Chemical (polymerization),Water,APD,Post-calcination at 900 °C,,0.36,,,,,120.3,Mesoporous (nanoparticulate),,,,,
9799,APD,Not specific,Monolith,RF,,Carbonized,I,,Ca,cp,wa,"Resorcinol-formaldehyde-Na2CO3 solution (R/C = 2000, W/R = 24, gelation 30 °C)",Chemical (polymerization),Water,APD,Post-calcination at 900 °C,,,,,,,,Mesoporous (nanoparticulate),,,,,
9800,APD,Not specific,Monolith,RF,,Carbonized,I,,Ca,cp,wa,"Resorcinol-formaldehyde-Na2CO3 solution (R/C = 2000, W/R = 17, gelation 45 °C)",Chemical (polymerization),Water,APD,Post-calcination at 900 °C,,0.4,,,,,169.4,Mesoporous (nanoparticulate),,,,,
9801,APD,Not specific,Monolith,RF,,Carbonized,I,,Ca,cp,wa,"Resorcinol-formaldehyde-Na2CO3 solution (R/C = 2000, W/R = 17, gelation 60 °C)",Chemical (polymerization),Water,APD,Post-calcination at 900 °C,,0.42,,,,,270.6,Mesoporous (nanoparticulate),,,,,
9802,APD,Not specific,Monolith,RF,,Carbonized,I,,Ca,cp,wa,"Resorcinol-formaldehyde-Na2CO3 solution (R/C = 2000, W/R = 17, gelation 75 °C)",Chemical (polymerization),Water,APD,Post-calcination at 900 °C,,0.46,,,,,323.8,Mesoporous (nanoparticulate),,,,,
9803,APD,Not specific,Monolith,RF,,Carbonized,I,,Ca,cp,wa,"Resorcinol-formaldehyde-Na2CO3 solution (R/C = 2000, W/R = 17, gelation 90 °C)",Chemical (polymerization),Water,APD,Post-calcination at 900 °C,,0.47,,,,,502.6,Mesoporous (nanoparticulate),,,,,
9804,FD,Separation,Monolith,PVA,C3N4,,E,N,,ng,wa,PVA solution + C3N4 suspension (1:5) (frozen),No gelation,Water,FD,,,0.0047,,154.6,,,,Macroporous (flakes),,,,,
9805,FD,Separation,Monolith,PVA,C3N4,,E,N,,ng,wa,PVA solution + C3N4 suspension (1:10) (frozen),No gelation,Water,FD,,,0.0093,,229.3,,,,Macroporous (flakes),,,,,
9806,FD,Separation,Monolith,PVA,C3N4,,E,N,,ng,wa,PVA solution + C3N4 suspension (1:15) (frozen),No gelation,Water,FD,,,0.014,,325.1,,,,Macroporous (flakes),,,,,
9807,FD,Separation,Monolith,PVA,C3N4,,E,N,,ng,wa,PVA solution + C3N4 suspension (1:20) (frozen),No gelation,Water,FD,,,0.0185,,442.8,,,,Macroporous (flakes),,,,,
9808,SCD,"Adsorbent, capacitors",Monolith,Chitosan,GO,,A,N,,pp,al,"Chitosan solution + GO suspension (chitosan:GO = 1:1), hydrothermal treatment",Physical (aggregation),Ethanol,SCD,,,0.0118,,580,,,,Macroporous (flakes),,,,,
9809,SCD,"Adsorbent, capacitors",Monolith,Chitosan,GO,,A,N,,pp,al,"Chitosan solution + GO suspension (chitosan:GO = 2:1), hydrothermal treatment",Physical (aggregation),Ethanol,SCD,,,0.0115,,602,,,,Macroporous (flakes),,,,,
9810,SCD,"Adsorbent, capacitors",Monolith,Chitosan,GO,,A,N,,pp,al,"Chitosan solution + GO suspension (chitosan:GO = 4:1), hydrothermal treatment",Physical (aggregation),Ethanol,SCD,,,0.011,,616,,,,Macroporous (flakes),,,,,
9811,SCD,"Adsorbent, capacitors",Monolith,Chitosan,GO,Carbonized,A,N,Ca,pp,al,"Chitosan solution + GO suspension (chitosan:GO = 1:1), hydrothermal treatment",Physical (aggregation),Ethanol,SCD,Post-calcination at 900 °C,,,,,,,,Macroporous (flakes),,,,,
9812,SCD,"Adsorbent, capacitors",Monolith,Chitosan,GO,Carbonized,A,N,Ca,pp,al,"Chitosan solution + GO suspension (chitosan:GO = 2:1), hydrothermal treatment",Physical (aggregation),Ethanol,SCD,Post-calcination at 900 °C,,,,,,,,Macroporous (flakes),,,,,
9813,SCD,"Adsorbent, capacitors",Monolith,Chitosan,GO,Carbonized,A,N,Ca,pp,al,"Chitosan solution + GO suspension (chitosan:GO = 4:1), hydrothermal treatment",Physical (aggregation),Ethanol,SCD,Post-calcination at 900 °C,,,,1361,,,,Macroporous (flakes),,,,,
9814,APD,Not specific,Monolith,RF,,,I,,,cp,ow,Resorcinol-formaldehyde-Na2CO3 (0.12 mmol) solution (2 days),Chemical (polymerization),Acetone,SCD,,,0.17,,632,,,,Mesoporous (nanoparticulate),,,,,
9815,APD,Not specific,Monolith,RF,,,I,,,cp,ow,Resorcinol-formaldehyde-Na2CO3 (0.12 mmol) solution (1 week),Chemical (polymerization),Acetone,SCD,,,0.17,,581,,,,Mesoporous (nanoparticulate),,,,,
9816,APD,Not specific,Monolith,RF,,,I,,,cp,ow,Resorcinol-formaldehyde-Na2CO3 (0.06 mmol) solution (2 days),Chemical (polymerization),Acetone,SCD,,,0.17,,466,,,,Mesoporous (nanoparticulate),,,,,
9817,APD,Not specific,Monolith,RF,,,I,,,cp,ow,Resorcinol-formaldehyde-Na2CO3 (0.06 mmol) solution (1 week),Chemical (polymerization),Acetone,SCD,,,0.17,,489,,,,Mesoporous (nanoparticulate),,,,,
9818,APD,Not specific,Monolith,RF,,Carbonized,I,,Ca,cp,ow,Resorcinol-formaldehyde-Na2CO3 (0.12 mmol) solution (2 days),Chemical (polymerization),Acetone,SCD,Post-calcination at 800 °C,,0.2,,886,,,,Mesoporous (nanoparticulate),,,,,
9819,APD,Not specific,Monolith,RF,,Carbonized,I,,Ca,cp,ow,Resorcinol-formaldehyde-Na2CO3 (0.12 mmol) solution (1 week),Chemical (polymerization),Acetone,SCD,Post-calcination at 800 °C,,0.2,,788,,,,Mesoporous (nanoparticulate),,,,,
9820,APD,Not specific,Monolith,RF,,Carbonized,I,,Ca,cp,ow,Resorcinol-formaldehyde-Na2CO3 (0.06 mmol) solution (2 days),Chemical (polymerization),Acetone,SCD,Post-calcination at 800 °C,,0.2,,757,,,,Mesoporous (nanoparticulate),,,,,
9821,APD,Not specific,Monolith,RF,,Carbonized,I,,Ca,cp,ow,Resorcinol-formaldehyde-Na2CO3 (0.06 mmol) solution (1 week),Chemical (polymerization),Acetone,SCD,Post-calcination at 800 °C,,0.2,,689,,,,Mesoporous (nanoparticulate),,,,,
9822,FD,Sensors,Monolith,Polyacrylonitrile,GO,,R,N,,pp,wa,"Polyacrylonitrile nanofiber suspension + GO suspension (1:1) (hydrothermal, frozen)",Physical (aggregation),Water,FD,,,,,,,,,Macroporous (cellular),,,,,
9823,FD,Sensors,Monolith,Polyacrylonitrile,GO,,R,N,,pp,wa,"Polyacrylonitrile nanofiber suspension + GO suspension (0.75:1) (hydrothermal, frozen)",Physical (aggregation),Water,FD,,,,,,,,,Macroporous (cellular),,,,,
9824,FD,Sensors,Monolith,Polyacrylonitrile,GO,,R,N,,pp,wa,"Polyacrylonitrile nanofiber suspension + GO suspension (0.5:1) (hydrothermal, frozen)",Physical (aggregation),Water,FD,,,,,,,,,Macroporous (cellular),,,,,
9825,FD,Sensors,Monolith,Polyacrylonitrile,GO,,R,N,,pp,wa,"Polyacrylonitrile nanofiber suspension + GO suspension (0.25:1) (hydrothermal, frozen)",Physical (aggregation),Water,FD,,,,,,,,,Macroporous (cellular),,,,,
9826,FD,Steam generation,Monolith,Cellulose,GO,,B,N,,pp,wa,"GO suspension + maize straw (1:5) + ascorbic acid + SDS (hydrothermal, freeze-thaw)",Physical (aggregation),Water,APD,,,0.07,60%,,,,,Macroporous (flakes),,,,,
9827,FD,Steam generation,Monolith,Cellulose,GO,,B,N,,pp,wa,"GO suspension + maize straw (1:2) + ascorbic acid + SDS (hydrothermal, freeze-thaw)",Physical (aggregation),Water,APD,,,0.04,60%,,,,,Macroporous (flakes),,,,,
9828,FD,Steam generation,Monolith,Cellulose,GO,,B,N,,pp,wa,"GO suspension + maize straw (1:1) + ascorbic acid + SDS (hydrothermal, freeze-thaw)",Physical (aggregation),Water,APD,,,0.03,80%,,,,,Macroporous (flakes),,,,,
9829,FD,Steam generation,Monolith,Cellulose,GO,,B,N,,pp,wa,"GO suspension + maize straw (0.5:1) + ascorbic acid + SDS (hydrothermal, freeze-thaw)",Physical (aggregation),Water,APD,,,0.01,90%,,,,,Macroporous (flakes),0.0397,Transient,Hot disk,,
9830,FD,Steam generation,Monolith,Cellulose,GO,,B,N,,pp,wa,"GO suspension + maize straw (0.2:1) + ascorbic acid + SDS (hydrothermal, freeze-thaw)",Physical (aggregation),Water,APD,,,0.01,90%,,,,,Macroporous (flakes),,,,,
9831,FD,Steam generation,Monolith,GO,,,N,,,pp,wa,"GO suspension + ascorbic acid + SDS (hydrothermal, freeze-thaw)",Physical (aggregation),Water,APD,,,0.02,80%,,,,,Macroporous (flakes),0.0425,Transient,Hot disk,,
9832,FD,Steam generation,Monolith,Cellulose,GO,,B,N,,pp,wa,"GO suspension + maize straw (1:5) + ascorbic acid + SDS + urea (hydrothermal, freeze-thaw)",Physical (aggregation),Water,APD,,,0.02,90%,,,,,Macroporous (flakes),,,,,
9833,FD,Steam generation,Monolith,Cellulose,GO,,B,N,,pp,wa,"GO suspension + maize straw (1:2) + ascorbic acid + SDS + urea (hydrothermal, freeze-thaw)",Physical (aggregation),Water,APD,,,0.01,90%,,,,,Macroporous (flakes),0.0367,Transient,Hot disk,,
9834,FD,Steam generation,Monolith,Cellulose,GO,,B,N,,pp,wa,"GO suspension + maize straw (1:1) + ascorbic acid + SDS + urea (hydrothermal, freeze-thaw)",Physical (aggregation),Water,APD,,,0.02,80%,,,,,Macroporous (flakes),,,,,
9835,FD,Steam generation,Monolith,Cellulose,GO,,B,N,,pp,wa,"GO suspension + maize straw (0.5:1) + ascorbic acid + SDS + urea (hydrothermal, freeze-thaw)",Physical (aggregation),Water,APD,,,0.03,80%,,,,,Macroporous (flakes),,,,,
9836,FD,Steam generation,Monolith,Cellulose,GO,,B,N,,pp,wa,"GO suspension + maize straw (0.2:1) + ascorbic acid + SDS + urea (hydrothermal, freeze-thaw)",Physical (aggregation),Water,APD,,,0.06,70%,,,,,Macroporous (flakes),,,,,
9837,FD,Steam generation,Monolith,GO,,,N,,,pp,wa,"GO suspension + ascorbic acid + SDS + urea (hydrothermal, freeze-thaw)",Physical (aggregation),Water,APD,,,0.01,90%,,,,,Macroporous (flakes),,,,,
9838,FD,Steam generation,Monolith,Poly(vinylidene fluoride-co-hexafluoropropylene),,,M,,,ng,wa,"Poly(vinylidene fluoride-co-hexafluoropropylene) + MTTT-BT (electrospun, frozen)",No gelation,Water,FD,,,,,,,,,Macroporous (fibrous),,,,,
