Repository: paulagirones/Aerogels_thermal_conductivity

# Aerogels_thermal_conductivity
Machine learning prediction of thermal conductivity in aerogels.

File: 20250220_dataset.csv (part 57 of 95)
Entry,Drying,Purpose,Shape,First materials,Second materials,Modification,First material class,Second materials class,Modification class,Gelation class,Solvent class,Process,Gelation mechanism,Final solvent,Drying details,Post drying treatment,Post-drying cross-linking,Envelope density g/cm3,Porosity,BET surface area m2/g,BJH pore size nm,BJH pore volume (total) cm3/g,compression elastic modulus MPa,SEM,Thermal conductivity W/(m K),Thermal method,Thermal method detail,,
9839,FD,Adsorbent (gas),Monolith,Poly(diallyldimethylammonium chloride),,,M,,,ng,wa,Poly(diallyldimethylammonium chloride) solution (frozen),No gelation,Water,FD,Post-hydrazine treatment,,0.02,,,,,,Macroporous (flakes),,,,,
9840,FD,Adsorbent (gas),Monolith,Poly(diallyldimethylammonium chloride),GO,,M,N,,pp,wa,Poly(diallyldimethylammonium chloride) solution + GO suspension (frozen),Physical (aggregation),Water,FD,Post-hydrazine treatment,,0.07,,,,,,Macroporous (flakes),,,,,
9841,FD,Steam generation,Monolith,Cellulose,,,B,,,ng,wa,Straw-based cellulose suspension (frozen),No gelation,Water,FD,,,,,,,,,Macroporous (fibrous),,,,,
9842,FD,Steam generation,Monolith,Alginate,"Cellulose, GO",,A,"B, N",,ng,wa,Alginate solution + GO suspension + straw-based cellulose suspension (frozen),No gelation,Water,FD,"Post-immersion into CaCl2 solution, FD",Physical (Mn+),0.0343,,,,,,Macroporous (fibrous),,,,,
9843,FD,Steam generation,Monolith,Alginate,GO,,A,N,,ng,wa,Alginate solution + GO suspension (frozen),No gelation,Water,FD,"Post-immersion into CaCl2 solution, FD",Physical (Mn+),,,,,,,Macroporous (fibrous),,,,,
9844,FD,Thermal insulation,Monolith,Aramid fibers,,,K,,,pp,wa,Aramid fiber suspension in supfuric acid (wet spun) + water (frozen),Physical (antisolvent),Water,FD,,,0.1,,,,,,Macroporous (fibrous),,,,,
9845,FD,Separation,Monolith,GO,,,N,,,pp,wa,"GO suspension + urea (hydrothermal, frozen)",Physical (aggregation),Water,FD,,,0.01,,,,,,Macroporous (flakes),,,,,
9846,FD,Separation,Monolith,Alginate,GO,,A,N,,pp,wa,"GO suspension + enteromorpha (1:0.25) + urea (hydrothermal, frozen)",Physical (aggregation),Water,FD,,,0.005,,,,,,Macroporous (flakes),,,,,
9847,FD,Separation,Monolith,Alginate,GO,,A,N,,pp,wa,"GO suspension + enteromorpha (1:0.5) + urea (hydrothermal, frozen)",Physical (aggregation),Water,FD,,,0.005,,,,,,Macroporous (flakes),,,,,
9848,FD,Separation,Monolith,Alginate,GO,,A,N,,pp,wa,"GO suspension + enteromorpha (1:0.75) + urea (hydrothermal, frozen)",Physical (aggregation),Water,FD,,,0.005,,,,,,Macroporous (flakes),,,,,
9849,FD,Separation,Monolith,Alginate,GO,,A,N,,pp,wa,"GO suspension + enteromorpha (1:1 + urea (hydrothermal, frozen)",Physical (aggregation),Water,FD,,,0.005,,,,,,Macroporous (flakes),,,,,
9850,FD,Separation,Monolith,Alginate,GO,,A,N,,pp,wa,"GO suspension + enteromorpha (1:1.5) + urea (hydrothermal, frozen)",Physical (aggregation),Water,FD,,,0.007,,,,,,Macroporous (flakes),,,,,
9851,FD,Separation,Monolith,Alginate,GO,,A,N,,pp,wa,"GO suspension + enteromorpha (1:2) + urea (hydrothermal, frozen)",Physical (aggregation),Water,FD,,,0.008,,,,,,Macroporous (flakes),,,,,
9852,FD,Electrocatalysis,Beads,Polytetrafluoroethylene,GO,,M,N,,ng,wa,Polytetrafluoroethylene-GO suspension drops (frozen),No gelation,Water,FD,,,0.026,,,,,,Macroporous (cellular),,,,,
9853,FD,Not specific,Monolith (3D),Cellulose nanofibers,GO,,K,N,,ng,wa,"Cellulose nanofiber-GO suspension ink (printed, frozen)",No gelation,Water,FD,,,0.055,95%,,,,,Macroporous (cellular),,,,,
9854,FD,Not specific,Monolith,Polyimide,,,G,,,cp,wa,"4,4?-Oxydianiline + 4,4?-oxydiphthalic dianhydride (solid 1%) in DMAc + TEA",Chemical (polymerization),Water,FD,Post-calcination at 300 °C,,0.049,96.50%,,,,2.551,Macroporous (cellular),,,,,
9855,FD,Not specific,Monolith,Polyimide,,,G,,,cp,wa,"4,4?-Oxydianiline + 4,4?-oxydiphthalic dianhydride (solid 2%) in DMAc + TEA",Chemical (polymerization),Water,FD,Post-calcination at 300 °C,,0.068,95.20%,,,,5.224,Macroporous (cellular),,,,,
9856,FD,Not specific,Monolith,Polyimide,,,G,,,cp,wa,"4,4?-Oxydianiline + 4,4?-oxydiphthalic dianhydride (solid 4%) in DMAc + TEA",Chemical (polymerization),Water,FD,Post-calcination at 300 °C,,0.11,92.20%,,,,4.087,Macroporous (cellular),,,,,
9857,FD,Not specific,Monolith,Polyimide,,,G,,,cp,wa,"4,4?-Oxydianiline + 4,4?-oxydiphthalic dianhydride (solid 6%) in DMAc + TEA",Chemical (polymerization),Water,FD,Post-calcination at 300 °C,,0.156,88.90%,,,,,Macroporous (cellular),,,,,
9858,FD,Not specific,Monolith,Polyimide,,,G,,,cp,wa,"4,4?-Oxydianiline + 3,3?,4,4?-biphenyl dianhydride (solid 1%) in DMAc + TEA",Chemical (polymerization),Water,FD,Post-calcination at 300 °C,,0.046,96.70%,,,,0.488,Macroporous (cellular),,,,,
9859,FD,Not specific,Monolith,Polyimide,,,G,,,cp,wa,"4,4?-Oxydianiline + 3,3?,4,4?-biphenyl dianhydride (solid 2%) in DMAc + TEA",Chemical (polymerization),Water,FD,Post-calcination at 300 °C,,0.056,96.00%,,,,0.996,Macroporous (cellular),,,,,
9860,FD,Not specific,Monolith,Polyimide,,,G,,,cp,wa,"4,4?-Oxydianiline + 3,3?,4,4?-biphenyl dianhydride (solid 4%) in DMAc + TEA",Chemical (polymerization),Water,FD,Post-calcination at 300 °C,,0.063,95.50%,,,,1.123,Macroporous (cellular),,,,,
9861,FD,Not specific,Monolith,Polyimide,,,G,,,cp,wa,"3,3?,4,4?-Biphenyl dianhydride + p-phenylene diamine (solid 1%) in DMAc + TEA",Chemical (polymerization),Water,FD,Post-calcination at 300 °C,,0.018,98.70%,,,,,Macroporous (cellular),,,,,
9862,FD,Not specific,Monolith,Polyimide,,,G,,,cp,wa,"3,3?,4,4?-Biphenyl dianhydride + p-phenylene diamine (solid 2%) in DMAc + TEA",Chemical (polymerization),Water,FD,Post-calcination at 300 °C,,0.025,98.20%,,,,,Macroporous (cellular),,,,,
9863,SCD,Adsorbent,Monolith,Cellulose,,,B,,,pp,al,Cellulose-NaOH-urea solution + ethanol,Physical (antisolvent),Ethanol,SCD,,,0.12,,98,,0.42,,Macroporous (nanofibrous),,,,,
9864,SCD,Adsorbent,Monolith,Cellulose,,3-Aminopropyltriethoxysilane treatment,B,,Si,pp,al,Cellulose-NaOH-urea solution + ethanol + 3-aminopropyltriethoxysilane,Physical (antisolvent),Ethanol,SCD,,,0.135,,139,,1.38,,Macroporous (nanofibrous),,,,,
9865,SCD,Not specific,Monolith,Chitosan,,,A,,,pp,al,Chitosan solution + urea (20 g/L) solution,Physical (pH),Ethanol,SCD,,,0.12,,405,,3.4,,Mesoporous (nanoparticulate),,,,,
9866,SCD,Not specific,Monolith,Chitosan,,,A,,,pp,al,Chitosan solution + urea (25 g/L) solution,Physical (pH),Ethanol,SCD,,,0.12,,440,,2,,Mesoporous (nanoparticulate),,,,,
9867,SCD,Not specific,Monolith,Chitosan,,,A,,,pp,al,Chitosan solution + urea (30 g/L) solution,Physical (pH),Ethanol,SCD,,,0.12,,370,,1.7,,Mesoporous (nanoparticulate),,,,,
9868,SCD,Not specific,Monolith,Chitosan,,,A,,,pp,al,Chitosan solution + urea (35 g/L) solution,Physical (pH),Ethanol,SCD,,,0.16,,330,,1.2,,Mesoporous (nanoparticulate),,,,,
9869,SCD,Not specific,Monolith,Chitosan,,,A,,,pp,al,Chitosan solution + urea (40 g/L) solution,Physical (pH),Ethanol,SCD,,,0.1,,300,,0.9,,Mesoporous (nanoparticulate),,,,,
9870,SCD,Food,Beads,Protein (potato),,,C,,,pp,al,Potato protein isolate (5%) suspension in W/O emulsion (cooling),Physical (temperature),Ethanol,SCD,,,,,400,,,,Mesoporous (nanoparticulate),,,,,
9871,SCD,Food,Beads,Protein (potato),,,C,,,pp,al,Potato protein isolate (7.5%) suspension in W/O emulsion (cooling),Physical (temperature),Ethanol,SCD,,,,,360,,,,Mesoporous (nanoparticulate),,,,,
9872,SCD,Food,Beads,Protein (potato),,,C,,,pp,al,Potato protein isolate (10%) suspension in W/O emulsion (cooling),Physical (temperature),Ethanol,SCD,,,,,370,,,,Mesoporous (nanoparticulate),,,,,
9873,SCD,Food,Beads,Protein (potato),,,C,,,pp,al,Potato protein isolate (12.5%) suspension in W/O emulsion (cooling),Physical (temperature),Ethanol,SCD,,,,,330,,,,Mesoporous (nanoparticulate),,,,,
9874,SCD,Food,Beads,Protein (potato),,,C,,,pp,al,Potato protein isolate (15%) suspension in W/O emulsion (cooling),Physical (temperature),Ethanol,SCD,,,,,280,,,,Mesoporous (nanoparticulate),,,,,
9875,FD,Adsorbent,Monolith,Cellulose,,,B,,,pc,wa,Cellulose nanofiber suspension + CuSO4 solution (frozen),Physical (Mn+),Water,FD,,,0.0075,,5,,,,Macroporous (fibrous),,,,,
9876,FD,Adsorbent,Monolith,Cellulose,CNT,,B,N,,pc,wa,Cellulose nanofiber suspension + CuSO4 solution + MWCNT suspension (frozen),Physical (Mn+),Water,FD,,,0.0075,,60,,,,Macroporous (fibrous),,,,,
9877,FD,Separation,Monolith ,Chitosan,,MTCS treatment,A,,Si,ng,wa,Chitosan solution (frozen),No gelation,Water,FD,Post-TMTCS treatment,,,,,,,,Macroporous (cellular),,,,,
9878,FD,Not specific,Monolith,Cellulose,,,B,,,ng,wa,Cellulose suspension (frozen),No gelation,Water,FD,,,0.017,99.20%,,,,,Macroporous (flakes),0.032,Transient,Hot disk,,
9879,FD,Not specific,Monolith,Cellulose,GO,,B,N,,ng,wa,Cellulose suspension + graphene nanoplatelets (50) (frozen),No gelation,Water,FD,,,0.029,98.60%,,,,,Macroporous (flakes),0.033,Transient,Hot disk,,
9880,FD,Not specific,Monolith,Cellulose,GO,,B,N,,ng,wa,Cellulose suspension + graphene nanoplatelets (100) (frozen),No gelation,Water,FD,,,0.036,98.30%,,,,,Macroporous (flakes),0.035,Transient,Hot disk,,
9881,FD,Not specific,Monolith,Cellulose,Biochar,,B,N,,ng,wa,Cellulose suspension + biochar (50) (frozen),No gelation,Water,FD,,,0.03,98.60%,,,,,Macroporous (flakes),0.033,Transient,Hot disk,,
9882,FD,Not specific,Monolith,Cellulose,Biochar,,B,N,,ng,wa,Cellulose suspension + biochar (100) (frozen),No gelation,Water,FD,,,0.043,98.10%,,,,,Macroporous (flakes),0.035,Transient,Hot disk,,
9883,FD,Adsorbent,Monolith,Cellulose nanofibers,,,K,,,pc,wa,Cellulose nanofiber suspension + Al(NO3)3 solution (frozen),Physical (Mn+),Water,FD,,,,,3,,,,Macroporous (fibrous and flakes),,,,,
9884,FD,Adsorbent,Monolith,Cellulose nanofibers,,Poly(methacrylic acid-co-2-(dimethylamino)ethyl methacrylate),K,,Al,pc,wa,Poly(methacrylic acid-co-2-(dimethylamino)ethyl methacrylate) + cellulose nanofiber suspension + Al(NO3)3 solution (frozen),Physical (Mn+),Water,FD,,,0.0217,,18,,,,Macroporous (fibrous and flakes),,,,,
9885,FD,Scaffold,Fibers,GO,"Gelatin, PVA",,N,"C, E",,pp,wa,"GO-ethylenediamine suspension (fydrothermal, frozen)",Physical (aggregation),Water,FD,Post-compositing with gelatin-PVA,,,,,,,17,Macroporous (cellular),,,,,
9886,SCD,Capacitors,Monolith,RF,,Carbonized,I,,Ca,cp,ow,Resorcinol-formaldehyde-Na2CO3 solution (resorcinol/water = 0.08),Chemical (polymerization),Acetone,SCD,Post-calcination at 1000 °C,,,,500,,0.4059,,Macroporous (particulate),,,,,
9887,SCD,Capacitors,Monolith,RF,Polypyrrole,Carbonized,I,M,Ca,cp,ow,Resorcinol-formaldehyde-Na2CO3 solution (resorcinol/water = 0.08),Chemical (polymerization),Acetone,SCD,"Post-calcination at 1000 °C, compositing with polypyrrole",,,,217,,0.2884,,Macroporous (particulate),,,,,
9888,SCD,Capacitors,Monolith,RF,,Carbonized,I,,Ca,cp,ow,Resorcinol-formaldehyde-Na2CO3 solution (resorcinol/water = 0.02),Chemical (polymerization),Acetone,SCD,Post-calcination at 1000 °C,,,,664,,1.1005,,Macroporous (particulate),,,,,
9889,SCD,Capacitors,Monolith,RF,Polypyrrole,Carbonized,I,M,Ca,cp,ow,Resorcinol-formaldehyde-Na2CO3 solution (resorcinol/water = 0.02),Chemical (polymerization),Acetone,SCD,"Post-calcination at 1000 °C, compositing with polypyrrole",,,,152,,0.3514,,Macroporous (particulate),,,,,
9890,APD,Sensors,Sheet,Cellulose,CNT,,B,N,,pp,wa,"CNT-poly(diallyldimethylammonium Cl) suspension + cellulose-NaOH-urea solution + N,N’-methylenebisacrylamide + ethanol",Physical (antisolvent),Water?,APD,,,,,,,,,Macroporous (fibrous and particulate),,,,,
9891,APD,Sensors,Sheet,Cellulose,CNT,,B,N,,pp,wa,"CNT-poly(diallyldimethylammonium Cl) suspension + cellulose-NaOH-urea solution + N,N’-methylenebisacrylamide + acetone",Physical (antisolvent),Water?,APD,,,,,,,,,Macroporous (fibrous and particulate),,,,,
9892,APD,Sensors,Sheet,Cellulose,CNT,,B,N,,pp,wa,"CNT-poly(diallyldimethylammonium Cl) suspension + cellulose-NaOH-urea solution + N,N’-methylenebisacrylamide + H2SO4 solution",Physical (antisolvent),Water?,APD,,,,,,,,,Macroporous (fibrous and particulate),,,,,
9893,FD,Adsorbent,Monolith,Polyethyleneimine,GO,,E,N,,pp,wa,"GO suspension + polyethyleneimine solution (hdrothermal, frozen)",Physical (aggregation),Water,FD,,,,,,,,,Macroporous (flakes),,,,,
9894,FD,Not specific,Monolith,Gelatin,GO,,C,N,,pp,wa,"GO suspension + gelatin solution (1:10, pH 3) (frozen)",Physical (aggregation),Water,FD,,,,96.70%,,,,,Macroporous (flakes),,,,,
9895,FD,Not specific,Monolith,Gelatin,GO,,C,N,,pp,wa,"GO suspension + gelatin solution (1:10, pH 11) (frozen)",Physical (aggregation),Water,FD,,,,94.10%,,,,,Macroporous (flakes),,,,,
9896,FD,Not specific,Monolith,Gelatin,GO,,C,N,,pp,wa,"GO suspension + gelatin solution (2:25, pH 7) (frozen)",Physical (aggregation),Water,FD,,,,97.00%,,,,,Macroporous (flakes),,,,,
9897,FD,Not specific,Monolith,Gelatin,GO,,C,N,,pp,wa,"GO suspension + gelatin solution (1:15, pH 3) (frozen)",Physical (aggregation),Water,FD,,,,97.50%,,,,,Macroporous (flakes),,,,,
9898,FD,Not specific,Monolith,Gelatin,GO,,C,N,,pp,wa,"GO suspension + gelatin solution (1:15, pH 11) (frozen)",Physical (aggregation),Water,FD,,,,97.40%,,,,,Macroporous (flakes),,,,,
9899,FD,Not specific,Monolith,Gelatin,GO,,C,N,,pp,wa,"GO suspension + gelatin solution (1:10, pH 3) (hydrothermal, frozen)",Physical (aggregation),Water,FD,,,,93.20%,,,,,Macroporous (flakes),,,,,
9900,FD,Not specific,Monolith,Gelatin,GO,,C,N,,pp,wa,"GO suspension + gelatin solution (1:10, pH 11) (hydrothermal, frozen)",Physical (aggregation),Water,FD,,,,96.20%,,,,,Macroporous (flakes),,,,,
9901,FD,Not specific,Monolith,Gelatin,GO,,C,N,,pp,wa,"GO suspension + gelatin solution (2:25, pH 7) (hydrothermal, frozen)",Physical (aggregation),Water,FD,,,,97.90%,,,,,Macroporous (flakes),,,,,
9902,FD,Not specific,Monolith,Gelatin,GO,,C,N,,pp,wa,"GO suspension + gelatin solution (1:15, pH 3) (hydrothermal, frozen)",Physical (aggregation),Water,FD,,,,97.00%,,,,,Macroporous (flakes),,,,,
9903,FD,Not specific,Monolith,Gelatin,GO,,C,N,,pp,wa,"GO suspension + gelatin solution (1:15, pH 11) (hydrothermal, frozen)",Physical (aggregation),Water,FD,,,,99.10%,,,,,Macroporous (flakes),,,,,
9904,FD,Adsorbent,Monolith,Carboxymethyl chitosan,GO,,A,N,,pp,wa,"GO suspension + carboxymethyl chitosan (3.75 mg/mlL) solution (hydrothermal, frozen)",Physical (aggregation),Water,FD,,,0.04,,,,,,Macroporous (cellular),,,,,
9905,FD,Adsorbent,Monolith,Carboxymethyl chitosan,GO,,A,N,,pp,wa,"GO suspension + carboxymethyl chitosan (7.5 mg/mlL) solution (hydrothermal, frozen)",Physical (aggregation),Water,FD,,,0.06,,,,,,Macroporous (cellular),,,,,
9906,FD,Adsorbent,Monolith,Carboxymethyl chitosan,GO,,A,N,,pp,wa,"GO suspension + carboxymethyl chitosan (15 mg/mlL) solution (hydrothermal, frozen)",Physical (aggregation),Water,FD,,,0.14,,,,,,Macroporous (cellular),,,,,
9907,FD,Adsorbent,Monolith,Chitosan,"Polydopamine, CNT",,A,"M, N",,cc,wa,Chitosan solution + polydopamine-CNT suspension + glutaraldehyde solution (frozen),Chemical (aldehyde),Water,FD,,,,,,,,,Macroporous (flakes),,,,,
9908,FD,Adsorbent,Monolith,PET,Polydopamine,,F,M,,pp,wa,"PET in trifluoroacetic acid-dichloromethane (electrospun) + 1,3-benzenedisulfonyl azide (frozen)",Physical?,Water,FD,Post-polydopamine coating,,,,,,,,Macroporous (fibrous),,,,,
9909,FD,Adsorbent,Monolith,Cellulose nanofibers,,,K,,,ng,wa,Cellulose nanofiber suspension (frozen),No gelation,Water,FD,,,0.02,,,,,,Macroporous (cellular),,,,,
9910,FD,Adsorbent,Monolith,Cellulose nanofibers,GO,,K,N,,ng,wa,Cellulose nanofiber suspension + GO suspension (frozen),No gelation,Water,FD,,,0.0263,,,,,,Macroporous (cellular),,,,,
9911,FD,Generators,Monolith,Carboxymethyl cellulose,"Poly(vinylidene fluoride-trifluoroethylene), polyaniline",,A,"M, M",,ng,wa,Carboxymethyl cellulose solution + poly(vinylidene fluoride-trifluoroethylene) suspension + polyaniline suspension + SDS (frozen),No gelation,Water,FD,Post-hot pressing,,,,,,,,Macroporous (flakes),,,,,
9912,FD,Adsorbent,Monolith,Locust bean gum,GO,,A,N,,ng,wa,GO suspension + loast bean gum solution (1:4) (frozen),No gelation,Water,FD,,,,,259,,,,Macroporous (flakes),,,,,
9913,FD,Adsorbent,Monolith,Locust bean gum,GO,,A,N,,ng,wa,GO suspension + loast bean gum solution (1:8) (frozen),No gelation,Water,FD,,,,,367,,,,Macroporous (flakes),,,,,
9914,FD,Adsorbent,Monolith,Locust bean gum,GO,,A,N,,ng,wa,GO suspension + loast bean gum solution (1:16) (frozen),No gelation,Water,FD,,,,,525,,,,Macroporous (flakes),,,,,
9915,FD,Thermal insulation,"Monolith, sheet",Cellulose fibers,PVA,,K,E,,ng,wa,"Pinapple fiber-cotton fiber suspension (2:1, total 1 wt%) + PVA solution (frozen)",No gelation,Water,FD,,,0.019,98.44%,,,,0.0113,Macroporous (fibrous),0.041,Transient,Hot disk,,
9916,FD,Thermal insulation,"Monolith, sheet",Cellulose fibers,PVA,,K,E,,ng,wa,"Pinapple fiber-cotton fiber suspension (2:1, total 2 wt%) + PVA solution (frozen)",No gelation,Water,FD,,,0.03,97.46%,,,,0.0306,Macroporous (fibrous),0.039,Transient,Hot disk,,
9917,FD,Thermal insulation,"Monolith, sheet",Cellulose fibers,PVA,,K,E,,ng,wa,"Pinapple fiber-cotton fiber suspension (2:1, total 4 wt%) + PVA solution (frozen)",No gelation,Water,FD,,,0.046,96.14%,,,,0.0446,Macroporous (fibrous),0.043,Transient,Hot disk,,
9918,FD,Thermal insulation,"Monolith, sheet",Cellulose fibers,PVA,,K,E,,ng,wa,"Pinapple fiber-cotton fiber suspension (1:1, total 2 wt%) + PVA solution (frozen)",No gelation,Water,FD,,,0.031,97.56%,,,,0.0361,Macroporous (fibrous),0.04,Transient,Hot disk,,
9919,FD,Thermal insulation,"Monolith, sheet",Cellulose fibers,PVA,,K,E,,ng,wa,"Pinapple fiber-cotton fiber suspension (4:1, total 2 wt%) + PVA solution (frozen)",No gelation,Water,FD,,,0.03,97.46%,,,,0.0304,Macroporous (fibrous),0.039,Transient,Hot disk,,
9920,FD,Thermal insulation,"Monolith, sheet",Cellulose fibers,PVA,,K,E,,ng,wa,Pinapple fiber suspension (2 wt%) + PVA solution (frozen),No gelation,Water,FD,,,0.033,96.98%,,,,0.0057,Macroporous (fibrous),,,,,
9921,FD,Not specific,Monolith,Polyimide,GO,,G,N,,ng,wa,"Poly(amic acid) (3 wt%)-GO suspension (frozen, layers x n)",No gelation,Water,FD,Post-calcination at 275 °C,,0.06,96%,,,,,Macroporous (cellular),,,,,
9922,FD,Not specific,Monolith,Polyimide,GO,,G,N,,ng,wa,"Poly(amic acid) (4 wt%)-GO suspension (frozen, layers x n)",No gelation,Water,FD,Post-calcination at 275 °C,,0.08,95%,,,,,Macroporous (cellular),,,,,
9923,FD,Not specific,Monolith,Polyimide,GO,,G,N,,ng,wa,"Poly(amic acid) (5 wt%)-GO suspension (frozen, layers x n)",No gelation,Water,FD,Post-calcination at 275 °C,,0.09,94%,,,,,Macroporous (cellular),,,,,
9924,FD,Not specific,Monolith,Polyimide,GO,,G,N,,ng,wa,"Poly(amic acid) (6 wt%)-GO suspension (frozen, layers x n)",No gelation,Water,FD,Post-calcination at 275 °C,,0.1,93%,,,,,Macroporous (cellular),,,,,
9925,FD,Not specific,Monolith,Polyimide,GO,,G,N,,ng,wa,"Poly(amic acid) (7 wt%)-GO suspension (frozen, layers x n)",No gelation,Water,FD,Post-calcination at 275 °C,,0.12,92%,,,,,Macroporous (cellular),,,,,
9926,FD,Thermal insulation,Monolith,Aramid fibers,,,K,,,ng,wa,Aramid fiber suspension (frozen),No gelation,Water,FD,Post-calcination,,0.0075,,,,,,Macroporous (fibrous and flakes),,,,,
9927,FD,Thermal insulation,Monolith,Polyimide,Aramid fibers,,G,K,,ng,wa,Aramid fiber suspension + poly(amic acid) solution (5:2) (frozen),No gelation,Water,FD,Post-calcination,,0.0059,,,,,,Macroporous (fibrous and flakes),,,,,
9928,FD,Thermal insulation,Monolith,Polyimide,Aramid fibers,,G,K,,ng,wa,Aramid fiber suspension + poly(amic acid) solution (5:5) (frozen),No gelation,Water,FD,Post-calcination,,0.0052,,,,,,Macroporous (fibrous and flakes),,,,,
9929,FD,Thermal insulation,Monolith,Polyimide,Aramid fibers,,G,K,,ng,wa,Aramid fiber suspension + poly(amic acid) solution (2:2) (frozen),No gelation,Water,FD,Post-calcination,,0.0063,,,,,,Macroporous (fibrous and flakes),,,,,
9930,FD,Thermal insulation,Monolith,Polyimide,,,G,,,ng,wa,Poly(amic acid) solution (frozen),No gelation,Water,FD,Post-calcination,,0.0071,,,,,,Macroporous (fibrous and flakes),,,,,
9931,SCD,Not specific,Monolith,Starch,,,A,,,pp,al,Potato starch (5 wt%) solution (cooling)?,Physical (temperature),Ethanol,SCD,,,0.5,,20,,,,Macroporous (particulate),,,,,
9932,SCD,Not specific,Monolith,Starch,,,A,,,pp,al,Potato starch (8 wt%) solution (cooling)?,Physical (temperature),Ethanol,SCD,,,0.3,,30,,,,Macroporous (particulate),,,,,
9933,SCD,Not specific,Monolith,Starch,,,A,,,pp,al,Pea starch (5 wt%) solution (cooling)?,Physical (temperature),Ethanol,SCD,,,0.1,,170,,,,Macroporous (particulate),,,,,
9934,SCD,Not specific,Monolith,Starch,,,A,,,pp,al,Pea starch (8 wt%) solution (cooling)?,Physical (temperature),Ethanol,SCD,,,0.1,,220,,,,Macroporous (particulate),,,,,
9935,FD,Not specific,Monolith,Starch,,,A,,,pp,wa,Potato starch (5 wt%) solution (cooling)?,Physical (temperature),Water,FD,,,0.07,,11,,,,Macroporous (cellular),,,,,
9936,FD,Not specific,Monolith,Starch,,,A,,,pp,wa,Potato starch (8 wt%) solution (cooling)?,Physical (temperature),Water,FD,,,0.12,,5,,,,Macroporous (cellular),,,,,
9937,FD,Not specific,Monolith,Starch,,,A,,,pp,wa,Pea starch (5 wt%) solution (cooling)?,Physical (temperature),Water,FD,,,0.07,,13,,,,Macroporous (cellular),,,,,
9938,FD,Not specific,Monolith,Starch,,,A,,,pp,wa,Pea starch (8 wt%) solution (cooling)?,Physical (temperature),Water,FD,,,0.11,,8,,,,Macroporous (cellular),,,,,
9939,SCD,Not specific,Beads,Cellulose,,,B,,,pp,al,Microcrystalline cellulose-NaOH solution (freeze-thaw) + H2SO4 (5 wt%)-ethanol solution ,Physical (antisolvent),Ethanol,SCD,,,,,350,,,,Submilimeter particles,,,,,
9940,SCD,Not specific,Beads,Cellulose,,,B,,,pp,al,Microcrystalline cellulose-NaOH solution (freeze-thaw) + H2SO4 (10 wt%)-ethanol solution ,Physical (antisolvent),Ethanol,SCD,,,,,400,,,,Submilimeter particles,,,,,
9941,SCD,Not specific,Beads,Cellulose,,,B,,,pp,al,Microcrystalline cellulose-NaOH solution (freeze-thaw) + H2SO4 (20 wt%)-ethanol solution ,Physical (antisolvent),Ethanol,SCD,,,,,330,,,,Submilimeter particles,,,,,
9942,SCD,Not specific,Beads,Cellulose,,,B,,,pp,al,Microcrystalline cellulose-NaOH solution (freeze-thaw) + H2SO4 (25 wt%)-ethanol solution ,Physical (antisolvent),Ethanol,SCD,,,,,320,,,,Submilimeter particles,,,,,
9943,SCD,Not specific,Beads,Cellulose,,,B,,,pp,al,Microcrystalline cellulose-NaOH solution (freeze-thaw) + H2SO4 (35 wt%)-ethanol solution,Physical (antisolvent),Ethanol,SCD,,,,,380,,,,Submilimeter particles,,,,,
9944,SCD,Not specific,Beads,Cellulose,,,B,,,pp,al,Microcrystalline cellulose (4 wt%)-NaOH solution (freeze-thaw) + H2SO4-ethanol solution ,Physical (antisolvent),Ethanol,SCD,,,,,360,,,,Submilimeter particles,,,,,
9945,SCD,Not specific,Beads,Cellulose,,,B,,,pp,al,Microcrystalline cellulose (5 wt%)-NaOH solution (freeze-thaw) + H2SO4-ethanol solution ,Physical (antisolvent),Ethanol,SCD,,,,,330,,,,Submilimeter particles,,,,,
9946,SCD,Not specific,Beads,Cellulose,,,B,,,pp,al,Microcrystalline cellulose (6 wt%)-NaOH solution (freeze-thaw) + H2SO4-ethanol solution ,Physical (antisolvent),Ethanol,SCD,,,,,420,,,,Submilimeter particles,,,,,
9947,SCD,Not specific,Beads,Cellulose,,,B,,,pp,al,Microcrystalline cellulose (7 wt%)-NaOH solution (freeze-thaw) + H2SO4-ethanol solution ,Physical (antisolvent),Ethanol,SCD,,,,,380,,,,Submilimeter particles,,,,,
9948,FD,Adsorbent,Monolith,Carboxymethyl cellulose,,,A,,,ng,wa,Carboxymethyl cellulose solution (frozen),No gelation,Water,FD,,,0.07,,,,,,Macroporous (cellular),0.048,Transient,Hot disk?,,
9949,FD,Adsorbent,Monolith,Carboxymethyl cellulose,GO,,A,N,,ng,wa,Carboxymethyl cellulose solution + GO-Na2(BO3)4 suspension (frozen),No gelation,Water,FD,,,0.07,,,,,,Macroporous (cellular),0.055,Transient,Hot disk?,,
9950,FD,Adsorbent,Monolith,Cellulose nanofibers,GO,,K,N,,pp,al,Cellulose nanofiber suspension + GO suspension (surface) + ethanol + t-butanol,Physical?,t-Butanol,FD,,,,,,,,,Macroporous (flakes),,,,,
9951,APD,Thermal insulation,Monolith,MF,GO,,I,N,,cp,wa,GO (1 mg/mL) suspension + CoCl2 solution + melamin-formaldehyde solution (hydrothermal),Chemical (polymerization),Water,APD,,,0.0188,,245,,,0.54,Macroporous (flakes),0.027,Transient,Hot disk,,
9952,APD,Thermal insulation,Monolith,MF,GO,,I,N,,cp,wa,GO (2 mg/mL) suspension + CoCl2 solution + melamin-formaldehyde solution (hydrothermal),Chemical (polymerization),Water,APD,,,0.0255,,196,,,0.83,Macroporous (flakes),0.035,Transient,Hot disk,,
9953,APD,Thermal insulation,Monolith,MF,GO,,I,N,,cp,wa,GO (3 mg/mL) suspension + CoCl2 solution + melamin-formaldehyde solution (hydrothermal),Chemical (polymerization),Water,APD,,,0.0384,,156,,,1.08,Macroporous (flakes),0.04,Transient,Hot disk,,
9954,APD,Thermal insulation,Monolith,MF,GO,,I,N,,cp,wa,GO (4 mg/mL) suspension + CoCl2 solution + melamin-formaldehyde solution (hydrothermal),Chemical (polymerization),Water,APD,,,0.0474,,130,,,3.06,Macroporous (flakes),0.043,Transient,Hot disk,,
9955,APD,Thermal insulation,Monolith,MF,GO,,I,N,,cp,wa,GO (5 mg/mL) suspension + CoCl2 solution + melamin-formaldehyde solution (hydrothermal),Chemical (polymerization),Water,APD,,,0.0674,,98,,,6.69,Macroporous (flakes),0.047,Transient,Hot disk,,
9956,APD,Thermal insulation,Monolith,MF,GO,,I,N,,cp,wa,GO (6 mg/mL) suspension + CoCl2 solution + melamin-formaldehyde solution (hydrothermal),Chemical (polymerization),Water,APD,,,0.0899,,42,,,8.49,Macroporous (flakes),0.049,Transient,Hot disk,,
9957,APD,Thermal insulation,Monolith,MF,GO,,I,N,,cp,wa,GO (7 mg/mL) suspension + CoCl2 solution + melamin-formaldehyde solution (hydrothermal),Chemical (polymerization),Water,APD,,,0.0172,,116,,,0.17,Macroporous (flakes),0.041,Transient,Hot disk,,
9958,APD,Thermal insulation,Monolith,MF,GO,,I,N,,cp,wa,GO (8 mg/mL) suspension + CoCl2 solution + melamin-formaldehyde solution (hydrothermal),Chemical (polymerization),Water,APD,,,0.0216,,210,,,0.6,Macroporous (flakes),0.032,Transient,Hot disk,,
9959,FD,Filters,Monolith,Glucomannan,"Gelatin, starch",,A,"C, A",,ng,wa,Gelatin solution + konjac glucomannan + starch + wheat straw (frozen),No gelation,Water,FD,,,,,,,,,Macroporous (cellular),,,,,
9960,FD,Adsorbent,Microbeads,GO,,,N,,,ng,wa,"GO suspension (electrosprayed, frozen)",No gelation,Water,FD,,,,,80,,,,Macroporous (flakes),,,,,
9961,FD,Adsorbent,Microbeads,GO,Cyclodextrin,,N,A,,ng,wa,"GO suspension (electrosprayed, frozen)",No gelation,Water,FD,Post-compositing with cyclodextrin,,,,86,,,,Macroporous (flakes),,,,,
9962,FD,Adsorbent,Monolith,Cellulose,,,B,,,cc,wa,Cellulose-ascorbic acid in NMMO (frozen),Chemical (ether),Water,FD,,,0.066,95.80%,,,,,Macroporous (fibrous),,,,,
9963,FD,Adsorbent,Monolith,Cellulose,,,B,,,cc,wa,"Cellulose-ascorbic acid in NMMO + N,N'-methylene bisacrylamide (1:0.4) (frozen)",Chemical (ether),Water,FD,,,0.065,96.20%,,,,,Macroporous (fibrous),,,,,
9964,FD,Adsorbent,Monolith,Cellulose,,,B,,,cc,wa,"Cellulose-ascorbic acid in NMMO + N,N'-methylene bisacrylamide (1:0.6) (frozen)",Chemical (ether),Water,FD,,,0.061,96.70%,,,,,Macroporous (fibrous),,,,,
9965,FD,Adsorbent,Monolith,Cellulose,,,B,,,cc,wa,"Cellulose-ascorbic acid in NMMO + N,N'-methylene bisacrylamide (1:1) (frozen)",Chemical (ether),Water,FD,,,0.058,97.00%,,,,,Macroporous (fibrous),,,,,
9966,FD,Adsorbent,Monolith,Cellulose,,,B,,,cc,wa,"Cellulose-ascorbic acid in NMMO + N,N'-methylene bisacrylamide (1:1.2) (frozen)",Chemical (ether),Water,FD,,,0.056,97.20%,,,,,Macroporous (fibrous),,,,,
9967,FD,Not specific,Monolith,Starch,,,A,,,pp,wa,Starch solution (cooling),Physical (temperature),Water,FD,,,,,,,,,,,,,,
9968,FD,Not specific,Monolith,Starch,,,A,,,pp,wa,Starch in rutin solution (cooling),Physical (temperature),Water,FD,,,,,,,,,,,,,,
9969,APD,Thermal insulation,Monolith,Polybenzoxazine,,,M,,,uk,uk,Unknown,Unknown,Unknown,APD,,,,,,,,,,,,,,
9970,FD,Thermal insulation,Monolith,Poly(vinylidene fluoride),Polyimide,,M,G,,ng,wa,Poly(vinylidene fluoride) nanofiber suspension + polyimide nanofiber suspension + benzoxazine (frozen) ,No gelation,Water,FD,Post-heat treatment at 180 °C,,0.022,98.50%,,,,,Macroporous (fibrous),0.031,Transient,Hot disk,,
9971,FD,DDS,Beads,Protein (wheat),"Chitosan, alginate",,C,"A, A",,pc,wa,Wheat gluten extract suspension + chitosan-alginate-CaCl (frozen),Physical (Mn+),Water,FD,,,,,,,,,Macroporous (flakes),,,,,
9972,FD,Steam generation,Monolith,Cellulose nanofibers,,,K,,,cc,wa,Cellulose nanofibers + HCl solution (frozen),Chemical (aldehyde),Water,FD,,,0.01,,,,,0.019,Macroporous (cellular),,,,,
9973,FD,Steam generation,Monolith,Cellulose nanofibers,,,K,,,cc,wa,Cellulose nanofibers + HCl solution + glutaraldehyde solution (5 mg/g) (frozen),Chemical (aldehyde),Water,FD,,,0.012,,,,,0.022,Macroporous (cellular),,,,,
9974,FD,Steam generation,Monolith,Cellulose nanofibers,,,K,,,cc,wa,Cellulose nanofibers + HCl solution + glutaraldehyde solution (50 mg/g) (frozen),Chemical (aldehyde),Water,FD,,,0.015,,,,,0.059,Macroporous (cellular),,,,,
9975,FD,Steam generation,Monolith,Cellulose nanofibers,,,K,,,cc,wa,Cellulose nanofibers + HCl solution + glutaraldehyde solution (100 mg/g) (frozen),Chemical (aldehyde),Water,FD,,,0.042,,,,,0.101,Macroporous (cellular),,,,,
9976,FD,Steam generation,Monolith,Cellulose nanofibers,Carbon black,,K,N,,cc,wa,Cellulose nanofibers + carbon black suspension + HCl solution + glutaraldehyde solution (50 mg/g) (frozen),Chemical (aldehyde),Water,FD,,,,,,,,,Macroporous (cellular),,,,,
9977,FD,Steam generation,Monolith,Cellulose nanofibers,,MTMS treatment,K,,Si,cc,wa,Cellulose nanofibers + HCl solution + MTMS (15 mmol/g) (frozen),Chemical (aldehyde),Water,FD,,,0.013,,,,,0.058,Macroporous (cellular),,,,,
9978,FD,Steam generation,Monolith,Cellulose nanofibers,,MTMS treatment,K,,Si,cc,wa,Cellulose nanofibers + HCl solution + MTMS (30 mmol/g) (frozen),Chemical (aldehyde),Water,FD,,,0.023,,,,,0.095,Macroporous (cellular),,,,,
9979,FD,Steam generation,Monolith,Cellulose nanofibers,,MTMS treatment,K,,Si,cc,wa,Cellulose nanofibers + HCl solution + MTMS (60 mmol/g) (frozen),Chemical (aldehyde),Water,FD,,,0.029,,,,,0.271,Macroporous (cellular),,,,,
9980,FD,Adsorbent,Monolith,Alginate,,,A,,,pc,wa,Tannic acid solution + alginate (frozen),Physical (electrostatic)?,Water,FD,"Post-immersion into CaCl2 solution, FeCl3 solution, FD",Physical (Mn+),,,,,,,Macroporous (flakes),,,,,
9981,FD,Separation,Monolith,Cellulose,,Vinyltrimethoxysilane treatment,B,,Si,ng,wa,Microcrystalline cellulose (1.6%) suspension + vinyltrimethoxysilane (frozen),No gelation,Water,FD,,,0.0215,,,,,,Macroporous (fibrous and flakes),,,,,
9982,FD,Separation,Monolith,Cellulose,,,B,,,ng,wa,Microcrystalline cellulose (1.6%) suspension (frozen),No gelation,Water,FD,,,0.0316,,,,,,Macroporous (fibrous and flakes),,,,,
9983,FD,Separation,Monolith,Cellulose,,Vinyltrimethoxysilane treatment,B,,Si,ng,wa,Microcrystalline cellulose (0.4%) suspension + vinyltrimethoxysilane (frozen),No gelation,Water,FD,,,0.0074,,,,,,Macroporous (fibrous and flakes),,,,,
9984,FD,Separation,Monolith,Cellulose,,,B,,,ng,wa,Microcrystalline cellulose (0.4%) suspension (frozen),No gelation,Water,FD,,,0.0087,,,,,,Macroporous (fibrous and flakes),,,,,
9985,FD,Separation,Monolith,Cellulose,,Vinyltrimethoxysilane treatment,B,,Si,ng,wa,Kapok fiber (0.4%) suspension + microcrystalline cellulose (0.4%) suspension + vinyltrimethoxysilane (frozen),No gelation,Water,FD,,,0.0157,,,,,,Macroporous (fibrous and flakes),,,,,
9986,FD,Separation,Monolith,Cellulose,,,B,,,ng,wa,Kapok fiber (0.4%) suspension + microcrystalline cellulose (0.4%) suspension (frozen),No gelation,Water,FD,,,0.012,,,,,,Macroporous (fibrous and flakes),,,,,
9987,FD,Separation,Monolith,Cellulose,,Vinyltrimethoxysilane treatment,B,,Si,ng,wa,Kapok fiber (0.2%) suspension + microcrystalline cellulose (0.2%) suspension + vinyltrimethoxysilane (frozen),No gelation,Water,FD,,,0.0056,,,,,,Macroporous (fibrous and flakes),,,,,
9988,FD,Separation,Monolith,Cellulose,,,B,,,ng,wa,Kapok fiber (0.2%) suspension + microcrystalline cellulose (0.2%) suspension (frozen),No gelation,Water,FD,,,0.0053,,,,,,Macroporous (fibrous and flakes),,,,,
9989,VD,Not specific,Monolith,Starch,,,A,,,pp,al,Starch solution (cooling),Physical (temperature),Ethanol,VD,,,,,21,,,,Mesoporous (nanoparticulate),,,,,
9990,SCD,Not specific,Monolith,Starch,,,A,,,pp,al,Starch solution (cooling),Physical (temperature),Ethanol,SCD,,,,,17,,,,Mesoporous (nanoparticulate),,,,,
9991,VD,Not specific,Monolith,Starch,,,A,,,pp,al,Starch solution + Na trimetaphosphate (cooling),Physical (temperature),Ethanol,VD,,,,,26,,,,Mesoporous (nanoparticulate),,,,,
9992,SCD,Not specific,Monolith,Starch,,,A,,,pp,al,Starch solution + Na trimetaphosphate (cooling),Physical (temperature),Ethanol,SCD,,,,,20,,,,Mesoporous (nanoparticulate),,,,,
9993,VD,Not specific,Monolith,Starch,,,A,,,pp,al,Starch solution + adipic acid (cooling),Physical (temperature),Ethanol,VD,,,,,25,,,,Mesoporous (nanoparticulate),,,,,
9994,SCD,Not specific,Monolith,Starch,,,A,,,pp,al,Starch solution + adipic acid (cooling),Physical (temperature),Ethanol,SCD,,,,,21,,,,Mesoporous (nanoparticulate),,,,,
9995,VD,Not specific,Monolith,Starch,,,A,,,pp,al,Starch solution + Na hexametaphosphate (cooling),Physical (temperature),Ethanol,VD,,,,,16,,,,Mesoporous (nanoparticulate),,,,,
9996,SCD,Not specific,Monolith,Starch,,,A,,,pp,al,Starch solution + Na hexametaphosphate (cooling),Physical (temperature),Ethanol,SCD,,,,,21,,,,Mesoporous (nanoparticulate),,,,,
9997,VD,Not specific,Monolith,Starch,,,A,,,pp,al,Starch solution + epichlorohydrin (cooling),Physical (temperature),Ethanol,VD,,,,,30,,,,Mesoporous (nanoparticulate),,,,,
9998,SCD,Not specific,Monolith,Starch,,,A,,,pp,al,Starch solution + epichlorohydrin (cooling),Physical (temperature),Ethanol,SCD,,,,,23,,,,Mesoporous (nanoparticulate),,,,,
9999,FD,Thermal insulation,Monolith,Cellulose phosphate,PVA,,A,E,,cc,wa,Cellulose phosphate suspension + PVA solution + glutaraldehyde solution (frozen),Chemical (aldehyde),Water,FD,,,,,,,,,Macroporous (flakes),,,,,
10000,FD,Adsorbent,Monolith (3D),GO,"Polydopamine, BSA",,N,"M, C",,pp,wa,"GO suspension + dopamine-NH4OH solution + BSA (hydrothermal, 3D printed, frozen)",Physical (aggregation),Water,FD,,,0.088,,,,,,Macroporous (flakes),,,,,
10001,FD,Steam generation,Monolith,Cellulose nanofibers,,,K,,,ng,wa,Cellulose nanocrystal suspension (frozen)x,No gelation,Water,FD,,,0.015,100%,,,,,Macroporous (flakes),,,,,
10002,FD,Steam generation,Monolith,PVA,,,E,,,ng,wa,PVA solution (frozen),No gelation,Water,FD,,,0.015,99%,,,,,Macroporous (flakes),,,,,
10003,FD,Steam generation,Monolith,PVA,,,E,,,ng,wa,PVA solution + glutaraldehyde solution (frozen),No gelation,Water,FD,,,0.03,97%,,,,,Macroporous (flakes),,,,,
10004,FD,Steam generation,Monolith,Cellulose nanofibers,PVA,,K,E,,ng,wa,Cellulose nanocrystal suspension + PVA solution + glutaraldehyde solution (frozen),No gelation,Water,FD,,,0.05,95%,,,,,Macroporous (flakes),,,,,
10005,FD,Steam generation,Monolith,Cellulose nanofibers,"PVA, polyaniline",,K,"E, M",,ng,wa,Cellulose nanocrystal suspension + PVA solution + glutaraldehyde solution (frozen),No gelation,Water,FD,Post-compositing with polyaniline,,0.07,94%,,,,,Macroporous (flakes),,,,,
10006,FD,Thermoelectric devices,Monolith,Poly(3-hexylthiophene),,,M,,,pp,or,Poly(3-hexylthiophene) solution in p-xylene (frozen),Physical (temperature),p-Xylene,FD,,,0.007,99.40%,,,,,Macroporous (fibrous and flakes),,,,,
10007,FD,Thermoelectric devices,Monolith,Poly(3-hexylthiophene),Polystyrene,,M,J,,pp,or,Poly(3-hexylthiophene)-polystyrene (68:32) solution in p-xylene (frozen),Physical (temperature),p-Xylene,FD,,,0.013,98.80%,,,,,Macroporous (fibrous and flakes),,,,,
10008,FD,Thermoelectric devices,Monolith,Poly(3-hexylthiophene),Polystyrene,,M,J,,pp,or,Poly(3-hexylthiophene)-polystyrene (50:50) solution in p-xylene (frozen),Physical (temperature),p-Xylene,FD,,,0.016,98.50%,,,,,Macroporous (fibrous and flakes),,,,,
10009,FD,Thermoelectric devices,Monolith,Poly(3-hexylthiophene),Polystyrene,,M,J,,pp,or,Poly(3-hexylthiophene)-polystyrene (36:64) solution in p-xylene (frozen),Physical (temperature),p-Xylene,FD,,,0.006,99.40%,,,,,Macroporous (fibrous and flakes),,,,,
10010,FD,Thermoelectric devices,Monolith,Poly(3-hexylthiophene),Polystyrene,,M,J,,pp,or,Poly(3-hexylthiophene)-polystyrene (20:80) solution in p-xylene (frozen),Physical (temperature),p-Xylene,FD,,,0.014,98.70%,,,,,Macroporous (fibrous and flakes),,,,,
10011,FD,Thermoelectric devices,Monolith,Poly(3-hexylthiophene),Polystyrene,,M,J,,pp,or,Poly(3-hexylthiophene)-polystyrene (6:94) solution in p-xylene (frozen),Physical (temperature),p-Xylene,FD,,,0.014,98.70%,,,,,Macroporous (fibrous and flakes),,,,,
10012,FD,Thermoelectric devices,Monolith,Poly(3-hexylthiophene),Polystyrene,,M,J,,pp,or,Poly(3-hexylthiophene)-polystyrene (3:97) solution in p-xylene (frozen),Physical (temperature),p-Xylene,FD,,,0.04,96.20%,,,,,Macroporous (fibrous and flakes),,,,,
10013,SCD,Steam generation,Monolith,Poly(p-phenylene benzobisoxazole),GO,,M,N,,pp,uk,GO suspension + poly(p-phenylene benzobisoxazole) fibers ,Physical?,Unknown,SCD,,,0.094,94%,24,,,,Macroporous (fibrous and flakes),0.36,Transient,Flash,,
10014,SCD,Steam generation,Monolith,Poly(p-phenylene benzobisoxazole),GO,,M,N,,pp,uk,RGO suspension + poly(p-phenylene benzobisoxazole) fibers ,Physical?,Unknown,SCD,,,0.094,94%,27,,,,Macroporous (fibrous and flakes),0.537,Transient,Flash,,
10015,FD,Steam generation,Monolith,Chitosan,,,A,,,ng,wa,Chitosan solution (frozen),No gelation,Water,FD,,,,96.10%,,,,,Macroporous (cellular),0.033,Transient,Hot disk,,
10016,FD,Steam generation,Monolith,Chitosan,Carbon,,A,N,,ng,wa,Pomelo peel (treated at 300 °C) + chitosan solution (frozen),No gelation,Water,FD,,,,94.70%,,,,,Macroporous (cellular),0.037,Transient,Hot disk,,
10017,FD,Steam generation,Monolith,Chitosan,Carbon,,A,N,,ng,wa,Pomelo peel (treated at 500 °C) + chitosan solution (frozen),No gelation,Water,FD,,,,94.30%,,,,,Macroporous (cellular),0.035,Transient,Hot disk,,
10018,FD,Steam generation,Monolith,Chitosan,Carbon,,A,N,,ng,wa,Pomelo peel (treated at 700 °C) + chitosan solution (frozen),No gelation,Water,FD,,,,94.80%,,,,,Macroporous (cellular),0.036,Transient,Hot disk,,
10019,FD,Steam generation,Monolith,Chitosan,Carbon,,A,N,,ng,wa,Pomelo peel (treated at 900 °C) + chitosan solution (frozen),No gelation,Water,FD,,,,95.50%,,,,,Macroporous (cellular),0.037,Transient,Hot disk,,
10020,FD,Shield,Monolith,GO,Polyetherketone cardo,,N,F,,pp,wa,"GO suspension + ascorbic acid (hydrothermal, frozen)",Physical (aggregation),Water,FD,Post-compositing with polyetherketone cardo,,,,,,,,Macroporous (cellular),,,,,
10021,APD,Steam generation,Monolith,Polyacrylate,,,R,,,cp,or,"Isodecyl acrylate + divinylbenzene + 2,2'-azobis (isobutyronitrile) in W/O emulsion",Chemical (polymerization),Dichloromethane,APD,,,0.038,96.80%,,,,,Macroporous (cellular),,,,,
10022,FD,Generators,Sheet,Poly(vinylidene fluoride),,,M,,,pp,wa,Poly(vinylidene fluoride) in DMSO-DMF + ethanol + water (frozen),Physical (antisolvent),Water,FD,Post-compression treatment,,,97.90%,54,,,,Macroporous (cellular),,,,,
10023,FD,Packaging,Monolith?,Starch,,Plant extract loading,A,,Lo,pp,wa,Starch solution (cooling) + Pinh?o coat extract (frozen),Physical (temperature),Water,FD,,,,,,,,,,,,,,
10024,VD,Separation,Monolith,Polyimide,CNT,,G,N,,cp,ow,"3,3',4,4'-Biphenyltetracarboxylic dianhydride + 2,2'-dimethylbenzidine in N-methylpyrrolidinone + CNT (0.3 wt%) suspension + acetic acid-pyridine",Chemical (polymerization),Acetone,VD,,,,,,,,,Macroporous (flakes),,,,,
10025,VD,Separation,Monolith,Polyimide,CNT,,G,N,,cp,ow,"3,3',4,4'-Biphenyltetracarboxylic dianhydride + 2,2'-dimethylbenzidine in N-methylpyrrolidinone + modified CNT (0.3 wt%) suspension + acetic acid-pyridine",Chemical (polymerization),Acetone,VD,,,0.2,,,,,4,Macroporous (flakes),,,,,
10026,VD,Separation,Monolith,Polyimide,CNT,,G,N,,cp,ow,"3,3',4,4'-Biphenyltetracarboxylic dianhydride + 2,2'-dimethylbenzidine in N-methylpyrrolidinone + CNT (0.6 wt%) suspension + acetic acid-pyridine",Chemical (polymerization),Acetone,VD,,,0.21,,,,,3.5,Macroporous (flakes),,,,,
10027,VD,Separation,Monolith,Polyimide,CNT,,G,N,,cp,ow,"3,3',4,4'-Biphenyltetracarboxylic dianhydride + 2,2'-dimethylbenzidine in N-methylpyrrolidinone + modified CNT (0.6 wt%) suspension + acetic acid-pyridine",Chemical (polymerization),Acetone,VD,,,0.17,,,,,4,Macroporous (flakes),,,,,
10028,VD,Separation,Monolith,Polyimide,CNT,,G,N,,cp,ow,"3,3',4,4'-Biphenyltetracarboxylic dianhydride + 2,2'-dimethylbenzidine in N-methylpyrrolidinone + CNT (1 wt%) suspension + acetic acid-pyridine",Chemical (polymerization),Acetone,VD,,,0.22,,,,,3.5,Macroporous (flakes),,,,,
