Repository: paulagirones/Aerogels_thermal_conductivity

# Aerogels_thermal_conductivity
Machine learning prediction of thermal conductivity in aerogels.

File: 20250220_dataset.csv (part 58 of 95)
Entry,Drying,Purpose,Shape,First materials,Second materials,Modification,First material class,Second materials class,Modification class,Gelation class,Solvent class,Process,Gelation mechanism,Final solvent,Drying details,Post drying treatment,Post-drying cross-linking,Envelope density g/cm3,Porosity,BET surface area m2/g,BJH pore size nm,BJH pore volume (total) cm3/g,compression elastic modulus MPa,SEM,Thermal conductivity W/(m K),Thermal method,Thermal method detail,,
10029,VD,Separation,Monolith,Polyimide,CNT,,G,N,,cp,ow,"3,3',4,4'-Biphenyltetracarboxylic dianhydride + 2,2'-dimethylbenzidine in N-methylpyrrolidinone + modified CNT (1 wt%) suspension + acetic acid-pyridine",Chemical (polymerization),Acetone,VD,,,0.17,,,,,3.5,Macroporous (flakes),,,,,
10030,FD,Capacitors,Monolith,Cellulose nanofibers,,,K,,,ng,wa,Cellulose nanofiber suspension (frozen),No gelation,Water,FD,,,0.0071,99.50%,219,,0.276,,Macroporous (cellular),,,,,
10031,FD,Capacitors,Monolith,Cellulose nanofibers,,,K,,,ng,wa,Cellulose nanofiber suspension (frozen),No gelation,Water,FD,Post-compression,,0.0712,95.10%,90,,0.143,,Macroporous (cellular),,,,,
10032,FD,Not specific,Monolith,Bacterial cellulose,,,K,,,ng,wa,Bacterial cellulose-NaOH-urea solution (frozen),No gelation,Water,FD,,,0.21,86%,192,,,,Macroporous (cellular and fibrous),,,,,
10033,FD,Adsorbent,Monolith,Peach gum,Carbon,,A,N,,ng,wa,Peach gum suspension + activated carbon (frozen),No gelation,Water,FD,,,,,188,,,,Macroporous (flakes),,,,,
10034,FD,Adsorbent,Monolith,Peach gum,GO,,A,N,,ng,wa,Peach gum suspension + GO (frozen),No gelation,Water,FD,,,,,4,,,,Macroporous (flakes),,,,,
10035,SCD,Adsorbent,Beads,Polyimide,,,G,,,cp,ow,Polyimide precursor sol (shaped in a tube) in O/O emulsion,Chemical (polymerization),Acetone,SCD,,,,,,,,,Mesoporous (nanoparticulate),,,,,
10036,FD,Adsorbent,Beads,Alginate,,,A,,,pc,wa,Alginate solution + CaCl2 solution (frozen),Physical (Mn+),Water,FD,,,,,,,,,Macroporous (fibrous),,,,,
10037,FD,Adsorbent,Beads,Alginate,Chitosan,,A,A,,"cc, pc",wa,Melamin solution + chitosan solution + alginate solution + CaCl2 solution + glutaraldehyde solution (frozen),Chemical (aldehyde) and physical (Mn+),Water,FD,,,,,,,,,Macroporous (fibrous),,,,,
10038,FD,Adsorbent,Monolith,Cellulose nanofibers,,,K,,,pp,wa,Cellulose nanofibers (frozen)?,Physical (aggregation),Water,FD,,,,,138,,,,Macroporous (fibrous and flakes),,,,,
10039,FD,Adsorbent,Monolith,Cellulose nanofibers,Polyvinylamine,,K,E,,pp,wa,Polyvinylamine-modified cellulose nanofibers (frozen)?,Physical (aggregation),Water,FD,,,,,95,,,,Macroporous (fibrous and flakes),,,,,
10040,FD,Adsorbent,Monolith,Cellulose nanofibers,"Polyvinylamine, GO",,K,"E, N",,pp,wa,"Polyvinylamine-modified cellulose nanofibers + GO suspension + genipin solution + Na ascorbate (hydrothermal, frozen)",Physical (aggregation),Water,FD,,,,,106,,,,Macroporous (fibrous and flakes),,,,,
10041,FD,Not specific,Monolith,Cellulose nanofibers,,,K,,,ng,wa,"Cellulose nanofiber suspension (total 2 wt%, directionally frozen)",No gelation,Water,FD,,,0.0234,98.40%,,,,,Macroporous (cellular),,,,,
10042,FD,Not specific,Monolith,Cellulose nanofibers,Xyloglucan,,K,B,,ng,wa,"Cellulose nanofiber suspension + xyloglucan (5%) solution (total 2 wt%, directionally frozen)",No gelation,Water,FD,,,0.0227,98.60%,,,,,Macroporous (cellular),,,,,
10043,FD,Not specific,Monolith,Cellulose nanofibers,Xyloglucan,,K,B,,ng,wa,"Cellulose nanofiber suspension + xyloglucan (40%) solution (total 2 wt%, directionally frozen)",No gelation,Water,FD,,,0.0241,98.40%,,,,,Macroporous (cellular),,,,,
10044,FD,Not specific,Monolith,Cellulose nanofibers,,,K,,,ng,wa,"Cellulose nanofiber suspension (total 3 wt%, directionally frozen)",No gelation,Water,FD,,,0.0322,97.90%,,,,,Macroporous (cellular),,,,,
10045,FD,Not specific,Monolith,Cellulose nanofibers,Xyloglucan,,K,B,,ng,wa,"Cellulose nanofiber suspension + xyloglucan (5%) solution (total 3 wt%, directionally frozen)",No gelation,Water,FD,,,0.0302,98.00%,,,,,Macroporous (cellular),,,,,
10046,FD,Not specific,Monolith,Cellulose nanofibers,Xyloglucan,,K,B,,ng,wa,"Cellulose nanofiber suspension + xyloglucan (40%) solution (total 3 wt%, directionally frozen)",No gelation,Water,FD,,,0.0306,97.80%,,,,,Macroporous (cellular),,,,,
10047,FD,Not specific,Monolith,Cellulose nanofibers,,,K,,,ng,wa,"Cellulose nanofiber suspension (total 2 wt%, frozen)",No gelation,Water,FD,,,0.0247,98.40%,,,,,Macroporous (cellular),,,,,
10048,FD,Not specific,Monolith,Cellulose nanofibers,Xyloglucan,,K,B,,ng,wa,"Cellulose nanofiber suspension + xyloglucan (5%) solution (total 2 wt%, frozen)",No gelation,Water,FD,,,0.0246,98.60%,,,,,Macroporous (cellular),,,,,
10049,FD,Not specific,Monolith,Cellulose nanofibers,Xyloglucan,,K,B,,ng,wa,"Cellulose nanofiber suspension + xyloglucan (40%) solution (total 2 wt%, frozen)",No gelation,Water,FD,,,0.0235,98.40%,,,,,Macroporous (cellular),,,,,
10050,FD,Not specific,Monolith,Cellulose nanofibers,,,K,,,ng,wa,"Cellulose nanofiber suspension (total 3 wt%, frozen)",No gelation,Water,FD,,,0.0317,97.90%,,,,,Macroporous (cellular),,,,,
10051,FD,Not specific,Monolith,Cellulose nanofibers,Xyloglucan,,K,B,,ng,wa,"Cellulose nanofiber suspension + xyloglucan (5%) solution (total 3 wt%, frozen)",No gelation,Water,FD,,,0.0311,97.90%,,,,,Macroporous (cellular),,,,,
10052,FD,Not specific,Monolith,Cellulose nanofibers,Xyloglucan,,K,B,,ng,wa,"Cellulose nanofiber suspension + xyloglucan (40%) solution (total 3 wt%, frozen)",No gelation,Water,FD,,,0.0326,97.80%,,,,,Macroporous (cellular),,,,,
10053,FD,Capacitors,Monolith,GO,,,N,,,ng,wa,GO suspension + diethylenetriamine (frozen),No gelation,Water,FD,Post-calcination at 800 °C,,,,7,,,,Macroporous (flakes),,,,,
10054,FD,Capacitors,Monolith,GO,COF,,N,Q,,ng,wa,GO suspension + diethylenetriamine (frozen),No gelation,Water,FD,"Post-calcination at 800 °C, compositing with tri-(4-formylphenyl) phosphine (1:1)",,,,16,,,,Macroporous (flakes),,,,,
10055,FD,Capacitors,Monolith,GO,COF,,N,Q,,ng,wa,GO suspension + diethylenetriamine (frozen),No gelation,Water,FD,"Post-calcination at 800 °C, compositing with tri-(4-formylphenyl) phosphine (1:2)",,,,690,,,,Macroporous (flakes),,,,,
10056,FD,Capacitors,Monolith,GO,COF,,N,Q,,ng,wa,GO suspension + diethylenetriamine (frozen),No gelation,Water,FD,"Post-calcination at 800 °C, compositing with tri-(4-formylphenyl) phosphine (1:3)",,,,8,,,,Macroporous (flakes),,,,,
10057,FD,Capacitors,Monolith,GO,COF,,N,Q,,ng,wa,GO suspension + diethylenetriamine (frozen),No gelation,Water,FD,"Post-calcination at 800 °C, compositing with tri-(4-formylphenyl) phosphine (1:4)",,,,5,,,,Macroporous (flakes),,,,,
10058,FD,Sensors,Monolith,Cellulose nanofibers,"PDMS, GO",,K,"S, N",,ng,wa,Cellulose nanofiber suspension + GO suspension + PMDS (frozen),No gelation,Water,FD,,,0.0052,,,,,,Macroporous (flakes),,,,,
10059,FD,Sensors,Monolith,PEDOT:PSS,,PDMS coating,M,,Si,ng,wa,PEDOT:PSS suspension + H2SO4 solution (frozen),No gelation,Water,FD,Post-compositing wtih PDMS,,,,,,,,Macroporous (cellular),,,,,
10060,SCD,Not specific,Beads,Alginate,,,A,,,pc,al,Alginate solution + CaCl2 solution,Physical (Mn+),Ethanol,SCD,,,,,544,42,7.5,,Mesoporous (nanoparticulate),,,,,
10061,FD,"Separation, thermal Insulation",Monolith,Polypropylene fibers,"PVA, carboxymethyl cellulose",,K,"E, A",,ng,wa,PVA solution + carboxymethyl collution + polypropyrene fibers (1 wt%) (frozen),No gelation,Water,FD,,,0.024,97.80%,,,,0.0275,Macroporous (fibrous and flakes),0.036,Transient,Hot disk,,
10062,FD,"Separation, thermal Insulation",Monolith,Polypropylene fibers,"PVA, carboxymethyl cellulose",,K,"E, A",,ng,wa,PVA solution + carboxymethyl collution + polypropyrene fibers (2 wt%) (frozen),No gelation,Water,FD,,,0.038,96.40%,,,,0.0291,Macroporous (fibrous and flakes),0.039,Transient,Hot disk,,
10063,FD,"Separation, thermal Insulation",Monolith,Polypropylene fibers,"PVA, carboxymethyl cellulose",,K,"E, A",,ng,wa,PVA solution + carboxymethyl collution + polypropyrene fibers (3 wt%) (frozen),No gelation,Water,FD,,,0.054,94.70%,,,,0.0586,Macroporous (fibrous and flakes),0.039,Transient,Hot disk,,
10064,FD,"Separation, thermal Insulation",Monolith,Polypropylene fibers,"PVA, carboxymethyl cellulose",MTMS treatment,K,"E, A",Si,ng,wa,PVA solution + carboxymethyl collution + polypropyrene fibers (frozen),No gelation,Water,FD,,,,,,,,,Macroporous (fibrous and flakes),,,,,
10065,FD,Adsorbent,Monolith,Gellan gum,GO,,A,N,,ng,wa,Gellan gum solution + GO suspension (5:1) (frozen at -80 °C),No gelation,Water,FD,,,0.014,,,,,,Macroporous (cellular),,,,,
10066,FD,Adsorbent,Monolith,Gellan gum,GO,,A,N,,ng,wa,Gellan gum solution + GO suspension (7.5:1) (frozen at -80 °C),No gelation,Water,FD,,,0.01,,,,,,Macroporous (cellular),,,,,
10067,FD,Adsorbent,Monolith,Gellan gum,GO,,A,N,,ng,wa,Gellan gum solution + GO suspension (10:1) (frozen at -80 °C),No gelation,Water,FD,,,0.009,,,,,,Macroporous (cellular),,,,,
10068,FD,Adsorbent,Monolith,Gellan gum,GO,,A,N,,ng,wa,Gellan gum solution + GO suspension (5:1) (frozen at -20 °C),No gelation,Water,FD,,,0.011,,,,,,Macroporous (cellular),,,,,
10069,FD,Adsorbent,Monolith,Gellan gum,GO,,A,N,,ng,wa,Gellan gum solution + GO suspension (7.5:1) (frozen at -20 °C),No gelation,Water,FD,,,0.009,,,,,,Macroporous (cellular),,,,,
10070,FD,Adsorbent,Monolith,Gellan gum,GO,,A,N,,ng,wa,Gellan gum solution + GO suspension (10:1) (frozen at -20 °C),No gelation,Water,FD,,,0.006,,,,,,Macroporous (cellular),,,,,
10071,FD,Adsorbent,Monolith,Cellulose nanofibers,Chitosan,,K,A,,cc,wa,Chitosan-NaOH-urea solution (freeze-thaw) + cellulose nanofiers + epichlorohydrin (frozen),Chemical (epoxy),Water,FD,,,,,315,,0.67,,Macroporous (flakes),,,,,
10072,FD,PCM support,Monolith,Kapok fibers,Alginate,PEG loading,K,A,Lo,ng,wa,Kapok fiber suspension + alginate (frozen),No gelation,Water,FD,"Post-CaCl2 treatment, FD",Physical (Mn+),0.0258,,,,,,Macroporous (fibrous),0.243,Transient,Flash,,
10073,FD,PCM support,Monolith,Kapok fibers,"Alginate, BN",PEG loading,K,"A, S",Lo,ng,wa,Kapok fiber suspension + alginate + BN (frozen),No gelation,Water,FD,"Post-CaCl2 treatment, FD",Physical (Mn+),,,,,,,Macroporous (fibrous),,,,,
10074,FD,PCM support,Monolith,Kapok fibers,"Alginate, BN",PEG loading,K,"A, S",Lo,ng,wa,Kapok fiber suspension + alginate + BN-OH (frozen),No gelation,Water,FD,"Post-CaCl2 treatment, FD",Physical (Mn+),,,,,,,Macroporous (fibrous),,,,,
10075,SCD,Thermal insulation,Monolith,Polyimide,,,G,,,cp,al,"Biphenyl-3,3',4,4'-tetracarboxylic dianhydride + p-phenylenediamine in N-methyl-2-pyrrolidinone + bis(trimethoxysilylpropyl) amine + acetic acid-pyridine",Chemical (polymerization),Ethanol,SCD,,,0.314,,354,,1.35,,Mesoporous (nanoparticulate),0.056,Transient,Hot disk,,
10076,SCD,Thermal insulation,Monolith,Polyimide,,,G,,,cp,al,"Biphenyl-3,3',4,4'-tetracarboxylic dianhydride + 2,2'-dimethylbenzidine in N-methyl-2-pyrrolidinone + bis(trimethoxysilylpropyl) amine + acetic acid-pyridine",Chemical (polymerization),Ethanol,SCD,,,0.133,,446,,3.68,,Mesoporous (nanoparticulate),0.044,Transient,Hot disk,,
10077,SCD,Thermal insulation,Monolith,Polyimide,,,G,,,cp,al,"Biphenyl-3,3',4,4'-tetracarboxylic dianhydride + 4,4'-oxydianiline in N-methyl-2-pyrrolidinone + bis(trimethoxysilylpropyl) amine + acetic acid-pyridine",Chemical (polymerization),Ethanol,SCD,,,0.156,,350,,2.54,,Mesoporous (nanoparticulate),0.038,Transient,Hot disk,,
10078,SCD,Thermal insulation,Monolith,Polyimide,,,G,,,cp,al,"Pyromellitic dianhydride + 4,4'-oxydianiline in N-methyl-2-pyrrolidinone + bis(trimethoxysilylpropyl) amine + acetic acid-pyridine",Chemical (polymerization),Ethanol,SCD,,,0.379,,312,,0.86,,Mesoporous (nanoparticulate),0.066,Transient,Hot disk,,
10079,SCD,Thermal insulation,Monolith,Polyimide,,,G,,,cp,al,"Benzophenone-3,3',4,4'-tetracarboxylic dianhydride + 4,4'-oxydianiline in N-methyl-2-pyrrolidinone + bis(trimethoxysilylpropyl) amine + acetic acid-pyridine",Chemical (polymerization),Ethanol,SCD,,,0.211,,417,,1.6,,Mesoporous (nanoparticulate),0.041,Transient,Hot disk,,
10080,FD,Filters,Monolith,Silk fibroin,,Phenethyl alcohol treatment,D,,Al,ng,wa,Silk fibroin pellet (0.03%) suspension (frozen),No gelation,Water,FD,Post-phenethyl alcohol vapor treatment,,0.01,,,,,,Macroporous (fibrous),,,,,
10081,FD,Filters,Monolith,Silk fibroin,,Phenethyl alcohol treatment,D,,Al,ng,wa,Silk fibroin pellet (0.03%) suspension (frozen),No gelation,Water,FD,Post-phenethyl alcohol vapor treatment,,0.005,,,,,,Macroporous (fibrous),,,,,
10082,FD,Filters,Monolith,Silk fibroin,,Phenethyl alcohol treatment,D,,Al,ng,wa,Silk fibroin pellet (0.1%) suspension (frozen),No gelation,Water,FD,Post-phenethyl alcohol vapor treatment,,0.005,,,,,,Macroporous (fibrous),,,,,
10083,FD,Filters,Monolith,Silk fibroin,,Phenethyl alcohol treatment,D,,Al,ng,wa,Silk fibroin pellet (0.33%) suspension (frozen),No gelation,Water,FD,Post-phenethyl alcohol vapor treatment,,0.015,,,,,,Macroporous (fibrous),,,,,
10084,FD,Filters,Monolith,Silk fibroin,,Phenethyl alcohol treatment,D,,Al,ng,wa,Silk fibroin pellet (1%) suspension (frozen),No gelation,Water,FD,Post-phenethyl alcohol vapor treatment,,0.04,,,,,,Macroporous (fibrous),,,,,
10085,FD,Not specific,Monolith,Cellulose nanofibers,,,K,,,ng,wa,Cellulose nanofiber suspension (frozen),No gelation,Water,FD,,,0.01,,80,,,,Macroporous (fibrous),,,,,
10086,FD,Not specific,Monolith,Cellulose nanofibers,Carboxymethyl cellulose,,K,A,,ng,wa,Cellulose nanofiber suspension + carboxymethyl cellulose (1%) (frozen),No gelation,Water,FD,,,0.015,,110,,,,Macroporous (fibrous),,,,,
10087,FD,Not specific,Monolith,Cellulose nanofibers,Carboxymethyl cellulose,,K,A,,ng,wa,Cellulose nanofiber suspension + carboxymethyl cellulose (2%) (frozen),No gelation,Water,FD,,,0.015,,130,,,,Macroporous (fibrous),,,,,
10088,FD,Not specific,Monolith,Cellulose nanofibers,Carboxymethyl cellulose,,K,A,,ng,wa,Cellulose nanofiber suspension + carboxymethyl cellulose (5%) (frozen),No gelation,Water,FD,,,0.02,,140,,,,Macroporous (fibrous),,,,,
10089,FD,Thermal insulation,Monolith,Glucomannan,Agar,,A,A,,ng,wa,Agar solution + konjac glucomannan solution (frozen),No gelation,Water,FD,,,0.032,,,,,,Macroporous (cellular),0.05127,Transient,Hot disk,,
10090,FD,Thermal insulation,Monolith,Glucomannan,Gelatin,,A,C,,ng,wa,Gelatin solution + konjac glucomannan solution (frozen),No gelation,Water,FD,,,0.0247,,,,,,Macroporous (cellular),0.04817,Transient,Hot disk,,
10091,FD,Thermal insulation,Monolith,Glucomannan,Alginate,,A,A,,ng,wa,Alginate solution + konjac glucomannan solution (frozen),No gelation,Water,FD,,,0.0234,,,,,,Macroporous (cellular),0.04705,Transient,Hot disk,,
10092,FD,Thermal insulation,Monolith,Glucomannan,"Agar, starch",,A,"A, A",,ng,wa,Agar-starch solution + konjac glucomannan solution (frozen),No gelation,Water,FD,,,0.0497,,,,,,Macroporous (cellular),0.0498,Transient,Hot disk,,
10093,FD,Thermal insulation,Monolith,Glucomannan,"Gelatin, starch",,A,"C, A",,ng,wa,Gelatin-starch solution + konjac glucomannan solution (frozen),No gelation,Water,FD,,,0.0373,,,,,,Macroporous (cellular),0.04795,Transient,Hot disk,,
10094,FD,Thermal insulation,Monolith,Glucomannan,"Alginate, starch",,A,"A, A",,ng,wa,Alainate-starch solution + konjac glucomannan solution (frozen),No gelation,Water,FD,,,0.0362,,,,,,Macroporous (cellular),0.047,Transient,Hot disk,,
10095,FD,Thermal insulation,Monolith,Glucomannan,"Agar, starch, wheat straw",,A,"A, A, L",,ng,wa,Agar-starch solution + wheat straw + konjac glucomannan solution (frozen),No gelation,Water,FD,,,0.0559,,,,,,Macroporous (cellular),0.04748,Transient,Hot disk,,
10096,FD,Thermal insulation,Monolith,Glucomannan,"Gelatin, starch, wheat straw",,A,"C, A, L",,ng,wa,Gelatin-starch solution + wheat straw + konjac glucomannan solution (frozen),No gelation,Water,FD,,,0.0489,,,,,,Macroporous (cellular),0.04633,Transient,Hot disk,,
10097,FD,Thermal insulation,Monolith,Glucomannan,"Alginate, starch, wheat straw",,A,"A, A, L",,ng,wa,Alainate-starch solution + wheat straw +konjac glucomannan solution (frozen),No gelation,Water,FD,,,0.0464,,,,,,Macroporous (cellular),0.04573,Transient,Hot disk,,
10098,FD,Adsorbent,"Beads, sheet",Cellulose,,,B,,,ng,al,Zebra grass suspension + NaOH-urea solution (frozen),No gelation,t-Butanol,FD,,,,,,,,,Macroporous (fibrous),,,,,
10099,FD,Adsorbent,"Beads, sheet",Cellulose,,,B,,,ng,al,Zebra grass suspension + LiBr solution (frozen),No gelation,t-Butanol,FD,,,,,,,,,Macroporous (fibrous),,,,,
10100,FD,Adsorbent,"Beads, sheet",Cellulose,,,B,,,ng,al,Zebra grass suspension + LiOH-urea solution (frozen),No gelation,t-Butanol,FD,,,,,,,,,Macroporous (fibrous),,,,,
10101,FD,PCM support,Monolith,Cellulose,,Mannitol loading,B,,Lo,pp,wa,Watermelon flakes (hydrothermal) + ethanol (frozen),Physical (aggregation),Water,FD,,,0.031,82.11%,25,,0.04,,Macroporous (flakes),,,,,
10102,FD,Adsorbent,Beads,Silk fibroin,,,D,,,ng,wa,Silk fibroin solution (frozen in N2),No gelation,Water,FD,,,0.23,,,,,,Macroporous (cellular),,,,,
10103,FD,Adsorbent,Beads,Silk fibroin,Polyethyleneimine,,D,E,,ng,wa,Polyethyleneimine-modified silk fibroin solution (silk/PEI = 0.5) (frozen in N2),No gelation,Water,FD,,,0.15,,,,,,Macroporous (cellular),,,,,
10104,FD,Adsorbent,Beads,Silk fibroin,Polyethyleneimine,,D,E,,ng,wa,Polyethyleneimine-modified silk fibroin solution (silk/PEI = 1) (frozen in N2),No gelation,Water,FD,,,0.18,,,,,,Macroporous (cellular),,,,,
10105,FD,Adsorbent,Beads,Silk fibroin,Polyethyleneimine,,D,E,,ng,wa,Polyethyleneimine-modified silk fibroin solution (silk/PEI = 2) (frozen in N2),No gelation,Water,FD,,,0.26,,7,,,,Macroporous (cellular),,,,,
10106,FD,Adsorbent,Beads,Silk fibroin,"Polyethyleneimine, GO",,D,"E, N",,ng,wa,Polyethyleneimine-modified silk fibroin solution (silk/PEI = 2) + GO (frozen in N2),No gelation,Water,FD,,,0.22,,,,,,Macroporous (cellular),,,,,
10107,FD,Adsorbent,Beads,Silk fibroin,"Polyethyleneimine, GO",,D,"E, N",,ng,wa,Polyethyleneimine-modified silk fibroin solution (silk/PEI = 2) on GO core (frozen in N2),No gelation,Water,FD,,,0.17,,4,,,,Macroporous (cellular),,,,,
10108,FD,Adsorbent,Beads,Silk fibroin,"Polyethyleneimine, GO",,D,"E, N",,ng,wa,Polyethyleneimine-modified silk fibroin solution (silk/PEI = 2) on GO janus (frozen in N2),No gelation,Water,FD,,,0.12,,,,,,Macroporous (cellular),,,,,
10109,FD,Not specific,Monolith,Bacterial cellulose,Polyaniline,,K,M,,pp,wa,Bacterial cellulose gel + aniline-HCl solution + SDS + ammonium persulfate (frozen),Physical (aggregation),Water,FD,,,,,,,,,Macroporous (fibrous),,,,,
10110,FD,Antibacterial,Monolith,Cellulose nanofibers,,,K,,,ng,wa,Microfibrillated cellulose suspension (frozen),No gelation,Water,FD,,,,,,,,0.04,Macroporous (fibrous),,,,,
10111,FD,Antibacterial,Monolith,Cellulose nanofibers,,,K,,,ng,wa,Cellulose nanocrystal (0.1 g) suspension + microfibrillated cellulose suspension (frozen),No gelation,Water,FD,,,,,,,,0.07,Macroporous (fibrous),,,,,
10112,FD,Antibacterial,Monolith,Cellulose nanofibers,,,K,,,ng,wa,Cellulose nanocrystal (0.3 g) suspension + microfibrillated cellulose suspension (frozen),No gelation,Water,FD,,,,,,,,0.11,Macroporous (fibrous),,,,,
10113,FD,Antibacterial,Monolith,Cellulose nanofibers,,,K,,,ng,wa,Cellulose nanocrystal (0.5 g) suspension + microfibrillated cellulose suspension (frozen),No gelation,Water,FD,,,,,,,,0.07,Macroporous (fibrous),,,,,
10114,FD,Separation,Monolith,GO,,,N,,,pp,wa,"GO suspension + ascorbic acid (hydrothermal, frozen)",Physical (aggregation),Water,FD,,,,,,,,,Macroporous (flakes),,,,,
10115,FD,Separation,Monolith,Cellulose,GO,,B,N,,pp,wa,"Potato peel (30%, hydrothermal) + GO suspension + ascorbic acid (hydrothermal, frozen)",Physical (aggregation),Water,FD,,,0.0112,,,,,,Macroporous (flakes),,,,,
10116,FD,Separation,Monolith,Cellulose,GO,,B,N,,pp,wa,"Potato peel (40%, hydrothermal) + GO suspension + ascorbic acid (hydrothermal, frozen)",Physical (aggregation),Water,FD,,,,,,,,,Macroporous (flakes),,,,,
10117,FD,Separation,Monolith,Cellulose,GO,,B,N,,pp,wa,"Potato peel (50%, hydrothermal) + GO suspension + ascorbic acid (hydrothermal, frozen)",Physical (aggregation),Water,FD,,,,,,,,,Macroporous (flakes),,,,,
10118,FD,Not specific,Monolith,PVA,,,E,,,cc,wa,PVA-glutaraldehyde solution (frozen),Chemical (aldehyde),Water,FD,,,,,,,,,Macroporous (cellular and fibrous),,,,,
10119,FD,Sensors,Fibers,GO,Polypyrrole,,N,M,,ng,wa,GO suspension + FeCl3 solution (frozen),No gelation,Water,FD,Post-compositing with polypyrrole,,,,,,,,Macroporous (flakes),,,,,
10120,FD,PCM support,Monolith,Cellulose nanofibers,Polydopamine,n-Octacosane loading,K,M,Al,pc,wa,Cellulose nanofiber-polydopamine suspension + Al(NO3)3 solution (frozen),Physical (Mn+),Water,FD,,,,,,,,,Macroporous (cellular),,,,,
10121,FD,Not specific,Monolith,Wood,,,L,,,ng,wa,NaClO2-treated balsa wood (frozen),No gelation,Water,FD,"Post-modification with azobenzene derivatives, FD",,,,,,,,Macroporous (cellular),,,,,
10122,FD,Steam generation,Monolith,Cellulose,Polydopamine,,B,M,,cc,wa,Cellulose-NaOH-urea solution + epichlorohydrin solution (frozen),Chemical (epoxy),Water,FD,Post-compositing with polydopamine,,,,,,,,Macroporous (flakes),,,,,
10123,FD,Adsorbent,Beads,Alginate,GO,,A,N,,pc,wa,GO suspension + alginate solution + Zn(NO3)2 solu.tion (frozen),Physical (Mn+),Water,FD,,,,,,,,,Macroporous (flakes),,,,,
10124,FD,Wound dressing,Sheet?,Gelatin,GO,,C,N,,ng,wa,GO suspension + gelatin solution (frozen),No gelation,Water,FD,,,,95%,,,,,Macroporous (flakes),,,,,
10125,SCD,Not specific,Fibers,Cellulose,,,B,,,pp,al,Cellulose(c)-Ca(SCN)2 solution (fiber spun) + isopropanol,Physical (antisolvent),Isopropanol,SCD,,,,77.30%,197,,1.03,,Mesoporous (nanofibrous),,,,,
10126,SCD,Not specific,Fibers,Cellulose,,,B,,,pp,al,Cellulose(s)-Ca(SCN)2 solution (fiber spun) + isopropanol,Physical (antisolvent),Isopropanol,SCD,,,,71.60%,85,,0.36,,Mesoporous (nanofibrous),,,,,
10127,SCD,Thermal insulation,Monolith,Aramid fibers,,,K,,,pp,or,Branched aramid nanofiber (40 wt%) suspension + acetonitrile/DMSO,Physical (antisolvent),Heptane,SCD,,,0.023,98.40%,,,,,Mesoporous (nanofibrous),,,,,
10128,SCD,Thermal insulation,Monolith,Aramid fibers,,,K,,,pp,or,Branched aramid nanofiber (45 wt%) suspension + acetonitrile/DMSO,Physical (antisolvent),Heptane,SCD,,,0.019,98.70%,396,,,,Mesoporous (nanofibrous),0.031,Steady state,HFM,,
10129,SCD,Thermal insulation,Monolith,Aramid fibers,,,K,,,pp,or,Branched aramid nanofiber (50 wt%) suspension + acetonitrile/DMSO,Physical (antisolvent),Heptane,SCD,,,0.016,99.30%,,,,,Mesoporous (nanofibrous),0.031,Steady state,HFM,,
10130,SCD,Thermal insulation,Monolith,Aramid fibers,,,K,,,pp,or,Branched aramid nanofiber (55 wt%) suspension + acetonitrile/DMSO,Physical (antisolvent),Heptane,SCD,,,0.008,99.40%,542,,,,Mesoporous (nanofibrous),0.026,Steady state,HFM,,
10131,SCD,Thermal insulation,Monolith,Aramid fibers,,,K,,,pp,or,Branched aramid nanofiber (60 wt%) suspension + acetonitrile/DMSO,Physical (antisolvent),Heptane,SCD,,,0.014,99.20%,,,,,Mesoporous (nanofibrous),,,,,
10132,SCD,Thermal insulation,Monolith,Aramid fibers,,,K,,,pp,or,Branched aramid nanofiber (65 wt%) suspension + acetonitrile/DMSO,Physical (antisolvent),Heptane,SCD,,,0.023,99.00%,,,,,Mesoporous (nanofibrous),,,,,
10133,SCD,Thermal insulation,Monolith,Aramid fibers,,,K,,,pp,or,Branched aramid nanofiber (70 wt%) suspension + acetonitrile/DMSO,Physical (antisolvent),Heptane,SCD,,,0.035,98.80%,,,,,Mesoporous (nanofibrous),,,,,
10134,SCD,Thermal insulation,Monolith,Aramid fibers,,,K,,,pp,or,Branched aramid nanofiber (75 wt%) suspension + acetonitrile/DMSO,Physical (antisolvent),Heptane,SCD,,,0.058,98.60%,,,,,Mesoporous (nanofibrous),,,,,
10135,FD,Shield,Sheet,Cellulose,"GO, poly(vinylidene fluoride)",,B,"N, M",,cc,wa,"Cellulose-NaOH-urea solution + N,N'-methylene bisacrylamide",Chemical,Water,FD,"Post-compositing with GO (5 min), PVDF, hot pressing",,0.302,,,,,,Macroporous (flakes),,,,,
10136,FD,Shield,Sheet,Cellulose,"GO, poly(vinylidene fluoride)",,B,"N, M",,cc,wa,"Cellulose-NaOH-urea solution + N,N'-methylene bisacrylamide",Chemical,Water,FD,"Post-compositing with GO (15 min), PVDF, hot pressing",,0.39,,,,,,Macroporous (flakes),,,,,
10137,FD,Shield,Sheet,Cellulose,"GO, poly(vinylidene fluoride)",,B,"N, M",,cc,wa,"Cellulose-NaOH-urea solution + N,N'-methylene bisacrylamide",Chemical,Water,FD,"Post-compositing with GO (30 min), PVDF, hot pressing",,0.47,,,,,,Macroporous (flakes),,,,,
10138,FD,Shield,Sheet,Cellulose,"GO, poly(vinylidene fluoride)",,B,"N, M",,cc,wa,"Cellulose-NaOH-urea solution + N,N'-methylene bisacrylamide",Chemical,Water,FD,"Post-compositing with GO (45 min), PVDF, hot pressing",,0.596,,,,,,Macroporous (flakes),,,,,
10139,FD,Catalysis,Monolith,Heptazine-based polymer,,,N,,,cp,wa,Heptazine-based polymer from dicyandiamide + formic acid (1:0.1) (frozen),Chemical (polymerization),Water,FD,,,,,83,,,,Macroporous (flakes),,,,,
10140,FD,Catalysis,Monolith,Heptazine-based polymer,,,N,,,cp,wa,Heptazine-based polymer from dicyandiamide + formic acid (1:0.2) (frozen),Chemical (polymerization),Water,FD,,,,,105,,,,Macroporous (flakes),,,,,
10141,FD,Catalysis,Monolith,Heptazine-based polymer,,,N,,,cp,wa,Heptazine-based polymer from dicyandiamide + formic acid (1:0.3) (frozen),Chemical (polymerization),Water,FD,,,,,92,,,,Macroporous (flakes),,,,,
10142,FD,Catalysis,Monolith,Heptazine-based polymer,,,N,,,cp,wa,Heptazine-based polymer from dicyandiamide + formic acid (1:0.5) (frozen),Chemical (polymerization),Water,FD,,,,,72,,,,Macroporous (flakes),,,,,
10143,FD,Thermal insulation,Fibers,Alginate,Polyacrylamide,,A,R,,"cp, pc",wa,"Alginate solution + acrylamide + N,N-methylene bisacrylamide + ammonium persulfate + CaCl2 solution (frozen)",Chemical (polymerization) and physical (Mn+),Water,FD,,,,,,,,,,,,,,
10144,FD,Adsorbent,Monolith,Cellulose nanofibers,Polyaniline,,K,M,,pp,wa,"Cellulose nanofiber suspension + FeCl3-aniline (0.5 mL, 1:1) solution (freeze-thaw) + H2SO4 solution (frozen)",Physical (antisolvent),Water,FD,,,0.0147,,3,23.81,0.032,,Macroporous (flakes),,,,,
10145,FD,Adsorbent,Monolith,Cellulose nanofibers,Polyaniline,,K,M,,pp,wa,"Cellulose nanofiber suspension + FeCl3-aniline (1 mL, 1:1) solution (freeze-thaw) + H2SO4 solution (frozen)",Physical (antisolvent),Water,FD,,,0.0251,,5,22.29,0.0336,,Macroporous (flakes),,,,,
10146,FD,Adsorbent,Monolith,Cellulose nanofibers,Polyaniline,,K,M,,pp,wa,"Cellulose nanofiber suspension + FeCl3-aniline (2 mL, 1:1) solution (freeze-thaw) + H2SO4 solution (frozen)",Physical (antisolvent),Water,FD,,,0.0265,,7,20.94,0.0458,,Macroporous (flakes),,,,,
10147,FD,Adsorbent,Monolith,Cellulose nanofibers,Polyaniline,,K,M,,pp,wa,"Cellulose nanofiber suspension + FeCl3-aniline (1 mL, 2:1) solution (freeze-thaw) + H2SO4 solution (frozen)",Physical (antisolvent),Water,FD,,,0.0325,,3,27.14,0.0224,,Macroporous (flakes),,,,,
10148,FD,Adsorbent,Monolith,Cellulose nanofibers,Polyaniline,,K,M,,pp,wa,"Cellulose nanofiber suspension + FeCl3-aniline (1 mL, 3:1) solution (freeze-thaw) + H2SO4 solution (frozen)",Physical (antisolvent),Water,FD,,,0.03,,7,13.01,0.0389,,Macroporous (flakes),,,,,
10149,FD,Adsorbent,Beads,Alginate,Polyethylene-polyamine,,A,E,,pc,wa,Alginate solution + NHS-EDC + polyethylene-polyamine + Ca(NO3)2 solution (frozen),Physical (Mn+),Water,FD,,,,,0.234,,,,Macroporous (flakes),,,,,
10150,FD,PCM support,Monolith,GO,,PEG loading,N,,Lo,pp,wa,"GO suspension (hydrothermal, frozen)",Physical (aggregation),Water,FD,,,,,58,,,,Macroporous (flakes),,,,,
10151,FD,PCM support,Monolith,Lignin,GO,PEG loading,F,N,Lo,pp,wa,"GO suspension + lignin (hydrothermal, frozen)",Physical (aggregation),Water,FD,,,,,190,,,,Macroporous (flakes),,,,,
10152,FD,Sensors,Monolith,Cellulose nanofibers,Carbon,,K,N,,ng,wa,Carbonized bacterial cellulose suspension + cellulose nanofiber suspension (frozen),No gelation,Water,FD,Post-compression treatment,,,,,,,,Macroporous (cellular),,,,,
10153,FD,Steam generation,Monolith,Cellulose nanofibers,,Vinyltrimethoxysilane modification,K,,Si,ng,wa,Cellulose nanofiber suspension + vinyltrimethoxysilane (frozen),No gelation,Water,FD,,,,,,,,,Macroporous (cellular),,,,,
10154,FD,Steam generation,Monolith,Cellulose nanofibers,PVA,(2-Glycidylosypropyl)trimethocysilane modfication,K,E,Si,ng,wa,Cellulose nanofiber suspension + PVA + (2-glycidylosypropyl)trimethocysilane (frozen),No gelation,Water,FD,,,,,,,,,Macroporous (cellular),,,,,
10155,FD,"Shield, thermal insulation",Fibers,Polyimide,,,G,,,pp,wa,"3,5-Diaminobenzoic acid + 2,2'-bis-(trifluoromethyl)-4,4'-diaminobiphenyl + 4,4'-(hexafluoroisopropylidene)diphthalic anhydride in N-methyl-2-pyrrolidone + isoquinoline + water (spun at 5 °C, frozen)",Physical (antisolvent),Water,FD,,,0.16,89%,,,,,Macroporous (nanofibrous),,,,,
10156,FD,"Shield, thermal insulation",Fibers,Polyimide,,,G,,,pp,wa,"3,5-Diaminobenzoic acid + 2,2'-bis-(trifluoromethyl)-4,4'-diaminobiphenyl + 4,4'-(hexafluoroisopropylidene)diphthalic anhydride in N-methyl-2-pyrrolidone + isoquinoline + water (spun at 25 °C, frozen)",Physical (antisolvent),Water,FD,,,0.23,84%,,,,,Macroporous (nanofibrous),,,,,
10157,FD,"Shield, thermal insulation",Fibers,Polyimide,,,G,,,pp,wa,"3,5-Diaminobenzoic acid + 2,2'-bis-(trifluoromethyl)-4,4'-diaminobiphenyl + 4,4'-(hexafluoroisopropylidene)diphthalic anhydride in N-methyl-2-pyrrolidone + isoquinoline + water (spun at 50 °C, frozen)",Physical (antisolvent),Water,FD,,,0.27,81%,,,,,Macroporous (nanofibrous),,,,,
10158,FD,"Shield, thermal insulation",Fibers,Polyimide,,,G,,,pp,wa,"3,5-Diaminobenzoic acid + 2,2'-bis-(trifluoromethyl)-4,4'-diaminobiphenyl + 4,4'-(hexafluoroisopropylidene)diphthalic anhydride in N-methyl-2-pyrrolidone + isoquinoline + water (spun at 80 °C, frozen)",Physical (antisolvent),Water,FD,,,0.26,82%,,,,,Macroporous (nanofibrous),,,,,
10159,FD,Adsorbent,Monolith,GO,,,N,,,pp,wa,"GO suspension (solvothermal, frozen)",Physical (aggregation),Water,FD,,,,,30,,0.594,,,,,,,
10160,FD,Adsorbent,Monolith,Poly(amino-phosphonic acid),GO,,C,N,,pp,wa,"GO suspension + acrylic fibers-phosphorous acid (10 mL) in DMF (solvothermal, frozen)",Physical (aggregation),Water,FD,,,0.0068,,,,,,,,,,,
10161,FD,Adsorbent,Monolith,Poly(amino-phosphonic acid),GO,,C,N,,pp,wa,"GO suspension + acrylic fibers-phosphorous acid (20 mL) in DMF (solvothermal, frozen)",Physical (aggregation),Water,FD,,,0.0062,,155,,0.656,,,,,,,
10162,FD,Adsorbent,Monolith,Poly(amino-phosphonic acid),GO,,C,N,,pp,wa,"GO suspension + acrylic fibers-phosphorous acid (30 mL) in DMF (solvothermal, frozen)",Physical (aggregation),Water,FD,,,0.0054,,,,,,,,,,,
10163,SCD,Not specific,Monolith,Ethylcellulose,,,B,,,pp,or,Ethylcellulose (45 cP) suspension in oil (cooling),Physical (temperature),MTC oil?,SCD (STD1),,,0.057,,,,,,,,,,,
10164,SCD,Not specific,Monolith,Ethylcellulose,,,B,,,pp,or,Ethylcellulose (100 cP) suspension in oil (cooling),Physical (temperature),MTC oil?,SCD (STD1),,,0.055,,,,,,,,,,,
10165,SCD,Not specific,Monolith,Ethylcellulose,,,B,,,pp,or,Ethylcellulose (100 cP) suspension in oil (cooling),Physical (temperature),MTC oil?,SCD (STD2),,,0.79,,,,,,,,,,,
10166,SCD,Not specific,Monolith,Ethylcellulose,,,B,,,pp,or,Ethylcellulose (100 cP) suspension in oil (cooling),Physical (temperature),MTC oil?,SCD (SEQ),,,0.43,,,,,,,,,,,
10167,SCD,Not specific,Monolith,Ethylcellulose,,,B,,,pp,or,Ethylcellulose (100 cP) suspension in oil (cooling),Physical (temperature),MTC oil?,SCD (PSD),,,0.39,,,,,,,,,,,
10168,SCD,Not specific,Monolith,Ethylcellulose,,,B,,,pp,or,Ethylcellulose (100 cP) suspension in oil + monoglycerides (cooling),Physical (temperature),MTC oil?,SCD (PSD),,,0.7,,,,,,,,,,,
10169,SCD,Not specific,Monolith,Ethylcellulose,,,B,,,pp,or,Ethylcellulose (100 cP) suspension in oil + lettuce powder (cooling),Physical (temperature),MTC oil?,SCD (PSD),,,0.52,,,,,,,,,,,
10170,FD,Separation,Monolith,Cellulose nanofibers,,,K,,,ng,wa,Cellulose nanofiber suspension (frozen),No gelation,Water,FD,,,,99.72%,,,,,Macroporous (flakes),,,,,
10171,FD,Separation,Monolith,Cellulose nanofibers,,,K,,,ng,wa,"1,2,3,4-Butanetetracarboxylic acid + cellulose nanofiber suspension + sodium hypophosphite (frozen)",No gelation,Water,FD,,,0.0061,99.61%,,,,,Macroporous (flakes),,,,,
10172,FD,Separation,Monolith,Cellulose nanofibers,,Hexadecyltrimethoxysilane treatment,K,,Si,ng,wa,"1,2,3,4-Butanetetracarboxylic acid + cellulose nanofiber suspension + sodium hypophosphite (frozen)",No gelation,Water,FD,Post-hexadecyltrimethoxysilane treatment,,,99.55%,,,,,Macroporous (flakes),,,,,
10173,FD,Catalysis,Monolith,Cellulose,C3N4,,B,N,,ng,wa,Cellulose nanofiber suspension + polyathyleneimine + (2-glycidylosypropyl)trimethocysilane + urea-CN suspension (frozen),No gelation,Water,FD,Post-heat treatment at 110 °C,,,,95,,,,Macroporous (cellular),,,,,
10174,FD,Catalysis,Monolith,Cellulose,C3N4,,B,N,,ng,wa,Cellulose nanofiber suspension + polyathyleneimine + (2-glycidylosypropyl)trimethocysilane + thiourea-CN suspension (frozen),No gelation,Water,FD,Post-heat treatment at 110 °C,,,,28,,,,Macroporous (cellular),,,,,
10175,FD,Catalysis,Monolith,Cellulose,C3N4,,B,N,,ng,wa,Cellulose nanofiber suspension + polyathyleneimine + (2-glycidylosypropyl)trimethocysilane + melamine-CN suspension (frozen),No gelation,Water,FD,Post-heat treatment at 110 °C,,,,18,,,,Macroporous (cellular),,,,,
10176,FD,Sensors,Monolith,Bacterial cellulose,,,K,,,pp,wa,Bacterial cellulose gel + glutaladehyde solution (frozen),Physical (aggregation),Water,FD,,,,,,,,0.15,Macroporous (flakes),,,,,
10177,FD,Sensors,Monolith,Bacterial cellulose,GO,,K,N,,pp,wa,Bacterial cellulose gel + GO (0.77 vol%) suspension + glutaladehyde solution (frozen),Physical (aggregation),Water,FD,,,,,,,,0.2,Macroporous (flakes),,,,,
10178,FD,Sensors,Monolith,Bacterial cellulose,GO,,K,N,,pp,wa,Bacterial cellulose gel + GO (1.54 vol%) suspension + glutaladehyde solution (frozen),Physical (aggregation),Water,FD,,,,,,,,0.3,Macroporous (flakes),,,,,
10179,FD,Sensors,Monolith,Bacterial cellulose,GO,,K,N,,pp,wa,Bacterial cellulose gel + GO (2.31 vol%) suspension + glutaladehyde solution (frozen),Physical (aggregation),Water,FD,,,,,,,,0.35,Macroporous (flakes),,,,,
10180,FD,Sensors,Monolith,Bacterial cellulose,GO,,K,N,,pp,wa,Bacterial cellulose gel + GO (3.07 vol%) suspension + glutaladehyde solution (frozen),Physical (aggregation),Water,FD,,,,,,,,0.4,Macroporous (flakes),,,,,
10181,FD,Sensors,Sheet,Polypyrrole,GO,,M,N,,pp,wa,"GO suspension + pyrrole + ammonium persulfate + ascorbic acid (hydrothermal, frozen)",Physical (aggregation),Water,FD,,,,,,,,,Macroporous (particulate),,,,,
10182,FD,Thermal insulation,Monolith,Cellulose nanofibers,,,K,,,ng,wa,Cellulose nanofiber suspension (frozen),No gelation,Water,FD,,,0.0043,,,,,,Macroporous (flakes),0.04043,Transient,Hot disk,,
10183,FD,Thermal insulation,Monolith,Cellulose nanofibers,,Ammonium phosphate,K,,Lo,ng,wa,Cellulose nanofiber suspension + ammonium phosphate (frozen),No gelation,Water,FD,,,,,,,,,Macroporous (flakes),0.04332,Transient,Hot disk,,
10184,FD,Thermal insulation,Monolith,Cellulose nanofibers,GO,Ammonium phosphate,K,N,Lo,ng,wa,Cellulose nanofiber suspension + GO (18 g) suspension + ammonium phosphate (frozen),No gelation,Water,FD,,,,,,,,,Macroporous (flakes),,,,,
10185,FD,Thermal insulation,Monolith,Cellulose nanofibers,GO,Ammonium phosphate,K,N,Lo,ng,wa,Cellulose nanofiber suspension + GO (20 g) suspension + ammonium phosphate (frozen),No gelation,Water,FD,,,,,,,,,Macroporous (flakes),,,,,
10186,FD,Thermal insulation,Monolith,Cellulose nanofibers,GO,Ammonium phosphate,K,N,Lo,ng,wa,Cellulose nanofiber suspension + GO (22 g) suspension + ammonium phosphate (frozen),No gelation,Water,FD,,,,,,,,,Macroporous (flakes),0.04338,Transient,Hot disk,,
10187,FD,Shield,Monolith,Leather,"PVA, polyaniline",,L,"E, M",,ng,wa,Leather waste (40 wt%) suspension + PVA solution (frozen),No gelation,Water,FD,Post-compositing with polyaniline,,0.2,,,,,2,Macroporous (cellular),,,,,
10188,FD,Shield,Monolith,Leather,"PVA, polyaniline",,L,"E, M",,ng,wa,Leather waste (50 wt%) suspension + PVA solution (frozen),No gelation,Water,FD,Post-compositing with polyaniline,,0.25,,,,,6,Macroporous (cellular),,,,,
10189,FD,Shield,Monolith,Leather,"PVA, polyaniline",,L,"E, M",,ng,wa,Leather waste (60 wt%) suspension + PVA solution (frozen),No gelation,Water,FD,Post-compositing with polyaniline,,0.3,,,,,10,Macroporous (cellular),,,,,
10190,FD,Shield,Monolith,Leather,"PVA, polyaniline",,L,"E, M",,ng,wa,Leather waste (70 wt%) suspension + PVA solution (frozen,No gelation,Water,FD,Post-compositing with polyaniline,,0.35,,,,,16,Macroporous (cellular),,,,,
10191,FD,Scaffold,Monolith (3D),Polyethylene glycol diacrylate,,,R,,,cp,wa,"Polyethylene glycol diacrylate (20 wt%) solution + initiator (0.1 wt%) (UV, frozen)",Chemical (polymerization),Water,FD,,,,,,,,,Macroporous (cellular),,,,,
10192,FD,Scaffold,Monolith (3D),Cellulose nanofibers,Polyethylene glycol diacrylate,,K,R,,cp,wa,"Cellulose nanofiber (1.0 wt%) suspension + polyethylene glycol diacrylate (20 wt%) solution + initiator (0.1 wt%) (UV, frozen)",Chemical (polymerization),Water,FD,,,,,,,,2,Macroporous (cellular),,,,,
10193,FD,Scaffold,Monolith (3D),Cellulose nanofibers,Polyethylene glycol diacrylate,,K,R,,cp,wa,"Cellulose nanofiber (2.0 wt%) suspension + polyethylene glycol diacrylate (20 wt%) solution + initiator (0.1 wt%) (UV, frozen)",Chemical (polymerization),Water,FD,,,,,,,,,Macroporous (cellular),,,,,
10194,FD,Scaffold,Monolith (3D),Cellulose nanofibers,Polyethylene glycol diacrylate,,K,R,,cp,wa,"Cellulose nanofiber (1.0 wt%) suspension + polyethylene glycol diacrylate (20 wt%) solution + initiator (0.05 wt%) (UV, frozen)",Chemical (polymerization),Water,FD,,,,,,,,,Macroporous (cellular),,,,,
10195,FD,Scaffold,Monolith (3D),Cellulose nanofibers,Polyethylene glycol diacrylate,,K,R,,cp,wa,"Cellulose nanofiber (1.0 wt%) suspension + polyethylene glycol diacrylate (20 wt%) solution + initiator (0.2 wt%) (UV, frozen)",Chemical (polymerization),Water,FD,,,,,,,,,Macroporous (cellular),,,,,
10196,FD,Scaffold,Monolith (3D),Cellulose nanofibers,Polyethylene glycol diacrylate,,K,R,,cp,wa,"Cellulose nanofiber (1.0 wt%) suspension + polyethylene glycol diacrylate (10 wt%) solution + initiator (0.1 wt%) (UV, frozen)",Chemical (polymerization),Water,FD,,,,,,,,0.5,Macroporous (cellular),,,,,
10197,FD,Scaffold,Monolith (3D),Cellulose nanofibers,Polyethylene glycol diacrylate,,K,R,,cp,wa,"Cellulose nanofiber (1.0 wt%) suspension + polyethylene glycol diacrylate (30 wt%) solution + initiator (0.1 wt%) (UV, frozen)",Chemical (polymerization),Water,FD,,,,,,,,3.5,Macroporous (cellular),,,,,
10198,SCD,Thermal insulation,Fibers,Polyimide,,,G,,,cp,ow,"2,2'-Dimethylbenzidine + 4,4'-(4,4'-isopropylidenediphenoxy)bis(phthalic anhydride) in N-methylpyrrolidinone + 1,3,5-tris(4'-aminophenyl)benzene",Chemical (polymerization),Acetone,SCD,,,0.153,88.10%,364,,,,Macroporous (fibrous),,,,,
10199,FD,Shield,Monolith,Aramid fibers,Polyimide,,K,G,,ng,wa,Aramid nanofiber suspension + poly(amic acid) solution + TEA (frozen),No gelation?,Water,FD,Post-calcination at 300 °C,,,,,,,,Macroporous (cellular),,,,,
10200,FD,Shield,Monolith,Aramid fibers,"Polyimide, GO",,K,"G, N",,ng,wa,Aramid nanofiber suspension + poly(amic acid) solution + TEA + GO suspension (frozen),No gelation?,Water,FD,Post-calcination at 300 °C,,,,,,,,Macroporous (cellular),,,,,
10201,FD,Adsorbent,Monolith,Chitin,Psyllium,,B,L,,cc,wa,Chitin-psyllium suspension + glutaraldehyde solution (frozen),Chemical (aldehyde),Water,FD,,,,,,,,,Macroporous (flakes),,,,,
10202,FD,Adsorbent,Monolith,Cellulose sulfate,,,A,,,cc,wa,Cellulose sulfate solution + glutaraldehyde solution (frozen),Chemical (aldehyde),Water,FD,,,,,1,,0.0114,,Macroporous (flakes),,,,,
10203,FD,Adsorbent,Monolith,Cellulose sulfate,Chitosan,,A,A,,cc,wa,Chitosan solution + cellulose sulfate + glutaraldehyde solution (frozen),Chemical (aldehyde),Water,FD,,,,,1,,0.00644,,Macroporous (flakes),,,,,
10204,SCD,Adsorbent,Beads,Alginate,,,A,,,pc,ow,Alginate solution + CaCl2 solution ,Physical (Mn+),Acetone,SCD,,,,,,,,,,,,,,
10205,SCD,Adsorbent,Beads,Alginate,Polyurea,,A,I,,pc,ow,Alginate solution + CaCl2 solution + acetonitrile + triicosyanate,Physical (Mn+),Acetone,SCD,,,0.15,90%,459,,,,,,,,,
10206,FD,DDS,Monolith,Pectin,,Drug loading,A,,Lo,pc,wa,Pectin-HCl solution + CaCl2 solution + drug (frozen),Physical (Mn+),Water,FD,,,0.073,95.10%,15,,,,Macroporous (cellular),,,,,
