Repository: paulagirones/Aerogels_thermal_conductivity

# Aerogels_thermal_conductivity
Machine learning prediction of thermal conductivity in aerogels.

File: 20250220_dataset.csv (part 59 of 95)
Entry,Drying,Purpose,Shape,First materials,Second materials,Modification,First material class,Second materials class,Modification class,Gelation class,Solvent class,Process,Gelation mechanism,Final solvent,Drying details,Post drying treatment,Post-drying cross-linking,Envelope density g/cm3,Porosity,BET surface area m2/g,BJH pore size nm,BJH pore volume (total) cm3/g,compression elastic modulus MPa,SEM,Thermal conductivity W/(m K),Thermal method,Thermal method detail,,
10207,SCD,DDS,Monolith,Pectin,,Drug loading,A,,Lo,pc,al,Pectin-HCl solution + CaCl2 solution + drug ,Physical (Mn+),Ethanol,SCD,,,0.083,94.40%,362,,,,Mesoporous (nanofibrous),,,,,
10208,VD,DDS,Monolith,Pectin,,Drug loading,A,,Lo,pc,al,Pectin-HCl solution + CaCl2 solution + drug ,Physical (Mn+),Ethanol,VD,,,1.057,29.50%,,,,,Mesoporous (nanofibrous),,,,,
10209,FD,Adsorbent,Monolith,Cellulose nanofibers,GO,,K,N,,ng,wa,Cellulose nanofiber suspension + GO suspension + trimethylolpropanetris-(2-methyl-1-aziridine) propionate (frozen),No gelation,Water,FD,,,0.007,,,,,,Macroporous (cellular),,,,,
10210,FD,Steam generation,Monolith,Cellulose,,,B,,,pp,wa,Corn straw-Bmim Cl solution + isopropanol (frozen),Physical (antisolvent),Water?,FD,,,,,,,,,Macroporous (cellular),0.037,Transient,Hot disk,,
10211,FD,Steam generation,Monolith,Cellulose,,Carbonized,B,,Ca,pp,wa,Corn straw-Bmim Cl solution + isopropanol (frozen),Physical (antisolvent),Water?,FD,Post-calcination at 400 °C,,,,,,,,Macroporous (cellular),0.043,Transient,Hot disk,,
10212,SCD,Sound insulation,Monolith,Polyurea,,,I,,,cp,ow,Desumodur 3300N + TEA (K = 1.2 condition),Chemical (polymerization),Acetone,SCD,,,0.15,87.50%,185,,,36,Mesoporous (nanoparticulate),0.034,Unknown,Unknown,,
10213,SCD,Sound insulation,Monolith,Polyurea,,,I,,,cp,ow,Desumodur 3300N + TEA (K = 1.4 condition),Chemical (polymerization),Acetone,SCD,,,0.277,76.90%,151,,,82,Mesoporous (nanoparticulate),0.0365,Unknown,Unknown,,
10214,SCD,Sound insulation,Monolith,Polyurea,,,I,,,cp,ow,Desumodur 3300N + TEA (K = 1.6 condition),Chemical (polymerization),Acetone,SCD,,,0.062,94.80%,60,,,2.1,Macroporous (nanofibrous),0.031,Unknown,Unknown,,
10215,SCD,Sound insulation,Monolith,Polyurea,,,I,,,cp,ow,Desumodur 3300N + TEA (K = 1.8 condition),Chemical (polymerization),Acetone,SCD,,,0.151,87.20%,23,,,6.3,Macroporous (nanofibrous and particulate),0.0387,Unknown,Unknown,,
10216,APD,Separation,Monolith,Cellulose acetate,,,B,,,pp,"ow, wa",Cellulose acetate in acetone (10 mL) + water,Physical (antisolvent),Acetone-water,APD,,,0.05,97%,,,,,,,,,,
10217,APD,Separation,Monolith,Cellulose acetate,,,B,,,pp,"ow, wa",Cellulose acetate in acetone (20 mL) + water,Physical (antisolvent),Acetone-water,APD,,,0.06,96%,,,,,,,,,,
10218,APD,Separation,Monolith,Cellulose acetate,,,B,,,pp,"ow, wa",Cellulose acetate in acetone (30 mL) + water,Physical (antisolvent),Acetone-water,APD,,,0.07,95%,,,,,,,,,,
10219,FD,Adsorbent,Monolith,Chitosan,,,A,,,cc,wa,Chitosan solution + glutaraldehyde solution (frozen),Chemical (aldehyde),Water,FD,,,0.0186,97.80%,,,,,Macroporous (cellular),,,,,
10220,FD,Adsorbent,Monolith,Chitosan,Soot,,A,N,,cc,wa,Chitosan solution + soot (2:1) + glutaraldehyde solution (frozen),Chemical (aldehyde),Water,FD,,,0.0256,96.90%,,,,,Macroporous (cellular),,,,,
10221,FD,Adsorbent,Monolith,Chitosan,Soot,,A,N,,cc,wa,Chitosan solution + soot (1:1) + glutaraldehyde solution (frozen),Chemical (aldehyde),Water,FD,,,0.0342,93.40%,,,,,Macroporous (cellular),,,,,
10222,FD,Adsorbent,Monolith,Cellulose nanofibers,,,K,,,ng,wa,Cellulose nanofiber suspension (frozen),No gelation,Water,FD,,,,,10,,,,Macroporous (fibrous),,,,,
10223,FD,Adsorbent,Monolith,Cellulose nanofibers,Polyethyleneimine,,K,E,,ng,wa,Cellulose nanofiber suspension + polyethylenimine (0.1 g) (frozen),No gelation,Water,FD,,,,,,,,,Macroporous (fibrous),,,,,
10224,FD,Adsorbent,Monolith,Cellulose nanofibers,Polyethyleneimine,,K,E,,ng,wa,Cellulose nanofiber suspension + polyethylenimine (0.25 g) (frozen),No gelation,Water,FD,,,,,29,,,,Macroporous (fibrous),,,,,
10225,FD,Adsorbent,Monolith,Cellulose nanofibers,Polyethyleneimine,,K,E,,ng,wa,Cellulose nanofiber suspension + polyethylenimine (0.5 g) (frozen),No gelation,Water,FD,,,,,11,,,,Macroporous (fibrous),,,,,
10226,FD,Adsorbent,Monolith,Cellulose nanofibers,Polyethyleneimine,,K,E,,ng,wa,Cellulose nanofiber suspension + polyethylenimine (1 g) (frozen),No gelation,Water,FD,,,,,9,,,,Macroporous (fibrous),,,,,
10227,FD,Adsorbent,Monolith,Cellulose nanofibers,Polyethyleneimine,,K,E,,ng,wa,Cellulose nanofiber suspension + polyethylenimine (2 g) (frozen),No gelation,Water,FD,,,,,4,,,,Macroporous (fibrous),,,,,
10228,FD,Not specific,Monolith,GO,"CNT, polystyrene",,N,"N, J",,ng,wa,GO-CNT suspension (frozen),No gelation,Water,FD,Post-compositing with polystyrene,,,,,,,,Macroporous (flakes),,,,,
10229,FD,Adsorbent,Monolith,Chitosan,,,A,,,pp,wa,Chitosan-LiOH-KOH-urea solution (freeze-thaw) + water,Physical (antisolvent),Water,FD,,,0.0257,98.24%,,,,,Macroporous (flakes),,,,,
10230,FD,Adsorbent,Monolith,Chitosan,,Ethylenediamine tetraacetic treatment,A,,Al,pp,wa,Chitosan-LiOH-KOH-urea solution (freeze-thaw) + water,Physical (antisolvent),Water,FD,Post-DMSO-ethylenediamine tetraacetic anhydride treatment,,0.0383,97.38%,,,,,Macroporous (flakes),,,,,
10231,SCD,Not specific,Monolith,Polyimide,,,G,,,cp,ow,"3,3',4,4'-Biphenyl tetracarboxylic dianhydride + 2,2'-dimethylbenzidine in N-methyl-2-pyrrolidone + endic anhydride maleic anhydride copolymer (polymer 5 wt%) + acetic-acid-pyridine",Chemical (polymerization),Acetone,SCD,,,0.087,93.80%,456,,,4.4,Mesoporous (nanofibrous),,,,,
10232,SCD,Not specific,Monolith,Polyimide,,,G,,,cp,ow,"3,3',4,4'-Biphenyl tetracarboxylic dianhydride + 4,4'-oxydianiline in N-methyl-2-pyrrolidone + endic anhydride maleic anhydride copolymer (polymer 5 wt%) + acetic-acid-pyridine",Chemical (polymerization),Acetone,SCD,,,0.098,92.80%,353,,,2.9,Mesoporous (nanofibrous),,,,,
10233,SCD,Not specific,Monolith,Polyimide,,,G,,,cp,ow,"3,3',4,4'-Biphenyl tetracarboxylic dianhydride + 2,2'-dimethylbenzidine in N-methyl-2-pyrrolidone + endic anhydride maleic anhydride copolymer (polymer 7.5 wt%) + acetic-acid-pyridine",Chemical (polymerization),Acetone,SCD,,,0.117,91.70%,414,,,8.5,Mesoporous (nanofibrous),,,,,
10234,SCD,Not specific,Monolith,Polyimide,,,G,,,cp,ow,"3,3',4,4'-Biphenyl tetracarboxylic dianhydride +4,4'-oxydianiline in N-methyl-2-pyrrolidone + endic anhydride maleic anhydride copolymer (polymer 7.5 wt%) + acetic-acid-pyridine",Chemical (polymerization),Acetone,SCD,,,0.121,91.10%,316,,,6.8,Mesoporous (nanofibrous),,,,,
10235,SCD,Not specific,Monolith,Polyimide,,,G,,,cp,ow,"3,3',4,4'-Biphenyl tetracarboxylic dianhydride + 2,2'-dimethylbenzidine in N-methyl-2-pyrrolidone + endic anhydride maleic anhydride copolymer (polymer 10 wt%) + acetic-acid-pyridine",Chemical (polymerization),Acetone,SCD,,,0.136,90.30%,364,,,21.3,Mesoporous (nanofibrous),,,,,
10236,SCD,Not specific,Monolith,Polyimide,,,G,,,cp,ow,"3,3',4,4'-Biphenyl tetracarboxylic dianhydride + 4,4'-oxydianiline in N-methyl-2-pyrrolidone + endic anhydride maleic anhydride copolymer (polymer 10 wt%) + acetic-acid-pyridine",Chemical (polymerization),Acetone,SCD,,,0.145,89.60%,258,,,13.6,Mesoporous (nanofibrous),,,,,
10237,SCD,Not specific,Monolith,Polyimide,,,G,,,cp,ow,"3,3',4,4'-Biphenyl tetracarboxylic dianhydride + 2,2'-dimethylbenzidine in N-methyl-2-pyrrolidone + styrene-maleic anhydride copolymer (polymer 5 wt%) + acetic-acid-pyridine",Chemical (polymerization),Acetone,SCD,,,0.093,93.40%,429,,,2.8,Mesoporous (nanofibrous),,,,,
10238,SCD,Not specific,Monolith,Polyimide,,,G,,,cp,ow,"3,3',4,4'-Biphenyl tetracarboxylic dianhydride + 4,4'-oxydianiline in N-methyl-2-pyrrolidone + styrene-maleic anhydride copolymer (polymer 5 wt%) + acetic-acid-pyridine",Chemical (polymerization),Acetone,SCD,,,0.108,92.10%,332,,,1.6,Mesoporous (nanofibrous),,,,,
10239,SCD,Not specific,Monolith,Polyimide,,,G,,,cp,ow,"3,3',4,4'-Biphenyl tetracarboxylic dianhydride + 2,2'-dimethylbenzidine in N-methyl-2-pyrrolidone + styrene-maleic anhydride copolymer (polymer 7.5 wt%) + acetic-acid-pyridine",Chemical (polymerization),Acetone,SCD,,,0.124,91.20%,385,,,7.4,Mesoporous (nanofibrous),,,,,
10240,SCD,Not specific,Monolith,Polyimide,,,G,,,cp,ow,"3,3',4,4'-Biphenyl tetracarboxylic dianhydride +4,4'-oxydianiline in N-methyl-2-pyrrolidone + styrene-maleic anhydride copolymer (polymer 7.5 wt%) + acetic-acid-pyridine",Chemical (polymerization),Acetone,SCD,,,0.135,90.50%,296,,,6.9,Mesoporous (nanofibrous),,,,,
10241,SCD,Not specific,Monolith,Polyimide,,,G,,,cp,ow,"3,3',4,4'-Biphenyl tetracarboxylic dianhydride + 2,2'-dimethylbenzidine in N-methyl-2-pyrrolidone + styrene-maleic anhydride copolymer (polymer 10 wt%) + acetic-acid-pyridine",Chemical (polymerization),Acetone,SCD,,,0.151,89.20%,327,,,16.8,Mesoporous (nanofibrous),,,,,
10242,SCD,Not specific,Monolith,Polyimide,,,G,,,cp,ow,"3,3',4,4'-Biphenyl tetracarboxylic dianhydride + 4,4'-oxydianiline in N-methyl-2-pyrrolidone + styrene-maleic anhydride copolymer (polymer 10 wt%) + acetic-acid-pyridine",Chemical (polymerization),Acetone,SCD,,,0.174,88.70%,231,,,11.6,Mesoporous (nanofibrous),,,,,
10243,SCD,Thermal insulation,Sheet,Polyimide,,,G,,,cp,al,Poly(amic acid) precursor solution (spun),Chemical (polymerization),Ethanol,SCD,,,0.14,,,,,,Macroporous (fibrous and flakes),0.025,Transient,Hot disk?,,
10244,SCD,Thermal insulation,Sheet,Polyimide,,,G,,,cp,al,Polyimide nanofiber (10%) suspension + poly(amic acid) precursor solution (spun),Chemical (polymerization),Ethanol,SCD,,,0.15,,,,,,Macroporous (fibrous and flakes),0.026,Transient,Hot disk?,,
10245,SCD,Thermal insulation,Sheet,Polyimide,,,G,,,cp,al,Polyimide nanofiber (20%) suspension + poly(amic acid) precursor solution (spun),Chemical (polymerization),Ethanol,SCD,,,0.17,,,,,,Macroporous (fibrous and flakes),0.028,Transient,Hot disk?,,
10246,SCD,Thermal insulation,Sheet,Polyimide,,,G,,,cp,al,Polyimide nanofiber (30%) suspension + poly(amic acid) precursor solution (spun),Chemical (polymerization),Ethanol,SCD,,,0.18,,,,,,Macroporous (fibrous and flakes),0.034,Transient,Hot disk?,,
10247,FD,Antibacterial,Monolith,Cellulose nanofibers,,,K,,,ng,wa,Cellulose nanofiber suspension (frozen),No gelation,Water,FD,,,0.027,90.30%,,,,,Macroporous (flakes),,,,,
10248,FD,Antibacterial,Monolith,Cellulose nanofibers,,Plant extract loading,K,,Lo,ng,wa,Cellulose nanofiber suspension + tajuva tree extract (frozen),No gelation,Water,FD,,,0.039,97.20%,,,,,Macroporous (flakes),,,,,
10249,FD,Antibacterial,Monolith,Cellulose nanofibers,Alginate,,K,A,,ng,wa,Cellulose nanofiber suspension + alginate solution (frozen),No gelation,Water,FD,,,0.027,98.10%,,,,,Macroporous (flakes),,,,,
10250,FD,Antibacterial,Monolith,Cellulose nanofibers,Alginate,Plant extract loading,K,A,Lo,ng,wa,Cellulose nanofiber suspension + tajuva tree extract + alginate solution (frozen),No gelation,Water,FD,,,0.028,98.00%,,,,,Macroporous (flakes),,,,,
10251,FD,Sound insulation,Monolith,Cellulose,PVA,,B,E,,cc,wa,PVA solution + bagasse (1 g) + glyoxal (frozen),Chemical (aldehyde),Water,FD,,,0.012,99.20%,368,,,,Macroporous (cellular),0.026,Steady state,HFM,,
10252,FD,Sound insulation,Monolith,Cellulose,PVA,,B,E,,cc,wa,PVA solution + bagasse (2 g) + glyoxal (frozen),Chemical (aldehyde),Water,FD,,,0.028,98.10%,322,,,,Macroporous (cellular),0.031,Steady state,HFM,,
10253,FD,Sound insulation,Monolith,Cellulose,PVA,,B,E,,cc,wa,PVA solution + bagasse (3 g) + glyoxal (frozen),Chemical (aldehyde),Water,FD,,,0.054,96.40%,317,,,,Macroporous (cellular),0.038,Steady state,HFM,,
10254,FD,Sound insulation,Monolith,Cellulose,PVA,,B,E,,cc,wa,PVA solution + bagasse (4 g) + glyoxal (frozen),Chemical (aldehyde),Water,FD,,,0.108,92.80%,309,,,,Macroporous (cellular),0.044,Steady state,HFM,,
10255,FD,Adsorbent,Beads,Cellulose,,Aromatic hydrocarbon loading,B,,Lo,pp,wa,Cellulose-NaOH-urea solution + methanol (frozen),Physical (antisolvent),Water,FD,,,,,,,,,,,,,,
10256,FD,Not specific,Monolith,Polyester resin,PVA,,F,E,,pp,wa,"Waste polyester resin suspension + PVA solution (1:1) (freeze-thaw, frozen)",Physical (aggregation),Water,FD,,,0.024,,,,,,Macroporous (cellular),,,,,
10257,FD,Not specific,Monolith,Polyester resin,PVA,,F,E,,pp,wa,"Waste polyester resin suspension + PVA solution (2:1) (freeze-thaw, frozen)",Physical (aggregation),Water,FD,,,0.021,,,,,,Macroporous (cellular),,,,,
10258,FD,Not specific,Monolith,Polyester resin,PVA,,F,E,,pp,wa,"Waste polyester resin suspension + PVA solution (5:1) (freeze-thaw, frozen)",Physical (aggregation),Water,FD,,,0.022,,,,,,Macroporous (cellular),,,,,
10259,FD,Not specific,Monolith,Polyester resin,PVA,,F,E,,pp,wa,"Waste polyester resin suspension + PVA solution (8:1) (freeze-thaw, frozen)",Physical (aggregation),Water,FD,,,0.021,,,,,,Macroporous (cellular),,,,,
10260,FD,Not specific,Monolith,Polyester resin,PVA,,F,E,,pp,wa,"Waste polyester resin suspension + PVA solution (10:1) (freeze-thaw, frozen)",Physical (aggregation),Water,FD,,,0.019,,,,,,Macroporous (cellular),,,,,
10261,FD,Not specific,Monolith,Wood,,,L,,,ng,wa,NaClO2-treated balsa wood (frozen),No gelation,Water,FD,,,0.1,93.64%,,,,,Macroporous (cellular),,,,,
10262,FD,Not specific,Monolith,Wood,,,L,,,ng,wa,NaClO2-treated balsa wood (frozen),No gelation,Water,FD,Post-compression,,0.84,43.73%,,,,,Macroporous (cellular),,,,,
10263,SCD,DDS,Microbeads,Alginate,Hyaluronic acid,,A,A,,uk,al,Alginate-hyaluronic acid in W/O emulsion?,Unknown,Ethanol?,SCD,,,,,,,,,,,,,,
10264,FD,Sensors,Monolith,Polyimide,GO,,G,N,,ng,wa,Poly(amic acid) precursor solution + GO (5%) (frozen),No gelation,Water,FD,Post-calcination at 400 °C,,,,,,,0.004,Macroporous (cellular),,,,,
10265,FD,Sensors,Monolith,Polyimide,GO,,G,N,,ng,wa,Poly(amic acid) precursor solution + GO (10%) (frozen),No gelation,Water,FD,Post-calcination at 400 °C,,0.0241,,,,,0.008,Macroporous (cellular),,,,,
10266,FD,Sensors,Monolith,Polyimide,GO,,G,N,,ng,wa,Poly(amic acid) precursor solution + GO (15%) (frozen),No gelation,Water,FD,Post-calcination at 400 °C,,,,,,,0.03,Macroporous (cellular),,,,,
10267,FD,Scaffold,Monolith,Cellulose nanofibers,,Drug loading,K,,Lo,ng,wa,Cellulose nanocrystal suspension (frozen),No gelation,Water,FD,Post-drug loading,,0.0124,,,,,,Macroporous (cellular),,,,,
10268,FD,Filters,Sheet,Polyimide,,,G,,,cp,wa,"Pyromellitic dianhydride + 4,4'-oxydianiline in DMAc + TEA (1:2) (frozen)",Chemical (polymerization),Water,FD,Post-calcination at 300 °C,,0.046,97%,,,,,Macroporous (fibrous),,,,,
10269,FD,Filters,Sheet,Polyimide,,,G,,,cp,wa,"Pyromellitic dianhydride + 4,4'-oxydianiline in DMAc + TEA (1:5) (frozen)",Chemical (polymerization),Water,FD,Post-calcination at 300 °C,,0.022,98%,,,,,Macroporous (fibrous),,,,,
10270,FD,Filters,Sheet,Polyimide,,,G,,,cp,wa,"Pyromellitic dianhydride + 4,4'-oxydianiline in DMAc + TEA (1:7) (frozen)",Chemical (polymerization),Water,FD,Post-calcination at 300 °C,,0.02,99%,,,,,Macroporous (fibrous),,,,,
10271,FD,Filters,Sheet,Polyimide,,,G,,,cp,wa,"Pyromellitic dianhydride + 4,4'-oxydianiline in DMAc + TEA (1:10) (frozen)",Chemical (polymerization),Water,FD,Post-calcination at 300 °C,,0.019,99%,,,,,Macroporous (fibrous),,,,,
10272,FD,Filters,Sheet,Polyimide,,,G,,,cp,wa,"Pyromellitic dianhydride + 4,4'-oxydianiline in DMAc (frozen)",Chemical (polymerization),Water,FD,Post-calcination at 300 °C,,0.012,99%,,,,,Macroporous (fibrous),,,,,
10273,APD,Thermal insulation,Monolith,Cellulose nanofibers,,,K,,,pc,or,Cellulose nanofiber suspension + AlCl3 solution + hexane (wet gel 0.5%),Physical (Mn+),Hexane,APD,,,,80%,400,,,,Macroporous (nanofibrous),0.065,Steady state,HFM,,
10274,APD,Thermal insulation,Monolith,Cellulose nanofibers,,,K,,,pc,or,Cellulose nanofiber suspension + AlCl3 solution + hexane (wet gel 1%),Physical (Mn+),Hexane,APD,,,,80%,440,,,,Macroporous (nanofibrous),0.065,Steady state,HFM,,
10275,APD,Thermal insulation,Monolith,Cellulose nanofibers,,,K,,,pc,or,Cellulose nanofiber suspension + AlCl3 solution + hexane (wet gel 1.5%),Physical (Mn+),Hexane,APD,,,,80%,460,,,,Macroporous (nanofibrous),0.065,Steady state,HFM,,
10276,APD,Thermal insulation,Monolith,Cellulose nanofibers,,,K,,,pc,or,Cellulose nanofiber suspension + AlCl3 solution + hexane (wet gel 2%),Physical (Mn+),Hexane,APD,,,,80%,480,,,,Macroporous (nanofibrous),0.065,Steady state,HFM,,
10277,SCD,Thermal insulation,Monolith,Polyimide,,Melamine,G,,Al,cp,al,"4,4-Oxydianiline + 4'-oxydiphthalic anhydride (polymer 10%) in N-methylpyrrolidinone + acetic acid-pyridine + melamine",Chemical (polymerization),Ethanol,SCD,,,0.089,,300,,,2.28,Mesoporous (nanoparticulate),0.0289,Transient,Hot disk,,
10278,SCD,Thermal insulation,Monolith,Polyimide,,Melamine,G,,Al,cp,al,"4,4-Oxydianiline + 4'-oxydiphthalic anhydride + dimethylbenzidine (30%, polymer 10%) in N-methylpyrrolidinone + acetic acid-pyridine + melamine",Chemical (polymerization),Ethanol,SCD,,,0.091,,302,,,1.62,Mesoporous (nanoparticulate),0.026,Transient,Hot disk,,
10279,SCD,Thermal insulation,Monolith,Polyimide,,Melamine,G,,Al,cp,al,"4,4-Oxydianiline + 4'-oxydiphthalic anhydride + dimethylbenzidine (40%, polymer 10%) in N-methylpyrrolidinone + acetic acid-pyridine + melamine",Chemical (polymerization),Ethanol,SCD,,,0.09,,303,,,1.13,Mesoporous (nanoparticulate),0.0351,Transient,Hot disk,,
10280,SCD,Thermal insulation,Monolith,Polyimide,,Melamine,G,,Al,cp,al,"4,4-Oxydianiline + 4'-oxydiphthalic anhydride + dimethylbenzidine (50%, polymer 10%) in N-methylpyrrolidinone + acetic acid-pyridine + melamine",Chemical (polymerization),Ethanol,SCD,,,0.088,,276,,,1.67,Mesoporous (nanoparticulate),0.0293,Transient,Hot disk,,
10281,SCD,Thermal insulation,Monolith,Polyimide,,Melamine,G,,Al,cp,al,"4,4-Oxydianiline + 4'-oxydiphthalic anhydride + dimethylbenzidine (60%, polymer 10%) in N-methylpyrrolidinone + acetic acid-pyridine + melamine",Chemical (polymerization),Ethanol,SCD,,,0.084,,258,,,1.94,Mesoporous (nanoparticulate),0.0258,Transient,Hot disk,,
10282,SCD,Thermal insulation,Monolith,Polyimide,,Melamine,G,,Al,cp,al,"4,4-Oxydianiline + 4'-oxydiphthalic anhydride + dimethylbenzidine (70%, polymer 10%) in N-methylpyrrolidinone + acetic acid-pyridine + melamine",Chemical (polymerization),Ethanol,SCD,,,0.087,,250,,,1.12,Mesoporous (nanoparticulate),0.028,Transient,Hot disk,,
10283,SCD,Thermal insulation,Monolith,Polyimide,,Melamine,G,,Al,cp,al,4'-Oxydiphthalic anhydride + dimethylbenzidine (polymer 10%) in N-methylpyrrolidinone + acetic acid-pyridine + melamine,Chemical (polymerization),Ethanol,SCD,,,0.1,,251,,,1.84,Mesoporous (nanoparticulate),0.0383,Transient,Hot disk,,
10284,SCD,Thermal insulation,Monolith,Polyimide,,Melamine,G,,Al,cp,al,"4,4-Oxydianiline + 4'-oxydiphthalic anhydride + dimethylbenzidine (60%, polymer 7%) in N-methylpyrrolidinone + acetic acid-pyridine + melamine",Chemical (polymerization),Ethanol,SCD,,,0.116,,202,,,10.04,Mesoporous (nanoparticulate),0.039,Transient,Hot disk,,
10285,SCD,Thermal insulation,Monolith,Polyimide,,Melamine,G,,Al,cp,al,"4,4-Oxydianiline + 4'-oxydiphthalic anhydride + dimethylbenzidine (60%, polymer 9%) in N-methylpyrrolidinone + acetic acid-pyridine + melamine",Chemical (polymerization),Ethanol,SCD,,,0.09,,226,,,6.29,Mesoporous (nanoparticulate),0.0302,Transient,Hot disk,,
10286,SCD,Thermal insulation,Monolith,Polyimide,,Melamine,G,,Al,cp,al,"4,4-Oxydianiline + 4'-oxydiphthalic anhydride + dimethylbenzidine (60%, polymer 11%) in N-methylpyrrolidinone + acetic acid-pyridine + melamine",Chemical (polymerization),Ethanol,SCD,,,0.082,,262,,,2.25,Mesoporous (nanoparticulate),0.0255,Transient,Hot disk,,
10287,SCD,Thermal insulation,Monolith,Polyimide,,Melamine,G,,Al,cp,al,"4,4-Oxydianiline + 4'-oxydiphthalic anhydride + dimethylbenzidine (60%, polymer 13%) in N-methylpyrrolidinone + acetic acid-pyridine + melamine",Chemical (polymerization),Ethanol,SCD,,,0.089,,281,,,1.18,Mesoporous (nanoparticulate),0.0321,Transient,Hot disk,,
10288,FD,Adsorbent,Monolith,Cellulose,Chitosan,,B,A,,pp,al,Cellulose (1%)-LiBr solution + chitosan solution (1:4) (frozen),Physical (aggregation),t-Butanol,FD,,,0.0211,,231,,,,Macroporous (fibrous and particulate),,,,,
10289,FD,Adsorbent,Monolith,Cellulose,Chitosan,,B,A,,pp,al,Cellulose (1%)-LiBr solution + chitosan solution (3:8) (frozen),Physical (aggregation),t-Butanol,FD,,,0.0232,,235,,,,Macroporous (fibrous and particulate),,,,,
10290,FD,Adsorbent,Monolith,Cellulose,Chitosan,,B,A,,pp,al,Cellulose (1%)-LiBr solution + chitosan solution (1:2) (frozen),Physical (aggregation),t-Butanol,FD,,,0.0245,,245,,,,Macroporous (fibrous and particulate),,,,,
10291,FD,Adsorbent,Monolith,Cellulose,Chitosan,,B,A,,pp,al,Cellulose (1%)-LiBr solution + chitosan solution (5:8) (frozen),Physical (aggregation),t-Butanol,FD,,,0.0271,,241,,,,Macroporous (fibrous and particulate),,,,,
10292,FD,Adsorbent,Monolith,Cellulose,Chitosan,,B,A,,pp,al,Cellulose (1%)-LiBr solution + chitosan solution (3:4) (frozen),Physical (aggregation),t-Butanol,FD,,,0.0298,,237,,,,Macroporous (fibrous and particulate),,,,,
10293,FD,Adsorbent,Monolith,Cellulose,Chitosan,,B,A,,pp,al,Cellulose (1%)-LiBr solution + chitosan solution (7:8) (frozen),Physical (aggregation),t-Butanol,FD,,,0.0364,,226,,,,Macroporous (fibrous and particulate),,,,,
10294,FD,Adsorbent,Monolith,Cellulose,Chitosan,,B,A,,pp,al,Cellulose (1%)-LiBr solution + chitosan solution (1:1) (frozen),Physical (aggregation),t-Butanol,FD,,,0.0501,,198,,,,Macroporous (fibrous and particulate),,,,,
10295,FD,Adsorbent,Monolith,Cellulose,,,B,,,pp,al,Cellulose (1%)-LiBr solution (frozen),Physical (aggregation),t-Butanol,FD,,,0.0217,,211,,,,Macroporous (fibrous and particulate),,,,,
10296,FD,Adsorbent,Monolith,Cellulose,,,B,,,pp,al,Cellulose (1.5%)-LiBr solution (frozen),Physical (aggregation),t-Butanol,FD,,,0.0373,,208,,,,Macroporous (fibrous and particulate),,,,,
10297,FD,Adsorbent,Monolith,Cellulose,,,B,,,pp,al,Cellulose (2%)-LiBr solution (frozen),Physical (aggregation),t-Butanol,FD,,,0.0484,,209,,,,Macroporous (fibrous and particulate),,,,,
10298,FD,Sound insulation,Monolith,Polyacrylonitrile fibers,,,K,,,ng,wa,Polyacrylonitrile fibrous membrane (frozen),No gelation,Water,FD,,,0.0052,,,,,0.003,Macroporous (fibrous),,,,,
10299,FD,Sound insulation,Monolith,Cellulose nanofibers,Polyacrylonitrile fibers,,K,K,,ng,wa,Cellulose nanocrystal (10%) suspension + polyacrylonitrile fibrous membrane (frozen),No gelation,Water,FD,,,0.007,,,,,0.005,Macroporous (fibrous),,,,,
10300,FD,Sound insulation,Monolith,Cellulose nanofibers,Polyacrylonitrile fibers,,K,K,,ng,wa,Cellulose nanocrystal (20%) suspension + polyacrylonitrile fibrous membrane (frozen),No gelation,Water,FD,,,0.0091,,,,,0.006,Macroporous (fibrous),,,,,
10301,FD,Sound insulation,Monolith,Cellulose nanofibers,Polyacrylonitrile fibers,,K,K,,ng,wa,Cellulose nanocrystal (40%) suspension + polyacrylonitrile fibrous membrane (frozen),No gelation,Water,FD,,,0.0111,,,,,0.009,Macroporous (fibrous),,,,,
10302,SCD,Not specific,"Monolith, sheet",Polyimide,,,G,,,cp,ow,"2,2-Bis(4-[4-aminophenoxy]phenyl)-propane + 3,3',4,4'-benzophenone tetracarboxylic dianhydride (n = 6) in N-methylpyrrolidinone + 1,3,5-tris(4-aminophenoxy)benzene + acetic-acid-pyridine",Chemical (polymerization),Acetone,SCD,,,0.26,82%,465,,,62,Mesoporous (nanoparticulate),,,,,
10303,SCD,Not specific,"Monolith, sheet",Polyimide,,,G,,,cp,ow,"2,2-Bis(4-[4-aminophenoxy]phenyl)-propane + 3,3',4,4'-benzophenone tetracarboxylic dianhydride (n = 12) in N-methylpyrrolidinone + 1,3,5-tris(4-aminophenoxy)benzene + acetic-acid-pyridine",Chemical (polymerization),Acetone,SCD,,,0.25,82%,462,,,69.7,Mesoporous (nanoparticulate),,,,,
10304,SCD,Not specific,"Monolith, sheet",Polyimide,,,G,,,cp,ow,"2,2-Bis(4-[4-aminophenoxy]phenyl)-propane + 3,3',4,4'-benzophenone tetracarboxylic dianhydride (n = 18) in N-methylpyrrolidinone + 1,3,5-tris(4-aminophenoxy)benzene + acetic-acid-pyridine",Chemical (polymerization),Acetone,SCD,,,0.3,79%,373,,,92.6,Mesoporous (nanoparticulate),,,,,
10305,SCD,Not specific,"Monolith, sheet",Polyimide,,,G,,,cp,ow,"2,2-Bis(4-[4-aminophenoxy]phenyl)-propane + 3,3',4,4'-benzophenone tetracarboxylic dianhydride (n = 24) in N-methylpyrrolidinone + 1,3,5-tris(4-aminophenoxy)benzene + acetic-acid-pyridine",Chemical (polymerization),Acetone,SCD,,,0.31,77%,356,,,67.2,Mesoporous (nanoparticulate),,,,,
10306,SCD,Not specific,"Monolith, sheet",Polyimide,,,G,,,cp,ow,"2,2-Bis(4-[4-aminophenoxy]phenyl)-propane + 3,3',4,4'-benzophenone tetracarboxylic dianhydride (n = 30) in N-methylpyrrolidinone + 1,3,5-tris(4-aminophenoxy)benzene + acetic-acid-pyridine",Chemical (polymerization),Acetone,SCD,,,0.32,77%,389,,,106.7,Mesoporous (nanoparticulate),,,,,
10307,SCD,Not specific,"Monolith, sheet",Polyimide,,,G,,,cp,ow,"2,2-Bis(4-[4-aminophenoxy]phenyl)-propane + 4,4'-methylene-bis-diphenyldiisocyanate + 3,3',4,4'-benzophenone tetracarboxylic dianhydride (n = 6) in N-methylpyrrolidinone + 1,3,5-tris(4-aminophenoxy)benzene + acetic-acid-pyridine",Chemical (polymerization),Acetone,SCD,,,0.2,85%,484,,,22.4,Mesoporous (nanoparticulate),,,,,
10308,SCD,Not specific,"Monolith, sheet",Poly(imide-urea),,,G,,,cp,ow,"2,2-Bis(4-[4-aminophenoxy]phenyl)-propane + 4,4'-methylene-bis-diphenyldiisocyanate + 3,3',4,4'-benzophenone tetracarboxylic dianhydride (n = 6) in N-methylpyrrolidinone + 1,3,5-tris(4-aminophenoxy)benzene + acetic-acid-pyridine",Chemical (polymerization),Acetone,SCD,,,0.2,85%,,,,24.6,Mesoporous (nanoparticulate),,,,,
10309,SCD,Not specific,"Monolith, sheet",Poly(imide-urea),,,G,,,cp,ow,"2,2-Bis(4-[4-aminophenoxy]phenyl)-propane + 4,4'-methylene-bis-diphenyldiisocyanate + 3,3',4,4'-benzophenone tetracarboxylic dianhydride (n = 12) in N-methylpyrrolidinone + 1,3,5-tris(4-aminophenoxy)benzene + acetic-acid-pyridine",Chemical (polymerization),Acetone,SCD,,,0.23,83%,409,,,30.6,Mesoporous (nanoparticulate),,,,,
10310,SCD,Not specific,"Monolith, sheet",Poly(imide-urea),,,G,,,cp,ow,"2,2-Bis(4-[4-aminophenoxy]phenyl)-propane + 4,4'-methylene-bis-diphenyldiisocyanate + 3,3',4,4'-benzophenone tetracarboxylic dianhydride (n = 12) in N-methylpyrrolidinone + 1,3,5-tris(4-aminophenoxy)benzene + acetic-acid-pyridine",Chemical (polymerization),Acetone,SCD,,,0.2,85%,473,,,22.6,Mesoporous (nanoparticulate),,,,,
10311,SCD,Not specific,"Monolith, sheet",Poly(imide-urea),,,G,,,cp,ow,"2,2-Bis(4-[4-aminophenoxy]phenyl)-propane + 4,4'-methylene-bis-diphenyldiisocyanate + 3,3',4,4'-benzophenone tetracarboxylic dianhydride (n = 12) in N-methylpyrrolidinone + 1,3,5-tris(4-aminophenoxy)benzene + acetic-acid-pyridine",Chemical (polymerization),Acetone,SCD,,,0.22,84%,475,,,,Mesoporous (nanoparticulate),,,,,
10312,SCD,Not specific,"Monolith, sheet",Poly(imide-urea),,,G,,,cp,ow,"2,2-Bis(4-[4-aminophenoxy]phenyl)-propane + 4,4'-methylene-bis-diphenyldiisocyanate + 3,3',4,4'-benzophenone tetracarboxylic dianhydride (n = 18) in N-methylpyrrolidinone + 1,3,5-tris(4-aminophenoxy)benzene + acetic-acid-pyridine",Chemical (polymerization),Acetone,SCD,,,0.24,83%,425,,,38.2,Mesoporous (nanoparticulate),,,,,
10313,SCD,Not specific,"Monolith, sheet",Poly(imide-urea),,,G,,,cp,ow,"2,2-Bis(4-[4-aminophenoxy]phenyl)-propane + 4,4'-methylene-bis-diphenyldiisocyanate + 3,3',4,4'-benzophenone tetracarboxylic dianhydride (n = 18) in N-methylpyrrolidinone + 1,3,5-tris(4-aminophenoxy)benzene + acetic-acid-pyridine",Chemical (polymerization),Acetone,SCD,,,0.22,82%,462,,,39.2,Mesoporous (nanoparticulate),,,,,
10314,SCD,Not specific,"Monolith, sheet",Poly(imide-urea),,,G,,,cp,ow,"2,2-Bis(4-[4-aminophenoxy]phenyl)-propane + 4,4'-methylene-bis-diphenyldiisocyanate + 3,3',4,4'-benzophenone tetracarboxylic dianhydride (n = 18) in N-methylpyrrolidinone + 1,3,5-tris(4-aminophenoxy)benzene + acetic-acid-pyridine",Chemical (polymerization),Acetone,SCD,,,0.23,83%,462,,,35.5,Mesoporous (nanoparticulate),,,,,
10315,SCD,Not specific,"Monolith, sheet",Poly(imide-urea),,,G,,,cp,ow,"2,2-Bis(4-[4-aminophenoxy]phenyl)-propane + 4,4'-methylene-bis-diphenyldiisocyanate + 3,3',4,4'-benzophenone tetracarboxylic dianhydride (n = 24) in N-methylpyrrolidinone + 1,3,5-tris(4-aminophenoxy)benzene + acetic-acid-pyridine",Chemical (polymerization),Acetone,SCD,,,0.21,85%,463,,,33.7,Mesoporous (nanoparticulate),,,,,
10316,SCD,Not specific,"Monolith, sheet",Poly(imide-urea),,,G,,,cp,ow,"2,2-Bis(4-[4-aminophenoxy]phenyl)-propane + 4,4'-methylene-bis-diphenyldiisocyanate + 3,3',4,4'-benzophenone tetracarboxylic dianhydride (n = 24) in N-methylpyrrolidinone + 1,3,5-tris(4-aminophenoxy)benzene + acetic-acid-pyridine",Chemical (polymerization),Acetone,SCD,,,0.24,82%,528,,,42.8,Mesoporous (nanoparticulate),,,,,
10317,SCD,Not specific,"Monolith, sheet",Poly(imide-urea),,,G,,,cp,ow,"2,2-Bis(4-[4-aminophenoxy]phenyl)-propane + 4,4'-methylene-bis-diphenyldiisocyanate + 3,3',4,4'-benzophenone tetracarboxylic dianhydride (n = 30) in N-methylpyrrolidinone + 1,3,5-tris(4-aminophenoxy)benzene + acetic-acid-pyridine",Chemical (polymerization),Acetone,SCD,,,0.23,83%,458,,,37.8,Mesoporous (nanoparticulate),,,,,
10318,SCD,Not specific,"Monolith, sheet",Poly(imide-urea),,,G,,,cp,ow,"2,2-Bis(4-[4-aminophenoxy]phenyl)-propane + 4,4'-methylene-bis-diphenyldiisocyanate + 3,3',4,4'-benzophenone tetracarboxylic dianhydride (n = 30) in N-methylpyrrolidinone + 1,3,5-tris(4-aminophenoxy)benzene + acetic-acid-pyridine",Chemical (polymerization),Acetone,SCD,,,0.21,84%,468,,,,Mesoporous (nanoparticulate),,,,,
10319,SCD,Not specific,"Monolith, sheet",Poly(imide-urea),,,G,,,cp,ow,"2,2-Bis(4-[4-aminophenoxy]phenyl)-propane + 4,4'-methylene-bis-diphenyldiisocyanate + 3,3',4,4'-benzophenone tetracarboxylic dianhydride (n = 30) in N-methylpyrrolidinone + 1,3,5-tris(4-aminophenoxy)benzene + acetic-acid-pyridine",Chemical (polymerization),Acetone,SCD,,,0.21,85%,513,,,,Mesoporous (nanoparticulate),,,,,
10320,FD,Separation,Monolith,Chitin nanofibers,,,K,,,pp,wa,Chitin nanocrystal suspension + NH3 solution (frozen),Physical (pH),Water,FD,,,,94.30%,,,,,Macroporous (cellular),,,,,
10321,FD,Separation,Monolith,Chitin nanofibers,,SiO2 coating,K,,Si,pp,wa,Chitin nanocrystal suspension + NH3 solution (frozen),Physical (pH),Water,FD,Post-SiO2 coating,,,92.20%,,,,,Macroporous (cellular),,,,,
10322,APD,PCM support,Microbeads,Alginate,Polyacrylamide,PEG loading,A,R,Lo,"cp, pc",al,"PEG + acrylamide + N,N'-methylenebisacrylamide + potassium persulfate + alginate solution in W/O emulsion + CaCl2 solution + ethanol",Chemical (polymerization) and physical (Mn+),Ethanol,APD,,,0.2,71.90%,230,,,,Mesoporous (nanoparticulate),,,,,
10323,FD,"Separation, thermal Insulation",Monolith,Cellulose nanofibers,,,K,,,ng,wa,Cellulose nanofiber suspension (frozen),No gelation,Water,FD,,,0.012,96%,,,,,Macroporous (cellular),0.032,Transient,Hot disk,,
10324,FD,"Separation, thermal Insulation",Monolith,Cellulose nanofibers,Chitosan,,K,A,,ng,wa,Cellulose nanofiber suspension + chitosan (0.2 wt%) solution (frozen),No gelation,Water,FD,,,0.014,94%,,,,,Macroporous (cellular),0.033,Transient,Hot disk,,
10325,FD,"Separation, thermal Insulation",Monolith,Cellulose nanofibers,Chitosan,,K,A,,ng,wa,Cellulose nanofiber suspension + chitosan (0.4 wt%) solution (frozen),No gelation,Water,FD,,,0.015,96%,,,,,Macroporous (cellular),0.032,Transient,Hot disk,,
10326,FD,"Separation, thermal Insulation",Monolith,Cellulose nanofibers,Chitosan,,K,A,,ng,wa,Cellulose nanofiber suspension + chitosan (0.6 wt%) solution (frozen),No gelation,Water,FD,,,0.014,97%,,,,,Macroporous (cellular),0.028,Transient,Hot disk,,
10327,FD,"Separation, thermal Insulation",Monolith,Cellulose nanofibers,Chitosan,,K,A,,ng,wa,Cellulose nanofiber suspension + chitosan (0.8 wt%) solution (frozen),No gelation,Water,FD,,,0.02,99%,,,,,Macroporous (cellular),0.03,Transient,Hot disk,,
10328,FD,"Separation, thermal Insulation",Monolith,Cellulose nanofibers,Chitosan,,K,A,,ng,wa,Cellulose nanofiber suspension + chitosan (1 wt%) solution (frozen),No gelation,Water,FD,,,0.022,99%,,,,,Macroporous (cellular),0.034,Transient,Hot disk,,
10329,FD,"Separation, thermal Insulation",Monolith,Chitosan,,,A,,,ng,wa,Chitosan solution (frozen),No gelation,Water,FD,,,0.014,98%,,,,,Macroporous (cellular),0.033,Transient,Hot disk,,
10330,FD,Thermal insulation,Monolith,Polybenzoxazole,,,M,,,cp,al,Benzoxazine monomer (OAI-5) solution in DMF + HCl solution (frozen),Chemical (polymerization),t-Butanol,FD,,,0.222,,39,,,,Macroporous (nanoparticulate),0.032,Transient,Hot wire,,
10331,FD,Thermal insulation,Monolith,Polybenzoxazole,,,M,,,cp,al,Benzoxazine monomer (OAI-10) solution in DMF + HCl solution (frozen),Chemical (polymerization),t-Butanol,FD,,,0.381,,41,,,,Macroporous (nanoparticulate),0.035,Transient,Hot wire,,
10332,FD,Thermal insulation,Monolith,Polybenzoxazole,,,M,,,cp,al,Benzoxazine monomer (OAI-15) solution in DMF + HCl solution (frozen),Chemical (polymerization),t-Butanol,FD,,,0.496,,30,,,,Macroporous (nanoparticulate),0.04,Transient,Hot wire,,
10333,SCD,Not specific,Monolith,Chitin,,,B,,,pp,al,Chitin-NaOH-urea solution (freeze-thaw),Physical (aggregation),Ethanol,SCD,,,0.14,96.05%,,,,2.54,Macroporous (nanoparticulate),,,,,
10334,SCD,Not specific,Monolith,Chitin,Poly(ethylene glycol) diglycidyl ether,,B,F,,cc,al,Chitin-NaOH-urea solution (freeze-thaw) + poly(ethylene glycol) diglycidyl ether (1:0.5),Chemical (epoxy),Ethanol,SCD,,,0.34,93.25%,,,,7.39,Macroporous (nanoparticulate),,,,,
10335,SCD,Not specific,Monolith,Chitin,Poly(ethylene glycol) diglycidyl ether,,B,F,,cc,al,Chitin-NaOH-urea solution (freeze-thaw) + poly(ethylene glycol) diglycidyl ether (1:1),Chemical (epoxy),Ethanol,SCD,,,0.25,93.40%,,,,8.7,Macroporous (nanoparticulate),,,,,
10336,SCD,Not specific,Monolith,Chitin,Poly(ethylene glycol) diglycidyl ether,,B,F,,cc,al,Chitin-NaOH-urea solution (freeze-thaw) + poly(ethylene glycol) diglycidyl ether (1:1.5),Chemical (epoxy),Ethanol,SCD,,,0.22,93.30%,,,,3.58,Macroporous (nanoparticulate),,,,,
10337,FD,Adsorbent,Monolith,GO,PVA,MTMS treatment,N,E,Si,cc,wa,"GO suspension + PVA solution (1:0.4) + glutaraldehyde solution + CaCl2 solution (hydrothermal, frozen)",Chemical (aldehyde),Water,FD,Post-MTMS treatment,,0.015,,,,,,Macroporous (flakes),,,,,
10338,FD,Adsorbent,Monolith,GO,PVA,MTMS treatment,N,E,Si,cc,wa,"GO suspension + PVA solution (1:0.8) + glutaraldehyde solution + CaCl2 solution (hydrothermal, frozen)",Chemical (aldehyde),Water,FD,Post-MTMS treatment,,0.015,,,,,,Macroporous (flakes),,,,,
10339,FD,Adsorbent,Monolith,GO,PVA,MTMS treatment,N,E,Si,cc,wa,"GO suspension + PVA solution (1:1.2) + glutaraldehyde solution + CaCl2 solution (hydrothermal, frozen)",Chemical (aldehyde),Water,FD,Post-MTMS treatment,,0.012,,,,,,Macroporous (flakes),,,,,
10340,FD,Adsorbent,Monolith,GO,PVA,MTMS treatment,N,E,Si,cc,wa,"GO suspension + PVA solution (1:1.6) + glutaraldehyde solution + CaCl2 solution (hydrothermal, frozen)",Chemical (aldehyde),Water,FD,Post-MTMS treatment,,0.011,,142,,,,Macroporous (flakes),,,,,
10341,FD,Adsorbent,Monolith,GO,PVA,MTMS treatment,N,E,Si,cc,wa,"GO suspension + PVA solution (1:2.0) + glutaraldehyde solution + CaCl2 solution (hydrothermal, frozen)",Chemical (aldehyde),Water,FD,Post-MTMS treatment,,0.018,,,,,,Macroporous (flakes),,,,,
10342,FD,Adsorbent,Monolith,GO,PVA,MTMS treatment,N,E,Si,cc,wa,"GO suspension + PVA solution (1:2.4) + glutaraldehyde solution + CaCl2 solution (hydrothermal, frozen)",Chemical (aldehyde),Water,FD,Post-MTMS treatment,,0.036,,,,,,Macroporous (flakes),,,,,
10343,FD,Adsorbent,Monolith,GO,PVA,,N,E,,ng,wa,GO suspension + PVA solution (frozen),No gelation,Water,FD,,,,,,,,,Macroporous (flakes),,,,,
10344,FD,Scaffold,Monolith,Kerateine,Polycaprolactone,,C,F,,pp,wa,Kerateine (7%) suspension (frozen),Physical (aggregation)?,Water,FD,Post-compositing with polycaprolactone fibers,,,,,,,2.5,Macroporous (cellular and fibrous),,,,,
10345,FD,Scaffold,Monolith,Kerateine,Polycaprolactone,,C,F,,pp,wa,Kerateine (9%) suspension (frozen),Physical (aggregation)?,Water,FD,Post-compositing with polycaprolactone fibers,,,,,,,4.5,Macroporous (cellular and fibrous),,,,,
10346,FD,Scaffold,Monolith,Kerateine,Polycaprolactone,,C,F,,pp,wa,Kerateine (11%) suspension (frozen),Physical (aggregation)?,Water,FD,Post-compositing with polycaprolactone fibers,,,,,,,5.5,Macroporous (cellular and fibrous),,,,,
10347,FD,Scaffold,Monolith,Kerateine,Polycaprolactone,,C,F,,pp,wa,Kerateine (13%) suspension (frozen),Physical (aggregation)?,Water,FD,Post-compositing with polycaprolactone fibers,,,,,,,6,Macroporous (cellular and fibrous),,,,,
10348,FD,Scaffold,Monolith,Kerateine,Polycaprolactone,,C,F,,pp,wa,Kerateine (15%) suspension (frozen),Physical (aggregation)?,Water,FD,Post-compositing with polycaprolactone fibers,,,,,,,7,Macroporous (cellular and fibrous),,,,,
10349,SCD,Not specific,Beads,Alginate,,,A,,,pc,al,Alginate solution + CaCl2 solution (small particles),Physical (Mn+),Ethanol,SCD,,,0.07,,,,,,,,,,,
10350,SCD,Not specific,Beads,Alginate,,,A,,,pc,al,Alginate solution + CaCl2 solution (large particles),Physical (Mn+),Ethanol,SCD,,,0.06,,,,,,,,,,,
10351,FD,Scaffold,Monolith,Alginate,GO,,A,N,,ng,wa,GO suspension + alginate solution (frozen),No gelation,Water,FD,Post-CaCl2 solution treatment,Physical (Mn+),0.09,,14,,,,Macroporous (flakes),,,,,
10352,FD,"Filters, thermal insulation","Monolith, sheet",Silk fibroin,,,D,,,ng,wa,Silk fibroin suspension (frozen),No gelation,Water,FD,,,0.002,,124,,,0.00376,Macroporous (cellular and fibrous),0.026,Transient,Hot disk,,
10353,FD,"Filters, thermal insulation","Monolith, sheet",Silk fibroin,PVA,,D,E,,ng,wa,Silk fibroin suspension + PVA (0.1%) solution (frozen),No gelation,Water,FD,,,0.0025,,,,,0.00437,Macroporous (cellular and fibrous),0.028,Transient,Hot disk,,
10354,FD,"Filters, thermal insulation","Monolith, sheet",Silk fibroin,PVA,,D,E,,ng,wa,Silk fibroin suspension + PVA (0.2%) solution (frozen),No gelation,Water,FD,,,0.003,,,,,0.00482,Macroporous (cellular and fibrous),0.029,Transient,Hot disk,,
10355,FD,"Filters, thermal insulation","Monolith, sheet",Silk fibroin,PVA,,D,E,,ng,wa,Silk fibroin suspension + PVA (0.5%) solution (frozen),No gelation,Water,FD,,,0.004,,,,,0.00592,Macroporous (cellular and fibrous),0.03,Transient,Hot disk,,
10356,FD,"Filters, thermal insulation","Monolith, sheet",Silk fibroin,PVA,,D,E,,ng,wa,Silk fibroin suspension + PVA (1%) solution (frozen),No gelation,Water,FD,,,0.005,,,,,0.00517,Macroporous (cellular and fibrous),0.031,Transient,Hot disk,,
10357,FD,Not specific,Monolith,Starch,,,A,,,pp,wa,Starch solution + NaOH solution + citric acid (9.6 mg/mL) (frozen),Physical (temperature),Water,FD,,,0.1071,86%,,,,,Macroporous (cellular),,,,,
10358,FD,Not specific,Monolith,Starch,,,A,,,pp,wa,Starch solution + NaOH solution + citric acid (14.4 mg/mL) (frozen),Physical (temperature),Water,FD,,,0.079,90%,,,,,Macroporous (cellular),,,,,
10359,FD,Not specific,Monolith,Starch,,,A,,,pp,wa,Starch solution + NaOH solution + citric acid (19.2 mg/mL) (frozen),Physical (temperature),Water,FD,,,0.2166,72%,,,,,Macroporous (cellular),,,,,
10360,FD,Separation,Monolith,Polyacrylonitrile,,PDMS modification,R,,Si,ng,wa,"PDMS-polyacrylonitrile suspension (electrospun, frozen)",No gelation,Water,FD,,,,,,,,,,,,,,
10361,FD,Scaffold,Monolith,Peptide,Hyaluronic acid,,C,A,,pp,wa,Peptide solution + hyaluronic acid solution (frozen),Physical?,Water,FD,,,,,,,,,Macroporous (fibrous),,,,,
10362,FD,Not specific,Monolith,PEDOT:PSS,,,M,,,ng,wa,PEDOT:PSS suspension (frozen),No gelation,Water,FD,,,,,,,,,Macroporous (flakes),,,,,
10363,FD,Not specific,Monolith,PEDOT:PSS,,3-Glycidyloxypropyl trimethoxysilane modification,M,,Si,ng,wa,PEDOT:PSS suspension + TEOS (frozen),No gelation,Water,FD,,,,,,,,,Macroporous (flakes),,,,,
10364,FD,Not specific,Monolith,PEDOT:PSS,,TEOS modification,M,,Si,ng,wa,PEDOT:PSS suspension (3-glycidyloxypropyl)trimethoxysilane (frozen),No gelation,Water,FD,,,,,,,,,Macroporous (flakes),,,,,
10365,FD,Not specific,Monolith,Alginate,Chitosan,,A,A,,pc,wa,Alginate solution + chitosan solution (1:3) (frozen),Physical (electrostatic),Water,FD,,,,94.94%,,,,,Macroporous (flakes),,,,,
10366,FD,Not specific,Monolith,Alginate,Chitosan,,A,A,,pc,wa,Alginate solution + chitosan solution (1:1) (frozen),Physical (electrostatic),Water,FD,,,,93.31%,,,,,Macroporous (flakes),,,,,
10367,FD,Not specific,Monolith,Alginate,Chitosan,,A,A,,pc,wa,Alginate solution + chitosan solution (3:1) (frozen),Physical (electrostatic),Water,FD,,,,94.79%,,,,,Macroporous (flakes),,,,,
