Repository: paulagirones/Aerogels_thermal_conductivity

# Aerogels_thermal_conductivity
Machine learning prediction of thermal conductivity in aerogels.

File: 20250220_dataset.csv (part 60 of 95)
Entry,Drying,Purpose,Shape,First materials,Second materials,Modification,First material class,Second materials class,Modification class,Gelation class,Solvent class,Process,Gelation mechanism,Final solvent,Drying details,Post drying treatment,Post-drying cross-linking,Envelope density g/cm3,Porosity,BET surface area m2/g,BJH pore size nm,BJH pore volume (total) cm3/g,compression elastic modulus MPa,SEM,Thermal conductivity W/(m K),Thermal method,Thermal method detail,,
10368,FD,Not specific,Monolith,Alginate,Chitosan,,A,A,,pc,wa,Alginate solution + chitosan solution (1:3) (frozen),Physical (electrostatic),Water,FD,Post-CaCl2 solution treatment,Physical (Mn+),,91.76%,,,,,Macroporous (flakes),,,,,
10369,FD,Not specific,Monolith,Alginate,Chitosan,,A,A,,pc,wa,Alginate solution + chitosan solution (1:1) (frozen),Physical (electrostatic),Water,FD,Post-CaCl2 solution treatment,Physical (Mn+),,90.97%,,,,,Macroporous (flakes),,,,,
10370,FD,Not specific,Monolith,Alginate,Chitosan,,A,A,,pc,wa,Alginate solution + chitosan solution (3:1) (frozen),Physical (electrostatic),Water,FD,Post-CaCl2 solution treatment,Physical (Mn+),,94.31%,,,,,Macroporous (flakes),,,,,
10371,FD,Not specific,Monolith,Alginate,,,A,,,pc,wa,Alginate solution (frozen),Physical (electrostatic),Water,FD,Post-CaCl2 solution treatment,Physical (Mn+),,86.71%,,,,,Macroporous (flakes),,,,,
10372,FD,Adsorbent,Monolith,Chitosan,Quinoa,,A,L,,ng,wa,Chitosan solution + quinoa powder (frozen),No gelation ,Water,FD,,,,,,,,,Macroporous (cellular),,,,,
10373,FD,Separation,Monolith,Polyimide,,TCMS treatment,G,,Si,ng,wa,Polyimide fiber suspension (frozen),No gelation ,Water,FD,"Post-TCMS treatment, FD",,0.01,99%,,,,,Macroporous (cellular),,,,,
10374,FD,Adsorbent,Monolith,Alginate,Polydopamine,,A,M,,pc,wa,UO2(NO3)2 solution+ dopamine + SrCl2 solution + alginate solution (frozen),Physical (Mn+),Water,FD,,,0.0035,,,,,,Macroporous (flakes),,,,,
10375,FD,Adsorbent,Monolith,Alginate,Polydopamine,,A,M,,pc,wa,Dopamine + SrCl2 solution + alginate solution (frozen),Physical (Mn+),Water,FD,,,0.0025,,,,,,Macroporous (flakes),,,,,
10376,SCD,DDS,Monolith,Pectin,,Drug loading,A,,Lo,pp,al,Pectin solution (pH 1.2),Physical (pH),Ethanol,SCD,,,0.105,,323,,,,Mesoporous (nanofibrous),,,,,
10377,SCD,DDS,Monolith,Pectin,,Drug loading,A,,Lo,pp,al,Pectin solution (pH 2.0),Physical (antisolvent),Ethanol,SCD,,,0.136,,421,,,,Mesoporous (nanofibrous),,,,,
10378,SCD,DDS,Monolith,Pectin,,Drug loading,A,,Lo,pp,al,Pectin solution (pH 3.0),Physical (antisolvent),Ethanol,SCD,,,0.181,,544,,,,Mesoporous (nanofibrous),,,,,
10379,SCD,DDS,Monolith,Pectin,,Drug loading,A,,Lo,pp,al,Pectin solution (pH 3.0),Physical (antisolvent),Ethanol,SCD,,,0.118,,574,,,,Mesoporous (nanofibrous),,,,,
10380,SCD,DDS,Monolith,Pectin,,Drug loading,A,,Lo,pc,al,"Pectin solution + CaCl2 solution (pH 3.0, R = 0.1)",Physical (Mn+),Ethanol,SCD,,,0.085,,502,,,,Mesoporous (nanofibrous),,,,,
10381,SCD,DDS,Monolith,Pectin,,Drug loading,A,,Lo,pc,al,"Pectin solution + CaCl2 solution (pH 3.0, R = 0.2)",Physical (Mn+),Ethanol,SCD,,,0.056,,472,,,,Mesoporous (nanofibrous),,,,,
10382,SCD,DDS,Monolith,Pectin,,Drug loading,A,,Lo,pc,al,"Pectin solution + CaCl2 solution (pH 3.0, R = 0.6)",Physical (Mn+),Ethanol,SCD,,,0.044,,437,,,,Mesoporous (nanofibrous),,,,,
10383,FD,Thermal insulation,Monolith,Polyimide,GO,,G,N,,cp,al,"3,3',4,4'-Biphenyl tetracarboxylic diandhydride + p-phenylenediamine in DMAc + GO suspension + t-butanol",Chemical (polymerization),t-Butanol,FD,Post-calcination at 250 °C,,,,,,,,Macroporous (cellular),,,,,
10384,FD,Thermal insulation,Monolith,Polyimide,GO,Carbonized,G,N,Ca,cp,al,"3,3',4,4'-Biphenyl tetracarboxylic diandhydride + p-phenylenediamine in DMAc + GO suspension + t-butanol",Chemical (polymerization),t-Butanol,FD,"Post-calcination at 250 °C, 1000 °C, 2800 °C",,,,,,,,Macroporous (cellular),,,,,
10385,SCD,DDS,Monolith,Alginate,Chitosan,Drug loading,A,A,Lo,pc,ow,Alginate solution + chitosan solution (0.8 mol/mol),Physical (electrostatic),Acetone,SCD,,,,,196,,0.67,,Mesoporous (nanoparticulate),,,,,
10386,SCD,DDS,Monolith,Alginate,Chitosan,Drug loading,A,A,Lo,pc,ow,Alginate solution + chitosan solution (1 mol/mol),Physical (electrostatic),Acetone,SCD,,,,,260,,1.06,,Mesoporous (nanoparticulate),,,,,
10387,SCD,DDS,Monolith,Alginate,Chitosan,Drug loading,A,A,Lo,pc,ow,Alginate solution + chitosan solution (1.2 mol/mol),Physical (electrostatic),Acetone,SCD,,,,,214,,0.85,,Mesoporous (nanoparticulate),,,,,
10388,FD,Separation,Monolith,Poly(3-hydroxybutyrate),,,F,,,pp,wa,Poly(3-hydroxybutyrate) in chloroform + THF (frozen),"Physical (antisolvent, temperature)",Water,FD,,,,,,,,1.131,Macroporous (fibrous),,,,,
10389,FD,Separation,Monolith,Poly(hydroxybutyrate-co-hydroxyvalerate),,,F,,,pp,wa,Poly(hydroxybutyrate-co-hydroxyvalerate) (80/20) in chloroform + THF (frozen),"Physical (antisolvent, temperature)",Water,FD,,,,,,,,0.998,Macroporous (fibrous),,,,,
10390,FD,Separation,Monolith,Poly(hydroxybutyrate-co-hydroxyvalerate),,,F,,,pp,wa,Poly(hydroxybutyrate-co-hydroxyvalerate) (50/50) in chloroform + THF (frozen),"Physical (antisolvent, temperature)",Water,FD,,,,,,,,0.561,Macroporous (fibrous),,,,,
10391,FD,Separation,Monolith,Poly(hydroxybutyrate-co-hydroxyvalerate),,,F,,,pp,wa,Poly(hydroxybutyrate-co-hydroxyvalerate) (30/70) in chloroform + THF (frozen),"Physical (antisolvent, temperature)",Water,FD,,,,,,,,0.363,Macroporous (fibrous),,,,,
10392,FD,Not specific,Monolith,PVA,,,E,,,ng,wa,PVA solution (frozen),No gelation,Water,FD,,,0.065,,,,,0.31,Macroporous (cellular),,,,,
10393,FD,Not specific,Monolith,PVA,,,E,,,ng,wa,PVA solution + NaOH (0.001 g) solution (frozen),No gelation,Water,FD,,,0.066,,,,,0.36,Macroporous (cellular),,,,,
10394,FD,Not specific,Monolith,PVA,,,E,,,ng,wa,PVA solution + NaOH (0.01 g) solution (frozen),No gelation,Water,FD,,,0.067,,,,,0.47,Macroporous (cellular),,,,,
10395,FD,Not specific,Monolith,PVA,,,E,,,ng,wa,PVA solution + NaOH (0.1 g) solution (frozen),No gelation,Water,FD,,,0.066,,,,,0.55,Macroporous (cellular),,,,,
10396,FD,Not specific,Monolith,PVA,,,E,,,ng,wa,PVA solution + NaOH (0.5 g) solution (frozen),No gelation,Water,FD,,,0.079,,,,,1.3,Macroporous (cellular),,,,,
10397,FD,Sensors,Monolith,Silk fibroin,,,D,,,ng,wa,Silk fibroin-CaCl2-ethanol solution (frozen),No gelation,Water,FD,Post-alcohol treatment,,0.012,72.40%,,,,0.00024,Macroporous (flakes),,,,,
10398,FD,Sensors,Monolith,Silk fibroin,PEG,,D,E,,ng,wa,Silk fibroin-CaCl2-ethanol solution + EDC-NHS + PEG (frozen),No gelation,Water,FD,Post-alcohol treatment,,0.01,58.80%,,,,0.0002,Macroporous (flakes),,,,,
10399,FD,Sensors,Monolith,Silk fibroin,"PEG, polypyrrole",,D,"E, M",,ng,wa,Silk fibroin-CaCl2-ethanol solution + EDC-NHS + PEG (frozen),No gelation,Water,FD,"Post-alcohol treatment, compositing with polypyrrole",,0.011,76.50%,,,,0.00022,Macroporous (flakes),,,,,
10400,FD,Adsorbent,Monolith,Aramid fibers,,,K,,,pp,wa,Aramid nanofiber suspension in DMSO + water (frozen),Physical (antisolvent)?,Water,FD,,,,,154,,,,Macroporous (particulate),,,,,
10401,FD,Adsorbent,Monolith,Aramid fibers,Polyamidoamine,,K,E,,pp,wa,Aramid nanofiber suspension in DMSO + polyamine-amine + water (frozen),Physical (antisolvent)?,Water,FD,,,,,213,,,,Macroporous (particulate),,,,,
10402,APD,Steam generation,Monolith,Wood,,,L,,,ng,wa,NaClO2-treated wood ,No gelation,Water?,APD?,,,0.54,,0.1,,,,Macroporous (cellular),,,,,
10403,APD,Steam generation,Monolith,Wood,,,L,,,ng,wa,NaClO2-treated wood ,No gelation,Water?,APD?,Post-calcination at 240 °C,,0.31,,2,,,,Macroporous (cellular),0.09,Transient,Hot disk,,
10404,FD,Adsorbent,Monolith,Bacterial cellulose,Polyamidoxime,,K,E,,pp,wa,Bacterial cellulose gel (frozen),Physical (aggregation),Water,FD,"Post-compositing with polyamidoxime, FD",,0.0015,,,,,,Macroporous (flakes),,,,,
10405,FD,Generators,Monolith,Cellulose nanofibers,Polyethylenimine,,K,G,,ng,wa,Cellulose nanocrystal suspension + PEG-diepoxide + polyethyleneimine solution (frozen),No gelation ,Water,FD,,,,85%,,,,,Macroporous (cellular),,,,,
10406,SCD,DDS,Fibers,Cellulose,,Drug loading,B,,Lo,pp,al,Microcrystalline cellulose-ZnCl2 solution (spun with 330 mm) + isopropanol ,Physical (antisolvent),Isopropanol,SCD,,,,59.00%,127,,0.77,,Macroporous (fibrous),,,,,
10407,SCD,DDS,Fibers,Cellulose,,Drug loading,B,,Lo,pp,al,Microcrystalline cellulose-ZnCl2 solution (spun with 330 mm) + isopropanol ,Physical (antisolvent),Ethanol,SCD,,,,56.30%,177,,1.06,,Macroporous (fibrous),,,,,
10408,SCD,DDS,Fibers,Cellulose,,Drug loading,B,,Lo,pp,al,Microcrystalline cellulose-ZnCl2 solution (spun with 100 mm) + isopropanol ,Physical (antisolvent),Isopropanol,SCD,,,,38.90%,103,,0.522,,Macroporous (fibrous),,,,,
10409,SCD,DDS,Fibers,Cellulose,,Drug loading,B,,Lo,pp,al,Microcrystalline cellulose-ZnCl2 solution (spun with 100 mm) + isopropanol ,Physical (antisolvent),Ethanol,SCD,,,,37.20%,119,,0.544,,Macroporous (fibrous),,,,,
10410,FD,Adsorbent,Monolith,Cellulose nanofibers,,,K,,,ng,wa,Cellulose nanofiber suspension + epichlorohydrin resin (frozen),No gelation,Water,FD,,,,,188,,,,Macroporous (flakes),,,,,
10411,SCD,Steam generation,Sheet,Polyimide,,,G,,,cp,al,"Pyromellitic dianhydride + 4,4'-oxidianiline in 1-methyl-2-pyrrolidinone + propionic anhydride-pyridine",Chemical (polymerization),Ethanol?,SCD,,,0.332,76.30%,,,,,Mesoporous (nanoparticulate),,,,,
10412,SCD,Steam generation,Sheet,Polyimide,,,G,,,cp,al,"Pyromellitic dianhydride + 4,4'-oxidianiline-o-tolidine (3:1) in 1-methyl-2-pyrrolidinone + propionic anhydride-pyridine",Chemical (polymerization),Ethanol?,SCD,,,0.294,79.00%,,,,,Mesoporous (nanoparticulate),,,,,
10413,SCD,Steam generation,Sheet,Polyimide,,,G,,,cp,al,"Pyromellitic dianhydride + 4,4'-oxidianiline-o-tolidine (1:3) in 1-methyl-2-pyrrolidinone + propionic anhydride-pyridine",Chemical (polymerization),Ethanol?,SCD,,,0.197,85.90%,,,,,Mesoporous (nanoparticulate),,,,,
10414,SCD,Steam generation,Sheet,Polyimide,,,G,,,cp,al,Pyromellitic dianhydride + o-tolidine in 1-methyl-2-pyrrolidinone + propionic anhydride-pyridine,Chemical (polymerization),Ethanol?,SCD,,,0.161,88.50%,,,,,Mesoporous (nanoparticulate),0.045,Transient,Hot disk?,,
10415,SCD,Steam generation,Sheet,Polyimide,,,G,,,cp,al,Pyromellitic dianhydride + o-tolidine in 1-methyl-2-pyrrolidinone + propionic anhydride-pyridine,Chemical (polymerization),Ethanol?,SCD,,,0.049,,,,,,Mesoporous (nanoparticulate),0.026,Transient,Hot disk?,,
10416,SCD,Separation,Monolith,COF,,,Q,,,pp,al,COF (TAPA-TFPA) suspension in DMSO,Physical?,Ethanol,SCD,,,,,186,,,,Macroporous (flakes),,,,,
10417,SCD,Separation,Monolith,COF,,,Q,,,pp,al,COF (TAPB-PDA) suspension in DMSO,Physical?,Ethanol,SCD,,,,,2273,,,,Macroporous (flakes),,,,,
10418,SCD,Separation,Monolith,COF,,,Q,,,pp,al,COF (TAPB-OMePDA) suspension in DMSO,Physical?,Ethanol,SCD,,,,,2258,,,,Macroporous (flakes),,,,,
10419,SCD,Separation,Monolith,COF,,,Q,,,pp,al,COF (TAPB-BrPDA) suspension in DMSO,Physical?,Ethanol,SCD,,,,,682,,,,Macroporous (flakes),,,,,
10420,SCD,Separation,Monolith,COF,,,Q,,,pp,al,COF (TAPB-TFPA) suspension in DMSO,Physical?,Ethanol,SCD,,,,,1626,,,,Macroporous (flakes),,,,,
10421,SCD,Separation,Monolith,COF,,,Q,,,pp,al,COF (BPSA-BTCA) suspension in DMSO,Physical?,Ethanol,SCD,,,,,1142,,,,Macroporous (flakes),,,,,
10422,FD,Wound dressing,Monolith (3D),Alginate,"Polycaprolactone, gelatin",,A,"F, C",,pc,wa,Alginate solution + CaCl2 solution + polycaprolactone-gelatin nanofiber suspension (frozen),Physical (Mn+),Water,FD,,,,,,,,,Macroporous (fibrous),,,,,
10423,FD,Adsorbent,Monolith,Chitosan,Poly(acrylic acid-2-(dimethylamino)ethyl methacrylate),,A,R,,ng,wa,Poly(acrylic acid-2-(dimethylamino)ethyl methacrylate) solution + chitosan + epichlorohydrin (frozen),No gelation,Water,FD,,,,,3,,0.005,,Macroporous (flakes),,,,,
10424,FD,Adsorbent,Monolith,Chitosan,,,A,,,ng,wa,Chitosan solution (frozen),No gelation,Water,FD,,,0.043,,6,,0.009,,Macroporous (flakes),,,,,
10425,FD,Adsorbent,Monolith,Chitosan,GO,3-Glycidoxypropyltrimethoxysilane modification,A,N,Si,cc,wa,Chitosan solution + GO suspension + 3-glycidoxypropyltrimethoxysilane (frozen),Chemical (epoxy),Water,FD,,,,,,,,,Macroporous (flakes),,,,,
10426,FD,Adsorbent,Monolith,GO,,,N,,,pp,wa,"GO suspension (hydrothermal, frozen)",Physical (aggregation),Water,FD,,,,,,,,,Macroporous (flakes),,,,,
10427,FD,Adsorbent,Monolith,GO,Diaminomaleonitrile,,N,M,,pp,wa,"GO suspension + diaminomaleonitrile (hydrothermal, frozen)",Physical (aggregation),Water,FD,,,,,,,,,Macroporous (flakes),,,,,
10428,FD,Adsorbent,Monolith,GO,"Daminomaleonitrile, cyclodextrin",,N,"M, A",,pp,wa,"GO suspension + diaminomaleonitrile + cyclodextrine (hydrothermal, frozen)",Physical (aggregation),Water,FD,,,,,,,,,Macroporous (flakes),,,,,
10429,FD,Not specific,Monolith,Polytetrafluoroethylene,GO,,M,N,,ng,wa,Polytetrafluoroethylene-GO suspension (frozen),No gelation,Water,FD,,,0.035,,,,,,,,,,,
10430,FD,Not specific,Monolith,Polytetrafluoroethylene,GO,,M,N,,ng,wa,Polytetrafluoroethylene-GO suspension (frozen),No gelation,Water,FD,Post-hydrazine treatment,,0.029,,,,,,,,,,,
10431,FD,Thermal insulation,Monolith,PVA,,,E,,,ng,wa,PVA solution (frozen),No gelation,Water,FD,,,0.635,73.20%,,,,,Macroporous (flakes),0.1223,Unknown,Unknown,,
10432,FD,Thermal insulation,Monolith,Chitosan,PVA,Ammonium phosphate,A,E,Lo,ng,wa,PVA solution + chitosan solution + ammonium phosphate (5) (frozen),No gelation,Water,FD,,,0.482,87.10%,,,,,Macroporous (flakes),0.091,Unknown,Unknown,,
10433,FD,Thermal insulation,Monolith,Chitosan,PVA,Ammonium phosphate,A,E,Lo,ng,wa,PVA solution + chitosan solution + ammonium phosphate (10) (frozen),No gelation,Water,FD,,,0.644,83.00%,,,,,Macroporous (flakes),0.1239,Unknown,Unknown,,
10434,FD,Thermal insulation,Monolith,Chitosan,PVA,Ammonium phosphate,A,E,Lo,ng,wa,PVA solution + chitosan solution + ammonium phosphate (15) (frozen),No gelation,Water,FD,,,0.763,78.30%,,,,,Macroporous (flakes),0.1279,Unknown,Unknown,,
10435,APD,Sensors,Monolith,GO,,,N,,,pp,wa,GO suspension + ascorbic acid in W/O emulstion (freeze-thaw),Physical (aggregation),Water,FD,,,0.0033,,,,,,Macroporous (cellular),,,,,
10436,APD,Sensors,Monolith,Cellulose nanofibers,GO,,K,N,,pp,wa,Cellulose nanofiber (5%) suspension + GO suspension + ascorbic acid in W/O emulstion (freeze-thaw),Physical (aggregation),Water,FD,,,0.0034,,,,,,Macroporous (cellular),,,,,
10437,APD,Sensors,Monolith,Cellulose nanofibers,GO,,K,N,,pp,wa,Cellulose nanofiber (10%) suspension + GO suspension + ascorbic acid in W/O emulstion (freeze-thaw),Physical (aggregation),Water,FD,,,0.0035,,,,,,Macroporous (cellular),,,,,
10438,APD,Sensors,Monolith,Cellulose nanofibers,GO,,K,N,,pp,wa,Cellulose nanofiber (20%) suspension + GO suspension + ascorbic acid in W/O emulstion (freeze-thaw),Physical (aggregation),Water,FD,,,0.0035,,,,,,Macroporous (cellular),,,,,
10439,APD,Sensors,Monolith,Cellulose nanofibers,GO,,K,N,,pp,wa,Cellulose nanofiber (30%) suspension + GO suspension + ascorbic acid in W/O emulstion (freeze-thaw),Physical (aggregation),Water,FD,,,0.0038,,,,,,Macroporous (cellular),,,,,
10440,APD,Sensors,Monolith,Cellulose nanofibers,GO,,K,N,,pp,wa,Cellulose nanofiber (50%) suspension + GO suspension + ascorbic acid in W/O emulstion (freeze-thaw),Physical (aggregation),Water,FD,,,0.0044,,,,,,Macroporous (cellular),,,,,
10441,SCD,Thermal insulation,Monolith,Polyimide,,,G,,,cp,ow,Poly(amic acid) solution in DMAc,Chemical (polymerization),Acetone?,SCD,,,0.116,91.70%,179,,,,Mesoporous (nanofibrous),0.0323,Steady state,HFM,,
10442,SCD,Thermal insulation,Monolith,Polyimide,,,G,,,cp,ow,Poly(amic acid) solution in DMAc-DMF,Chemical (polymerization),Acetone?,SCD,,,0.111,93.10%,275,,,,Mesoporous (nanofibrous),0.0284,Steady state,HFM,,
10443,SCD,Thermal insulation,Monolith,Polyimide,,,G,,,cp,ow,Poly(amic acid) solution in DMAc-DMF-THF (2%),Chemical (polymerization),Acetone?,SCD,,,0.107,93.40%,278,,,,Mesoporous (nanofibrous),0.0269,Steady state,HFM,,
10444,SCD,Thermal insulation,Monolith,Polyimide,,,G,,,cp,ow,Poly(amic acid) solution in DMAc-DMF-THF (4%),Chemical (polymerization),Acetone?,SCD,,,0.098,94.10%,297,,,,Mesoporous (nanofibrous),0.0264,Steady state,HFM,,
10445,SCD,Thermal insulation,Monolith,Polyimide,,,G,,,cp,ow,Poly(amic acid) solution in DMAc-DMF-THF (10%),Chemical (polymerization),Acetone?,SCD,,,0.112,92.00%,261,,,,Mesoporous (nanofibrous),0.0311,Steady state,HFM,,
10446,SCD,Thermal insulation,Monolith,Polyimide,,,G,,,cp,ow,"Poly(amic acid) solution in DMAc-DMF-1,4-dioxane (2%)",Chemical (polymerization),Acetone?,SCD,,,0.105,93.50%,300,,,,Mesoporous (nanofibrous),0.0265,Steady state,HFM,,
10447,SCD,Thermal insulation,Monolith,Polyimide,,,G,,,cp,ow,"Poly(amic acid) solution in DMAc-DMF-1,4-dioxane (4%)",Chemical (polymerization),Acetone?,SCD,,,0.091,94.50%,315,,,,Mesoporous (nanofibrous),0.0258,Steady state,HFM,,
10448,SCD,Thermal insulation,Monolith,Polyimide,,,G,,,cp,ow,"Poly(amic acid) solution in DMAc-DMF-1,4-dioxane (10%)",Chemical (polymerization),Acetone?,SCD,,,0.115,91.90%,285,,,,Mesoporous (nanofibrous),0.0312,Steady state,HFM,,
10449,FD,Thermal insulation,Monolith,Alginate,"Carboxymethyl cellulose, chitosan",,A,"A, A",,ng,wa,Alginate-chitosan-carboxymethyl cellulose solution (frozen),No gelation,Water,FD,Post-heat treatment at 170 °C,,0.06,,,,,,Macroporous (flakes),0.07,Transient,Hot disk,,
10450,FD,Thermal insulation,Monolith,Alginate,"Carboxymethyl cellulose, chitosan",,A,"A, A",,ng,wa,"Alginate-chitosan-carboxymethyl cellulose solution + 1,2,3,4-butane tetracarboxylic acid (10:1) + sodium hypophosphite (frozen)",No gelation,Water,FD,Post-heat treatment at 170 °C,,0.07,,,,,,Macroporous (flakes),0.08,Transient,Hot disk,,
10451,FD,Thermal insulation,Monolith,Alginate,"Carboxymethyl cellulose, chitosan",,A,"A, A",,ng,wa,"Alginate-chitosan-carboxymethyl cellulose solution + 1,2,3,4-butane tetracarboxylic acid (10:2) + sodium hypophosphite (frozen)",No gelation,Water,FD,Post-heat treatment at 170 °C,,0.08,,,,,,Macroporous (flakes),0.09,Transient,Hot disk,,
10452,FD,Thermal insulation,Monolith,Alginate,"Carboxymethyl cellulose, chitosan",,A,"A, A",,ng,wa,"Alginate-chitosan-carboxymethyl cellulose solution + 1,2,3,4-butane tetracarboxylic acid (10:3) + sodium hypophosphite (frozen)",No gelation,Water,FD,Post-heat treatment at 170 °C,,0.09,,,,,,Macroporous (flakes),0.1,Transient,Hot disk,,
10453,FD,DDS,Beads,Alginate,,Drug loading,A,,Lo,pc,wa,Alginate solution + CaCl2 solution ,Physical (Mn+),Water,FD,,,0.228,79.42%,,,,,Macroporous (flakes),,,,,
10454,FD,DDS,Beads,Alginate,,Drug loading,A,,Lo,pc,wa,Alginate solution + CaCl2-BaCl2 (1:1) solution ,Physical (Mn+),Water,FD,,,0.326,71.87%,,,,,Macroporous (flakes),,,,,
10455,FD,DDS,Beads,Alginate,,Drug loading,A,,Lo,pc,wa,Alginate solution + CaCl2-BaCl2 (1:2) solution ,Physical (Mn+),Water,FD,,,0.369,68.75%,,,,,Macroporous (flakes),,,,,
10456,FD,DDS,Beads,Alginate,,Drug loading,A,,Lo,pc,wa,Alginate solution + CaCl2-BaCl2 (1:3) solution ,Physical (Mn+),Water,FD,,,0.495,58.31%,,,,,Macroporous (flakes),,,,,
10457,FD,DDS,Beads,Alginate,,Drug loading,A,,Lo,pc,wa,Alginate solution + BaCl2 solution ,Physical (Mn+),Water,FD,,,,,,,,,Macroporous (flakes),,,,,
10458,FD,Adsorbent,Beads,Cellulose,,,B,,,cc,wa,Cellulose-Emin OAc solution (frozen),Chemical (aldehyde),Water,FD,,,,,19,,,,Macroporous (flakes),,,,,
10459,FD,Adsorbent,Beads,Cellulose,Polyacrylamide,,B,R,,cc,wa,"Cellulose-Emin OAc solution + potassium peroxydisulfate + acrylamide + N,N-methylene bisacrylamide + glutaraldehyde (frozen)",Chemical (aldehyde),Water,FD,,,,,45,,,,Macroporous (flakes),,,,,
10460,FD,Adsorbent,Beads,Cellulose,Polyacrylamide,Thiosemicarbamide modification,B,R,Al,cc,wa,"Cellulose-Emin OAc solution + potassium peroxydisulfate + acrylamide + N,N-methylene bisacrylamide + glutaraldehyde + thiosemicarbazide (frozen)",Chemical (aldehyde),Water,FD,,,,,104,,,,Macroporous (flakes),,,,,
10461,FD,Thermal insulation,Monolith,Aramid fibers,,,K,,,ng,wa,Aramid nanofiber suspension (1%) (frozen),No gelation,Water,FD,Post drying at 50 °C,,0.04,97.20%,12,,,,Macroporous (fibrous and flakes),0.039,Transient,Hot wire,,
10462,FD,Thermal insulation,Monolith,Aramid fibers,,,K,,,ng,wa,Aramid nanofiber suspension (2%) (frozen),No gelation,Water,FD,Post drying at 50 °C,,0.056,96.10%,11,,,,Macroporous (fibrous and flakes),0.042,Transient,Hot wire,,
10463,FD,Thermal insulation,Monolith,Aramid fibers,,,K,,,ng,wa,Aramid nanofiber suspension (3%) (frozen),No gelation,Water,FD,Post drying at 50 °C,,0.073,94.90%,10,,,,Macroporous (fibrous and flakes),0.045,Transient,Hot wire,,
10464,FD,Thermal insulation,Monolith,Aramid fibers,,,K,,,ng,wa,Aramid nanofiber suspension (4%) (frozen),No gelation,Water,FD,Post drying at 50 °C,,0.09,93.80%,8,,,,Macroporous (fibrous and flakes),0.055,Transient,Hot wire,,
10465,FD,Thermal insulation,Monolith,Aramid fibers,,,K,,,ng,wa,Aramid nanofiber suspension (6%) (frozen),No gelation,Water,FD,Post drying at 50 °C,,0.136,90.60%,6,,,,Macroporous (fibrous and flakes),0.065,Transient,Hot wire,,
10466,FD,Thermal insulation,Monolith,Aramid fibers,,,K,,,ng,wa,Aramid nanofiber suspension (8%) (frozen),No gelation,Water,FD,Post drying at 50 °C,,0.185,87.20%,4,,,,Macroporous (fibrous and flakes),0.072,Transient,Hot wire,,
10467,FD,Thermal insulation,Monolith,Aramid fibers,,,K,,,ng,wa,Aramid nanofiber suspension (3%) (frozen),No gelation,Water,FD,Post drying at 20 °C,,0.087,94.00%,9,,,,Macroporous (fibrous and flakes),,,,,
10468,FD,Thermal insulation,Monolith,Aramid fibers,,,K,,,ng,wa,Aramid nanofiber suspension (3%) (frozen),No gelation,Water,FD,Post drying at 100 °C,,0.062,95.70%,10,,,,Macroporous (fibrous and flakes),,,,,
10469,FD,Thermal insulation,Monolith,Aramid fibers,,,K,,,ng,wa,Aramid nanofiber suspension (0.7%) (frozen),No gelation,Water,FD,Post drying at 150 °C,,0.02,98.60%,12,,,,Macroporous (fibrous and flakes),0.035,Transient,Hot wire,,
10470,FD,Not specific,Monolith (3D),Cellulose nanofibers,,,K,,,ng,wa,"Cellulose nanocrystal suspension (printed, frozen)",No gelation,Water,FD,,,0.0123,,,,,,Macroporous (fibrous),,,,,
10471,FD,Not specific,Monolith (3D),Cellulose nanofibers,,,K,,,ng,wa,"Cellulose nanocrystal suspension + Kymene (printed, frozen)",No gelation,Water,FD,,,,,,,,,Macroporous (fibrous),,,,,
10472,FD,Not specific,Monolith (3D),Cellulose nanofibers,PEDOT:PSS,,K,M,,ng,wa,"Cellulose nanocrystal suspension + PEDOT:PSS suspension (printed, frozen)",No gelation,Water,FD,,,,,,,,,Macroporous (fibrous),,,,,
10473,FD,Adsorbent,Monolith,Chitosan,,,A,,,pp,wa,Chitosan-LiOH-KOH-urea solution (freeze-thaw) + water (frozen),Physical (aggregation),Water,FD,,,,,85,,0.213,,Macroporous (fibrous and flakes),,,,,
10474,FD,Adsorbent,Monolith,Chitosan,Polyacrylamide,,A,R,,pp,wa,"Chitosan-LiOH-KOH-urea solution (freeze-thaw) + water + 2-acrylamide-2-methylpropanesulfonic acid-acrylamide-N,N'-methylenebisacrylamide-potassium persulfate solution (frozen)",Physical (aggregation),Water,FD,,,,,102,,0.238,,Macroporous (fibrous and flakes),,,,,
10475,FD,Adsorbent,Monolith,Chitosan,Polyacrylamide,,A,R,,pp,wa,"Chitosan-LiOH-KOH-urea solution (freeze-thaw) + water + 2-acrylamide-2-methylpropanesulfonic acid-acrylamide-N,N'-methylenebisacrylamide-potassium persulfate solution (electron irradiation, frozen)",Physical (aggregation),Water,FD,,,,,114,,0.261,,Macroporous (fibrous and flakes),,,,,
10476,FD,Adsorbent (gas),Monolith,Cellulose nanofibers,,,K,,,ng,al,Cellulose nanocrystal suspension + ethanol-t-butanol (frozen),No gelation,t-Butanol,FD,,,,,10,,0.05,,Macroporous (flakes),,,,,
10477,FD,Adsorbent (gas),Monolith,Cellulose nanofibers,,3-Aminopropyl trimethoxysilane modification,K,,Si,ng,al,Cellulose nanocrystal suspension + 3-(aminopropyl) trimethoxysilane + ethanol-t-butanol (frozen),No gelation,t-Butanol,FD,,,,,21.6,,0.1,,Macroporous (flakes),,,,,
10478,FD,Adsorbent (gas),Monolith,Cellulose nanofibers,,3-(2-Aminoethylamino) propyl-dimethoxymethylsilane modification,K,,Si,ng,al,Cellulose nanocrystal suspension + 3-(2-aminoethylamino) propyl-dimethoxymethylsilane + ethanol-t-butanol (frozen),No gelation,t-Butanol,FD,,,,,31,,0.25,,Macroporous (flakes),,,,,
10479,FD,Adsorbent (gas),Monolith,Cellulose nanofibers,,N-3-Trimethoxysilylpropyl diethylenetriamine modification,K,,Si,ng,al,Cellulose nanocrystal suspension + N-(3-trimethoxysilylpropyl) diethylenetriamine + ethanol-t-butanol (frozen),No gelation,t-Butanol,FD,,,,,3,,0.02,,Macroporous (flakes),,,,,
10480,FD,Adsorbent,Monolith,Carrageenan,GO,,A,N,,pp,wa,"GO suspension + alkyl glycoside + i-carrageenan (hydrothermal, frozen)",Physical (aggregation),Water,FD,,,,,,,,,Macroporous (flakes),,,,,
10481,FD,Sound insulation,Monolith,PVA,,,E,,,ng,wa,PVA solution (frozen),No gelation,Water,FD,,,0.0438,96.50%,,,,,Macroporous (flakes),,,,,
10482,FD,Sound insulation,Monolith,PVA,GO,,E,N,,ng,wa,GO suspension + PVA solution (1:1) (frozen),No gelation,Water,FD,,,0.0051,99.32%,,,,,Macroporous (flakes),,,,,
10483,FD,Sound insulation,Monolith,PVA,GO,,E,N,,ng,wa,GO suspension + PVA solution (2:1) (frozen),No gelation,Water,FD,,,0.0078,98.68%,,,,,Macroporous (flakes),,,,,
10484,FD,Sound insulation,Monolith,PVA,GO,,E,N,,ng,wa,GO suspension + PVA solution (3:1) (frozen),No gelation,Water,FD,,,0.0076,98.71%,,,,,Macroporous (flakes),,,,,
10485,FD,Sound insulation,Monolith,GO,,,N,,,ng,wa,GO suspension (frozen),No gelation,Water,FD,,,0.0058,97.77%,,,,,Macroporous (flakes),,,,,
10486,FD,Separation,Monolith,Cellulose,Alginate,Stearic acid modification,B,A,Al,ng,wa,Cardboard waste suspension + alginate solution (frozen),No gelation,Water,FD,"Post-immersion into CaCl2 solution, stearic acid solution, FD",Physical (Mn+),0.048,,,,,,Macroporous (fibrous and flakes),,,,,
10487,FD,Adsorbent,Monolith,Chitosan,Polyethyleneimine,H3PO3 modification,A,E,Al,cc,wa,H3PO3-modified chitosansolution + polyethyleneimine + ethylene glycol diglycidyl ether (frozen),Chemical (epoxy),Water,FD,,,,,491,,,,Macroporous (cellular),,,,,
10488,FD,Adsorbent,Monolith,GO,,,N,,,pp,wa,"GO suspension + ethylenediamine (hydrothermal, frozen)",Physical (aggregation),Water,FD,,,,,65,,0.7,,Macroporous (flakes),,,,,
10489,FD,Adsorbent,Monolith,Carboxymethyl cellulose,GO,,A,N,,pp,wa,"GO suspension + carboxymethyl cellulose + ethylenediamine (hydrothermal, frozen)",Physical (aggregation),Water,FD,,,,,801,,0.45,,Macroporous (flakes),,,,,
10490,FD,PCM support,Monolith,Cellulose,Polydopamine,PEG loading,B,M,Lo,pp,wa,Cellulose hydrogel + dopamine-HCl + PEG (frozen),Physical (aggregation),Water,FD,,,,,,,,,Macroporous (cellular),,,,,
10491,SCD,Thermal insulation,Monolith,Polyethylene,,,J,,,pp,al,Polyethylene in parrafin oil-butylated hydroxytoluene (cooling) + hexane,Physical (temperature),Ethanol,SCD,,,,,,,,,Macroporous (flakes),0.0283,Transient,Hot wire,,
10492,FD,Adsorbent,Monolith,Poly(acrylic acid),Tea waste,,R,L,,cp,wa,"Tea residue suspension + ammonium persulfate + acrylic acid + N,N-methylenebisacrylamide (frozen)",Chemical (polymerization),Water,FD,,,,,,,,,Macroporous (cellular),,,,,
10493,SCD,Not specific,Monolith,Amyloid fibers,,,D,,,pc,al,Amyloid nanofiber susupension + NaCl bath (pH 2) + KCl solution,Physical (Mn+),Ethanol,SCD,,,,,,,,,Mesoporous (nanofibrous),,,,,
10494,SCD,Not specific,Monolith,Amyloid fibers,Gellan gum,,D,A,,pc,al,Amyloid nanofiber susupension + NaCl bath (pH 2) + gellan gum solution + CaCl2 solution,Physical (Mn+),Ethanol,SCD,,,,,,,,,Mesoporous (nanofibrous),,,,,
10495,SCD,Not specific,Monolith,Amyloid fibers,Carrageenan,,D,A,,pc,al,Amyloid nanofiber susupension + NaCl bath (pH 2) + k-carrageenan solution + KCl solution,Physical (Mn+),Ethanol,SCD,,,,,,,,,Mesoporous (nanofibrous),,,,,
10496,FD,Shield,Monolith,Chitosan,GO,,A,N,,pp,wa,"GO (13.3 mg/mL) suspension + chitosan solution (hydrothermal, frozen)",Physical (aggregation),Water,FD,,,0.0315,,,,,,Macroporous (flakes),,,,,
10497,FD,Shield,Monolith,Chitosan,GO,,A,N,,pp,wa,"GO (16.6 mg/mL) suspension + chitosan solution (hydrothermal, frozen)",Physical (aggregation),Water,FD,,,0.0417,,,,,,Macroporous (flakes),,,,,
10498,FD,Shield,Monolith,Chitosan,GO,,A,N,,pp,wa,"GO (20 mg/mL) suspension + chitosan solution (hydrothermal, frozen)",Physical (aggregation),Water,FD,,,0.0394,,,,,,Macroporous (flakes),,,,,
10499,FD,Thermal insulation,Monolith,Cellulose nanofibers,,"3-Aminopropyl trimethoxysilane, perfluorohexyl ethyl trimethoxysilane modification",K,,Si,ng,wa,Cellulose nanofiber suspension + perfluorohexyl ethyl trimethoxysilane + 3-aminopropyl trimethoxysilane (frozen),No gelation,Water,FD,,,,,,,,,Macroporous (flakes),0.035,Transient,Flash,,
10500,FD,Adsorbent,Monolith,Wood,,,L,,,ng,wa,Oxidized wood (frozen),No gelation,Water,FD,,,0.0581,96.10%,17,,,,Macroporous (cellular),,,,,
10501,FD,Adsorbent,Monolith,Wood,Polyethyleneimine,,L,E,,ng,wa,"Polyethyleneimine-grafted, oxidized wood (frozen)",No gelation,Water,FD,,,0.0772,94.90%,12,,,,Macroporous (cellular),,,,,
10502,SCD,Not specific,Monolith,Cellulose nanofibers,,,K,,,pp,ow,Cellulose nanocrystal suspension + water (frozen),Physical (antisolvent),Acetone,SCD,,,,88%,120,,0.7,,Mesoporous (nanoparticulate),,,,,
10503,SCD,Not specific,Monolith,Cellulose nanofibers,,,K,,,pp,ow,Cellulose nanocrystal suspension + LiCl solution + water (frozen),Physical (antisolvent),Acetone,SCD,,,,90%,180,,1.2,,Mesoporous (nanoparticulate),,,,,
10504,SCD,Not specific,Monolith,Cellulose nanofibers,,,K,,,pp,ow,Cellulose nanocrystal suspension + NaCl solution + water (frozen),Physical (antisolvent),Acetone,SCD,,,,90%,150,,1,,Mesoporous (nanoparticulate),,,,,
10505,SCD,Not specific,Monolith,Cellulose nanofibers,,,K,,,pp,ow,Cellulose nanocrystal suspension + KCl solution + water (frozen),Physical (antisolvent),Acetone,SCD,,,,93%,140,,1.1,,Mesoporous (nanoparticulate),,,,,
10506,SCD,Not specific,Monolith,Cellulose nanofibers,,,K,,,pp,ow,Cellulose nanocrystal suspension + MgCl2 solution + water (frozen),Physical (antisolvent),Acetone,SCD,,,,89%,190,,1.3,,Mesoporous (nanoparticulate),,,,,
10507,SCD,Not specific,Monolith,Cellulose nanofibers,,,K,,,pp,ow,Cellulose nanocrystal suspension + CaCl2 solution + water (frozen),Physical (antisolvent),Acetone,SCD,,,,91%,160,,1,,Mesoporous (nanoparticulate),,,,,
10508,FD,Separation,Monolith,Cellulose nanofibers,"Chitosan, GO",,K,"A, N",,pp,wa,"GO suspension + cellulose nanocrystals + chitosan nanocrystals + ascorbic acid (hydrothermal, frozen)",Physical (aggregation),Water,FD,,,0.0093,,,,,,Macroporous (flakes),,,,,
10509,FD,Separation,Monolith,Polyacrylonitrile,,,R,,,ng,al,Polyacrylonitrile nanofiber suspension + water-t-butanol (frozen),No gelation,t-Butanol,FD,,,0.01,,,,,,Macroporous (fibrous),,,,,
10510,FD,Separation,Monolith,Polyacrylonitrile,,PDMS treatment,R,,Si,ng,al,Polyacrylonitrile nanofiber suspension + water-t-butanol (frozen),No gelation,t-Butanol,FD,Post-compositing with PDMS (0.1 wt%),,0.01,,,,,,Macroporous (fibrous),,,,,
10511,FD,Separation,Monolith,Polyacrylonitrile,,PDMS treatment,R,,Si,ng,al,Polyacrylonitrile nanofiber suspension + water-t-butanol (frozen),No gelation,t-Butanol,FD,Post-compositing with PDMS (0.5 wt%),,0.02,,,,,,Macroporous (fibrous),,,,,
10512,FD,Separation,Monolith,Polyacrylonitrile,,PDMS treatment,R,,Si,ng,al,Polyacrylonitrile nanofiber suspension + water-t-butanol (frozen),No gelation,t-Butanol,FD,Post-compositing with PDMS (1 wt%),,0.03,,,,,,Macroporous (fibrous),,,,,
10513,FD,Separation,Monolith,Polyacrylonitrile,,PDMS treatment,R,,Si,ng,al,Polyacrylonitrile nanofiber suspension + water-t-butanol (frozen),No gelation,t-Butanol,FD,Post-compositing with PDMS (2 wt%),,0.04,,,,,,Macroporous (fibrous),,,,,
10514,FD,Separation,Monolith,Polyacrylonitrile,,PDMS treatment,R,,Si,ng,al,Polyacrylonitrile nanofiber suspension + water-t-butanol (frozen),No gelation,t-Butanol,FD,Post-compositing with PDMS (5 wt%),,0.09,,,,,,Macroporous (fibrous),,,,,
10515,FD,Wound dressing,Sheet?,Gelatin,GO,,C,N,,pp,wa,"Gelatin solution + GO suspension (hydrothermal, frozen)",Physical (aggregation),Water,FD,,,,,,,,,Macroporous (flakes),,,,,
10516,FD,Packaging,Monolith,Cellulose,,PLA coating,B,,Al,ng,wa,Cellulose nanocrystal suspension (frozen),No gelation,Water,FD,Post-PLA coating,,0.0128,,,,,,Macroporous (flakes),,,,,
10517,FD,Packaging,Monolith,Cellulose,,"PLA coating, drug loading",B,,"Al, Lo",ng,wa,Cellulose nanocrystal suspension (frozen),No gelation,Water,FD,"Post-PLA coating, compositing with E2 (10%)",,0.0134,,,,,,Macroporous (flakes),,,,,
10518,FD,Packaging,Monolith,Cellulose,,"PLA coating, drug loading",B,,"Al, Lo",ng,wa,Cellulose nanocrystal suspension (frozen),No gelation,Water,FD,"Post-PLA coating, compositing with E2 (25%)",,0.0167,,,,,,Macroporous (flakes),,,,,
10519,FD,Packaging,Monolith,Cellulose,,"PLA coating, drug loading",B,,"Al, Lo",ng,wa,Cellulose nanocrystal suspension (frozen),No gelation,Water,FD,"Post-PLA coating, compositing with E2 (50%)",,0.0222,,,,,,Macroporous (flakes),,,,,
10520,FD,Packaging,Monolith,Cellulose,,"PLA coating, drug loading",B,,"Al, Lo",ng,wa,Cellulose nanocrystal suspension (frozen),No gelation,Water,FD,"Post-PLA coating, compositing with E2 (75%)",,0.0297,,,,,,Macroporous (flakes),,,,,
10521,FD,Adsorbent,Monolith,Cellulose nanofibers,GO,,K,N,,pp,wa,"GO-cellulose nanofiber suspension + ascorbic acid (hydrothermal, frozen)",Physical (aggregation),Water,FD,,,,,,,,,Macroporous (fibrous),,,,,
10522,FD,Adsorbent,Monolith,Cellulose nanofibers,,,K,,,pp,al,Cellulose nanofiber suspension + ethanol-t-butanol,Physical (antisolvent),t-Butanol,FD,,,0.095,93.40%,10,,,,Macroporous (flakes),,,,,
10523,FD,Adsorbent,Monolith,Cellulose nanofibers,Cyclodextrin,,K,A,,pp,al,b-Cyclodextrin-modified cellulose nanofiber suspension + ethanol-t-butanol,Physical (antisolvent),t-Butanol,FD,,,0.175,88.00%,7,,,,Macroporous (flakes),,,,,
10524,SCD,DDS,Beads,Cellulose,,Drug loading,B,,Lo,pp,al,Microcrystalline cellulose-NaOH suspension + acetic acid-ethyl acetate-trichloromethane solution,Physical (antisolvent),Ethanol,SCD,"Post-coating, drug loading",,0.041,,,,,,Macroporous (particulate),,,,,
10525,SCD,DDS,Beads,Cellulose,,Drug loading,B,,Lo,pp,al,Microcrystalline cellulose-NaOH suspension + H2SO4 solution,Physical (antisolvent),Ethanol,SCD,"Post-coating, drug loading",,0.107,,,,,,Macroporous (particulate),,,,,
10526,FD,Not specific,Monolith,GO,"CNT, polystyrene",,N,"N, J",,ng,wa,GO suspension + CNT suspension (frozen),No gelation,Water,FD,"Post-compositing with polystyrene, hot pressed",,,,,,,,Macroporous (flakes),,,,,
10527,FD,Thermal insulation,Monolith,Chitosan,,,A,,,ng,wa,Chitosan solution (frozen),No gelation,Water,FD,,,0.0126,99.20%,,,,0.211,Macroporous (cellular),0.045,Transient,Hot wire,,
10528,FD,Thermal insulation,Monolith,Chitosan,,MTMS treatment,A,,Si,ng,wa,Chitosan solution (frozen),No gelation,Water,FD,Post-MTMS treatment,,0.0138,99.10%,,,,0.292,Macroporous (cellular),0.045,Transient,Hot wire,,
10529,FD,Capacitors,Monolith,COF,GO,,Q,N,,pp,wa,"COF-GO composite (hydrothermal, frozen)",Physical (aggregation),Water,FD,,,,,,,,,Macroporous (flakes),,,,,
10530,FD,Steam generation,Monolith,Polypyrrole,PVA,"1H,1H,2H,2H-Perfluorooctyltrichlorosilane modification",M,E,Si,ng,wa,Polypyrrole-PVA suspension (frozen),No gelation,Water,FD,"Post-glutaraldehyde solution, FD, 1H,1H,2H,2H-perfluorooctyltrichlorosilane modification",Chemical (aldehyde),,,,,,,Macroporous (flakes),,,,,
10531,FD,Sensors,Sheet,Cellulose nanofibers,,,K,,,pc,wa,Cellulose nanofiber suspension + CaCl2 solution (frozen),Physical (Mn+),Water,FD,,,,,,,,,Macroporous (cellular),,,,,
10532,FD,Sensors,Sheet,Cellulose nanofibers,,,K,,,cc,wa,"Cellulose nanofiber suspension + 1,2,3,4-butane tetracarboxylic acid (frozen)",Chemical (ester),Water,FD,,,,,,,,,Macroporous (cellular),,,,,
10533,FD,Thermal insulation,Monolith,Polyimide,,,G,,,cp,wa,"4,4'-Oxydiphthalic anhydride + 1,3-bis(4'-aminophenoxy)benzene in DMAc + water + TEA (polymer 1 wt%) (frozen)",Chemical (polymerization),Water,FD,,,,96.80%,,,,,Macroporous (cellular),,,,,
10534,FD,Thermal insulation,Monolith,Polyimide,,,G,,,cp,wa,"4,4'-Oxydiphthalic anhydride + 1,3-bis(4'-aminophenoxy)benzene in DMAc + water + TEA (polymer 3 wt%) (frozen)",Chemical (polymerization),Water,FD,,,,95.00%,,,,,Macroporous (cellular),,,,,
10535,FD,Thermal insulation,Monolith,Polyimide,,,G,,,cp,wa,"4,4'-Oxydiphthalic anhydride + 1,3-bis(4'-aminophenoxy)benzene in DMAc + water + TEA (polymer 5 wt%) (frozen)",Chemical (polymerization),Water,FD,,,,93.20%,,,,,Macroporous (cellular),0.031,Transient,Hot disk,,
10536,FD,Thermal insulation,Monolith,Polyimide,,,G,,,cp,wa,"4,4'-Oxydiphthalic anhydride + 1,3-bis(4'-aminophenoxy)benzene in DMAc + water + TEA (polymer 7 wt%) (frozen)",Chemical (polymerization),Water,FD,,,,90.90%,,,,,Macroporous (cellular),,,,,
10537,FD,"Sensors, thermal insulation",Monolith,Cellulose nanofibers,Aramid fibers,,K,K,,ng,wa,Cellulose nanofiber-aramid nanofiber suspension (frozen),No gelation,Water,FD,,,0.0131,99.13%,67,,,,Macroporous (cellular),0.062,Transient,Hot disk,,
10538,FD,"Sensors, thermal insulation",Monolith,Cellulose nanofibers,"Aramid fibers, polypyrrole",,K,"K, M",,ng,wa,Cellulose nanofiber-aramid nanofiber suspension (frozen),No gelation,Water,FD,Post-compositing with polypyrrole (1),,0.0146,99.03%,87,,,,Macroporous (cellular),,,,,
10539,FD,"Sensors, thermal insulation",Monolith,Cellulose nanofibers,"Aramid fibers, polypyrrole",,K,"K, M",,ng,wa,Cellulose nanofiber-aramid nanofiber suspension (frozen),No gelation,Water,FD,Post-compositing with polypyrrole (2),,0.0162,98.92%,101,,,,Macroporous (cellular),,,,,
10540,FD,"Sensors, thermal insulation",Monolith,Cellulose nanofibers,"Aramid fibers, polypyrrole",,K,"K, M",,ng,wa,Cellulose nanofiber-aramid nanofiber suspension (frozen),No gelation,Water,FD,Post-compositing with polypyrrole (3),,0.0189,98.74%,112,,,,Macroporous (cellular),0.069,Transient,Hot disk,,
10541,FD,"Sensors, thermal insulation",Monolith,Cellulose nanofibers,"Aramid fibers, polypyrrole",,K,"K, M",,ng,wa,Cellulose nanofiber-aramid nanofiber suspension (frozen),No gelation,Water,FD,Post-compositing with polypyrrole (4),,0.0264,98.24%,120,,,,Macroporous (cellular),,,,,
10542,FD,Adsorbent,Monolith,Alginate,,,A,,,"pc, pp",wa,Alginate solution + CaCO3 + glucono-d-lactone (frozen),"Physical (Mn+, pH)",Water,FD,,,0.0315,89%,,,,,Macroporous (cellular),,,,,
10543,FD,Adsorbent,Monolith,Alginate,"Cyclodextrin, GO",,A,"A, N",,"pc, pp",wa,Alginate solution + GO-cyclodextrin (1 wt%) + CaCO3 + glucono-d-lactone (frozen),"Physical (Mn+, pH)",Water,FD,,,0.0325,88%,,,,,Macroporous (cellular),,,,,
10544,FD,Adsorbent,Monolith,Alginate,"Cyclodextrin, GO",,A,"A, N",,"pc, pp",wa,Alginate solution + GO-cyclodextrin (2 wt%) + CaCO3 + glucono-d-lactone (frozen),"Physical (Mn+, pH)",Water,FD,,,0.033,86%,,,,,Macroporous (cellular),,,,,
10545,FD,Adsorbent,Monolith,Alginate,"Cyclodextrin, GO",,A,"A, N",,"pc, pp",wa,Alginate solution + GO-cyclodextrin (4 wt%) + CaCO3 + glucono-d-lactone (frozen),"Physical (Mn+, pH)",Water,FD,,,0.034,85%,,,,,Macroporous (cellular),,,,,
10546,FD,Adsorbent,Monolith,Alginate,"Cyclodextrin, GO",,A,"A, N",,"pc, pp",wa,Alginate solution + GO-cyclodextrin (6 wt%) + CaCO3 + glucono-d-lactone (frozen),"Physical (Mn+, pH)",Water,FD,,,0.0345,85%,,,,,Macroporous (cellular),,,,,
10547,VD,Shield,Monolith,Polyisoprene,,,J,,,pp,al,Polyisoprene suspension + ethanol,Physical?,Ethanol,VD,,,,,,,,,Macroporous (cellular),,,,,
10548,VD,Shield,Monolith,Polyisoprene,CNT,,J,N,,pp,al,Polyisoprene suspension + CNT + ethanol,Physical?,Ethanol,VD,,,,,,,,,Macroporous (cellular),,,,,
10549,FD,Adsorbent,Monolith,Aramid fibers,Bacterial cellulose,,K,K,,pp,wa,Aramid nanofiber suspension in DMSO + bacterial cellulose (frozen),Physical?,Water,FD,,,,,,,,,Macroporous (fibrous and flakes),,,,,
10550,FD,Thermal insulation,Monolith,Alginate,Cellulose nanofibers,,A,K,,ng,wa,Alginate-cellulose nanofiber suspension (frozen),No gelation,Water,FD,,,0.012,,20,,,0.0897,Macroporous (cellular),,,,,
10551,FD,Thermal insulation,Monolith,Alginate,Cellulose nanofibers,,A,K,,ng,wa,Alginate-cellulose nanofiber suspension (frozen),No gelation,Water,FD,"Post-CaCl2 treatment, VD",Physical (Mn+),0.015,,26,,,0.2059,Macroporous (cellular),0.03315,Steady state,GHP,,
10552,FD,Adsorbent,Monolith,Collagen fibers,,Catechin loading,C,,Lo,ng,wa,Collagen fiber suspension + peptidase (frozen),No gelation,Water,FD,"Post-immersion into catechin solution, glutaraldehyde treatment, VD",Chemical (aldehyde),,,,,,,Macroporous (cellular),,,,,
