Repository: paulagirones/Aerogels_thermal_conductivity

# Aerogels_thermal_conductivity
Machine learning prediction of thermal conductivity in aerogels.

File: 20250220_dataset.csv (part 61 of 95)
Entry,Drying,Purpose,Shape,First materials,Second materials,Modification,First material class,Second materials class,Modification class,Gelation class,Solvent class,Process,Gelation mechanism,Final solvent,Drying details,Post drying treatment,Post-drying cross-linking,Envelope density g/cm3,Porosity,BET surface area m2/g,BJH pore size nm,BJH pore volume (total) cm3/g,compression elastic modulus MPa,SEM,Thermal conductivity W/(m K),Thermal method,Thermal method detail,,
10553,FD,Thermal insulation,Monolith,Polybenzoxazine,,,M,,,cp,al,Benzoxazine monomer in DMF + HCl (frozen),Chemical (polymerization),t-Butanol,FD,,,,,,,,,Macroporous (particulate),,,,,
10554,APD,Thermal insulation,Monolith,Polybenzoxazine,,,M,,,cp,or,Benzoxazine monomer in DMF + HCl,Chemical (polymerization),Hexane,APD,,,,,,,,,Macroporous (particulate),0.04,Transient,Hot disk,,
10555,APD,Thermal insulation,Monolith,Polybenzoxazine,,,M,,,cp,al,Benzoxazine monomer in DMF + HCl,Chemical (polymerization),Ethanol,APD,,,,,,,,,Macroporous (particulate),0.057,Transient,Hot disk,,
10556,APD,Thermal insulation,Monolith,Polybenzoxazine,,,M,,,cp,al,Benzoxazine monomer in DMF + HCl,Chemical (polymerization),t-Butanol,APD,,,,,,,,,Macroporous (particulate),0.055,Transient,Hot disk,,
10557,SCD,Thermal insulation,Monolith,Chitosan,PVA,,A,E,,cc,al,Chitosan solution + o-phthalaldehyde solution + PVA solution,Chemical (aldehyde),Ethanol,SCD,,,,,426,,2.055,,Mesoporous (nanoparticulate),0.027,Transient,Hot disk,,
10558,SCD,Thermal insulation,Monolith,Chitosan,"Cellulose nanofibers, PVA",,A,"K, E",,cc,al,Chitosan solution + o-phthalaldehyde solution + PVA solution + cellulose nanocrystals,Chemical (aldehyde),Ethanol,SCD,,,,,578,,1.164,,Mesoporous (nanoparticulate),0.0272,Transient,Hot disk,,
10559,FD,Sensors,Monolith,Chitosan,,,A,,,pc,wa,Itaconic acid solution + chitosan (frozen),Physical (electrostatic),Water,FD,,,,,,,,,Macroporous (cellular),,,,,
10560,FD,Wound dressing,Monolith,PEG,GO,Grape seed extracts,E,N,Lo,ng,wa,PEG solution + GO + grape seed extracts (frozen),No gelation,Water,FD,,,,,,,,,Macroporous (cellular),,,,,
10561,FD,Capacitors,Monolith,Lignin fibers,PVA,,K,E,,pp,wa,Lignin fiber suspension + PVA solution (electrospun) + water (frozen),Physical (antisolvent),Water,FD,,,0.003,99.70%,580,,,,Macroporous (fibrous),,,,,
10562,FD,Separation,Monolith,PVA,,MTCS treatment,E,,Si,ng,wa,PVA (1.5%) solution (frozen),No gelation,Water,FD,Post-MTCS treatment,,0.038,96.84%,,,,,Macroporous (flakes and particulate),,,,,
10563,FD,Separation,Monolith,PVA,Carbon black,MTCS treatment,E,N,Si,ng,wa,PVA (0.5%) solution + carbon black suspension (frozen),No gelation,Water,FD,Post-MTCS treatment,,0.043,90.80%,,,,,Macroporous (flakes and particulate),,,,,
10564,FD,Separation,Monolith,PVA,Carbon black,MTCS treatment,E,N,Si,ng,wa,PVA (1%) solution + carbon black suspension (frozen),No gelation,Water,FD,Post-MTCS treatment,,0.05,88.67%,,,,,Macroporous (flakes and particulate),,,,,
10565,FD,Separation,Monolith,PVA,Carbon black,MTCS treatment,E,N,Si,ng,wa,PVA (1.5%) solution + carbon black suspension (frozen),No gelation,Water,FD,Post-MTCS treatment,,0.059,87.25%,,,,,Macroporous (flakes and particulate),,,,,
10566,FD,Separation,Monolith,PVA,Carbon black,MTCS treatment,E,N,Si,ng,wa,PVA (2%) solution + carbon black suspension (frozen),No gelation,Water,FD,Post-MTCS treatment,,0.065,85.78%,,,,,Macroporous (flakes and particulate),,,,,
10567,FD,Capacitors,Monolith,PEDOT,GO,,M,N,,ng,wa,"GO suspension + PEDOT (hydrothermal, frozen)",No gelation,Water,FD,,,,,,,,,Macroporous (flakes),,,,,
10568,FD,PCM support,Monolith,Cellulose nanofibers,,Parraffin loading,K,,Lo,ng,wa,cellulose nanofiber suspension + solid paraffin (9:1) (frozen),No gelation,Water,FD,,,0.03,,,,,0.4,Macroporous (cellular),,,,,
10569,FD,PCM support,Monolith,Cellulose nanofibers,,Parraffin loading,K,,Lo,ng,wa,cellulose nanofiber suspension + solid paraffin (8:2) (frozen),No gelation,Water,FD,,,0.04,,,,,0.7,Macroporous (cellular),,,,,
10570,FD,PCM support,Monolith,Cellulose nanofibers,,Parraffin loading,K,,Lo,ng,wa,cellulose nanofiber suspension + solid paraffin (6:4) (frozen),No gelation,Water,FD,,,0.08,,,,,1,Macroporous (cellular),,,,,
10571,FD,PCM support,Sheet,Aramid fibers,,PCM loading,K,,Lo,pp,wa,Aramid nanofiber suspension (frozen),Physical?,Water,FD,,,0.0317,,264,,,,Macroporous (fibrous),,,,,
10572,FD,PCM support,Sheet,Aramid fibers,Polydopamine,PCM loading,K,M,Lo,pp,wa,Aramid nanofiber suspension + dopamine (frozen),Physical?,Water,FD,,,0.0431,,289,,,,Macroporous (fibrous),,,,,
10573,FD,Not specific,Beads,Chitosan,,,A,,,pp,wa,Chitosan solution + NaOH solution (frozen),Physical (pH),Water,FD,,,0.263,,,,,,Macroporous (fibrous),,,,,
10574,FD,Not specific,Beads,Chitosan,PVA,,A,E,,pp,wa,Chitosan-PVA (3:1) solution + NaOH solution (frozen),Physical (pH),Water,FD,,,0.275,,,,,,Macroporous (fibrous),,,,,
10575,FD,Not specific,Beads,Chitosan,PVA,,A,E,,pp,wa,Chitosan-PVA (2:1) solution + NaOH solution (frozen),Physical (pH),Water,FD,,,0.294,,,,,,Macroporous (fibrous),,,,,
10576,FD,Not specific,Beads,Chitosan,PVA,,A,E,,pp,wa,Chitosan-PVA (1:1) solution + NaOH solution (frozen),Physical (pH),Water,FD,,,0.204,,,,,,Macroporous (fibrous),,,,,
10577,FD,Wound dressing,Monolith,Chitosan,"PVA, polycaprolactone",,A,"E, F",,pp,al,Quaternized chitosan-PVA solution (electrospun) + t-butanol (frozen),Physical (antisolvent),t-Butanol,FD,"Post-heat treatment at 160 °C, polycaprolactone conjugation",,,,,,,,Macroporous (fibrous),,,,,
10578,SCD,Filters,Sheet,Polyimide nanofibers,,,K,,,cp,ow,"Polyimide nanofiber membrane + 3,3',4,4'-biphenyltetracarboxylic dianhydride + 4,4'-oxydianiline in N-methyl-2-pyrrolidone + 1,3,5-triaminophenoxybenzene + TEA-acetic acid (solid 1%)",Chemical (polymerization),Acetone,SCD,,,0.14,,,,,,Mesoporous (nanofibrous),,,,,
10579,SCD,Filters,Sheet,Polyimide nanofibers,,,K,,,cp,ow,"Polyimide nanofiber membrane + 3,3',4,4'-biphenyltetracarboxylic dianhydride + 4,4'-oxydianiline in N-methyl-2-pyrrolidone + 1,3,5-triaminophenoxybenzene + TEA-acetic acid (solid 3%)",Chemical (polymerization),Acetone,SCD,,,0.18,,177,,,,Mesoporous (nanofibrous),,,,,
10580,SCD,Filters,Sheet,Polyimide nanofibers,,,K,,,cp,ow,"Polyimide nanofiber membrane + 3,3',4,4'-biphenyltetracarboxylic dianhydride + 4,4'-oxydianiline in N-methyl-2-pyrrolidone + 1,3,5-triaminophenoxybenzene + TEA-acetic acid (solid 5%)",Chemical (polymerization),Acetone,SCD,,,0.22,,231,,,,Mesoporous (nanofibrous),,,,,
10581,SCD,Filters,Sheet,Polyimide nanofibers,,,K,,,cp,ow,"Polyimide nanofiber membrane + 3,3',4,4'-biphenyltetracarboxylic dianhydride + 4,4'-oxydianiline in N-methyl-2-pyrrolidone + 1,3,5-triaminophenoxybenzene + TEA-acetic acid (solid 7%)",Chemical (polymerization),Acetone,SCD,,,0.24,,257,,,,Mesoporous (nanofibrous),,,,,
10582,SCD,Filters,Sheet,Polyimide nanofibers,,,K,,,cp,ow,"3,3',4,4'-Biphenyltetracarboxylic dianhydride + 4,4'-oxydianiline in N-methyl-2-pyrrolidone + 1,3,5-triaminophenoxybenzene + TEA-acetic acid (solid 3%)",Chemical (polymerization),Acetone,SCD,,,0.11,,328,,,,Mesoporous (nanofibrous),,,,,
10583,SCD,Filters,Sheet,Polyimide nanofibers,,,K,,,cp,ow,"3,3',4,4'-Biphenyltetracarboxylic dianhydride + 4,4'-oxydianiline in N-methyl-2-pyrrolidone + 1,3,5-triaminophenoxybenzene + TEA-acetic acid (solid 5%)",Chemical (polymerization),Acetone,SCD,,,0.18,,323,,,,Mesoporous (nanofibrous),,,,,
10584,SCD,Filters,Sheet,Polyimide nanofibers,,,K,,,cp,ow,"3,3',4,4'-Biphenyltetracarboxylic dianhydride + 4,4'-oxydianiline in N-methyl-2-pyrrolidone + 1,3,5-triaminophenoxybenzene + TEA-acetic acid (solid 7%)",Chemical (polymerization),Acetone,SCD,,,0.21,,383,,,,Mesoporous (nanofibrous),,,,,
10585,SCD,Not specific,Beads,Chitosan,,,A,,,pp,al,Chitosan (1%) solution (acetic acid 0.1 M) + NaOH (1M) solution,Physical (pH),Ethanol,SCD,,,0.055,98.27%,301,,1.28,,Mesoporous (nanofibrous and nanoparticulate),,,,,
10586,SCD,Not specific,Beads,Chitosan,,,A,,,pp,al,Chitosan (1%) solution (acetic acid 0.2 M) + NaOH (1M) solution,Physical (pH),Ethanol,SCD,,,0.048,97.44%,270,,1.32,,Mesoporous (nanofibrous and nanoparticulate),,,,,
10587,SCD,Not specific,Beads,Chitosan,,,A,,,pp,al,Chitosan (2%) solution (acetic acid 0.1 M) + NaOH (1M) solution,Physical (pH),Ethanol,SCD,,,0.066,96.49%,166,,0.74,,Mesoporous (nanofibrous and nanoparticulate),,,,,
10588,SCD,Not specific,Beads,Chitosan,,,A,,,pp,al,Chitosan (2%) solution (acetic acid 0.2 M) + NaOH (1M) solution,Physical (pH),Ethanol,SCD,,,0.086,95.30%,192,,1.07,,Mesoporous (nanofibrous and nanoparticulate),,,,,
10589,SCD,Not specific,Beads,Chitosan,,,A,,,pp,al,Chitosan (1%) solution (acetic acid 0.1 M) + NaOH (1M) solution + pluronic polymer (0.05%),Physical (pH),Ethanol,SCD,,,0.034,98.16%,151,,0.07,,Mesoporous (nanofibrous and nanoparticulate),,,,,
10590,SCD,Not specific,Beads,Chitosan,,,A,,,pp,al,Chitosan (1%) solution (acetic acid 0.2 M) + NaOH (1M) solution + pluronic polymer (0.05%),Physical (pH),Ethanol,SCD,,,0.038,98.35%,360,,1.8,,Mesoporous (nanofibrous and nanoparticulate),,,,,
10591,SCD,Not specific,Beads,Chitosan,,,A,,,pp,al,Chitosan (2%) solution (acetic acid 0.1 M) + NaOH (1M) solution + pluronic polymer (0.05%),Physical (pH),Ethanol,SCD,,,0.067,96.84%,143,,0.79,,Mesoporous (nanofibrous and nanoparticulate),,,,,
10592,SCD,Not specific,Beads,Chitosan,,,A,,,pp,al,Chitosan (2%) solution (acetic acid 0.2 M) + NaOH (1M) solution + pluronic polymer (0.05%),Physical (pH),Ethanol,SCD,,,0.062,96.40%,237,,1.43,,Mesoporous (nanofibrous and nanoparticulate),,,,,
10593,SCD,Not specific,Beads,Chitosan,,,A,,,pp,al,Chitosan (1%) solution (acetic acid 0.1 M) + NaOH (0.1M) solution,Physical (pH),Ethanol,SCD,,,0.052,97.01%,261,,1.5,,Mesoporous (nanofibrous and nanoparticulate),,,,,
10594,SCD,Not specific,Beads,Chitosan,,,A,,,pp,al,Chitosan (1%) solution (acetic acid 0.2 M) + NaOH (0.1M) solution,Physical (pH),Ethanol,SCD,,,0.053,96.99%,323,,2.25,,Mesoporous (nanofibrous and nanoparticulate),,,,,
10595,SCD,Not specific,Beads,Chitosan,,,A,,,pp,al,Chitosan (2%) solution (acetic acid 0.1 M) + NaOH (0.1M) solution,Physical (pH),Ethanol,SCD,,,0.064,98.13%,347,,2.26,,Mesoporous (nanofibrous and nanoparticulate),,,,,
10596,SCD,Not specific,Beads,Chitosan,,,A,,,pp,al,Chitosan (2%) solution (acetic acid 0.2 M) + NaOH (0.1M) solution,Physical (pH),Ethanol,SCD,,,0.052,97.63%,135,,0.93,,Mesoporous (nanofibrous and nanoparticulate),,,,,
10597,SCD,Not specific,Beads,Chitosan,,,A,,,pp,al,Chitosan (1%) solution (acetic acid 0.1 M) + NaOH (0.1M) solution + pluronic polymer (0.05%),Physical (pH),Ethanol,SCD,,,0.049,97.44%,248,,1.72,,Mesoporous (nanofibrous and nanoparticulate),,,,,
10598,SCD,Not specific,Beads,Chitosan,,,A,,,pp,al,Chitosan (1%) solution (acetic acid 0.2 M) + NaOH (0.1M) solution + pluronic polymer (0.05%),Physical (pH),Ethanol,SCD,,,0.039,98.80%,227,,1.39,,Mesoporous (nanofibrous and nanoparticulate),,,,,
10599,SCD,Not specific,Beads,Chitosan,,,A,,,pp,al,Chitosan (2%) solution (acetic acid 0.1 M) + NaOH (0.1M) solution + pluronic polymer (0.05%),Physical (pH),Ethanol,SCD,,,0.054,96.93%,190,,1.28,,Mesoporous (nanofibrous and nanoparticulate),,,,,
10600,SCD,Not specific,Beads,Chitosan,,,A,,,pp,al,Chitosan (2%) solution (acetic acid 0.2 M) + NaOH (0.1M) solution + pluronic polymer (0.05%),Physical (pH),Ethanol,SCD,,,0.049,97.81%,175,,1.1,,Mesoporous (nanofibrous and nanoparticulate),,,,,
10601,FD,Steam generation,Beads,Chitosan,Starch,,A,A,,cc,wa,Chitosan-dialdehyde starch solution in PBS (frozen),Chemical (aldehyde),Water,FD,,,0.041,,,,,,Macroporous (flakes),,,,,
10602,FD,Adsorbent,Sheet,Carboxymethyl cellulose,Poly(acrylic acid),,A,R,,ng,wa,"Carboxymethyl cellulose solution + N,N'-hexane-1,6-dilbisprop-2-enamide + acrylic acid (frozen)",No gelation,Water,FD,,,,,7,,0.012,,Macroporous (flakes and particulate),,,,,
10603,FD,Adsorbent,Sheet,Carboxymethyl cellulose,"Poly(acrylic acid), GO",,A,"A, N",,ng,wa,"Carboxymethyl cellulose solution + GO (0.5%) suspension + N,N'-hexane-1,6-dilbisprop-2-enamide + acrylic acid (frozen)",No gelation,Water,FD,,,,,13,,0.095,,Macroporous (flakes and particulate),,,,,
10604,FD,Adsorbent,Sheet,Carboxymethyl cellulose,"Poly(acrylic acid), GO",,A,"A, N",,ng,wa,"Carboxymethyl cellulose solution + GO (1.5%) suspension + N,N'-hexane-1,6-dilbisprop-2-enamide + acrylic acid (frozen)",No gelation,Water,FD,,,,,28,,0.175,,Macroporous (flakes and particulate),,,,,
10605,FD,Adsorbent,Sheet,Carboxymethyl cellulose,"Poly(acrylic acid), GO",,A,"A, N",,ng,wa,"Carboxymethyl cellulose solution + GO (3%) suspension + N,N'-hexane-1,6-dilbisprop-2-enamide + acrylic acid (frozen)",No gelation,Water,FD,,,,,43,,0.296,,Macroporous (flakes and particulate),,,,,
10606,FD,Adsorbent,Monolith,Cellulose nanofibers,"Polyethylenimine, cyclodextrin",,K,"G, A",,ng,wa,"Cellulose nanocrystal-polyethyleneimine-b-cyclodextrin suspension + N,N'-methylene bisacrylamide (frozen)",No gelation,Water,FD,,,,,,,,,Macroporous (cellular),,,,,
10607,FD,Sensors,Monolith,Alginate,GO,,A,N,,"pc, pp",wa,Alginate solution + glucono-d-lactone + CaCO3 solution + GO (frozen),"Physical (Mn+, pH)",Water,FD,,,0.096,,,,,,Macroporous (cellular),,,,,
10608,FD,Separation,Sheet,Aramid fibers,,,K,,,ng,"al, wa",Aramid nanofiber suspension in DMSO + t-butanol-watar,No gelation,t-Butanol-water,FD,,,,98.50%,,,,,Macroporous (fibrous),,,,,
10609,FD,Sensors,Monolith,Cellulose,,,B,,,ng,wa,Cellulose (5%)-NaOH-thiourea solution (frozen),No gelation,Water,FD,,,0.137,90.81%,,,,,Macroporous (cellular),,,,,
10610,FD,Sensors,Monolith,Cellulose,CNT,,B,N,,ng,wa,Cellulose (5%)-NaOH-thiourea solution + MWCNT (1 wt%) (frozen),No gelation,Water,FD,,,0.136,90.95%,,,,,Macroporous (cellular),,,,,
10611,FD,Sensors,Monolith,Cellulose,CNT,,B,N,,ng,wa,Cellulose (5%)-NaOH-thiourea solution + MWCNT (3 wt%) (frozen),No gelation,Water,FD,,,0.138,90.81%,,,,,Macroporous (cellular),,,,,
10612,FD,Sensors,Monolith,Cellulose,CNT,,B,N,,ng,wa,Cellulose (5%)-NaOH-thiourea solution + MWCNT (5 wt%) (frozen),No gelation,Water,FD,,,0.138,91.11%,,,,,Macroporous (cellular),,,,,
10613,FD,Sensors,Monolith,Cellulose,CNT,,B,N,,ng,wa,Cellulose (5%)-NaOH-thiourea solution + MWCNT (8 wt%) (frozen),No gelation,Water,FD,,,0.148,90.30%,,,,,Macroporous (cellular),,,,,
10614,FD,Sensors,Monolith,Cellulose,CNT,,B,N,,ng,wa,Cellulose (5%)-NaOH-thiourea solution + MWCNT (10 wt%) (frozen),No gelation,Water,FD,,,0.139,90.93%,,,,,Macroporous (cellular),,,,,
10615,FD,Sensors,Monolith,Cellulose,CNT,,B,N,,ng,wa,Cellulose (3%)-NaOH-thiourea solution + MWCNT (10 wt%) (frozen),No gelation,Water,FD,,,0.058,96.26%,,,,,Macroporous (cellular),,,,,
10616,FD,Sensors,Monolith,Cellulose,CNT,,B,N,,ng,wa,Cellulose (4%)-NaOH-thiourea solution + MWCNT (10 wt%) (frozen),No gelation,Water,FD,,,0.081,94.73%,,,,,Macroporous (cellular),,,,,
10617,FD,Sensors,Monolith,Cellulose,CNT,,B,N,,ng,wa,Cellulose (6%)-NaOH-thiourea solution + MWCNT (10 wt%) (frozen),No gelation,Water,FD,,,0.168,89.08%,,,,,Macroporous (cellular),,,,,
10618,FD,Sensors,Monolith,Cellulose,CNT,,B,N,,ng,wa,Cellulose (7%)-NaOH-thiourea solution + MWCNT (10 wt%) (frozen),No gelation,Water,FD,,,0.2,87.00%,,,,,Macroporous (cellular),,,,,
10619,FD,Sensors,Monolith,Cellulose,,Polyurethane foam,B,,Mx,ng,wa,Cellulose (5%)-NaOH-thiourea solution (frozen),No gelation,Water,FD,Post-compositing with polyurethane foam,,0.43,,,,,,Macroporous (cellular),,,,,
10620,FD,Sensors,Monolith,Cellulose,CNT,Polyurethane foam,B,N,Mx,ng,wa,Cellulose (5%)-NaOH-thiourea solution + MWCNT (1 wt%) (frozen),No gelation,Water,FD,Post-compositing with polyurethane foam,,0.46,,,,,,Macroporous (cellular),,,,,
10621,FD,Sensors,Monolith,Cellulose,CNT,Polyurethane foam,B,N,Mx,ng,wa,Cellulose (5%)-NaOH-thiourea solution + MWCNT (3 wt%) (frozen),No gelation,Water,FD,Post-compositing with polyurethane foam,,0.44,,,,,,Macroporous (cellular),,,,,
10622,FD,Sensors,Monolith,Cellulose,CNT,Polyurethane foam,B,N,Mx,ng,wa,Cellulose (5%)-NaOH-thiourea solution + MWCNT (5 wt%) (frozen),No gelation,Water,FD,Post-compositing with polyurethane foam,,0.47,,,,,,Macroporous (cellular),,,,,
10623,FD,Sensors,Monolith,Cellulose,CNT,Polyurethane foam,B,N,Mx,ng,wa,Cellulose (5%)-NaOH-thiourea solution + MWCNT (8 wt%) (frozen),No gelation,Water,FD,Post-compositing with polyurethane foam,,0.44,,,,,,Macroporous (cellular),,,,,
10624,FD,Sensors,Monolith,Cellulose,CNT,Polyurethane foam,B,N,Mx,ng,wa,Cellulose (5%)-NaOH-thiourea solution + MWCNT (10 wt%) (frozen),No gelation,Water,FD,Post-compositing with polyurethane foam,,0.46,,,,,,Macroporous (cellular),,,,,
10625,FD,Not specific,Monolith,Chitosan,,,A,,,ng,wa,Chitosan solution (frozen),No gelation,Water,FD,,,0.03,94.73%,,,,0.1,Macroporous (cellular),,,,,
10626,FD,Not specific,Monolith,Chitosan,Cellulose,,A,B,,ng,wa,Chitosan solution + microcrystalline cellulose (2 g) (frozen),No gelation,Water,FD,,,0.05,80.34%,,,,0.11,Macroporous (cellular),,,,,
10627,FD,Not specific,Monolith,Chitosan,Cellulose,,A,B,,ng,wa,Chitosan solution + microcrystalline cellulose (4 g) (frozen),No gelation,Water,FD,,,0.08,72.28%,,,,0.2,Macroporous (cellular),,,,,
10628,FD,Not specific,Monolith,Chitosan,Cellulose,,A,B,,ng,wa,Chitosan solution + microcrystalline cellulose (6 g) (frozen),No gelation,Water,FD,,,0.09,69.18%,,,,0.2,Macroporous (cellular),,,,,
10629,FD,Not specific,Monolith,Chitosan,Cellulose,,A,B,,ng,wa,Chitosan solution + microcrystalline cellulose (8 g) (frozen),No gelation,Water,FD,,,0.11,62.30%,,,,0.27,Macroporous (cellular),,,,,
10630,FD,Steam generation,Monolith,Polypyrrole,,,M,,,cp,"al, wa",Methyl orange-pyrrole (0.05:1) suspension + FeCl3 solution (frozen),Chemical (polymerization),t-Butanol-water,FD,,,,91.50%,1531,,0.924,,Macroporous (fibrous),,,,,
10631,FD,Steam generation,Monolith,Polypyrrole,,,M,,,cp,"al, wa",Methyl orange-pyrrole (0.1:1) suspension + FeCl3 solution (frozen),Chemical (polymerization),t-Butanol-water,FD,,,,92.30%,46,,0.316,,Macroporous (fibrous),,,,,
10632,FD,Steam generation,Monolith,Polypyrrole,,,M,,,cp,"al, wa",Methyl orange-pyrrole (0.15:1) suspension + FeCl3 solution (frozen),Chemical (polymerization),t-Butanol-water,FD,,,,93%,53,,0.213,,Macroporous (fibrous),,,,,
10633,FD,Separation,Monolith,Kapok fibers,Cellulose,Vinyltrimethoxysilane treatment,K,B,Si,ng,wa,Microcrystalline cellulose (0.4%) suspension + kapok fibers (0.1%) + vinyltrimethoxysilane (frozen),No gelation,Water,FD,,,0.0074,99.40%,,,,0.00291,Macroporous (fibrous),,,,,
10634,FD,Separation,Monolith,Kapok fibers,Cellulose,Vinyltrimethoxysilane treatment,K,B,Si,ng,wa,Microcrystalline cellulose (0.3%) suspension + kapok fibers (0.1%) + vinyltrimethoxysilane (frozen),No gelation,Water,FD,,,0.0063,99.50%,,,,0.00605,Macroporous (fibrous),,,,,
10635,FD,Separation,Monolith,Kapok fibers,Cellulose,Vinyltrimethoxysilane treatment,K,B,Si,ng,wa,Microcrystalline cellulose (0.2%) suspension + kapok fibers (0.2%) + vinyltrimethoxysilane (frozen),No gelation,Water,FD,,,0.0056,99.50%,,,,0.00416,Macroporous (fibrous),,,,,
10636,FD,Separation,Monolith,Kapok fibers,Cellulose,Vinyltrimethoxysilane treatment,K,B,Si,ng,wa,Microcrystalline cellulose (0.1%) suspension + kapok fibers (0.3%) + vinyltrimethoxysilane (frozen),No gelation,Water,FD,,,0.0051,99.60%,,,,0.00293,Macroporous (fibrous),,,,,
10637,FD,Adsorbent,Monolith,COF,,,Q,,,cp,ow,"Benzene-1,3,5-tricarbohydrazide + terephthalaldehyde + 4,4'-biphenyldisulfonic acid (HcOA-1) in DMSO (solvothermal, frozen)",Chemical (polymerization),DMSO?,FD,,,,,41,,,,Macroporous (particulate),,,,,
10638,FD,Adsorbent,Monolith,COF,,,Q,,,cp,ow,"Benzene-1,3,5-tricarbohydrazide + terephthalaldehyde + 4,4'-biphenyldisulfonic acid (HcOA-3) in DMSO (solvothermal, frozen)",Chemical (polymerization),DMSO?,FD,,,,,45,,,,Macroporous (particulate),,,,,
10639,FD,Adsorbent,Monolith,COF,,,Q,,,cp,ow,"Benzene-1,3,5-tricarbohydrazide + terephthalaldehyde + 4,4'-biphenyldisulfonic acid (HcOA-2) in DMSO (solvothermal, frozen)",Chemical (polymerization),DMSO?,FD,,,,,36,,,,Macroporous (particulate),,,,,
10640,FD,Scaffold,Monolith,Salecan,Starch,,A,A,,pc,wa,Salecan-cationic starch (3:7) solution (frozen),Physical (electrostatic),Water,FD,,,0.0067,,76,,,,Macroporous (cellular),,,,,
10641,FD,Scaffold,Monolith,Salecan,Starch,,A,A,,pc,wa,Salecan-cationic starch (4:6) solution (frozen),Physical (electrostatic),Water,FD,,,0.013,,99,,,,Macroporous (cellular),,,,,
10642,FD,Scaffold,Monolith,Salecan,Starch,,A,A,,pc,wa,Salecan-cationic starch (5:5) solution (frozen),Physical (electrostatic),Water,FD,,,0.0169,,130,,,,Macroporous (cellular),,,,,
10643,FD,Scaffold,Monolith,Salecan,Starch,,A,A,,pc,wa,Salecan-cationic starch (6:4) solution (frozen),Physical (electrostatic),Water,FD,,,0.0236,,160,,,,Macroporous (cellular),,,,,
10644,FD,Not specific,Monolith,Cellulose nanofibers,,,K,,,ng,wa,Cellulose nanocrystal-nanofiber (1:1) suspension (frozen),No gelation,Water,FD,,,0.0277,98.03%,126,,,,Macroporous (fibrous),,,,,
10645,FD,Not specific,Monolith,Cellulose nanofibers,,,K,,,ng,wa,Cellulose nanocrystal-nanofiber (1:2) suspension (frozen),No gelation,Water,FD,,,0.0275,98.36%,148,,,,Macroporous (fibrous),,,,,
10646,FD,Not specific,Monolith,Cellulose nanofibers,,,K,,,ng,wa,Cellulose nanocrystal-nanofiber (1:3) suspension (frozen),No gelation,Water,FD,,,0.0364,97.84%,203,,,,Macroporous (fibrous),,,,,
10647,FD,Not specific,Monolith,Cellulose nanofibers,,,K,,,ng,wa,Cellulose nanocrystal-nanofiber (2:1) suspension (frozen),No gelation,Water,FD,,,0.0227,98.66%,464,,,,Macroporous (fibrous),,,,,
10648,FD,Not specific,Monolith,Cellulose nanofibers,,,K,,,ng,wa,Cellulose nanocrystal-nanofiber (3:1) suspension (frozen),No gelation,Water,FD,,,0.0225,98.67%,118,,,,Macroporous (fibrous),,,,,
10649,FD,Sensors,Monolith,Cellulose acetate,Polypyrrole,,B,M,,pp,wa,Cellulose acetate in DMSO-acetone (electrospun) + water,Physical (antisolvent),Water,FD,Post-compositing with polypyrrole,,0.0147,,,,,,Macroporous (cellular),,,,,
10650,FD,Adsorbent,Monolith,Chitosan,Polyethyleneimine,,A,E,,cc,wa,Chtisaon solution + polyethyleneimine + epichlorohydrin (frozen),Chemical (epoxy),Water,FD,,,,,,,,,Macroporous (cellular),,,,,
10651,FD,Steam generation,Monolith,Polyacrylonitrile,"CNT, polydopamine",,R,"N, M",,ng,wa,Polyacrylonitrile solution in DMF + CNT suspension (electrospun) + dopamine + tris-HCl solution (frozen),No gelation,Water,FD,,,0.005,,,,,,Macroporous (fibrous and flakes),,,,,
10652,FD,Steam generation,Monolith,Polyacrylonitrile,"CNT, chitosan, polydopamine",,R,"N, A, M",,ng,wa,Polyacrylonitrile solution in DMF + CNT suspension (electrospun) + dopamine + tris-HCl solution + chitosan (2%) solution (frozen),No gelation,Water,FD,,,0.006,,,,,,Macroporous (fibrous and flakes),,,,,
10653,FD,Steam generation,Monolith,Polyacrylonitrile,"CNT, chitosan, polydopamine",,R,"N, A, M",,ng,wa,Polyacrylonitrile solution in DMF + CNT suspension (electrospun) + dopamine + tris-HCl solution + chitosan (5%) solution (frozen),No gelation,Water,FD,,,0.007,,,,,,Macroporous (fibrous and flakes),,,,,
10654,FD,Steam generation,Monolith,Polyacrylonitrile,"CNT, chitosan, polydopamine",,R,"N, A, M",,ng,wa,Polyacrylonitrile solution in DMF + CNT suspension (electrospun) + dopamine + tris-HCl solution + chitosan (10%) solution (frozen),No gelation,Water,FD,,,0.008,,,,,,Macroporous (fibrous and flakes),,,,,
10655,FD,Steam generation,Monolith,Cellulose nanofibers,"Polyethyleneimine, polypyrrole",,K,"E, M",,ng,wa,Cellulose nanofiber suspension + polyethyleneimine (frozen),No gelation,Water,FD,Post-compositing with polypyrrole,,0.021,97.72%,,,,,Macroporous (flakes),0.042,Transient,Hot disk,,
10656,FD,Capacitors,Monolith,GO,,,N,,,pp,wa,"GO suspension (hydrothermal, frozen)",Physical (aggregation),Water,FD,,,,,76,,,,Macroporous (cellular),,,,,
10657,FD,Capacitors,Monolith,Cellulose,GO,,B,N,,pp,wa,"GO suspension + cellulose (20 mg) (hydrothermal, frozen)",Physical (aggregation),Water,FD,,,,,84,,,,Macroporous (cellular),,,,,
10658,FD,Capacitors,Monolith,Cellulose,GO,,B,N,,pp,wa,"GO suspension + cellulose (100 mg) (hydrothermal, frozen)",Physical (aggregation),Water,FD,,,,,97,,,,Macroporous (cellular),,,,,
10659,FD,Capacitors,Monolith,Cellulose,GO,,B,N,,pp,wa,"GO suspension + cellulose (150 mg) (hydrothermal, frozen)",Physical (aggregation),Water,FD,,,,,94,,,,Macroporous (cellular),,,,,
10660,FD,Capacitors,Monolith,Cellulose,GO,,B,N,,pp,wa,"GO suspension + cellulose (200 mg) (hydrothermal, frozen)",Physical (aggregation),Water,FD,,,,,84,,,,Macroporous (cellular),,,,,
10661,FD,Thermal insulation,Fibers,PVA,,,E,,,ng,wa,"PVA solution (T2 spun, frozen)",No gelation,Water,FD,,,0.176,86.10%,,,,,Macroporous (cellular),0.036,Steady state,HFM,,
10662,FD,Thermal insulation,Fibers,PVA,,,E,,,ng,wa,"PVA solution (T4 spun, frozen)",No gelation,Water,FD,,,0.162,87.20%,,,,,Macroporous (cellular),0.033,Steady state,HFM,,
10663,FD,Thermal insulation,Fibers,PVA,,,E,,,ng,wa,"PVA solution (T6 spun, frozen)",No gelation,Water,FD,,,0.158,87.60%,,,,,Macroporous (cellular),0.026,Steady state,HFM,,
10664,FD,Thermal insulation,Fibers,PVA,,,E,,,ng,wa,"PVA solution (C2 spun, frozen)",No gelation,Water,FD,,,0.178,85.90%,,,,,Macroporous (cellular),0.027,Steady state,HFM,,
10665,FD,Thermal insulation,Fibers,PVA,,,E,,,ng,wa,"PVA solution (C3 spun, frozen)",No gelation,Water,FD,,,0.579,54.30%,,,,,Macroporous (cellular),0.058,Steady state,HFM,,
10666,FD,Sound insulation,Monolith,Rubber,PVA,MTMS treatment,L,E,Si,cc,wa,Waste rubber + PVA solution + glutaraldehyde solution (frozen),Chemical (aldehyde),Water,FD,Post-MTMS treatment,,,,,,,,Macroporous (fibrous),,,,,
10667,FD,Sound insulation,Monolith,Gelatin,,,C,,,cc,wa,Gelatin solution + formaldehyde solution (frozen),Chemical (aldehyde),Water,FD,,,0.0267,93.60%,,,,,Macroporous (flakes),0.098,Steady state,HFM,,
10668,FD,Sound insulation,Monolith,Gelatin,Cellulose,,C,B,,cc,wa,Gelatin solution + bamboo waste (1 g) + formaldehyde solution (frozen),Chemical (aldehyde),Water,FD,,,0.0274,94.30%,,,,,Macroporous (flakes),0.07,Steady state,HFM,,
10669,FD,Sound insulation,Monolith,Gelatin,Cellulose,,C,B,,cc,wa,Gelatin solution + bamboo waste (2 g) + formaldehyde solution (frozen),Chemical (aldehyde),Water,FD,,,0.0315,96.50%,,,,,Macroporous (flakes),0.057,Steady state,HFM,,
10670,FD,Sound insulation,Monolith,Gelatin,Cellulose,,C,B,,cc,wa,Gelatin solution + bamboo waste (3 g) + formaldehyde solution (frozen),Chemical (aldehyde),Water,FD,,,0.0353,95.70%,,,,,Macroporous (flakes),0.07,Steady state,HFM,,
10671,FD,Adsorbent,Granules,Polytetrafluoroethylene,GO,,M,N,,ng,wa,PTFE suspension + GO suspension (frozen),No gelation,Water,FD,,,0.035,,26,,,,Macroporous (cellular),,,,,
10672,FD,Adsorbent,Granules,Polytetrafluoroethylene,GO,,M,N,,ng,wa,PTFE suspension + GO suspension (frozen),No gelation,Water,FD,Post-annealing,,0.029,,49,,,,Macroporous (cellular),,,,,
10673,FD,Not specific,Monolith,Cellulose nanofibers,,MTMS treatment,K,,Si,ng,wa,Cellulose nanofiber (0.2%) suspension (frozen),No gelation,Water,FD,Post-MTMS treatment,,0.003,99.90%,,,,0.03,Macroporous (cellular),0.023,Transient,Hot disk,,
10674,FD,Not specific,Monolith,Cellulose nanofibers,,MTMS treatment,K,,Si,ng,wa,Cellulose nanofiber (0.4%) suspension (frozen),No gelation,Water,FD,Post-MTMS treatment,,0.005,99.80%,,,,0.05,Macroporous (cellular),0.023,Transient,Hot disk,,
10675,FD,Not specific,Monolith,Cellulose nanofibers,,MTMS treatment,K,,Si,ng,wa,Cellulose nanofiber (0.6%) suspension (frozen),No gelation,Water,FD,Post-MTMS treatment,,0.007,99.70%,,,,0.05,Macroporous (cellular),0.026,Transient,Hot disk,,
10676,FD,Not specific,Monolith,Cellulose nanofibers,,MTMS treatment,K,,Si,ng,wa,Cellulose nanofiber (0.8%) suspension (frozen),No gelation,Water,FD,Post-MTMS treatment,,0.009,99.50%,,,,0.07,Macroporous (cellular),0.027,Transient,Hot disk,,
10677,FD,Not specific,Monolith,Cellulose nanofibers,,MTMS treatment,K,,Si,ng,wa,Cellulose nanofiber (1%) suspension (frozen),No gelation,Water,FD,Post-MTMS treatment,,0.01,99.40%,,,,0.14,Macroporous (cellular),0.029,Transient,Hot disk,,
10678,FD,Not specific,Monolith,Cellulose nanofibers,,MTMS treatment,K,,Si,ng,wa,Cellulose nanofiber (2%) suspension (frozen),No gelation,Water,FD,Post-MTMS treatment,,0.021,98.70%,,,,0.6,Macroporous (cellular),,,,,
10679,FD,Adsorbent,Monolith,Cellulose nanofibers,Polypyrrole,,K,M,,ng,wa,Pyrrole-FeCl3 solution + cellulose nanofiber (0.1%) suspension (frozen),No gelation,Water,FD,,,,,50,,,,Macroporous (fibrous),,,,,
10680,FD,Adsorbent,Monolith,Cellulose nanofibers,Polypyrrole,,K,M,,ng,wa,Pyrrole-FeCl3 solution + cellulose nanofiber (0.3%) suspension (frozen),No gelation,Water,FD,,,,,50,,,,Macroporous (fibrous),,,,,
10681,FD,Adsorbent,Monolith,Cellulose nanofibers,Polypyrrole,,K,M,,ng,wa,Pyrrole-FeCl3 solution + cellulose nanofiber (0.5%) suspension (frozen),No gelation,Water,FD,,,,,35,,,,Macroporous (fibrous),,,,,
10682,FD,Adsorbent,Monolith,Cellulose nanofibers,Polypyrrole,,K,M,,ng,wa,Pyrrole-FeCl3 solution + cellulose nanofiber (0.7%) suspension (frozen),No gelation,Water,FD,,,,,64,,,,Macroporous (fibrous),,,,,
10683,FD,Adsorbent,Monolith,Cellulose nanofibers,Polypyrrole,,K,M,,ng,wa,Pyrrole-FeCl3 solution + cellulose nanofiber (1%) suspension (frozen),No gelation,Water,FD,,,,,62,,,,Macroporous (fibrous),,,,,
10684,FD,Adsorbent,Monolith,Cellulose nanofibers,Polypyrrole,,K,M,,ng,wa,Pyrrole-FeCl3 solution + cellulose nanofiber (1.5%) suspension (frozen),No gelation,Water,FD,,,,,67,,,,Macroporous (fibrous),,,,,
10685,FD,Adsorbent,Monolith,Cellulose nanofibers,Polypyrrole,,K,M,,ng,wa,Pyrrole-FeCl3 solution + cellulose nanofiber (2%) suspension (frozen),No gelation,Water,FD,,,,,46,,,,Macroporous (fibrous),,,,,
10686,FD,Sensors,Monolith,Lignocellulose,GO,,B,N,,pp,wa,Lignocellulose-GO suspension + NaOH-urea solution (freeze-thaw) + epichlorohydrin (frozen),Physical (aggregation),Water,FD,,,,,,,,,Macroporous (cellular),,,,,
10687,FD,Sensors,Monolith,Lignocellulose,"GO, polydopamine",,B,"N, M",,pp,wa,Lignocellulose-GO suspension + NaOH-urea solution (freeze-thaw) + epichlorohydrin (frozen),Physical (aggregation),Water,FD,Post-compositing with polydopamine,,,,,,,,Macroporous (cellular),,,,,
10688,FD,Not specific,Monolith,Polypropylene,,,J,,,pp,al,"Polypropylene + 1,2,3-trideoxy-4,6:5,7-bis-O-[(4-propylphenyl)methylene]-nonitol in trichlorobenzene (cooling)",Physical (temperature),t-Butanol,FD,,,0.05,,,,,,Macroporous (fibrous),0.027,Transient,Hot wire,,
10689,FD,Not specific,Monolith,Polypropylene,,,J,,,pp,al,"Polypropylene + 1,2,3-trideoxy-4,6:5,7-bis-O-[(4-propylphenyl)methylene]-nonitol in trichlorobenzene (cooling)",Physical (temperature),t-Butanol,FD,,,0.1,,,,,,Macroporous (fibrous),0.031,Transient,Hot wire,,
10690,FD,Not specific,Monolith,Polypropylene,,,J,,,pp,al,"Polypropylene + 1,2,3-trideoxy-4,6:5,7-bis-O-[(4-propylphenyl)methylene]-nonitol in trichlorobenzene (cooling)",Physical (temperature),t-Butanol,FD,,,0.15,,,,,,Macroporous (fibrous),0.034,Transient,Hot wire,,
10691,FD,Not specific,Monolith,Polyethylene,,,J,,,pp,al,"Polyethylene + 1,2,3-trideoxy-4,6:5,7-bis-O-[(4-propylphenyl)methylene]-nonitol in trichlorobenzene (cooling)",Physical (temperature),t-Butanol,FD,,,,,,,,,Macroporous (fibrous),,,,,
10692,FD,Not specific,Monolith,Protein (whey),,,C,,,pp,wa,Whey protein isolate suspension + HCl solution (frozen),Physical (temperature),Water,FD,,,0.22,,,,,,Macroporous (cellular),,,,,
10693,SCD,Not specific,Monolith,Protein (whey),,,C,,,pp,al,Whey protein isolate suspension + HCl solution (cooling),Physical (temperature),Ethanol,SCD,,,0.29,,,,,,Macroporous (flakes),,,,,
10694,FD,Steam generation,Monolith,Polyimide,,Melamine sponge,G,,Mx,ng,wa,Melamin sponge in poly(amic acid) solution (frozen),No gelation,Water,FD,Post-calcination at 200 °C,,,,,,,,Macroporous (flakes),,,,,
10695,FD,Steam generation,Monolith,Polyimide,Polypyrrole,Melamine sponge,G,M,Mx,ng,wa,Melamin sponge in poly(amic acid) solution (frozen),No gelation,Water,FD,"Post-calcination at 200 °C, compositing with polypyrrole",,,,,,,,Macroporous (flakes),,,,,
10696,FD,Steam generation,Monolith,Polyimide,"Polypyrrole, polydopamine, polyethyleneimine",Melamine sponge,G,"G, M, G",Mx,ng,wa,Melamin sponge in poly(amic acid) solution (frozen),No gelation,Water,FD,"Post-calcination at 200 °C, compositing with polypyrrole-polyethyleneimine-polydopamine",,,,,,,,Macroporous (flakes),,,,,
10697,FD,Scaffold,Sheet,Poly(lactide-co-caprolactone),PVA,,F,E,,pp,wa,"Poly(L-lactide-co-caprolactone) in 1,1,1,3,3,3-hexafluoro-2-propanol + melatonin-ethanol + PVA (freeze-thaw) (frozen)",Physical (aggregation),Water,FD,,,,,,,,,Macroporous (fibrous),,,,,
10698,FD,Not specific,Monolith,Fibrinogen,,,D,,,pp,wa,Fibrinogen solution + Na citrate solution + salt stock solution (frozen),Physical?,Water,FD,,,0.021,85%,,,,,Macroporous (fibrous),,,,,
10699,FD,PCM support,Monolith,Cellulose nanofibers,,PEG loading,K,,Lo,pc,wa,Cellulose nanofiber suspension + Al(NO3)3 solution (frozen),Physical (Mn+),Water,FD,Post-PEG loading,,0.0227,,617,,0.551,,Macroporous (flakes),,,,,
10700,FD,PCM support,Monolith,Cellulose nanofibers,,PEG loading,K,,Lo,pc,wa,Cellulose nanofiber suspension + melamin (4:1) + Al(NO3)3 solution (frozen),Physical (Mn+),Water,FD,Post-PEG loading,,0.0221,,598,,0.547,,Macroporous (flakes),,,,,
10701,FD,PCM support,Monolith,Cellulose nanofibers,,PEG loading,K,,Lo,pc,wa,Cellulose nanofiber suspension + melamin (2:1) + Al(NO3)3 solution (frozen),Physical (Mn+),Water,FD,Post-PEG loading,,0.0217,,588,,0.541,,Macroporous (flakes),,,,,
10702,FD,PCM support,Monolith,Cellulose nanofibers,,PEG loading,K,,Lo,pc,wa,Cellulose nanofiber suspension + melamin (4:3) + Al(NO3)3 solution (frozen),Physical (Mn+),Water,FD,Post-PEG loading,,0.0217,,596,,0.54,,Macroporous (flakes),,,,,
10703,FD,PCM support,Monolith,Cellulose nanofibers,,PEG loading,K,,Lo,pc,wa,Cellulose nanofiber suspension + melamin (1:1) + Al(NO3)3 solution (frozen),Physical (Mn+),Water,FD,Post-PEG loading,,0.0211,,562,,0.535,,Macroporous (flakes),,,,,
10704,SCD,PCM support,Fibers,Kevlar,,Parrafin oil loading,K,,Lo,pp,al,Kevlar nanofiber (2.5%) suspension (supn) + ethanol-n-bromobutane,Physical?,Ethanol,SCD,Post-PCM loading,,,90%,,,,,Macroporous (fibrous),,,,,
10705,SCD,PCM support,Fibers,Kevlar,,Parrafin oil loading,K,,Lo,pp,al,Kevlar nanofiber (8%) suspension (supn) + ethanol-n-bromobutane,Physical?,Ethanol,SCD,Post-PCM loading,,,80%,,,,,Macroporous (fibrous),,,,,
10706,SCD,PCM support,Fibers,Kevlar,,Parrafin oil loading,K,,Lo,pp,al,Kevlar nanofiber (10%) suspension (supn) + ethanol-n-bromobutane,Physical?,Ethanol,SCD,Post-PCM loading,,,75%,,,,,Macroporous (fibrous),,,,,
10707,FD,Steam generation,Monolith,Cellulose nanofibers,,"1,2-Bis-(trimethoxysilyl)ethane modofication",K,,Si,ng,wa,"Cellulose nanofiber suspension + 1,2-bis-(trimethoxysilyl)ethane (frozen)",No gelation,Water,FD,,,0.0169,98.49%,,,,,Macroporous (cellular),,,,,
10708,FD,Adsorbent,Beads,Alginate,,Citrate modification,A,,Al,pc,wa,Alginate solution in 2-morpholineethanesulfonic acid buffer + EDC-NHS + ethylenediamine + Na citrate + CaCle solution (frozen),Physical (Mn+),Water,FD,,,,,,,,,Macroporous?,,,,,
10709,FD,Adsorbent (gas),Monolith,Polyamidoamine,GO,,E,N,,pp,wa,"Polyamidoamine dendrimer (G7, 0.2 mg/mL)-GO suspension (hydrothermal at 110 °C, frozen at -5 °C)",Physical (aggregation),Water,FD,,,0.0042,,68,,0.08,,Macroporous (flakes),,,,,
10710,FD,Adsorbent (gas),Monolith,Polyamidoamine,GO,,E,N,,pp,wa,"Polyamidoamine dendrimer (G7, 0.2 mg/mL)-GO suspension (hydrothermal at 140 °C, frozen at -5 °C)",Physical (aggregation),Water,FD,,,0.0034,,109,,0.11,,Macroporous (flakes),,,,,
10711,FD,Adsorbent (gas),Monolith,Polyamidoamine,GO,,E,N,,pp,wa,"Polyamidoamine dendrimer (G7, 0.1 mg/mL)-GO suspension (hydrothermal at 140 °C, frozen at -20 °C)",Physical (aggregation),Water,FD,,,0.0038,,87,,0.09,,Macroporous (flakes),,,,,
10712,FD,Adsorbent (gas),Monolith,Polyamidoamine,GO,,E,N,,pp,wa,"Polyamidoamine dendrimer (G7, 0.2 mg/mL)-GO suspension (hydrothermal at 140 °C, frozen at -196 °C)",Physical (aggregation),Water,FD,,,0.0031,,50,,0.08,,Macroporous (flakes),,,,,
10713,FD,Adsorbent (gas),Monolith,Polyamidoamine,GO,,E,N,,pp,wa,"Polyamidoamine dendrimer (G7, 0.1 mg/mL)-GO suspension (hydrothermal at 140 °C, frozen at -196 °C)",Physical (aggregation),Water,FD,,,0.0028,,108,,0.14,,Macroporous (flakes),,,,,
10714,FD,Adsorbent (gas),Monolith,Polyamidoamine,GO,,E,N,,pp,wa,"Polyamidoamine dendrimer (G3, 0.6 mg/mL)-GO suspension (hydrothermal at 140 °C, frozen at -196 °C)",Physical (aggregation),Water,FD,,,,,82,,0.11,,Macroporous (flakes),,,,,
10715,FD,Adsorbent (gas),Monolith,Polyamidoamine,GO,,E,N,,pp,wa,"Polyamidoamine dendrimer (G3, 0.2 mg/mL)-GO suspension (hydrothermal at 140 °C, frozen at -196 °C)",Physical (aggregation),Water,FD,,,0.003,,111,,0.15,,Macroporous (flakes),,,,,
10716,FD,Adsorbent,Monolith,Lignocellulose,,,B,,,ng,wa,"Lignocellulose (LC-0, 2%) suspension + ethylenediamine (frozen)",No gelation,Water,FD,,,,94.74%,83,,,,Macroporous (fibrous),,,,,
10717,FD,Adsorbent,Monolith,Lignocellulose,,,B,,,ng,wa,"Lignocellulose (LC-1, 2%) suspension + ethylenediamine (frozen)",No gelation,Water,FD,,,,95.68%,130,,,,Macroporous (fibrous),,,,,
10718,FD,Adsorbent,Monolith,Lignocellulose,,,B,,,ng,wa,"Lignocellulose (LC-2, 2%) suspension + ethylenediamine (frozen)",No gelation,Water,FD,,,,95.33%,159,,,,Macroporous (fibrous),,,,,
10719,FD,Adsorbent,Monolith,Lignocellulose,,,B,,,ng,wa,"Lignocellulose (LC-3, 2%) suspension + ethylenediamine (frozen)",No gelation,Water,FD,,,,95.80%,162,,,,Macroporous (fibrous),,,,,
10720,FD,Adsorbent,Monolith,Lignocellulose,,,B,,,ng,wa,"Lignocellulose (LC-4, 1%) suspension + ethylenediamine (frozen)",No gelation,Water,FD,,,,97.50%,111,,,,Macroporous (fibrous),,,,,
10721,FD,Adsorbent,Monolith,Lignocellulose,,,B,,,ng,wa,"Lignocellulose (LC-4, 2%) suspension + ethylenediamine (frozen)",No gelation,Water,FD,,,,96.08%,179,,,,Macroporous (fibrous),,,,,
10722,FD,Adsorbent,Monolith,Lignocellulose,,,B,,,ng,wa,"Lignocellulose (LC-4, 3%) suspension + ethylenediamine (frozen)",No gelation,Water,FD,,,,94.18%,197,,,,Macroporous (fibrous),,,,,
10723,FD,Adsorbent,Monolith,Lignocellulose,,,B,,,ng,wa,"Lignocellulose (LC-4, 4%) suspension + ethylenediamine (frozen)",No gelation,Water,FD,,,,91.86%,199,,,,Macroporous (fibrous),,,,,
10724,FD,Thermoelectric devices,Monolith,GO,Epoxy,,N,F,,pp,wa,"GO suspension (hydrothermal, frozen)",Physical (aggregation),Water,FD,Post-compositing with epoxy resin,,,,,,,,Macroporous (cellular),,,,,
10725,FD,Steam generation,Monolith,Polyacrylamide,,,R,,,cp,wa,"Acrylamide solution + N,N’-methylenebisacrylamide + ammonium persulfate + tetramethylethylenediamine (frozen)",Chemical (polymerization),Water,FD,,,,,,,,,Macroporous (cellular),,,,,
10726,FD,Steam generation,Monolith,Polyacrylamide,CNT,,R,N,,cp,wa,"Acrylamide solution + N,N’-methylenebisacrylamide + ammonium persulfate + tetramethylethylenediamine + MWCNT suspension (frozen)",Chemical (polymerization),Water,FD,,,,,,,,,Macroporous (cellular),,,,,
10727,FD,Adsorbent,Monolith,Cellulose nanofibers,Alginate,,K,A,,ng,wa,Cellulose nanofiber suspension + alginate (3:1) (frozen),No gelation,Water,FD,"Post-immersion into CaCl2 solution, FD",Physical (Mn+),0.015,99%,,,,,Macroporous (fibrous and flakes),,,,,
10728,FD,Adsorbent,Monolith,Cellulose nanofibers,Alginate,,K,A,,ng,wa,Cellulose nanofiber suspension + alginate (2:1) (frozen),No gelation,Water,FD,"Post-immersion into CaCl2 solution, FD",Physical (Mn+),0.017,99%,,,,,Macroporous (fibrous and flakes),,,,,
10729,FD,Adsorbent,Monolith,Cellulose nanofibers,Alginate,,K,A,,ng,wa,Cellulose nanofiber suspension + alginate (1:1) (frozen),No gelation,Water,FD,"Post-immersion into CaCl2 solution, FD",Physical (Mn+),0.022,99%,,,,,Macroporous (fibrous and flakes),,,,,
10730,FD,Adsorbent,Monolith,Cellulose nanofibers,Alginate,,K,A,,ng,wa,Cellulose nanofiber suspension + alginate (1:2) (frozen),No gelation,Water,FD,"Post-immersion into CaCl2 solution, FD",Physical (Mn+),0.037,98%,,,,,Macroporous (fibrous and flakes),,,,,
10731,FD,Adsorbent,Monolith,Cellulose nanofibers,Alginate,,K,A,,ng,wa,Cellulose nanofiber suspension + alginate (1:3) (frozen),No gelation,Water,FD,"Post-immersion into CaCl2 solution, FD",Physical (Mn+),0.043,97%,,,,,Macroporous (fibrous and flakes),,,,,
10732,FD,Adsorbent,Monolith,Cellulose nanofibers,,,K,,,ng,wa,Cellulose nanofiber suspension (frozen),No gelation,Water,FD,,,0.0069,99.53%,44,,,,Macroporous (flakes),,,,,
