Repository: paulagirones/Aerogels_thermal_conductivity

# Aerogels_thermal_conductivity
Machine learning prediction of thermal conductivity in aerogels.

File: 20250220_dataset.csv (part 62 of 95)
Entry,Drying,Purpose,Shape,First materials,Second materials,Modification,First material class,Second materials class,Modification class,Gelation class,Solvent class,Process,Gelation mechanism,Final solvent,Drying details,Post drying treatment,Post-drying cross-linking,Envelope density g/cm3,Porosity,BET surface area m2/g,BJH pore size nm,BJH pore volume (total) cm3/g,compression elastic modulus MPa,SEM,Thermal conductivity W/(m K),Thermal method,Thermal method detail,,
10733,FD,Adsorbent,Monolith,Cellulose nanofibers,,3-Aminopropyltrimethoxysilane modification,K,,Si,ng,wa,Cellulose nanofiber suspension + 3-aminopropyltrimethoxysilane (1:0.2) (frozen),No gelation,Water,FD,,,0.0075,99.46%,69,,,,Macroporous (flakes),,,,,
10734,FD,Adsorbent,Monolith,Cellulose nanofibers,,3-Aminopropyltrimethoxysilane modification,K,,Si,ng,wa,Cellulose nanofiber suspension + 3-aminopropyltrimethoxysilane (1:0.5) (frozen),No gelation,Water,FD,,,0.0112,99.14%,129,,,,Macroporous (flakes),,,,,
10735,FD,Adsorbent,Monolith,Cellulose nanofibers,,3-Aminopropyltrimethoxysilane modification,K,,Si,ng,wa,Cellulose nanofiber suspension + 3-aminopropyltrimethoxysilane (1:0.8) (frozen),No gelation,Water,FD,,,0.0124,99.01%,144,,,,Macroporous (flakes),,,,,
10736,FD,Separation,Monolith,Lignocellulose,,,B,,,ng,wa,Bagasse (3 wt%) suspension (frozen),No gelation,Water,FD,,,0.0925,93.83%,,,,,Macroporous (flakes),,,,,
10737,FD,Separation,Monolith,Lignocellulose,,,B,,,ng,wa,Bagasse (3 wt%) suspension + alkyl ketene dimer (5 wt%) emulsion (frozen),No gelation,Water,FD,,,0.0439,96.85%,,,,,Macroporous (flakes),,,,,
10738,FD,Separation,Monolith,Lignocellulose,,,B,,,ng,wa,Bagasse (3 wt%) suspension + alkyl ketene dimer (10 wt%) emulsion (frozen),No gelation,Water,FD,,,0.0465,96.44%,,,,,Macroporous (flakes),,,,,
10739,FD,Separation,Monolith,Lignocellulose,,,B,,,ng,wa,Bagasse (3 wt%) suspension + alkyl ketene dimer (20 wt%) emulsion (frozen),No gelation,Water,FD,,,0.0474,95.90%,,,,,Macroporous (flakes),,,,,
10740,FD,Separation,Monolith,Lignocellulose,,,B,,,ng,wa,Bagasse (3 wt%) suspension + alkyl ketene dimer (50 wt%) emulsion (frozen),No gelation,Water,FD,,,0.0496,92.72%,,,,,Macroporous (flakes),,,,,
10741,FD,Separation,Monolith,Lignocellulose,,,B,,,ng,wa,Bagasse (1 wt%) suspension + alkyl ketene dimer (10 wt%) emulsion (frozen),No gelation,Water,FD,,,0.0396,96.81%,,,,,Macroporous (flakes),,,,,
10742,FD,Separation,Monolith,Lignocellulose,,,B,,,ng,wa,Bagasse (2 wt%) suspension + alkyl ketene dimer (10 wt%) emulsion (frozen),No gelation,Water,FD,,,0.0416,96.37%,,,,,Macroporous (flakes),,,,,
10743,FD,Separation,Monolith,Lignocellulose,,,B,,,ng,wa,Bagasse (4 wt%) suspension + alkyl ketene dimer (10 wt%) emulsion (frozen),No gelation,Water,FD,,,0.0579,95.56%,,,,,Macroporous (flakes),,,,,
10744,SCD,Not specific,Monolith,Poly(isocyanurate-urethane),,,H,,,cp,ow,IsoPMDI? 92140 in acetonitrile-THF + pentaerythritol in DMSO + KOSMOS? 75 (1 wt%) in THF,Chemical (polymerization),Acetone,SCD,,,0.142,87.86%,290,,6.18,,Mesoporous (nanoparticulate),,,,,
10745,SCD,Not specific,Monolith,Poly(isocyanurate-urethane),,,H,,,cp,ow,IsoPMDI? 92140 in acetonitrile-THF + pentaerythritol in DMSO + KOSMOS? 75 (2 wt%) in THF,Chemical (polymerization),Acetone,SCD,,,0.141,87.99%,294,,6.25,,Mesoporous (nanoparticulate),,,,,
10746,SCD,Not specific,Monolith,Poly(isocyanurate-urethane),,,H,,,cp,ow,IsoPMDI? 92140 in acetonitrile-THF + pentaerythritol in DMSO + KOSMOS? 75 (3 wt%) in THF,Chemical (polymerization),Acetone,SCD,,,0.165,85.89%,288,,5.19,,Mesoporous (nanoparticulate),,,,,
10747,SCD,Not specific,Monolith,Poly(isocyanurate-urethane),,,H,,,cp,ow,IsoPMDI? 92140 in acetonitrile-THF + pentaerythritol in DMSO + KOSMOS? 75 (4 wt%) in THF,Chemical (polymerization),Acetone,SCD,,,0.154,86.84%,242,,5.63,,Mesoporous (nanoparticulate),,,,,
10748,SCD,Not specific,Monolith,Poly(isocyanurate-urethane),,,H,,,cp,ow,IsoPMDI? 92140 in acetonitrile-THF + pentaerythritol in DMSO + KOSMOS? 75 (6 wt%) in THF,Chemical (polymerization),Acetone,SCD,,,0.141,87.97%,274,,6.24,,Mesoporous (nanoparticulate),,,,,
10749,SCD,Not specific,Monolith,Poly(isocyanurate-urethane),,,H,,,cp,ow,IsoPMDI? 92140 in acetonitrile-THF + pentaerythritol in DMSO + KOSMOS? 75 (8 wt%) in THF,Chemical (polymerization),Acetone,SCD,,,0.131,88.84%,197,,6.79,,Mesoporous (nanoparticulate),,,,,
10750,SCD,Not specific,Monolith,Poly(isocyanurate-urethane),,,H,,,cp,ow,IsoPMDI? 92140 in acetonitrile-THF + pentaerythritol in DMSO + KOSMOS? 75 (10 wt%) in THF,Chemical (polymerization),Acetone,SCD,,,0.114,90.23%,224,,7.88,,Mesoporous (nanoparticulate),,,,,
10751,SCD,Not specific,Monolith,Poly(isocyanurate-urethane),,,H,,,cp,ow,IsoPMDI? 92140 in acetonitrile-THF + pentaerythritol in DMSO + KOSMOS? 75 (15 wt%) in THF,Chemical (polymerization),Acetone,SCD,,,0.101,91.38%,145,,9.04,,Mesoporous (nanoparticulate),,,,,
10752,SCD,Not specific,Monolith,Poly(isocyanurate-urethane),,,H,,,cp,ow,IsoPMDI? 92140 in acetonitrile-THF + pentaerythritol in DMSO + KOSMOS? 75 (18 wt%) in THF,Chemical (polymerization),Acetone,SCD,,,0.102,91.31%,50,,8.97,,Mesoporous (nanoparticulate),,,,,
10753,SCD,Not specific,Monolith,Poly(isocyanurate-urethane),,,H,,,cp,ow,IsoPMDI? 92140 in acetonitrile-THF + pentaerythritol in DMSO + KOSMOS? 75 (20 wt%) in THF,Chemical (polymerization),Acetone,SCD,,,0.102,91.27%,65,,8.92,,Mesoporous (nanoparticulate),,,,,
10754,SCD,Not specific,Monolith,Alginate,,,A,,,"pc, pp",al,Alginate solution + CaCO3 solution + glucono-d-lacton,"Physical (Mn+, pH)",Ethanol,SCD,Post-cold plasma coating,,0.0961,95.00%,301,,,,Mesoporous (nanoparticulate),,,,,
10755,SCD,Not specific,Monolith,Cellulose,,,B,,,pp,al,Cellulose-NaOH solution (cooling),Physical (temperature),Ethanol,SCD,Post-cold plasma coating,,0.1754,89.00%,289,,,,Mesoporous (nanoparticulate),,,,,
10756,SCD,Not specific,Monolith,Protein (whey),,,C,,,pp,al,Whey protein solution (cooling),Physical (temperature),Ethanol,SCD,Post-cold plasma coating,,0.2865,78.70%,200,,,,Mesoporous (nanoparticulate),,,,,
10757,SCD,Not specific,Monolith,Protein (potato),,,C,,,pp,al,Potato protein solution (cooling),Physical (temperature),Ethanol,SCD,Post-cold plasma coating,,0.4956,63.50%,201,,,,Mesoporous (nanoparticulate),,,,,
10758,FD,Separation,Monolith,Cellulose,PVA,,B,E,,ng,wa,Cellulose suspension + PVA solution (frozen),No gelation,Water,FD,,,,,63,,,,Macroporous (flakes),,,,,
10759,FD,Separation,Monolith,Cellulose,PVA,"PDMS modification, carbonized",B,E,"Ca, Si",ng,wa,Cellulose suspension + PVA solution (frozen),No gelation,Water,FD,"Post-compositing with PDMS, calcination at 700 °C",,,,33,,,,Macroporous (flakes),,,,,
10760,FD,Thermal insulation,Monolith,Alginate,,,A,,,pc,wa,Alginate solution (frozen),Physical (electrostatic),Water,FD,,,0.052,,,,,4.3,Macroporous (flakes),,,,,
10761,FD,Thermal insulation,Monolith,Alginate,,,A,,,pc,wa,Alginate solution + phytic acid (0.5) (frozen),Physical (electrostatic),Water,FD,,,0.052,,,,,11,Macroporous (flakes),,,,,
10762,FD,Thermal insulation,Monolith,Alginate,,,A,,,pc,wa,Alginate solution + phytic acid (1) (frozen),Physical (electrostatic),Water,FD,,,0.057,,,,,25.1,Macroporous (flakes),,,,,
10763,FD,Thermal insulation,Monolith,Alginate,,,A,,,pc,wa,Alginate solution + phytic acid (2) (frozen),Physical (electrostatic),Water,FD,,,0.065,,,,,5.4,Macroporous (flakes),,,,,
10764,SCD,Adsorbent,Monolith,Cellulose,,,B,,,pp,al,Cotton cellulose (1 g)-LiOH-urea solution + methanol (frozen),Physical (antisolvent),Ethanol,SCD,,,,,155,16.28,0.72,,Macroporous (fibrous),,,,,
10765,SCD,Adsorbent,Monolith,Cellulose,,,B,,,pp,al,Cotton cellulose (1.5 g)-LiOH-urea solution + methanol (frozen),Physical (antisolvent),Ethanol,SCD,,,,,122,32.56,1.26,,Macroporous (fibrous),,,,,
10766,SCD,Adsorbent,Monolith,Cellulose,,,B,,,pp,al,Cotton cellulose (2 g)-LiOH-urea solution + methanol (frozen),Physical (antisolvent),Ethanol,SCD,,,,,214,16.71,0.77,,Macroporous (fibrous),,,,,
10767,SCD,Adsorbent,Monolith,Cellulose,,MTMS treatment,B,,Si,pp,al,Cotton cellulose (1 g)-LiOH-urea solution + methanol (frozen),Physical (antisolvent),Ethanol,SCD,Post-MTMS treatment,,,,184,12.5,0.51,,Macroporous (fibrous),,,,,
10768,SCD,Adsorbent,Monolith,Cellulose,,MTMS treatment,B,,Si,pp,al,Cotton cellulose (1.5 g)-LiOH-urea solution + methanol (frozen),Physical (antisolvent),Ethanol,SCD,Post-MTMS treatment,,,,181,14.01,0.58,,Macroporous (fibrous),,,,,
10769,SCD,Adsorbent,Monolith,Cellulose,,MTMS treatment,B,,Si,pp,al,Cotton cellulose (2 g)-LiOH-urea solution + methanol (frozen),Physical (antisolvent),Ethanol,SCD,Post-MTMS treatment,,,,140,15.83,0.55,,Macroporous (fibrous),,,,,
10770,SCD,Not specific,Monolith,PLA,,,F,,,pp,al,PDLLA (Xc 10%) solution (DMSO-ethanol) (cooling),Physical (temperature),Ethanol,SCD,,,,,10,,,,Macroporous (flakes),,,,,
10771,SCD,Not specific,Monolith,PLA,,,F,,,pp,al,PDLLA (Xc 40%) solution (DMSO-ethanol) (cooling),Physical (temperature),Ethanol,SCD,,,,,50,,,,Macroporous (flakes),,,,,
10772,SCD,Not specific,Monolith,PLA,,,F,,,pp,al,PDLLA (Xc 60%) solution (DMSO-ethanol) (cooling),Physical (temperature),Ethanol,SCD,,,,,80,,,,Macroporous (flakes),,,,,
10773,FD,Separation,Monolith,Carboxymethyl chitosan,,CCl4-plasma treatment,A,,Ot,cc,wa,Carboxymethyl chitosan (2.0 wt%) solution + glutaraldehyde solution (frozen),Chemical (aldehyde),Water,FD,Post-CCl4-HD-1A plasma treatment,,0.026,95%,,,,,Macroporous (flakes),,,,,
10774,FD,Separation,Monolith,Carboxymethyl chitosan,,CCl4-plasma treatment,A,,Ot,cc,wa,Carboxymethyl chitosan (2.5 wt%) solution + glutaraldehyde solution (frozen),Chemical (aldehyde),Water,FD,Post-CCl4-HD-1A plasma treatment,,0.032,94%,,,,,Macroporous (flakes),,,,,
10775,FD,Separation,Monolith,Carboxymethyl chitosan,,CCl4-plasma treatment,A,,Ot,cc,wa,Carboxymethyl chitosan (3.0 wt%) solution + glutaraldehyde solution (frozen),Chemical (aldehyde),Water,FD,Post-CCl4-HD-1A plasma treatment,,0.038,93%,,,,,Macroporous (flakes),,,,,
10776,FD,Separation,Monolith,Carboxymethyl chitosan,,CCl4-plasma treatment,A,,Ot,cc,wa,Carboxymethyl chitosan (3.5 wt%) solution + glutaraldehyde solution (frozen),Chemical (aldehyde),Water,FD,Post-CCl4-HD-1A plasma treatment,,0.045,91%,,,,,Macroporous (flakes),,,,,
10777,FD,Separation,Monolith,Carboxymethyl chitosan,,CCl4-plasma treatment,A,,Ot,cc,wa,Carboxymethyl chitosan (4.0 wt%) solution + glutaraldehyde solution (frozen),Chemical (aldehyde),Water,FD,Post-CCl4-HD-1A plasma treatment,,0.05,90%,,,,,Macroporous (flakes),,,,,
10778,FD,Adsorbent,Beads,Chitosan,,,A,,,pp,wa,Chitosan solution + NaOH-ethanol solution (frozen),"Physical (antisolvent, pH)",Water,FD,,,,,,,,,Macroporous (flakes),,,,,
10779,FD,Adsorbent,Beads,Chitosan,Biochar,,A,N,,pp,wa,Chitosan solution + biochar (5 wt%) from corncob + epichlorohydrin + NaOH-ethanol solution (frozen),"Physical (antisolvent, pH)",Water,FD,,,,,,,,,Macroporous (flakes),,,,,
10780,FD,Adsorbent,Beads,Chitosan,Biochar,,A,N,,pp,wa,Chitosan solution + biochar (10 wt%) from corncob + epichlorohydrin + NaOH-ethanol solution (frozen),"Physical (antisolvent, pH)",Water,FD,,,,,1,,,,Macroporous (flakes),,,,,
10781,FD,Adsorbent,Beads,Chitosan,Biochar,,A,N,,pp,wa,Chitosan solution + biochar (15 wt%) from corncob + epichlorohydrin + NaOH-ethanol solution (frozen),"Physical (antisolvent, pH)",Water,FD,,,,,,,,,Macroporous (flakes),,,,,
10782,FD,Steam generation,Monolith,Cellulose nanofibers,"CNT, polyethyleneimine ",,K,"N, E",,pp,wa,Cellulose-NaOH-urea solution + polyethyleneimine + carboxylated CNT (frozen),Physical?,Water,FD,,,,,,,,,Macroporous (flakes),,,,,
10783,FD,Steam generation,Monolith,Wood,,,L,,,ng,wa,Delignified wood (frozen),No gelation,Water,FD,,,0.0304,,,,,,Macroporous (cellular),0.0494,Transient,Hot wire,,
10784,FD,Steam generation,Monolith,Wood,,Carbonized,L,,Ca,ng,wa,Delignified wood (frozen),No gelation,Water,FD,Post-surface carbonization,,,,,,,,Macroporous (cellular),,,,,
10785,SCD,Adsorbent,Monolith,Chitosan,,,A,,,cc,al,"Chitosan solution + p-phthalaldehyde-3,5-diaminobenzoic acid oligomers (1:1.2)",Chemical (aldehyde),Ethanol,SCD,,,,,606,,5.879,,Mesoporous (nanoparticulate),,,,,
10786,SCD,Adsorbent,Monolith,Chitosan,,,A,,,cc,al,"Chitosan solution + p-phthalaldehyde-3,5-diaminobenzoic acid oligomers (1:1)",Chemical (aldehyde),Ethanol,SCD,,,,,482,,6.745,,Mesoporous (nanoparticulate),,,,,
10787,SCD,Adsorbent,Monolith,Chitosan,,,A,,,cc,al,"Chitosan solution + p-phthalaldehyde-3,5-diaminobenzoic acid oligomers (1:0.8)",Chemical (aldehyde),Ethanol,SCD,,,,,725,,5.119,,Mesoporous (nanoparticulate),,,,,
10788,SCD,Not specific,Monolith,Chitosan,,,A,,,pp,al,Chitosan solution + AlCl3 solution + urea solution (8.3 g/L),Physical (pH),Ethanol,SCD,,,0.296,,119,,,,Mesoporous (nanoparticulate),,,,,
10789,SCD,Not specific,Monolith,Chitosan,,,A,,,pp,al,Chitosan solution + AlCl3 solution + urea solution (25 g/L),Physical (pH),Ethanol,SCD,,,0.248,,207,,,,Mesoporous (nanoparticulate),,,,,
10790,SCD,Not specific,Monolith,Chitosan,,,A,,,pp,al,Chitosan solution + AlCl3 solution + urea solution (33.3 g/L),Physical (pH),Ethanol,SCD,,,0.208,,189,,,,Mesoporous (nanoparticulate),,,,,
10791,SCD,Not specific,Monolith,Chitosan,,,A,,,pp,al,Chitosan solution + AlCl3 solution + urea solution (50 g/L),Physical (pH),Ethanol,SCD,,,0.117,,233,,,,Mesoporous (nanoparticulate),,,,,
10792,SCD,Not specific,Monolith,Chitosan,,,A,,,pp,al,Chitosan solution + AlCl3 solution + urea solution (66.7 g/L),Physical (pH),Ethanol,SCD,,,0.087,,239,,,,Mesoporous (nanoparticulate),,,,,
10793,SCD,Not specific,Monolith,Chitosan,,,A,,,pp,al,Chitosan solution + AlCl3 solution + urea solution (83.3 g/L),Physical (pH),Ethanol,SCD,,,0.068,,241,,,,Mesoporous (nanoparticulate),,,,,
10794,APD,Thermal insulation,Monolith,Polyvinyl chloride,,,M,,,pp,uk,Polyvinyl chloride in DMF + water vapor,Physical (antisolvent),Unknown,APD,,,,,,,,,,0.0323,Unknown,Unknown,,
10795,FD,Adsorbent,Monolith,Chitosan,GO,,A,N,,cc,wa,Quaternary chitosan-chitosan solutoin + GO suspension + glutaraldehyde solution (frozen),Chemical (aldehyde),Water,FD,,,,,,,,,Macroporous (cellular),,,,,
10796,FD,Adsorbent,Monolith,Chitosan,GO,,A,N,,ng,wa,Chitosan solutoin + GO suspension + ammonium persulfate (frozen),No gelation,Water,FD,,,,75%,,,,,Macroporous (flakes),,,,,
10797,SCD,Not specific,Monolith,Liquid crystal elastomers,,,M,,,cc,ow,Liquid crystal elastmer-based gel,Chemical,Acetone,SCD,Post-UV irradiation,Chemical,0.217,79.20%,49,,0.033,,Macroporous (flakes),,,,,
10798,FD,Thermal insulation,Monolith,Cellulose nanofibers,,,K,,,cc,al,Vinyl-modified cellulose nanocrystal suspension (frozen),Chemical (thiol-ene),t-Butanol,FD,,,0.0076,99.50%,132,,,,Macroporous (fibrous),,,,,
10799,FD,Thermal insulation,Monolith,Cellulose nanofibers,Rubber,,K,L,,cc,al,Vinyl-modified cellulose nanocrystal suspension + rubber (SiR-1) in THF (frozen),Chemical (thiol-ene),t-Butanol,FD,,,0.009,99.40%,132,,,,Macroporous (fibrous),,,,,
10800,FD,Thermal insulation,Monolith,Cellulose nanofibers,Rubber,,K,L,,cc,al,Vinyl-modified cellulose nanocrystal suspension + rubber (SiR-2) in THF (frozen),Chemical (thiol-ene),t-Butanol,FD,,,0.0104,99.20%,78,,,,Macroporous (fibrous),,,,,
10801,FD,Thermal insulation,Monolith,Cellulose nanofibers,Rubber,,K,L,,cc,al,Vinyl-modified cellulose nanocrystal suspension + rubber (SiR-3) in THF (frozen),Chemical (thiol-ene),t-Butanol,FD,,,0.0112,99.10%,81,,,,Macroporous (fibrous),,,,,
10802,FD,Thermal insulation,Monolith,Cellulose nanofibers,Rubber,,K,L,,cc,al,Vinyl-modified cellulose nanocrystal suspension + rubber (SiR-4) in THF (frozen),Chemical (thiol-ene),t-Butanol,FD,,,0.0159,98.40%,23,,,,Macroporous (fibrous),,,,,
10803,FD,Thermal insulation,Monolith,Cellulose nanofibers,Rubber,,K,L,,cc,al,Vinyl-modified cellulose nanocrystal suspension + rubber (PB-1) in THF (frozen),Chemical (thiol-ene),t-Butanol,FD,,,0.0091,99.30%,137,,,,Macroporous (fibrous),,,,,
10804,FD,Thermal insulation,Monolith,Cellulose nanofibers,Rubber,,K,L,,cc,al,Vinyl-modified cellulose nanocrystal suspension + rubber (PB-2) in THF (frozen),Chemical (thiol-ene),t-Butanol,FD,,,0.0095,99.30%,130,,,,Macroporous (fibrous),,,,,
10805,FD,Thermal insulation,Monolith,Cellulose nanofibers,Rubber,,K,L,,cc,al,Vinyl-modified cellulose nanocrystal suspension + rubber (PB-3) in THF (frozen),Chemical (thiol-ene),t-Butanol,FD,,,0.0094,99.20%,78,,,,Macroporous (fibrous),,,,,
10806,FD,Thermal insulation,Monolith,Cellulose nanofibers,Rubber,,K,L,,cc,al,Vinyl-modified cellulose nanocrystal suspension + rubber (PB-4) in THF (frozen),Chemical (thiol-ene),t-Butanol,FD,,,0.0084,99.40%,47,,,,Macroporous (fibrous),,,,,
10807,FD,Thermal insulation,Monolith,Cellulose nanofibers,Rubber,,K,L,,cc,al,Vinyl-modified cellulose nanocrystal suspension + rubber (SBS-1) in THF (frozen),Chemical (thiol-ene),t-Butanol,FD,,,0.012,99.00%,136,,,,Macroporous (fibrous),,,,,
10808,FD,Thermal insulation,Monolith,Cellulose nanofibers,Rubber,,K,L,,cc,al,Vinyl-modified cellulose nanocrystal suspension + rubber (SBS-2) in THF (frozen),Chemical (thiol-ene),t-Butanol,FD,,,0.0197,98.20%,31,,,,Macroporous (fibrous),,,,,
10809,FD,Separation,Monolith,Cellulose,,MTMS treatment,B,,Si,ng,wa,Cellulose fiber suspension + PVA solution (4:1) (frozen),No gelation,Water,FD,Post-MTMS treatment,,0.018,97%,,,,,Macroporous (flakes),0.034,Transient,Hot disk,,
10810,FD,Separation,Monolith,Cellulose,,MTMS treatment,B,,Si,ng,wa,Cellulose fiber suspension + PVA solution (4:2) (frozen),No gelation,Water,FD,Post-MTMS treatment,,0.017,98%,,,,,Macroporous (flakes),0.032,Transient,Hot disk,,
10811,FD,Separation,Monolith,Cellulose,,MTMS treatment,B,,Si,ng,wa,Cellulose fiber suspension + PVA solution (4:3) (frozen),No gelation,Water,FD,Post-MTMS treatment,,0.016,99%,,,,,Macroporous (flakes),0.03,Transient,Hot disk,,
10812,FD,Separation,Monolith,Cellulose,,MTMS treatment,B,,Si,ng,wa,Cellulose fiber suspension + PVA solution (4:4) (frozen),No gelation,Water,FD,Post-MTMS treatment,,0.017,98%,,,,,Macroporous (flakes),0.034,Transient,Hot disk,,
10813,FD,Separation,Monolith,Cellulose,,MTMS treatment,B,,Si,ng,wa,Cellulose fiber suspension + PVA solution (4:5) (frozen),No gelation,Water,FD,Post-MTMS treatment,,0.017,97.50%,,,,,Macroporous (flakes),0.036,Transient,Hot disk,,
10814,FD,Generators,Monolith,Cellulose nanofibers,"PEDOT, CNT",3-Glycidyloxypropyltrimethoxysilane modification,K,"M, N",Si,ng,wa,PEDOT-tosylate solution + SWCNT + cellulose nanofibers + 3-glycidyloxypropyltrimethoxysilane (frozen),No gelation,Water,FD,,,,96.40%,,,,,Macroporous (cellular),,,,,
10815,FD,Filters,Monolith,Chitosan,PEG,,A,E,,pp,wa,Chitosan-PEO solution (electrospun) + ethanol-K2CO3 buffer (frozen),Physical (antisolvent),Water,FD,,,0.0055,99.61%,,,,,Macroporous (fibrous),,,,,
10816,FD,Filters,Monolith,Chitosan,PEG,,A,E,,pp,wa,Chitosan-PEO solution (electrospun) + ethanol-K2CO3 buffer (frozen),Physical (antisolvent),Water,FD,Post-glutaraldehyde vapor treatment,Chemical (aldehyde),0.0058,99.59%,,,,,Macroporous (fibrous),,,,,
10817,SCD,Not specific,Beads,Alginate,,,A,,,pc,ow,Alginate solution + CaCl2 solution ,Physical (Mn+),Acetone,SCD,,,0.076,96%,485,,1.9,,Mesoporous (nanofibrous and nanoparticulate),,,,,
10818,SCD,Not specific,Beads,Alginate,Polyurea,,A,I,,pc,ow,Alginate solution + CaCl2 solution + acetonitrile + Desmodur 3300N,Physical (Mn+),Acetone,SCD,,,0.19,87%,265,,1.5,,Mesoporous (nanofibrous and nanoparticulate),,,,,
10819,SCD,Not specific,Beads,Alginate,Polyurea,,A,I,,pc,ow,Alginate solution + CaCl2 solution + acetonitrile + Desmodur RE,Physical (Mn+),Acetone,SCD,,,0.18,88%,425,,1.9,,Mesoporous (nanofibrous and nanoparticulate),,,,,
10820,FD,Sensors,Monolith,Cellulose,,,B,,,ng,wa,Microfibrillated cellulose suspension + CoCl2 solution (frozen),No gelation,Water,FD,,,,,,,,,Macroporous (flakes),,,,,
10821,FD,Sensors,Monolith,Cellulose,Polypyrrole,,B,M,,ng,wa,Microfibrillated cellulose suspension + CoCl2 solution + polypyrrole suspension (frozen),No gelation,Water,FD,,,,,,,,,Macroporous (flakes),,,,,
10822,FD,Sound insulation,Monolith,Cellulose,,,B,,,pp,wa,"Cellulose (2%)-NaOH-urea solution ( freeze-thaw) + N,N’-methylene bisacrylamide (frozen)",Physical?,Water,FD,,,0.037,,,,,,Macroporous (cellular),,,,,
10823,FD,Sound insulation,Monolith,Cellulose,,,B,,,pp,wa,"Cellulose (2.5%)-NaOH-urea solution ( freeze-thaw) + N,N’-methylene bisacrylamide (frozen)",Physical?,Water,FD,,,0.044,,,,,,Macroporous (cellular),,,,,
10824,FD,Sound insulation,Monolith,Cellulose,,,B,,,pp,wa,"Cellulose (3%)-NaOH-urea solution ( freeze-thaw) + N,N’-methylene bisacrylamide (frozen)",Physical?,Water,FD,,,0.051,,,,,,Macroporous (cellular),,,,,
10825,FD,Sound insulation,Monolith,Cellulose,,,B,,,pp,wa,"Cellulose (3.5%)-NaOH-urea solution ( freeze-thaw) + N,N’-methylene bisacrylamide (frozen)",Physical?,Water,FD,,,0.055,,,,,,Macroporous (cellular),,,,,
10826,FD,DDS,Beads,Chitosan,,Ibprofen loading,A,,Lo,pp,wa,Chitosan solution + NaOH-ibprofen solution (frozen),Physical (pH),Water,FD,,,,,,,,,Macroporous (flakes),,,,,
10827,FD,Thermal insulation,Monolith,Cellulose nanofibers,,,K,,,ng,wa,Cellulose nanofiber suspension (frozen),No gelation,Water,FD,,,0.0341,94.60%,194,,,,Macroporous (flakes),0.042,Transient,Flash,,
10828,FD,Thermal insulation,Monolith,Cellulose nanofibers,Polydopamine,,K,M,,ng,wa,Cellulose nanofiber suspension + dopamine (1:0.1) + ammonium persulfate + FeCl3 solution (frozen),No gelation,Water,FD,,,0.0411,93.50%,211,,,,Macroporous (flakes),0.034,Transient,Flash,,
10829,FD,Thermal insulation,Monolith,Cellulose nanofibers,Polydopamine,,K,M,,ng,wa,Cellulose nanofiber suspension + dopamine (1:0.2) + ammonium persulfate + FeCl3 solution (frozen),No gelation,Water,FD,,,0.0434,95.70%,217,,,,Macroporous (flakes),0.035,Transient,Flash,,
10830,FD,Thermal insulation,Monolith,Cellulose nanofibers,Polydopamine,,K,M,,ng,wa,Cellulose nanofiber suspension + dopamine (1:0.3) + ammonium persulfate + FeCl3 solution (frozen),No gelation,Water,FD,,,0.0447,95.60%,215,,,,Macroporous (flakes),0.031,Transient,Flash,,
10831,FD,Thermal insulation,Monolith,Cellulose nanofibers,Polydopamine,,K,M,,ng,wa,Cellulose nanofiber suspension + dopamine (1:0.4) + ammonium persulfate + FeCl3 solution (frozen),No gelation,Water,FD,,,0.0452,95.60%,220,,,,Macroporous (flakes),0.033,Transient,Flash,,
10832,FD,Thermal insulation,Monolith,Cellulose nanofibers,Polydopamine,,K,M,,ng,wa,Cellulose nanofiber suspension + dopamine (1:0.5) + ammonium persulfate + FeCl3 solution (frozen),No gelation,Water,FD,,,0.0475,95.90%,219,,,,Macroporous (flakes),0.037,Transient,Flash,,
10833,APD,Not specific,Monolith (3D),Poly(isocyanurate-urethane),,,H,,,cp,ow,Desmodur N3300A + tetraethylene glycol-acetonitrile + CuCl2 solution ,Chemical (polymerization),Acetone,APD,,,0.33,73.50%,,,,,Macroporous (particulate),,,,,
10834,APD,Not specific,Monolith (3D),Poly(isocyanurate-urethane),,,H,,,cp,ow,Desmodur N3300A + tetraethylene glycol-acetonitrile + CuCl2 solution in a meta-aerogel mold,Chemical (polymerization),Acetone,APD,,,0.18,85.40%,,,,,Macroporous (particulate),,,,,
10835,FD,Adsorbent,Monolith,Cellulose nanofibers,"Amyloid fibers, polydopamine",,K,"D, M",,ng,wa,Cellulose nanofiber suspension + dopamine-HCl + amyloid fiber suspension + Na periodate (frozen),No gelation,Water,FD,,,0.076,90.10%,,,,,Macroporous (flakes),,,,,
10836,FD,Batteries,Monolith,Aramid fibers,,,K,,,ng,wa,Aramid fiber suspension in DMSO (frozen),No gelation,Water?,FD,,,,91%,255,,,,Macroporous (fibrous),,,,,
10837,APD,Adsorbent,Monolith,Cellulose nanofibers,GO,Polyurethane sponge,K,N,Mx,pp,wa,GO suspension + cellulose nanocrystal suspension in polyurethane sponge (freeze-thaw),Physical (aggregation),Water,APD,,,,,,,,,Macroporous (flakes),,,,,
10838,FD,Steam generation,Monolith,Cellulose,,,B,,,pp,wa,Cellulose-NaOH-urea solution (freeze-thaw) (frozen),Physical (aggregation),Water,FD,,,,,,,,,Macroporous (flakes),,,,,
10839,FD,Steam generation,Monolith,Cellulose,"Polydopamine, polyethyleneimine",,B,"M, E",,pp,wa,Cellulose-NaOH-urea solution (freeze-thaw) + dopamine + polyethyleneimine (frozen),Physical (aggregation),Water,FD,,,,,,,,,Macroporous (flakes),,,,,
10840,FD,Steam generation,Monolith,GO,,,N,,,pp,wa,"GO suspension (hydrothermal, frozen)",Physical (aggregation),Water,FD,,,0.032,,147,,,,Macroporous (flakes),,,,,
10841,FD,Steam generation,Monolith,GO,Polypyrrole,,N,M,,pp,wa,"GO suspension + pyrrole (20 mL) -H2O2 (hydrothermal, frozen)",Physical (aggregation),Water,FD,,,0.013,,154,,,,Macroporous (flakes),,,,,
10842,FD,Steam generation,Monolith,GO,Polypyrrole,,N,M,,pp,wa,"GO suspension + pyrrole (30 mL) -H2O2 (hydrothermal, frozen)",Physical (aggregation),Water,FD,,,0.01,,269,,,,Macroporous (flakes),,,,,
10843,FD,Steam generation,Monolith,GO,Polypyrrole,,N,M,,pp,wa,"GO suspension + pyrrole (40 mL) -H2O2 (hydrothermal, frozen)",Physical (aggregation),Water,FD,,,0.011,,256,,,,Macroporous (flakes),,,,,
10844,FD,Steam generation,Monolith,GO,Polypyrrole,,N,M,,pp,wa,"GO suspension + pyrrole (50 mL) -H2O2 (hydrothermal, frozen)",Physical (aggregation),Water,FD,,,0.012,,167,,,,Macroporous (flakes),,,,,
10845,FD,Filters,Monolith,Cellulose acetate,,,B,,,ng,wa,Cellulose acetate in acetone-DMAc (electrospun) + NaOH solution (frozen),No gelation,Water,FD,,,0.0179,98.80%,,,,,Macroporous (fibrous),,,,,
10846,FD,Filters,Monolith,Cellulose acetate,,,B,,,ng,wa,Cellulose acetate in acetone-DMAc (electrospun) + NaOH solution (frozen),No gelation,Water,FD,Post-annealing at 250 °C,,0.0135,99.10%,,,,,Macroporous (fibrous),,,,,
10847,FD,Filters,Monolith,Cellulose acetate,Lignin,,B,F,,ng,wa,Cellulose acetate in acetone-DMAc (electrospun) + NaOH solution + lignin suspension (frozen),No gelation,Water,FD,,,0.0203,98.60%,,,,,Macroporous (fibrous),,,,,
10848,FD,Filters,Monolith,Cellulose acetate,Lignin,,B,F,,ng,wa,Cellulose acetate in acetone-DMAc (electrospun) + NaOH solution + lignin suspension (frozen),No gelation,Water,FD,Post-annealing at 250 °C,,0.0135,99.10%,,,,,Macroporous (fibrous),,,,,
10849,FD,DDS,Monolith,Cellulose,,Drug loading,B,,Lo,ng,wa,Cellulose suspension (frozen),No gelation,Water,FD,,,0.069,91.86%,,,,0.2,Macroporous (flakes),,,,,
10850,FD,DDS,Monolith,Cellulose,Alginate,Drug loading,B,A,Lo,ng,wa,Cellulose suspension + alginate solution (frozen),No gelation,Water,FD,,,0.042,96.58%,,,,0.05,Macroporous (flakes),,,,,
10851,FD,DDS,Monolith,Alginate,,Drug loading,A,,Lo,ng,wa,Alginate solution (frozen),No gelation,Water,FD,,,0.077,93.29%,,,,0.02,Macroporous (flakes),,,,,
10852,FD,DDS,Monolith,Cellulose,,Drug loading,B,,Lo,"pc, pp",wa,Cellulose suspension + CaCO3 + glucono-d-lactone (frozen),"Physical (Mn+, pH)",Water,FD,,,0.061,91.48%,,,,0.2,Macroporous (flakes),,,,,
10853,FD,DDS,Monolith,Cellulose,Alginate,Drug loading,B,A,Lo,"pc, pp",wa,Cellulose suspension + alginate solution + CaCO3 + glucono-d-lactone (frozen),"Physical (Mn+, pH)",Water,FD,,,0.263,80.84%,,,,1,Macroporous (flakes),,,,,
10854,FD,DDS,Monolith,Alginate,,Drug loading,A,,Lo,"pc, pp",wa,Alginate solution + CaCO3 + glucono-d-lactone (frozen),"Physical (Mn+, pH)",Water,FD,,,0.665,56.36%,,,,1,Macroporous (flakes),,,,,
10855,FD,"Sensors, separation",Monolith,Polyacrylonitrile,,GO-octadesylamine modification,R,,Al,ng,wa,Polyacrylonitrile nanofiber suspension (frozen),No gelation,Water,FD,"Post-immersion into GO suspension, octadecylamine modification",,0.025,,,,,,Macroporous (flakes),,,,,
10856,FD,"Sensors, separation",Monolith,Polyacrylonitrile,"PVA, CNT",GO-octadesylamine modification,R,"E, N",Al,ng,wa,Polyacrylonitrile nanofiber suspension + PVA solution + CNT (7.5%) + citric acid + NaH2PO2 (frozen),No gelation,Water,FD,"Post-immersion into GO suspension, octadecylamine modification",,0.017,,,,,,Macroporous (flakes),,,,,
10857,FD,"Sensors, separation",Monolith,Polyacrylonitrile,"PVA, CNT",GO-octadesylamine modification,R,"E, N",Al,ng,wa,Polyacrylonitrile nanofiber suspension + PVA solution + CNT (14%) + citric acid + NaH2PO2 (frozen),No gelation,Water,FD,"Post-immersion into GO suspension, octadecylamine modification",,0.021,,,,,,Macroporous (flakes),,,,,
10858,FD,"Sensors, separation",Monolith,Polyacrylonitrile,"PVA, CNT",GO-octadesylamine modification,R,"E, N",Al,ng,wa,Polyacrylonitrile nanofiber suspension + PVA solution + CNT (24.6%) + citric acid + NaH2PO2 (frozen),No gelation,Water,FD,"Post-immersion into GO suspension, octadecylamine modification",,0.024,,,,,,Macroporous (flakes),,,,,
10859,FD,"Sensors, separation",Monolith,Polyacrylonitrile,"PVA, CNT",GO-octadesylamine modification,R,"E, N",Al,ng,wa,Polyacrylonitrile nanofiber suspension + PVA solution + CNT (39.5%) + citric acid + NaH2PO2 (frozen),No gelation,Water,FD,"Post-immersion into GO suspension, octadecylamine modification",,0.028,,,,,,Macroporous (flakes),,,,,
10860,FD,Thermal insulation,Monolith,PVA,GO,,E,N,,pp,wa,"PVA solution + GO (hydrothermal, frozen)",Physical (aggregation),Water,FD,,,0.0518,,70,,,,Macroporous (fibrous),0.065,Transient,Hot disk,,
10861,FD,Thermal insulation,Monolith,Cellulose nanofibers,"PVA, GO",,K,"E, N",,pp,wa,"PVA solution + GO + cellulose nanofibers (50 mg) (hydrothermal, frozen)",Physical (aggregation),Water,FD,,,0.0649,,75,,,,Macroporous (fibrous),0.06,Transient,Hot disk,,
10862,FD,Thermal insulation,Monolith,Cellulose nanofibers,"PVA, GO",,K,"E, N",,pp,wa,"PVA solution + GO + cellulose nanofibers (100 mg) (hydrothermal, frozen)",Physical (aggregation),Water,FD,,,0.0714,,80,,,,Macroporous (fibrous),0.055,Transient,Hot disk,,
10863,FD,Thermal insulation,Monolith,Cellulose nanofibers,"PVA, GO",,K,"E, N",,pp,wa,"PVA solution + GO + cellulose nanofibers (150 mg) (hydrothermal, frozen)",Physical (aggregation),Water,FD,,,0.0852,,90,,,,Macroporous (fibrous),0.05,Transient,Hot disk,,
10864,FD,Thermal insulation,Monolith,Cellulose nanofibers,"PVA, GO",,K,"E, N",,pp,wa,"PVA solution + GO + cellulose nanofibers (200 mg) (hydrothermal, frozen)",Physical (aggregation),Water,FD,,,0.0947,,90,,,,Macroporous (fibrous),0.045,Transient,Hot disk,,
10865,FD,Thermal insulation,Monolith,Cellulose nanofibers,"PVA, GO",,K,"E, N",,pp,wa,"PVA solution + GO + cellulose nanofibers (250 mg) (hydrothermal, frozen)",Physical (aggregation),Water,FD,,,0.1041,,80,,,,Macroporous (fibrous),0.05,Transient,Hot disk,,
10866,FD,Sensors,Monolith,GO,Polyaniline,,N,M,,ng,wa,GO suspension (frozen),No gelation,Water,FD,Post-compositing with polyaniline,,,,,,,,Macroporous (flakes),,,,,
10867,FD,Thermal insulation,Monolith (3D),Polyimide,Cellulose nanofibers,,G,K,,ng,wa,"4,4-Oxydianiline + pyromellitic dianhydride in DMF + TEA + cellulose nanocrystal (5.6 wt%) suspension (printed, frozen)",No gelation,Water,FD,Post-calcination at 300 °C,,,,,,,7,Macroporous (cellular),,,,,
10868,FD,Thermal insulation,Monolith (3D),Polyimide,Cellulose nanofibers,,G,K,,ng,wa,"4,4-Oxydianiline + pyromellitic dianhydride in DMF + TEA + cellulose nanocrystal (6.5 wt%) suspension (printed, frozen)",No gelation,Water,FD,Post-calcination at 300 °C,,,,,,,10,Macroporous (cellular),,,,,
10869,FD,Thermal insulation,Monolith (3D),Polyimide,Cellulose nanofibers,,G,K,,ng,wa,"4,4-Oxydianiline + pyromellitic dianhydride in DMF + TEA + cellulose nanocrystal (7.4 wt%) suspension (printed, frozen)",No gelation,Water,FD,Post-calcination at 300 °C,,,,,,,14,Macroporous (cellular),,,,,
10870,FD,Thermal insulation,Monolith (3D),Polyimide,,,G,,,ng,wa,"4,4-Oxydianiline + pyromellitic dianhydride in DMF + TEA (printed, frozen)",No gelation,Water,FD,Post-calcination at 300 °C,,,,,,,3,Macroporous (cellular),,,,,
10871,FD,Adsorbent,Monolith,Casein,,,D,,,cc,wa,Casein solution + glutaraldehyde solution (frozen),Chemical (aldehyde),Water,FD,,,,,1,,,,Macroporous (flakes),,,,,
10872,FD,Adsorbent,Monolith,Casein,GO,,D,N,,cc,wa,Casein solution + GO + glutaraldehyde solution (frozen),Chemical (aldehyde),Water,FD,,,,,2,,,,Macroporous (flakes),,,,,
10873,FD,"Filters, thermal insulation",Sheet,Polyacrylonitrile,,,R,,,ng,wa,Polyacrylonitrile nanofiber suspension + TEA (frozen),No gelation,Water,FD,Post-calcination at 280 °C,,0.02,,,,,,Macroporous (fibrous),0.03,Steady state,HFM,,
10874,FD,"Filters, thermal insulation",Sheet,Polyacrylonitrile,Polyimide,,R,G,,ng,wa,Poly(amic acid) (20%)-polyacrylonitrile nanofiber suspension + TEA (frozen),No gelation,Water,FD,Post-calcination at 280 °C,,0.015,,,,,,Macroporous (fibrous),0.027,Steady state,HFM,,
10875,FD,"Filters, thermal insulation",Sheet,Polyacrylonitrile,Polyimide,,R,G,,ng,wa,Poly(amic acid) (40%)-polyacrylonitrile nanofiber suspension + TEA (frozen),No gelation,Water,FD,Post-calcination at 280 °C,,0.013,,,,,,Macroporous (fibrous),0.027,Steady state,HFM,,
10876,FD,"Filters, thermal insulation",Sheet,Polyacrylonitrile,Polyimide,,R,G,,ng,wa,Poly(amic acid) (60%)-polyacrylonitrile nanofiber suspension + TEA (frozen),No gelation,Water,FD,Post-calcination at 280 °C,,0.011,,,,,,Macroporous (fibrous),0.03,Steady state,HFM,,
10877,FD,Sensors,Monolith,Polyaniline,GO,,M,N,,cp,wa,GO suspension + aniline + HCl solution (frozen),Chemical (polymerization)?,Water,FD,,,,,,,,,Macroporous (flakes),,,,,
10878,FD,Sensors,Monolith,Polyaniline,GO,,M,N,,cp,wa,GO suspension + aniline + HCl solution + graphene nanoplates (frozen),Chemical (polymerization)?,Water,FD,,,,,,,,,Macroporous (flakes),,,,,
10879,FD,Separation,Monolith,Cellulose,Chitosan,,B,A,,pp,wa,Cellulose-NaOH-urea solution + chitosan-NaOH-urea solution (freeze-thaw) + water (frozen),Physical (antisolvent),Water,FD,,,,,,,,,Macroporous (flakes),,,,,
10880,SCD,Thermal insulation,Fibers,Aramid fibers,,,K,,,pp,al,Kevlar solution in DMSO + Nomex-LiCl solution in DMAc (wet spun) + ethanol?,Physical (antisolvent),Ethanol,SCD,,,,,,,,,Macroporous (fibrous),,,,,
10881,FD,Adsorbent,Beads,Carrageenan,Alginate,,A,A,,pc,wa,Carrageenan-alginate solution + LaCl3 solution (frozen),Physical (Mn+),Water,FD,,,0.0929,,,,,,Macroporous (particulate),,,,,
10882,FD,Adsorbent,Sheet,Alginate,,Citric acid modification,A,,Al,pc,wa,Alginate solution + citric acid + EDC + ethylenediamine + CaCl2 solution (frozen),Physical (Mn+),Water,FD,,,,,,,,,Macroporous (flakes),,,,,
10883,FD,PCM support,Sheet,Polyimide,Phosphorene,PEG loading,G,S,Lo,ng,wa,"4,4’-Oxydianiline + pyromellitic dianhydride + DMAc + TEA + phosphorene (frozen)",No gelation,Water,FD,Post-calcination at 300 °C,,,,,,,,Macroporous (cellular),,,,,
10884,FD,Thermal insulation,Monolith,Polystyrene,,,J,,,pp,wa,Polystyrene solution in xylene (cooling),Physical (temperature),Water,FD,,,0.052,,301,,,,Macroporous (flakes),0.041,Transient,Hot disk,,
10885,FD,Thermal insulation,Monolith,Polystyrene,,,J,,,pp,wa,Polystyrene solution in chloroform-acrylonitrile (cooling),Physical (temperature),Water,FD,,,,,227,,,,Macroporous (flakes),,,,,
10886,APD,Not specific,Monolith?,Starch,,,A,,,pp,al,Starch solution (freeze-thaw) + ethanol,Physical (temperature),Ethanol,APD?,,,,,,,,,,,,,,
10887,FD,Capacitors,Monolith,Polypyrrole,GO,,M,N,,pp,wa,"GO suspension + Alizarin Red S + pyrrole (hydrothermal, frozen)",Physical (aggregation),Water,FD,,,,,,,,,Macroporous (flakes),,,,,
10888,Unknown,Capacitors,Sheet,Polypyrrole,GO,,M,N,,uk,uk,Unknown,Unknown,Unknown,Unknown,,,,,,,,,Macroporous (particulate),,,,,
10889,FD,Not specific,Monolith,Cellulose acetate,,,B,,,cc,al,Cellulose acetate solution in N-methyl-2-pyrrolidinone + pyridine + 2 4-toluene diisocyanate (frozen),Chemical (isocyanate),t-Butanol,FD,,,,,223,,1.2,,Mesoporous (nanoparticulate),0.024,Transient,Hot wire,,
10890,FD,Shield,Monolith,Cellulose nanofibers,GO,,K,N,,ng,wa,Cellulose nanofiber suspension + GO suspension (0.5:1) (frozen),No gelation,Water,FD,,,0.0058,99.50%,,,,,Macroporous (cellular),,,,,
10891,FD,Shield,Monolith,Cellulose nanofibers,GO,,K,N,,ng,wa,Cellulose nanofiber suspension + GO suspension (1:1) (frozen),No gelation,Water,FD,,,0.0058,99.50%,,,,,Macroporous (cellular),,,,,
10892,FD,Shield,Monolith,Cellulose nanofibers,GO,,K,N,,ng,wa,Cellulose nanofiber suspension + GO suspension (2:1) (frozen),No gelation,Water,FD,,,0.0058,99.50%,,,,,Macroporous (cellular),,,,,
10893,FD,Shield,Monolith,Cellulose nanofibers,GO,,K,N,,ng,wa,Cellulose nanofiber suspension + GO suspension (3:1) (frozen),No gelation,Water,FD,,,0.0058,99.60%,,,,,Macroporous (cellular),,,,,
10894,FD,Shield,Monolith,Cellulose nanofibers,GO,,K,N,,ng,wa,Cellulose nanofiber suspension + GO suspension (5:1) (frozen),No gelation,Water,FD,,,0.0058,99.60%,,,,,Macroporous (cellular),,,,,
10895,FD,Shield,Monolith,Cellulose nanofibers,GO,Carbonized,K,N,Ca,ng,wa,Cellulose nanofiber suspension + GO suspension (1:1) (frozen),No gelation,Water,FD,Post-calcination at 700 °C,,,,,,,,Macroporous (cellular),,,,,
10896,SCD,Photocatalysis,Monolith,Polyimide,,,G,,,cp,al,"4,4’-Oxydianiline in N-methyl-2-pyrrolidone + 3,3',4,4'-biphenyltetracarboxylic dianhydride + TEA + acetic acid ",Chemical (polymerization),Ethanol,SCD,,,,,249,,,,Mesoporous (nanoparticulate),,,,,
10897,SCD,Photocatalysis,Monolith,Polyimide,C dots,,G,N,,cp,al,"C dot (0.5%) suspension + 4,4’-oxydianiline in N-methyl-2-pyrrolidone + 3,3',4,4'-biphenyltetracarboxylic dianhydride + TEA + acetic acid ",Chemical (polymerization),Ethanol,SCD,,,,,351,,,,Mesoporous (nanoparticulate),,,,,
10898,SCD,Photocatalysis,Monolith,Polyimide,C dots,,G,N,,cp,al,"C dot (1%) suspension + 4,4’-oxydianiline in N-methyl-2-pyrrolidone + 3,3',4,4'-biphenyltetracarboxylic dianhydride + TEA + acetic acid ",Chemical (polymerization),Ethanol,SCD,,,,,368,,,,Mesoporous (nanoparticulate),,,,,
10899,SCD,Photocatalysis,Monolith,Polyimide,C dots,,G,N,,cp,al,"C dot (3%) suspension + 4,4’-o]xydianiline in N-methyl-2-pyrrolidone + 3,3',4,4'-biphenyltetracarboxylic dianhydride + TEA + acetic acid ",Chemical (polymerization),Ethanol,SCD,,,,,304,,,,Mesoporous (nanoparticulate),,,,,
10900,FD,Adsorbent,Beads,Alginate,GO,,A,N,,pc,wa,GO suspension + alginate solution + CaCl2 solution (frozen),Physical (Mn+),Water,FD,,,,,85,,0.12,,Macroporous (flakes),,,,,
10901,SCD,Not specific,Beads,Protein (whey),,,C,,,pp,al,Whey protein isolate suspension + HCl solution (cooling),Physical (temperature),Ethanol,SCD,,,0.2,,65,,0.54,,Macroporous (particulate),,,,,
10902,FD,Thermal insulation,Monolith,Cellulose nanofibers,Gelatin,MTCS treatment,K,C,Si,ng,wa,Dialdehyde cellulose suspension + gelatin solution (frozen),No gelation,Water,FD,Post-MTCS treatment,,0.006,98.50%,59,,,,Macroporous (flakes),0.0323,Transient,Hot disk,,
10903,FD,Scaffold,Monolith,Cellulose nanofibers,,,K,,,ng,wa,Cellulose nanofiber suspension (frozen),No gelation,Water,FD,,,0.0081,99.10%,,,,,Macroporous (flakes),,,,,
10904,FD,Scaffold,Monolith,Chitosan,,,A,,,ng,wa,Chitosan solurion (frozen),No gelation,Water,FD,,,0.141,90.80%,,,,,Macroporous (flakes),,,,,
10905,FD,Scaffold,Monolith,Cellulose nanofibers,Chitosan,,K,A,,ng,wa,Cellulose nanofiber suspension + chitosan solurion (6:4) (frozen),No gelation,Water,FD,,,0.043,97.20%,,,,,Macroporous (flakes),,,,,
10906,FD,Scaffold,Monolith,Cellulose nanofibers,Chitosan,,K,A,,ng,wa,Cellulose nanofiber suspension + chitosan solurion (4:6) (frozen),No gelation,Water,FD,,,0.111,92.70%,,,,,Macroporous (flakes),,,,,
10907,FD,PCM support,Monolith,Cellulose nanofibers,,,K,,,cc,wa,Aldehyde-modified cellulose nanocrystal suspension (frozen),Chemical (aldehyde),Water,FD,,,0.035,97.80%,13,,,,Macroporous (flakes),0.42,Transient,Hot disk,,
10908,FD,PCM support,Monolith,Cellulose nanofibers,,PEG loading,K,,Lo,cc,wa,Aldehyde-modified cellulose nanocrystal suspension + PEG (frozen),Chemical (aldehyde),Water,FD,,,,,,,,,Macroporous (flakes),0.34,Transient,Hot disk,,
10909,FD,Thermal insulation,Monolith,GO,"PVA, epoxy",,N,"E, F",,ng,wa,GO-PVA suspension (frozen),No gelation,Water,FD,"Post-compositing with vanilin-based epoxy resin (1), VD",,1.065,,,,,,Macroporous (flakes),0.493,Transient,Flash,,
10910,FD,Thermal insulation,Monolith,GO,"PVA, epoxy",,N,"E, F",,ng,wa,GO-PVA suspension (frozen),No gelation,Water,FD,"Post-compositing with vanilin-based epoxy resin (2), VD",,1.117,,,,,,Macroporous (flakes),0.592,Transient,Flash,,
10911,FD,Batteries,Sheet,Cellulose nanofibers,CNT,,K,N,,ng,wa,"Cellulose nanofiber suspension + CNT suspension (filtered, frozen)",No gelation,Water,FD,,,,,,,,,Macroporous (fibrous),,,,,
10912,SCD,Optoelectronic devices,Monolith,Nitrocellulose,,,B,,,pp,al,Nitrocellulose in acetone-ethanol (evaporation),Physical (antisolvent),Ethanol,SCD,,,0.014,,140,,,,Macroporous (fibrous and flakes),0.049,Transient,Flash,,
10913,SCD,Optoelectronic devices,Monolith,Nitrocellulose,GO,,B,N,,pp,al,Nitrocellulose in acetone-ethanol + GO (1%) suspension (evaporation),Physical (antisolvent),Ethanol,SCD,,,0.014,,153,,,,Macroporous (fibrous and flakes),,,,,
