Repository: paulagirones/Aerogels_thermal_conductivity

# Aerogels_thermal_conductivity
Machine learning prediction of thermal conductivity in aerogels.

File: 20250220_dataset.csv (part 63 of 95)
Entry,Drying,Purpose,Shape,First materials,Second materials,Modification,First material class,Second materials class,Modification class,Gelation class,Solvent class,Process,Gelation mechanism,Final solvent,Drying details,Post drying treatment,Post-drying cross-linking,Envelope density g/cm3,Porosity,BET surface area m2/g,BJH pore size nm,BJH pore volume (total) cm3/g,compression elastic modulus MPa,SEM,Thermal conductivity W/(m K),Thermal method,Thermal method detail,,
10914,SCD,Optoelectronic devices,Monolith,Nitrocellulose,GO,,B,N,,pp,al,Nitrocellulose in acetone-ethanol + GO (5%) suspension (evaporation),Physical (antisolvent),Ethanol,SCD,,,0.014,,145,,,,Macroporous (fibrous and flakes),0.06,Transient,Flash,,kokokoko
10915,FD,Adsorbent,Monolith,Cellulose nanofibers,,,K,,,ng,wa,Cellulose nanofiber suspension (frozen),No gelation,Water,FD,,,0.0075,99.53%,,,,,Macroporous (cellular),,,,,
10916,FD,Adsorbent,Monolith,Cellulose nanofibers,Polyamidoamine,,K,E,,ng,wa,Cellulose nanofiber suspension + polyamideamine-epichlorohydrin (frozen),No gelation,Water,FD,,,0.0081,99.49%,,,,,Macroporous (cellular),,,,,
10917,FD,Adsorbent,Monolith,Cellulose nanofibers,Polyamidoamine,,K,E,,ng,wa,Cellulose nanofiber suspension + polyamideamine-epichlorohydrin (frozen),No gelation,Water,FD,Post-calcination,,0.008,99.50%,,,,,Macroporous (cellular),,,,,
10918,FD,Adsorbent,Monolith,Cellulose nanofibers,Polyamidoamine,,K,E,,ng,wa,Cellulose nanofiber suspension + polyamideamine-epichlorohydrin (directionally frozen),No gelation,Water,FD,,,0.0079,99.51%,,,,,Macroporous (cellular),,,,,
10919,FD,Adsorbent,Monolith,Cellulose nanofibers,Polyamidoamine,,K,E,,ng,wa,Cellulose nanofiber suspension + polyamideamine-epichlorohydrin (directionally frozen),No gelation,Water,FD,Post-calcination,,0.0097,99.48%,,,,,Macroporous (cellular),,,,,
10920,FD,Adsorbent,Monolith,Pectin,Polyethyleneimine,,A,E,,cc,wa,Pectin solution + polyethyleneimine + ethylene glycol diglycidyl ether (0.05%) (frozen),Chemical (epoxy),Water,FD,,,0.1072,,,,,,Macroporous (cellular),,,,,
10921,FD,Adsorbent,Monolith,Pectin,Polyethyleneimine,,A,E,,cc,wa,Pectin solution + polyethyleneimine + ethylene glycol diglycidyl ether (0.1%) (frozen),Chemical (epoxy),Water,FD,,,0.1048,,,,,,Macroporous (cellular),,,,,
10922,FD,Adsorbent,Monolith,Pectin,Polyethyleneimine,,A,E,,cc,wa,Pectin solution + polyethyleneimine + ethylene glycol diglycidyl ether (0.2%) (frozen),Chemical (epoxy),Water,FD,,,0.0784,,,,,,Macroporous (cellular),,,,,
10923,FD,Adsorbent,Monolith,Pectin,Polyethyleneimine,,A,E,,cc,wa,Pectin solution + polyethyleneimine + ethylene glycol diglycidyl ether (0.3%) (frozen),Chemical (epoxy),Water,FD,,,0.0634,,,,,,Macroporous (cellular),,,,,
10924,FD,Sensors,Monolith,GO,,,N,,,pp,wa,"GO suspension (hydrothermal, frozen)",Physical (aggregation),Water,FD,,,0.016,,,,,,Macroporous (cellular),,,,,
10925,FD,Sensors,Monolith,Silk fibroin,GO,,D,N,,pp,wa,"Silk fibroin solution (0.1 mL) + GO suspension (hydrothermal, frozen)",Physical (aggregation),Water,FD,,,0.015,,,,,,Macroporous (cellular),,,,,
10926,FD,Sensors,Monolith,Silk fibroin,GO,,D,N,,pp,wa,"Silk fibroin solution (0.2 mL) + GO suspension (hydrothermal, frozen)",Physical (aggregation),Water,FD,,,0.014,,,,,,Macroporous (cellular),,,,,
10927,FD,Sensors,Monolith,Silk fibroin,GO,,D,N,,pp,wa,"Silk fibroin solution (0.3 mL) + GO suspension (hydrothermal, frozen)",Physical (aggregation),Water,FD,,,0.013,,,,,,Macroporous (cellular),,,,,
10928,FD,Sensors,Monolith,Silk fibroin,GO,,D,N,,pp,wa,"Silk fibroin solution (0.4 mL) + GO suspension (hydrothermal, frozen)",Physical (aggregation),Water,FD,,,0.013,,,,,,Macroporous (cellular),,,,,
10929,FD,Sensors,Monolith,Silk fibroin,GO,,D,N,,pp,wa,"Silk fibroin solution (0.5 mL) + GO suspension (hydrothermal, frozen)",Physical (aggregation),Water,FD,,,0.012,,,,,,Macroporous (cellular),,,,,
10930,FD,Sensors,Monolith,Silk fibroin,GO,,D,N,,pp,wa,"Silk fibroin solution (0.6 mL) + GO suspension (hydrothermal, frozen)",Physical (aggregation),Water,FD,,,0.011,,,,,,Macroporous (cellular),,,,,
10931,APD,"Sound insulation, thermal insulation",Monolith,Phenolic resin,,Melamine form,I,,Mx,cp,al,Phenolic resin (10%) solution in melamine foam ,Chemical (polymerization),Ethanol,APD,,,0.112,,,,,0.64,Macroporous (cellular),0.021,Steady state,HFM,,
10932,APD,"Sound insulation, thermal insulation",Monolith,Phenolic resin,,Melamine form,I,,Mx,cp,al,Phenolic resin (15%) solution in melamine foam ,Chemical (polymerization),Ethanol,APD,,,0.16,,,,,9.9,Macroporous (cellular),0.025,Steady state,HFM,,
10933,APD,"Sound insulation, thermal insulation",Monolith,Phenolic resin,,Melamine form,I,,Mx,cp,al,Phenolic resin (20%) solution in melamine foam ,Chemical (polymerization),Ethanol,APD,,,0.215,,,,,24.1,Macroporous (cellular),0.031,Steady state,HFM,,
10934,SCD,Not specific,Monolith,RF,,,I,,,cp,ow,Resorcinol-formaldehyde-Na2CO3 solution (light),Chemical (polymerization),Acetone,SCD,,,0.15,,380,,,,Mesoporous (nanoparticulate),,,,,
10935,SCD,Not specific,Monolith,RF,,,I,,,cp,ow,Resorcinol-formaldehyde-Na2CO3 solution (dense),Chemical (polymerization),Acetone,SCD,,,0.64,,340,,,,Mesoporous (nanoparticulate),,,,,
10936,SCD,Not specific,Monolith,RF,,,I,,,cp,ow,Resorcinol-formaldehyde-Na2CO3 solution + CF3COOx(OH)2-x (light),Chemical (polymerization),Acetone,SCD,,,0.15,,406,,,,Mesoporous (nanoparticulate),,,,,
10937,SCD,Not specific,Monolith,RF,,,I,,,cp,ow,Resorcinol-formaldehyde-Na2CO3 solution + C8F17COOx(OH)2-x (light),Chemical (polymerization),Acetone,SCD,,,0.14,,270,,,,Mesoporous (nanoparticulate),,,,,
10938,SCD,Not specific,Monolith,RF,,,I,,,cp,ow,Resorcinol-formaldehyde-Na2CO3 solution + C8F17COOx(OH)2-x (dense),Chemical (polymerization),Acetone,SCD,,,0.75,,345,,,,Mesoporous (nanoparticulate),,,,,
10939,SCD,Not specific,Monolith,RF,,,I,,,cp,ow,Resorcinol-formaldehyde-Na2CO3 solution,Chemical (polymerization),Acetone,SCD,,,,,483,,1.74,,Mesoporous (nanoparticulate),,,,,
10940,SCD,Not specific,Monolith,RF,,Carbonized,I,,Ca,cp,ow,Resorcinol-formaldehyde-Na2CO3 solution,Chemical (polymerization),Acetone,SCD,Post-calcination at 900 °C,,,,1016,,1.53,,Mesoporous (nanoparticulate),,,,,
10941,SCD,Not specific,Monolith,RF,,,I,,,cp,ow,"Resorcinol-formaldehyde-Na2CO3 solution (3 gels, exchange with pumping 150 rpm)",Chemical (polymerization),Acetone,SCD,,,0.14,,318,,,,Mesoporous (nanoparticulate),,,,,
10942,SCD,Not specific,Monolith,RF,,,I,,,cp,ow,Resorcinol-formaldehyde-Na2CO3 solution (3 gels),Chemical (polymerization),Acetone,SCD,,,0.15,,375,,,,Mesoporous (nanoparticulate),,,,,
10943,SCD,Not specific,Monolith,RF,,,I,,,cp,ow,"Resorcinol-formaldehyde-Na2CO3 solution (9 gels, exchange with pumping 150 rpm, zeolite)",Chemical (polymerization),Acetone,SCD,,,0.14,,352,,,,Mesoporous (nanoparticulate),,,,,
10944,SCD,Not specific,Monolith,RF,,,I,,,cp,ow,Resorcinol-formaldehyde-Na2CO3 solution (9 gels),Chemical (polymerization),Acetone,SCD,,,0.15,,358,,,,Mesoporous (nanoparticulate),,,,,
10945,APD,Not specific,Monolith,RF,,,I,,,cp,ow,Resorcinol-formaldehyde-Na2CO3 solution,Chemical (polymerization),Acetone,SCD,,,0.29,85%,96,,0.965,,Mesoporous (nanoparticulate),,,,,
10946,APD,Not specific,Monolith,RF,GO,,I,N,,cp,ow,Resorcinol-formaldehyde-Na2CO3 solution + G (0.38 g) suspension,Chemical (polymerization),Acetone,SCD,,,0.32,90%,266,,0.63,,Mesoporous (nanoparticulate),,,,,
10947,APD,Not specific,Monolith,RF,GO,,I,N,,cp,ow,Resorcinol-formaldehyde-Na2CO3 solution + G (1.14 g) suspension,Chemical (polymerization),Acetone,SCD,,,0.36,88%,102,,0.55,,Mesoporous (nanoparticulate),,,,,
10948,SCD,Not specific,Monolith,RF,,,I,,,cp,ow,Resorcinol-formaldehyde-Na2CO3 solution,Chemical (polymerization),Acetone,SCD,,,0.05,,,,,,Mesoporous (nanoparticulate),,,,,
10949,SCD,Not specific,Monolith,RF,,,I,,,cp,ow,Resorcinol-formaldehyde-Na2CO3 solution,Chemical (polymerization),Acetone,SCD,,,0.1,,,,,,Mesoporous (nanoparticulate),,,,,
10950,SCD,Not specific,Monolith,RF,,,I,,,cp,ow,Resorcinol-formaldehyde-Na2CO3 solution,Chemical (polymerization),Acetone,SCD,,,0.2,,,,,,Mesoporous (nanoparticulate),,,,,
10951,SCD,Not specific,Monolith,RF,,,I,,,cp,ow,Resorcinol-formaldehyde-Na2CO3 solution,Chemical (polymerization),Acetone,SCD,,,0.3,,640,,,,Mesoporous (nanoparticulate),,,,,
10952,SCD,Not specific,Monolith,RF,,,I,,,cp,ow,Resorcinol-formaldehyde-Na2CO3 solution,Chemical (polymerization),Acetone,SCD,,,0.4,,,,,,Mesoporous (nanoparticulate),,,,,
10953,SCD,Not specific,Microbeads,RF,,,I,,,cp,al,"Resorcinol-formaldehyde-Na2CO3 solution in W/O emulsion (sol:oil = 1:3, curing 14 h)",Chemical (polymerization),Ethanol,SCD,,,,,414,,1.32,,Mesoporous (nanoparticulate),,,,,
10954,APD,Not specific,Microbeads,RF,,,I,,,cp,al,"Resorcinol-formaldehyde-Na2CO3 solution in W/O emulsion (sol:oil = 1:3, curing 14 h)",Chemical (polymerization),Ethanol,APD,,,,,4,,0.01,,Mesoporous (nanoparticulate),,,,,
10955,SCD,Not specific,Microbeads,RF,,,I,,,cp,al,"Resorcinol-formaldehyde-Na2CO3 solution in W/O emulsion (sol:oil = 1:3, curing 24 h)",Chemical (polymerization),Ethanol,SCD,,,,,426,,1.31,,Mesoporous (nanoparticulate),,,,,
10956,APD,Not specific,Microbeads,RF,,,I,,,cp,al,"Resorcinol-formaldehyde-Na2CO3 solution in W/O emulsion (sol:oil = 1:3, curing 24 h)",Chemical (polymerization),Ethanol,APD,,,,,45,,0.05,,Mesoporous (nanoparticulate),,,,,
10957,SCD,Not specific,Microbeads,RF,,,I,,,cp,al,"Resorcinol-formaldehyde-Na2CO3 solution in W/O emulsion (sol:oil = 1:3, curing 48 h)",Chemical (polymerization),Ethanol,SCD,,,,,525,,1.74,,Mesoporous (nanoparticulate),,,,,
10958,APD,Not specific,Microbeads,RF,,,I,,,cp,al,"Resorcinol-formaldehyde-Na2CO3 solution in W/O emulsion (sol:oil = 1:3, curing 48 h)",Chemical (polymerization),Ethanol,APD,,,,,48,,0.14,,Mesoporous (nanoparticulate),,,,,
10959,SCD,Not specific,Microbeads,RF,,,I,,,cp,al,"Resorcinol-formaldehyde-Na2CO3 solution in W/O emulsion (sol:oil = 1:3, curing 72 h)",Chemical (polymerization),Ethanol,SCD,,,,,454,,1.56,,Mesoporous (nanoparticulate),,,,,
10960,APD,Not specific,Microbeads,RF,,,I,,,cp,al,"Resorcinol-formaldehyde-Na2CO3 solution in W/O emulsion (sol:oil = 1:3, curing 72 h)",Chemical (polymerization),Ethanol,APD,,,,,40,,0.05,,Mesoporous (nanoparticulate),,,,,
10961,SCD,Not specific,Microbeads,RF,,,I,,,cp,al,"Resorcinol-formaldehyde-Na2CO3 solution in W/O emulsion (sol:oil = 1:1, curing 24 h)",Chemical (polymerization),Ethanol,SCD,,,,,483,,1.39,,Mesoporous (nanoparticulate),,,,,
10962,APD,Not specific,Microbeads,RF,,,I,,,cp,al,"Resorcinol-formaldehyde-Na2CO3 solution in W/O emulsion (sol:oil = 1:1, curing 24 h)",Chemical (polymerization),Ethanol,APD,,,,,27,,0.03,,Mesoporous (nanoparticulate),,,,,
10963,SCD,Not specific,Microbeads,RF,,,I,,,cp,al,"Resorcinol-formaldehyde-Na2CO3 solution in W/O emulsion (sol:oil = 1:2, curing 24 h)",Chemical (polymerization),Ethanol,SCD,,,,,543,,1.75,,Mesoporous (nanoparticulate),,,,,
10964,APD,Not specific,Microbeads,RF,,,I,,,cp,al,"Resorcinol-formaldehyde-Na2CO3 solution in W/O emulsion (sol:oil = 1:2, curing 24 h)",Chemical (polymerization),Ethanol,APD,,,,,134,,0.16,,Mesoporous (nanoparticulate),,,,,
10965,FD,Sensors,Sheet,Alginate,GO,,A,N,,pc,wa,Alginate-GO suspension + Ca lactate-glycerin suspension (frozen),Physical (Mn+),Water,FD,,,,,,,,,Macroporous (flakes),,,,,
10966,FD,Thermal insulation,Monolith,Aramid fibers,,,K,,,pp,al,Aramid nanofiber suspension in KOH-DMSO-water (10 mg/mL) + water + t-butanol (frozen),Physical (antisolvent),t-Butanol,FD,,,,99.31%,,,,,Macroporous (fibrous),0.0313,Transient,Hot disk,,
10967,FD,Thermal insulation,Monolith,Aramid fibers,,,K,,,pp,al,Aramid nanofiber suspension in KOH-DMSO-water (20 mg/mL) + water + t-butanol (frozen),Physical (antisolvent),t-Butanol,FD,,,,98.37%,,,,,Macroporous (fibrous),0.032,Transient,Hot disk,,
10968,FD,Thermal insulation,Monolith,Aramid fibers,,,K,,,pp,al,Aramid nanofiber suspension in KOH-DMSO-water (30 mg/mL) + water + t-butanol (frozen),Physical (antisolvent),t-Butanol,FD,,,,97.94%,,,,,Macroporous (fibrous),0.0333,Transient,Hot disk,,
10969,FD,Separation,Monolith,Cellulose,,MTMS treatment,B,,Si,ng,wa,Cellulose (0.1%) suspension + polyamideamine-epichlorohydrin (frozen),No gelation,Water,FD,Post-MTMS treatment,,0.00222,99.83%,,,,,Macroporous (fibrous and flakes),,,,,
10970,FD,Separation,Monolith,Cellulose,,MTMS treatment,B,,Si,ng,wa,Cellulose (0.3%) suspension + polyamideamine-epichlorohydrin (frozen),No gelation,Water,FD,Post-MTMS treatment,,0.005,99.70%,,,,,Macroporous (fibrous and flakes),,,,,
10971,FD,Separation,Monolith,Cellulose,,MTMS treatment,B,,Si,ng,wa,Cellulose (0.5%) suspension + polyamideamine-epichlorohydrin (frozen),No gelation,Water,FD,Post-MTMS treatment,,0.008,99.50%,,,,,Macroporous (fibrous and flakes),,,,,
10972,FD,Separation,Monolith,Cellulose,,MTMS treatment,B,,Si,ng,wa,Cellulose (0.7%) suspension + polyamideamine-epichlorohydrin (frozen),No gelation,Water,FD,Post-MTMS treatment,,0.009,99.40%,,,,,Macroporous (fibrous and flakes),,,,,
10973,FD,Separation,Monolith,Cellulose,,MTMS treatment,B,,Si,ng,wa,Cellulose (0.9%) suspension + polyamideamine-epichlorohydrin (frozen),No gelation,Water,FD,Post-MTMS treatment,,0.011,99.20%,,,,,Macroporous (fibrous and flakes),,,,,
10974,FD,Separation,Monolith,Cellulose,,MTMS treatment,B,,Si,ng,wa,Cellulose (1.1%) suspension + polyamideamine-epichlorohydrin (frozen),No gelation,Water,FD,Post-MTMS treatment,,0.013,99.10%,,,,,Macroporous (fibrous and flakes),,,,,
10975,FD,Separation,Monolith,Cellulose,,MTMS treatment,B,,Si,ng,wa,Cellulose (1.3%) suspension + polyamideamine-epichlorohydrin (frozen),No gelation,Water,FD,Post-MTMS treatment,,0.016,99.00%,,,,,Macroporous (fibrous and flakes),,,,,
10976,FD,Separation,Monolith,Cellulose,,MTMS treatment,B,,Si,ng,wa,Cellulose (1.5%) suspension + polyamideamine-epichlorohydrin (frozen),No gelation,Water,FD,Post-MTMS treatment,,0.017,98.90%,,,,,Macroporous (fibrous and flakes),,,,,
10977,FD,Separation,Monolith,Cellulose,,MTMS treatment,B,,Si,ng,wa,Cellulose (1.9%) suspension + polyamideamine-epichlorohydrin (frozen),No gelation,Water,FD,Post-MTMS treatment,,0.023,98.50%,,,,,Macroporous (fibrous and flakes),,,,,
10978,FD,Adsorbent,Monolith,Polyamidoxime,GO,,E,N,,cp,wa,Unzipped CNT suspension + acrylonitrile + ammonium persulphate (hydrothermal) + NH2OH-HCl solution (frozen),Chemical (polymerization),Water,FD,,,0.0085,,494.9,,,,Macroporous (flakes and particulate),,,,,
10979,FD,Wound dressing,Monolith?,Chitosan,GO,Drug loading,A,N,Lo,ng,wa,GO suspension + chitosan solution + drug (frozen),No gelation,Water,FD,,,,,,,,,Macroporous (flakes),,,,,
10980,FD,Adsorbent,Monolith,Cellulose nanofibers,Poly(methacrylic acid-co-2-(dimethylamino)ethyl methacrylate),,K,R,,pc,wa,Poly(methacrylic acid-co-2-(dimethylamino)ethyl methacrylate) + cellulose nanofiber suspension + Al(NO3)3 solution (frozen),Physical (Mn+),Water,FD,,,0.0217,,17.97,,,,Macroporous (flakes),,,,,
10981,FD,Adsorbent,Monolith,Alginate,GO,,A,N,,ng,wa,Alginate solution + GO suspension (frozen),No gelation,Water,FD,"Post-immersion into CaCl2 solution, FD",Physical (Mn+),,,,,,,Macroporous (cellular),,,,,
10982,SCD,Separation,Monolith,COF,,,Q,,,cp,al,"COF gel (1,3,5-benzenetricarbaldehyde + 1,3,5-tris(4-aminophenyl)benzene)",Chemical (polymerization),Ethanol,SCD,,,0.0195,98.70%,1146,,,0.00407,Macroporous (particulate),,,,,
10983,SCD,Separation,Monolith,COF,,,Q,,,cp,al,"COF gel (1,3,5-benzenetricarbaldehyde + 1,4-diaminobenzene)",Chemical (polymerization),Ethanol,SCD,,,0.0208,98.60%,677,,,0.00177,Macroporous (particulate),,,,,
10984,SCD,Separation,Monolith,COF,,,Q,,,cp,al,"COF gel (terephthalaldehyde + 1,3,5-tris(4-aminophenyl)benzene)",Chemical (polymerization),Ethanol,SCD,,,0.0173,98.80%,2535,,,0.00077,Macroporous (particulate),,,,,
10985,FD,Steam generation,Monolith,Cellulose nanofibers,PVA,,K,E,,pp,wa,Cellulose nanofiber suspension + tannic acid solution + PVA solution + HCl solution (frozen),Physical (pH),Water,FD,,,,89.61%,,,,,Macroporous (fibrous),,,,,
10986,FD,Sensors,Monolith,Cellulose nanofibers,"Polyurethane, GO, CNT",,K,"H, N, N",,ng,wa,GO-CNT-cellulose nanocrystal suspension + polyurethane solution (frozen),No gelation,Water,FD,,,0.135,,,,,,Macroporous (cellular),,,,,
10987,FD,Sensors,Monolith,Carboxymethyl chitosan,,Eu3+ loading,A,,Lo,pp,wa,Carboxymethyl chitosan solution + Eu(NO3)3 solution + NaOH solution (pH 9) (frozen),Physical (pH),Water,FD,,,,98.40%,22,,,0.04347,Macroporous (cellular),,,,,
10988,FD,Sensors,Monolith,Carboxymethyl chitosan,,Eu3+ loading,A,,Lo,pp,wa,Carboxymethyl chitosan solution + Eu(NO3)3 solution + NaOH solution (pH 10) (frozen),Physical (pH),Water,FD,,,,,61,,,0.0956,Macroporous (cellular),,,,,
10989,FD,Not specific,Monolith,Polyimide,,,G,,,cp,ow,"4,4’-Oxydianiline + 4,4’-oxydiphthalic anhydrides + 1,3,5-triaminophenoxybenzene (polymerization degree 10, 0.5 wt%) in DMSO (frozen)",Chemical (polymerization),DMSO,FD,,,0.0061,99.57%,,,,,Macroporous (cellular),,,,,
10990,FD,Not specific,Monolith,Polyimide,,,G,,,cp,ow,"4,4’-Oxydianiline + 4,4’-oxydiphthalic anhydrides + 1,3,5-triaminophenoxybenzene (polymerization degree 10, 1 wt%) in DMSO (frozen)",Chemical (polymerization),DMSO,FD,,,0.013,99.08%,,,,,Macroporous (cellular),,,,,
10991,FD,Not specific,Monolith,Polyimide,,,G,,,cp,ow,"4,4’-Oxydianiline + 4,4’-oxydiphthalic anhydrides + 1,3,5-triaminophenoxybenzene (polymerization degree 10, 1.5 wt%) in DMSO (frozen)",Chemical (polymerization),DMSO,FD,,,0.0201,98.58%,,,,,Macroporous (cellular),,,,,
10992,FD,Not specific,Monolith,Polyimide,,,G,,,cp,ow,"4,4’-Oxydianiline + 4,4’-oxydiphthalic anhydrides + 1,3,5-triaminophenoxybenzene (polymerization degree 10, 2 wt%) in DMSO (frozen)",Chemical (polymerization),DMSO,FD,,,0.0305,97.84%,,,,,Macroporous (cellular),,,,,
10993,FD,Not specific,Monolith,Polyimide,,,G,,,cp,ow,"4,4’-Oxydianiline + 4,4’-oxydiphthalic anhydrides + 1,3,5-triaminophenoxybenzene (polymerization degree 10, 3 wt%) in DMSO (frozen)",Chemical (polymerization),DMSO,FD,,,0.0461,96.74%,,,,,Macroporous (cellular),,,,,
10994,FD,Not specific,Monolith,Polyimide,,,G,,,cp,ow,"4,4’-Oxydianiline + 4,4’-oxydiphthalic anhydrides + 1,3,5-triaminophenoxybenzene (polymerization degree L, 0.5 wt%) in DMSO (frozen)",Chemical (polymerization),DMSO,FD,,,0.008,99.43%,,,,,Macroporous (cellular),,,,,
10995,FD,Not specific,Monolith,Polyimide,,,G,,,cp,ow,"4,4’-Oxydianiline + 4,4’-oxydiphthalic anhydrides + 1,3,5-triaminophenoxybenzene (polymerization degree L, 1 wt%) in DMSO (frozen)",Chemical (polymerization),DMSO,FD,,,0.0195,98.62%,,,,,Macroporous (cellular),,,,,
10996,FD,Not specific,Monolith,Polyimide,,,G,,,cp,ow,"4,4’-Oxydianiline + 4,4’-oxydiphthalic anhydrides + 1,3,5-triaminophenoxybenzene (polymerization degree L, 1.5 wt%) in DMSO (frozen)",Chemical (polymerization),DMSO,FD,,,0.0232,98.36%,,,,,Macroporous (cellular),,,,,
10997,FD,Not specific,Monolith,Polyimide,,,G,,,cp,ow,"4,4’-Oxydianiline + 4,4’-oxydiphthalic anhydrides + 1,3,5-triaminophenoxybenzene (polymerization degree L, 2 wt%) in DMSO (frozen)",Chemical (polymerization),DMSO,FD,,,0.032,97.74%,,,,,Macroporous (cellular),,,,,
10998,FD,Not specific,Monolith,Polyimide,,,G,,,cp,ow,"4,4’-Oxydianiline + 4,4’-oxydiphthalic anhydrides + 1,3,5-triaminophenoxybenzene (polymerization degree L, 3 wt%) in DMSO (frozen)",Chemical (polymerization),DMSO,FD,,,0.0525,96.29%,,,,,Macroporous (cellular),,,,,
10999,SCD,Not specific,Monolith,Alginate,Chitosan,,A,A,,pc,ow,Alginate solution + CaCO3 (1:0.09) + chitosan solution,Physical (Mn+),Acetone,SCD,,,,,302,,1.19,,Macroporous (nanoparticulate),,,,,
11000,SCD,Not specific,Monolith,Alginate,Chitosan,,A,A,,pc,ow,Alginate solution + CaCO3 (1:0.18) + chitosan solution,Physical (Mn+),Acetone,SCD,,,,,400,,1.83,,Macroporous (nanoparticulate),,,,,
11001,SCD,Not specific,Monolith,Alginate,Chitosan,,A,A,,pc,ow,Alginate solution + CaCO3 (1:0.27) + chitosan solution,Physical (Mn+),Acetone,SCD,,,,,323,,1.35,,Macroporous (nanoparticulate),,,,,
11002,SCD,Not specific,Monolith,Alginate,Chitosan,,A,A,,pc,ow,Alginate solution + CaCO3 (1:0.18) + chitosan solution,Physical (Mn+),Acetone,SCD,,,,,387,,1.56,,Macroporous (nanoparticulate),,,,,
11003,FD,Filters,Monolith,Glucomannan,Gelatin,,A,C,,ng,wa,Konjac glucomannan (1)-gelatin (2) solution (frozen),No gelation,Water,FD,,,,,,,,,,,,,,
11004,FD,Filters,Monolith,Glucomannan,"Starch, gelatin",,A,"A, C",,ng,wa,Konjac glucomannan (1)-starch (3)-gelatin (2) solution (frozen),No gelation,Water,FD,,,,,,,,,,,,,,
11005,FD,Filters,Monolith,Glucomannan,"Starch, gelatin, whaet straw",,A,"A, C, L",,ng,wa,Konjac glucomannan (1)-starch (3)-gelatin (2) solution + wheat straw (1) (frozen),No gelation,Water,FD,,,,,,,,,,,,,,
11006,FD,Filters,Monolith,Glucomannan,Gelatin,,A,C,,ng,wa,Konjac glucomannan (0.7)-gelatin (1.4) solution (frozen),No gelation,Water,FD,,,,,,,,,,,,,,
11007,FD,Filters,Monolith,Glucomannan,Gelatin,,A,C,,ng,wa,Konjac glucomannan (0.5)-gelatin (1) solution (frozen),No gelation,Water,FD,,,,,,,,,,,,,,
11008,SCD,Wound dressing,Microbeads,Alginate,,,A,,,pc,al,Alginate solution (jet cut) + CaCl2 solution,Physical (Mn+),Ethanol,SCD,,,,,540,,,,Microbeads,,,,,
11009,SCD,Not specific,Monolith,RF,,,I,,,cp,ow,Resorcinol-formaldehyde-Na2CO3 solution (R:W = 0.003),Chemical (polymerization),Acetone,SCD,,,0.1,94.20%,496,,,,Mesoporous (nanoparticulate),,,,,
11010,SCD,Not specific,Monolith,RF,,,I,,,cp,ow,Resorcinol-formaldehyde-Na2CO3 solution (R:W = 0.005),Chemical (polymerization),Acetone,SCD,,,0.11,92.90%,509,,,,Mesoporous (nanoparticulate),,,,,
11011,SCD,Not specific,Monolith,RF,,,I,,,cp,ow,Resorcinol-formaldehyde-Na2CO3 solution (R:W = 0.009),Chemical (polymerization),Acetone,SCD,,,0.15,89.90%,526,,,,Mesoporous (nanoparticulate),,,,,
11012,SCD,Not specific,Monolith,RF,,,I,,,cp,ow,Resorcinol-formaldehyde-Na2CO3 solution (R:W = 0.011),Chemical (polymerization),Acetone,SCD,,,0.17,88.20%,449,,,,Mesoporous (nanoparticulate),,,,,
11013,SCD,Not specific,Monolith,RF,,,I,,,cp,ow,Resorcinol-formaldehyde-Na2CO3 solution (R:W = 0.012),Chemical (polymerization),Acetone,SCD,,,0.18,87.90%,514,,,,Mesoporous (nanoparticulate),,,,,
11014,FD,Adsorbent,Monolith,Seed gum,GO,,A,N,,uk,wa,Unknown,Unknown,Water,FD,,,,,3,,,,Macroporous (flakes),,,,,
11015,FD,Shield,Sheet,GO,Polyurethane,Cotton fabric,N,H,Mx,pp,wa,GO suspension (hydrothermal) on cotton fabric (frozen),Physical (aggregation),Water,FD,Post-compositing with polyurethane,,0.0066,,,,,,Macroporous (flakes),,,,,
11016,Unknown,Adsorbent,Monolith,Polyaniline,Carbon,,M,N,,uk,uk,Unknown,Unknown,Unknown,Unknown,,,,,,,,,,,,,,
11017,FD,Adsorbent,Monolith,Seed gum,,,A,,,uk,wa,Garetn seed gum gel (frozen)?,Unknown,Water,FD,,,,,3,,,,Macroporous (flakes),,,,,
11018,FD,Adsorbent,Monolith,Seed gum,Carboxymethyl chitosan,,A,A,,uk,wa,Gaertn seed gum + carboxymethyl chitosan gel (frozen)?,Unknown,Water,FD,,,,,1,,,,Macroporous (flakes),,,,,
11019,FD,Separation,Monolith,Wool fibers,PVA,MTES treatment,K,E,Si,ng,wa,Wool fiber (0.1 wt%) suspension + PVA (0.1 wt%) solution (frozen),No gelation,Water,FD,Post-MTES treatment,,0.004,99.63%,,,,,Macroporous (fibrous),,,,,
11020,FD,Separation,Monolith,Wool fibers,PVA,MTES treatment,K,E,Si,ng,wa,Wool fiber (0.1 wt%) suspension + PVA (0.5 wt%) solution (frozen),No gelation,Water,FD,Post-MTES treatment,,0.009,99.09%,,,,,Macroporous (fibrous),,,,,
11021,FD,Separation,Monolith,Wool fibers,PVA,MTES treatment,K,E,Si,ng,wa,Wool fiber (0.1 wt%) suspension + PVA (1 wt%) solution (frozen),No gelation,Water,FD,Post-MTES treatment,,0.016,98.42%,,,,,Macroporous (fibrous),,,,,
11022,FD,Separation,Monolith,Wool fibers,PVA,MTES treatment,K,E,Si,ng,wa,Wool fiber (0.5 wt%) suspension + PVA (0.1 wt%) solution (frozen),No gelation,Water,FD,Post-MTES treatment,,0.007,99.30%,,,,,Macroporous (fibrous),,,,,
11023,FD,Separation,Monolith,Wool fibers,PVA,MTES treatment,K,E,Si,ng,wa,Wool fiber (0.5 wt%) suspension + PVA (0.5 wt%) solution (frozen),No gelation,Water,FD,Post-MTES treatment,,0.013,98.76%,,,,,Macroporous (fibrous),,,,,
11024,FD,Separation,Monolith,Wool fibers,PVA,MTES treatment,K,E,Si,ng,wa,Wool fiber (0.5 wt%) suspension + PVA (1 wt%) solution (frozen),No gelation,Water,FD,Post-MTES treatment,,0.019,98.10%,,,,,Macroporous (fibrous),,,,,
11025,FD,Separation,Monolith,Wool fibers,PVA,MTES treatment,K,E,Si,ng,wa,Wool fiber (1 wt%) suspension + PVA (0.1 wt%) solution (frozen),No gelation,Water,FD,Post-MTES treatment,,0.012,98.80%,,,,,Macroporous (fibrous),,,,,
11026,FD,Separation,Monolith,Wool fibers,PVA,MTES treatment,K,E,Si,ng,wa,Wool fiber (1 wt%) suspension + PVA (0.5 wt%) solution (frozen),No gelation,Water,FD,Post-MTES treatment,,0.018,98.21%,,,,,Macroporous (fibrous),,,,,
11027,FD,Separation,Monolith,Wool fibers,PVA,MTES treatment,K,E,Si,ng,wa,Wool fiber (1 wt%) suspension + PVA (1 wt%) solution (frozen),No gelation,Water,FD,Post-MTES treatment,,0.023,97.73%,,,,,Macroporous (fibrous),,,,,
11028,APD,PCM support,Monolith,Phenolic resin,,Parrafin wax loading,I,,Lo,cp,al,Novolak solution (solvothermal),Chemical (polymerization),Isopropanol,APD,,,,,,,,,Macroporous (particulate),,,,,
11029,APD,PCM support,Monolith,Phenolic resin,Polyurethane,Parrafin wax loading,I,H,Lo,cp,al,Novolak solution + polyurethane-PCM (solvothermal),Chemical (polymerization),Isopropanol,APD,,,,,,,,,Macroporous (particulate),,,,,
11030,SCD,Thermal insulation,Monolith,Polyimide,,,G,,,cp,al,"4,4-Oxydianiline + 4'-oxydiphthalic anhydride (polymer 10%) in N-methylpyrrolidinone + acetic acid-pyridine + melamine",Chemical (polymerization),Ethanol,SCD (ethanol),,,0.799,,,,,,Mesoporous (nanoparticulate),,,,,
11031,SCD,Thermal insulation,Monolith,Polyimide,,,G,,,cp,al,"4,4-Oxydianiline + 4'-oxydiphthalic anhydride + dimethylbenzidine (30%, polymer 10%) in N-methylpyrrolidinone + acetic acid-pyridine + melamine",Chemical (polymerization),Ethanol,SCD (ethanol),,,0.336,,,,,,Mesoporous (nanoparticulate),,,,,
11032,SCD,Thermal insulation,Monolith,Polyimide,,,G,,,cp,al,"4,4-Oxydianiline + 4'-oxydiphthalic anhydride + dimethylbenzidine (40%, polymer 10%) in N-methylpyrrolidinone + acetic acid-pyridine + melamine",Chemical (polymerization),Ethanol,SCD (ethanol),,,0.188,,,,,4.6,Mesoporous (nanoparticulate),0.046,Transient,Hot disk,,
11033,SCD,Thermal insulation,Monolith,Polyimide,,,G,,,cp,al,"4,4-Oxydianiline + 4'-oxydiphthalic anhydride + dimethylbenzidine (50%, polymer 10%) in N-methylpyrrolidinone + acetic acid-pyridine + melamine",Chemical (polymerization),Ethanol,SCD (ethanol),,,0.114,,,,,2.95,Mesoporous (nanoparticulate),0.044,Transient,Hot disk,,
11034,SCD,Thermal insulation,Monolith,Polyimide,,,G,,,cp,al,"4,4-Oxydianiline + 4'-oxydiphthalic anhydride + dimethylbenzidine (60%, polymer 10%) in N-methylpyrrolidinone + acetic acid-pyridine + melamine",Chemical (polymerization),Ethanol,SCD (ethanol),,,0.104,,,,,4.22,Mesoporous (nanoparticulate),0.042,Transient,Hot disk,,
11035,SCD,Thermal insulation,Monolith,Polyimide,,,G,,,cp,al,"4,4-Oxydianiline + 4'-oxydiphthalic anhydride + dimethylbenzidine (70%, polymer 10%) in N-methylpyrrolidinone + acetic acid-pyridine + melamine",Chemical (polymerization),Ethanol,SCD (ethanol),,,0.098,,,,,4.58,Mesoporous (nanoparticulate),0.04,Transient,Hot disk,,
11036,SCD,Thermal insulation,Monolith,Polyimide,,,G,,,cp,al,4'-Oxydiphthalic anhydride + dimethylbenzidine (polymer 10%) in N-methylpyrrolidinone + acetic acid-pyridine + melamine,Chemical (polymerization),Ethanol,SCD (ethanol),,,0.094,,,,,3.21,Mesoporous (nanoparticulate),0.034,Transient,Hot disk,,
11037,FD,Steam generation,Monolith,Amyloid fibers,PVA,,D,E,,ng,wa,Whey amyloid fiber suspension + PVA (frozen),No gelation,Water,FD,,,,,,,,,Macroporous (flakes),,,,,
11038,FD,Steam generation,Monolith,Amyloid fibers,Polydopamine,,D,M,,ng,wa,Whey amyloid fiber suspension + polydopamine (frozen),No gelation,Water,FD,,,,,,,,,Macroporous (flakes),,,,,
11039,SCD,Batteries,Sheet,Polyimide,,,G,,,cp,ow,"4,4-Oxydianiline + biphenyl-3,3',4,4'-tetracarboxylic dianhydride + bis(trimethoxysilylpropyl)amine in N-methyl-2-pyrrolidinone + acetic acid-pyridine",Chemical (polymerization),Acetone,SCD,,,,78.35%,,,,,Mesoporous (nanoparticulate),,,,,
11040,FD,Sensors,Monolith,Methylcellulose,GO,,A,N,,ng,wa,GO suspension + methylcellulose suspension (frozen),No gelation,Water,FD,,,,,,,,,Macroporous (flakes),,,,,
11041,FD,Scaffold,Monolith (3D),PLA,Gelatin,,F,C,,ng,al,"PLLA -gelatin solution in 1,1,3,3,3-hexafluoro-2-propanol (electrospun, 0.5%) + t-butanol (frozen)",No gelation,t-Butanol,FD,,,0.0123,97.40%,,,,,Macroporous (fibrous),,,,,
11042,FD,Scaffold,Monolith (3D),PLA,Gelatin,,F,C,,ng,al,"PLLA -gelatin solution in 1,1,3,3,3-hexafluoro-2-propanol (electrospun, 1%) + t-butanol (frozen)",No gelation,t-Butanol,FD,,,0.0229,93.20%,,,,,Macroporous (fibrous),,,,,
11043,FD,Scaffold,Monolith (3D),PLA,Gelatin,,F,C,,ng,al,"PLLA -gelatin solution in 1,1,3,3,3-hexafluoro-2-propanol (electrospun, 1.5%) + t-butanol (frozen)",No gelation,t-Butanol,FD,,,0.0277,91.00%,,,,,Macroporous (fibrous),,,,,
11044,FD,Adsorbent,Monolith,Cellulose,,,B,,,pp,wa,Cellulose-NaOH-urea solution (freeze-thaw) (frozen),Physical?,Water,FD,,,,,6,,,,Macroporous (flakes),,,,,
11045,FD,Adsorbent,Monolith,Cellulose,Polyethyleneimine,,B,E,,pp,wa,Cellulose-NaOH-urea solution (freeze-thaw) + polyethyleneimine + epichlorohydrin (frozen),Physical?,Water,FD,,,,,241,,,,Macroporous (flakes),,,,,
11046,FD,Adsorbent,Monolith,Cellulose nanofibers,Polyethyleneimine,,K,E,,ng,wa,Cellulose nanofiber suspension + polyethyleneimine + EDC-NHS (frozen),No gelation,Water,FD,,,,,4,,,,Macroporous (particulate),,,,,
11047,FD,Adsorbent,Monolith,Cellulose nanofibers,"Polyethyleneimine, GO",,K,"E, N",,ng,wa,GO-cellulose nanofiber suspension + polyethyleneimine + EDC-NHS (frozen),No gelation,Water,FD,,,,,11,,,,Macroporous (particulate),,,,,
11048,FD,Adsorbent,Monolith,Cellulose nanofibers,"Polyethyleneimine, GO",,K,"E, N",,ng,wa,GO-cellulose nanofiber suspension + polyethyleneimine + EDC-NHS + Dy(NO3)3 solution (frozen),No gelation,Water,FD,Post-removal of Dy3+,,,,14,,,,Macroporous (particulate),,,,,
11049,FD,Adsorbent,Monolith,Cellulose,GO,,B,N,,ng,wa,Cellulose suspension + GO suspension (frozen),No gelation,Water,FD,,,0.018,96.40%,74,,,,Macroporous (flakes),,,,,
11050,FD,Sound insulation,Monolith,Carboxymethyl cellulose,CNT,,A,N,,ng,wa,CNT suspension + carboxymethyl cellulose solution (2.5 g/L) (frozen),No gelation,Water,FD,,,0.0033,99.80%,22,,,0.013,Macroporous (cellular and fibrous),,,,,
11051,FD,Sound insulation,Monolith,Carboxymethyl cellulose,CNT,,A,N,,ng,wa,CNT suspension + carboxymethyl cellulose solution (5 g/L) (frozen),No gelation,Water,FD,,,0.0064,99.50%,16,,,0.043,Macroporous (cellular and fibrous),,,,,
11052,FD,Sound insulation,Monolith,Carboxymethyl cellulose,CNT,,A,N,,ng,wa,CNT suspension + carboxymethyl cellulose solution (10 g/L) (frozen),No gelation,Water,FD,,,0.0121,99.10%,15,,,0.15,Macroporous (cellular and fibrous),,,,,
11053,FD,Adsorbent,Monolith,Cellulose nanofibers,,,K,,,ng,wa,Cellulose nanofiber suspension (frozen),No gelation,Water,FD,,,0.0047,99.71%,,,,,Macroporous (cellular),,,,,
11054,FD,Adsorbent,Monolith,Cellulose nanofibers,Carboxymethyl cellulose,,K,A,,ng,wa,Cellulose nanofiber suspension + carboxymethyl cellulose solution (3:1) (frozen),No gelation,Water,FD,,,0.0071,99.56%,,,,,Macroporous (cellular),,,,,
11055,FD,Adsorbent,Monolith,Cellulose nanofibers,Carboxymethyl cellulose,,K,A,,ng,wa,Cellulose nanofiber suspension + carboxymethyl cellulose solution (1:1) (frozen),No gelation,Water,FD,,,0.0069,99.57%,,,,,Macroporous (cellular),,,,,
11056,FD,Adsorbent,Monolith,Cellulose nanofibers,Carboxymethyl cellulose,,K,A,,ng,wa,Cellulose nanofiber suspension + carboxymethyl cellulose solution (1:3) (frozen),No gelation,Water,FD,,,0.0068,99.58%,,,,,Macroporous (cellular),,,,,
11057,FD,Adsorbent,Monolith,Cellulose nanofibers,"Carboxymethyl cellulose, polyethyleneimine",,K,"A, E",,ng,wa,Cellulose nanofiber suspension + carboxymethyl cellulose solution (1:1) + polyethyleneimine (20%) (frozen),No gelation,Water,FD,,,0.0084,99.47%,,,,,Macroporous (cellular),,,,,
11058,FD,Adsorbent,Monolith,Cellulose nanofibers,"Carboxymethyl cellulose, polyethyleneimine",,K,"A, E",,ng,wa,Cellulose nanofiber suspension + carboxymethyl cellulose solution (1:1) + polyethyleneimine (40%) (frozen),No gelation,Water,FD,,,0.0094,99.41%,,,,,Macroporous (cellular),,,,,
11059,FD,Adsorbent,Monolith,Cellulose nanofibers,"Carboxymethyl cellulose, polyethyleneimine",,K,"A, E",,ng,wa,Cellulose nanofiber suspension + carboxymethyl cellulose solution (1:1) + polyethyleneimine (60%) (frozen),No gelation,Water,FD,,,0.0103,99.35%,,,,,Macroporous (cellular),,,,,
11060,FD,Adsorbent,Monolith,Cellulose nanofibers,"Carboxymethyl cellulose, polyethyleneimine",,K,"A, E",,ng,wa,Cellulose nanofiber suspension + carboxymethyl cellulose solution (1:1) + polyethyleneimine (80%) (frozen),No gelation,Water,FD,,,0.0105,99.35%,,,,,Macroporous (cellular),,,,,
11061,FD,Not specific,Monolith,PVA,PEG,,E,E,,ng,wa,PVA solution + PEO (20%) solution (frozen),No gelation,Water,FD,,,0.0716,,,,,,Macroporous (flakes),,,,,
11062,FD,Not specific,Monolith,PVA,PEG,,E,E,,ng,wa,PVA solution + PEO (40%) solution (frozen),No gelation,Water,FD,,,0.0651,,,,,,Macroporous (flakes),,,,,
11063,FD,Not specific,Monolith,PVA,PEG,,E,E,,ng,wa,PVA solution + PEO (60%) solution (frozen),No gelation,Water,FD,,,0.0506,,,,,,Macroporous (flakes),,,,,
11064,FD,Not specific,Monolith,PVA,PEG,,E,E,,ng,wa,PVA solution + PEO (80%) solution (frozen),No gelation,Water,FD,,,0.0319,,,,,,Macroporous (flakes),,,,,
11065,FD,Not specific,Monolith,PVA,"PEG, poly(acrylic acid)",,E,"E, R",,ng,wa,PVA solution + PEO-poly(acrylic acid) (20%) solution (frozen),No gelation,Water,FD,,,0.0912,,,,,,Macroporous (flakes),,,,,
11066,FD,Not specific,Monolith,PVA,"PEG, poly(acrylic acid)",,E,"E, R",,ng,wa,PVA solution + PEO-poly(acrylic acid) (40%) solution (frozen),No gelation,Water,FD,,,0.0939,,,,,,Macroporous (flakes),,,,,
11067,FD,Not specific,Monolith,PVA,"PEG, poly(acrylic acid)",,E,"E, R",,ng,wa,PVA solution + PEO-poly(acrylic acid) (60%) solution (frozen),No gelation,Water,FD,,,0.096,,,,,,Macroporous (flakes),,,,,
11068,FD,Not specific,Monolith,PVA,"PEG, poly(acrylic acid)",,E,"E, R",,ng,wa,PVA solution + PEO-poly(acrylic acid) (80%) solution (frozen),No gelation,Water,FD,,,0.0979,,,,,,Macroporous (flakes),,,,,
11069,FD,Not specific,Monolith,PVA,"PEG, carboxymethyl chitosan",,E,"E, A",,ng,wa,PVA solution + PEO-carboxymethyl chitosan (20%) solution (frozen),No gelation,Water,FD,,,0.0908,,,,,,Macroporous (flakes),,,,,
11070,FD,Not specific,Monolith,PVA,"PEG, carboxymethyl chitosan",,E,"E, A",,ng,wa,PVA solution + PEO-carboxymethyl chitosan (40%) solution (frozen),No gelation,Water,FD,,,0.0838,,,,,,Macroporous (flakes),,,,,
11071,FD,Not specific,Monolith,PVA,"PEG, carboxymethyl chitosan",,E,"E, A",,ng,wa,PVA solution + PEO-carboxymethyl chitosan (60%) solution (frozen),No gelation,Water,FD,,,0.0769,,,,,,Macroporous (flakes),,,,,
11072,FD,Not specific,Monolith,PVA,"PEG, carboxymethyl chitosan",,E,"E, A",,ng,wa,PVA solution + PEO-carboxymethyl chitosan (80%) solution (frozen),No gelation,Water,FD,,,0.0694,,,,,,Macroporous (flakes),,,,,
11073,FD,Adsorbent,Monolith,Cellulose nanofibers,,,K,,,ng,wa,Cellulose nanocrystal suspension (frozen),No gelation,Water,FD,,,,,98,,,,Macroporous (fibrous),,,,,
11074,FD,Adsorbent,Monolith,Cellulose nanofibers,,"1,3,5-Tris(4-aminophenyl)benzene modification",K,,Al,ng,wa,"Cellulose nanocrystal suspension + 1,3,5-tris(4-aminophenyl)benzene (frozen)",No gelation,Water,FD,,,,,40,,,,Macroporous (fibrous),,,,,
11075,FD,Adsorbent,Monolith,Cellulose nanofibers,,"1,3,5-Tris(4-aminophenyl)benzene, trimesoyl Cl modification",K,,Al,ng,wa,"Cellulose nanocrystal suspension + 1,3,5-tris(4-aminophenyl)benzene (frozen)",No gelation,Water,FD,Post-modification with trimesoyl Cl,,,,6,,,,Macroporous (fibrous),,,,,
11076,FD,Adsorbent (gas),Monolith,Phenolic resin,,,I,,,cp,wa,3-Aminophenol + hexamethylenetetramine (frozen),Chemical (polymerization),Water,FD,,,,,84,,,,Macroporous (particulate),,,,,
11077,FD,Adsorbent (gas),Monolith,Phenolic resin,,,I,,,cp,wa,3-Aminophenol + hexamethylenetetramine + CTAB (0.05 g) (frozen),Chemical (polymerization),Water,FD,,,,,73,,,,Macroporous (particulate),,,,,
11078,FD,Adsorbent (gas),Monolith,Phenolic resin,,,I,,,cp,wa,3-Aminophenol + hexamethylenetetramine + CTAB (0.1 g) (frozen),Chemical (polymerization),Water,FD,,,,,50,,,,Macroporous (particulate),,,,,
11079,FD,Adsorbent (gas),Monolith,Phenolic resin,,,I,,,cp,wa,3-Aminophenol + hexamethylenetetramine + CTAB (0.15 g) (frozen),Chemical (polymerization),Water,FD,,,,,9,,,,Macroporous (particulate),,,,,
11080,FD,Adsorbent,Monolith,Cellulose nanofibers,Chitosan,,K,A,,ng,wa,Chitosan (0.2 wt%) solution + cellulose nanofiber suspension (frozen),No gelation,Water,FD,,,0.0084,99.40%,,,,0.002,Macroporous (flakes),,,,,
11081,FD,Adsorbent,Monolith,Cellulose nanofibers,Chitosan,,K,A,,ng,wa,Chitosan (0.3 wt%) solution + cellulose nanofiber suspension (frozen),No gelation,Water,FD,,,0.0099,99.20%,,,,0.003,Macroporous (flakes),,,,,
11082,FD,Adsorbent,Monolith,Cellulose nanofibers,Chitosan,,K,A,,ng,wa,Chitosan (0.4 wt%) solution + cellulose nanofiber suspension (frozen),No gelation,Water,FD,,,0.0109,99.10%,,,,0.007,Macroporous (flakes),,,,,
11083,FD,Adsorbent,Monolith,Cellulose nanofibers,Chitosan,,K,A,,ng,wa,Chitosan (0.5 wt%) solution + cellulose nanofiber suspension (frozen),No gelation,Water,FD,,,0.0125,99.00%,,,,0.014,Macroporous (flakes),,,,,
11084,FD,Adsorbent,Monolith,Cellulose nanofibers,Chitosan,,K,A,,ng,wa,Chitosan (0.6 wt%) solution + cellulose nanofiber suspension (frozen),No gelation,Water,FD,,,0.0134,98.90%,,,,0.024,Macroporous (flakes),,,,,
11085,FD,Steam generation,Monolith,Cellulose,,,B,,,pc,wa,Calcined bagasse-hydrothermally treated bagasse suspension + CaCl2 solution (frozen),Physical (Mn+),Water,FD,,,,,,,,,Macroporous (flakes),,,,,
11086,FD,Adsorbent,Monolith,Indole-formaldehyde,,,I,,,cp,wa,4-Hydroxyindole in N-methylpyrrolidone + formaldehyde solution + K2CO3 solution + acetone (frozen),Chemical (polymerization),Water,FD,,,,,129,,0.996,,Macroporous (particulate),,,,,
11087,FD,Separation,Monolith,Collagen,,,C,,,ng,wa,Collagen solution (frozen),No gelation,Water,FD,,,0.0103,96.72%,,,,,Macroporous (fibrous),,,,,
11088,FD,Separation,Monolith,Collagen,Carboxymethyl cellulose,,C,A,,ng,wa,Collagen solution + dialdehyde carboxymethyl cellulose (frozen),No gelation,Water,FD,,,0.0106,95.36%,,,,,Macroporous (fibrous),,,,,
11089,FD,Separation,Monolith,Collagen,Carboxymethyl cellulose,,C,A,,ng,wa,Collagen solution + dialdehyde carboxymethyl cellulose (frozen),No gelation,Water,FD,Post-coating with wax,,0.0116,95.79%,,,,,Macroporous (fibrous),,,,,
11090,FD,Packaging,Sheet,Pectin,,,A,,,pc,wa,Pectin solution + oil + CaCl2 solution (frozen),Physical (Mn+),Water,FD,,,0.1089,98.11%,9,,,,Macroporous (cellular),,,,,
11091,FD,Packaging,Sheet,Pectin,Cellulose nanofibers,,A,K,,pc,wa,Pectin solution + cellulose nanofiber suspension (5:1) + oil + CaCl2 solution (frozen),Physical (Mn+),Water,FD,,,0.1124,98.92%,11,,,,Macroporous (cellular),,,,,
11092,FD,Packaging,Sheet,Pectin,Cellulose nanofibers,,A,K,,pc,wa,Pectin solution + cellulose nanofiber suspension (2:1) + oil + CaCl2 solution (frozen),Physical (Mn+),Water,FD,,,0.1076,90.37%,9,,,,Macroporous (cellular),,,,,
11093,FD,Packaging,Sheet,Pectin,Cellulose nanofibers,,A,K,,pc,wa,Pectin solution + cellulose nanofiber suspension (1:1) + oil + CaCl2 solution (frozen),Physical (Mn+),Water,FD,,,0.1223,95.34%,12,,,,Macroporous (cellular),,,,,
11094,SCD,Not specific,Beads,Protein (whey),,,C,,,pp,al,Whey protein isolate solution in W/O emulsion (cooling),Physical (temperature),Ethanol,SCD,,,,,307,,,,,,,,,
11095,SCD,Not specific,Beads,Protein (whey),,,C,,,pp,al,Whey protein isolate-ethanol (10%) solution in W/O emulsion (cooling),Physical (temperature),Ethanol,SCD,,,,,332,,,,,,,,,
11096,SCD,Not specific,Beads,Protein (whey),,,C,,,pp,al,Whey protein isolate-ethanol (20%) solution in W/O emulsion (cooling),Physical (temperature),Ethanol,SCD,,,,,206,,,,,,,,,
11097,SCD,Not specific,Beads,Protein (potato),,,C,,,pp,al,Potato protein isolate solution in W/O emulsion (cooling),Physical (temperature),Ethanol,SCD,,,,,301,,,,,,,,,
11098,SCD,Not specific,Beads,Protein (potato),,,C,,,pp,al,Potato protein isolate-ethanol (10%) solution in W/O emulsion (cooling),Physical (temperature),Ethanol,SCD,,,,,307,,,,,,,,,
