Repository: paulagirones/Aerogels_thermal_conductivity

# Aerogels_thermal_conductivity
Machine learning prediction of thermal conductivity in aerogels.

File: 20250220_dataset.csv (part 64 of 95)
Entry,Drying,Purpose,Shape,First materials,Second materials,Modification,First material class,Second materials class,Modification class,Gelation class,Solvent class,Process,Gelation mechanism,Final solvent,Drying details,Post drying treatment,Post-drying cross-linking,Envelope density g/cm3,Porosity,BET surface area m2/g,BJH pore size nm,BJH pore volume (total) cm3/g,compression elastic modulus MPa,SEM,Thermal conductivity W/(m K),Thermal method,Thermal method detail,,
11099,SCD,Not specific,Beads,Protein (potato),,,C,,,pp,al,Potato protein isolate-ethanol (20%) solution in W/O emulsion (cooling),Physical (temperature),Ethanol,SCD,,,,,245,,,,,,,,,
11100,FD,Thermoelectric devices,Monolith,GO,Epoxy,,N,F,,ng,wa,GO suspension + graphene nanoplates suspension + ascorbic acid (frozen),No gelation,Water,FD,Post-compositing with epoxy resin,,,,,,,,Macroporous (cellular),,,,,
11101,FD,Sensors,Monolith,Chitosan,"GO, CNT",Polyurethane sponge,A,"N, N",Mx,ng,wa,Chitosan solution + GO + CNT suspension in polyurethane sponge (frozen),No gelation,Water,FD,,,0.0635,,,,,,Macroporous (cellular),,,,,
11102,SCD,Thermal insulation,Monolith,Polyethylene,,,J,,,pp,al,Polyethylene solution in butylated hydroxytoluene-parrafin oil + water (high emissivity),Physical (antisolvent),Ethanol,SCD,,,0.012,,,,,,Macroporous (particulate),0.051,Steady state,GHP,,
11103,SCD,Thermal insulation,Monolith,Polyethylene,,,J,,,pp,al,Polyethylene solution in butylated hydroxytoluene-parrafin oil + water (high emissivity),Physical (antisolvent),Ethanol,SCD,,,0.0156,,,,,,Macroporous (particulate),0.051,Steady state,GHP,,
11104,SCD,Thermal insulation,Monolith,Polyethylene,,,J,,,pp,al,Polyethylene solution in butylated hydroxytoluene-parrafin oil + water (high emissivity),Physical (antisolvent),Ethanol,SCD,,,0.0243,,,,,,Macroporous (particulate),0.052,Steady state,GHP,,
11105,SCD,Thermal insulation,Monolith,Polyethylene,,,J,,,pp,al,Polyethylene solution in butylated hydroxytoluene-parrafin oil + water (high emissivity),Physical (antisolvent),Ethanol,SCD,,,0.0526,,,,,,Macroporous (particulate),0.058,Steady state,GHP,,
11106,SCD,Thermal insulation,Monolith,Polyethylene,,,J,,,pp,al,Polyethylene solution in butylated hydroxytoluene-parrafin oil + water (high emissivity),Physical (antisolvent),Ethanol,SCD,,,0.081,,,,,,Macroporous (particulate),0.058,Steady state,GHP,,
11107,SCD,Thermal insulation,Monolith,Polyethylene,,,J,,,pp,al,Polyethylene solution in butylated hydroxytoluene-parrafin oil + water (low emissivity),Physical (antisolvent),Ethanol,SCD,,,0.0148,,,,,,Macroporous (particulate),0.028,Steady state,GHP,,
11108,SCD,Thermal insulation,Monolith,Polyethylene,,,J,,,pp,al,Polyethylene solution in butylated hydroxytoluene-parrafin oil + water (low emissivity),Physical (antisolvent),Ethanol,SCD,,,0.0182,,,,,,Macroporous (particulate),0.028,Steady state,GHP,,
11109,SCD,Thermal insulation,Monolith,Polyethylene,,,J,,,pp,al,Polyethylene solution in butylated hydroxytoluene-parrafin oil + water (low emissivity),Physical (antisolvent),Ethanol,SCD,,,0.0267,,,,,,Macroporous (particulate),0.032,Steady state,GHP,,
11110,SCD,Thermal insulation,Monolith,Polyethylene,,,J,,,pp,al,Polyethylene solution in butylated hydroxytoluene-parrafin oil + water (low emissivity),Physical (antisolvent),Ethanol,SCD,,,0.0542,,,,,,Macroporous (particulate),0.035,Steady state,GHP,,
11111,SCD,Thermal insulation,Monolith,Polyethylene,,,J,,,pp,al,Polyethylene solution in butylated hydroxytoluene-parrafin oil + water (low emissivity),Physical (antisolvent),Ethanol,SCD,,,0.0822,,,,,,Macroporous (particulate),0.041,Steady state,GHP,,
11112,APD,Thermal insulation,Monolith,Phenolic resin,,,I,,,cp,al,Boron-modified phenolic resin in ethanol + curing agent (4:1),Chemical (polymerization),Ethanol,APD,,,,84%,,,,,Macroporous (particulate),0.03,Steady state,HFM,,
11113,APD,Thermal insulation,Monolith,Phenolic resin,,,I,,,cp,al,Boron-modified phenolic resin in ethanol + curing agent (5:1),Chemical (polymerization),Ethanol,APD,,,,84%,,,,,Macroporous (particulate),0.03,Steady state,HFM,,
11114,APD,Thermal insulation,Monolith,Phenolic resin,,,I,,,cp,al,Boron-modified phenolic resin in ethanol + curing agent (6:1),Chemical (polymerization),Ethanol,APD,,,,85%,,,,,Macroporous (particulate),0.03,Steady state,HFM,,
11115,APD,Thermal insulation,Monolith,Phenolic resin,,,I,,,cp,al,Boron-modified phenolic resin in ethanol + curing agent (7:1),Chemical (polymerization),Ethanol,APD,,,,86%,,,,,Macroporous (particulate),0.031,Steady state,HFM,,
11116,APD,Thermal insulation,Monolith,Phenolic resin,,,I,,,cp,al,Boron-modified phenolic resin in ethanol + curing agent (8:1),Chemical (polymerization),Ethanol,APD,,,,85%,,,,,Macroporous (particulate),0.031,Steady state,HFM,,
11117,FD,Separation,Monolith,Cellulose nanofibers,,Castor oil loading,K,,Lo,ng,wa,Cellulose nanofiber suspension (frozen),No gelation,Water,FD,,,0.0086,99.43%,,,,,Macroporous (flakes),,,,,
11118,FD,Separation,Monolith,Cellulose nanofibers,,Castor oil loading,K,,Lo,ng,wa,Cellulose nanofiber suspension + tannic acid (frozen),No gelation,Water,FD,,,0.0091,99.39%,,,,,Macroporous (flakes),,,,,
11119,FD,Separation,Monolith,Cellulose nanofibers,,3-Isocyanatopropyltriethoxysilane modification,K,,Si,ng,wa,Cellulose nanofiber suspension + tannic acid + 3-isocyanatopropyltriethoxysilane (0.1 g) (frozen),No gelation,Water,FD,,,0.0115,99.23%,,,,,Macroporous (flakes),,,,,
11120,FD,Separation,Monolith,Cellulose nanofibers,,3-Isocyanatopropyltriethoxysilane modification,K,,Si,ng,wa,Cellulose nanofiber suspension + tannic acid + 3-isocyanatopropyltriethoxysilane (0.3 g) (frozen),No gelation,Water,FD,,,0.0152,98.99%,,,,,Macroporous (flakes),,,,,
11121,FD,Separation,Monolith,Cellulose nanofibers,,3-Isocyanatopropyltriethoxysilane modification,K,,Si,ng,wa,Cellulose nanofiber suspension + tannic acid + 3-isocyanatopropyltriethoxysilane (0.5 g) (frozen),No gelation,Water,FD,,,0.0184,98.77%,,,,,Macroporous (flakes),,,,,
11122,FD,Separation,Monolith,Cellulose nanofibers,,3-Isocyanatopropyltriethoxysilane modification,K,,Si,ng,wa,Cellulose nanofiber suspension + tannic acid + 3-isocyanatopropyltriethoxysilane (0.7 g) (frozen),No gelation,Water,FD,,,0.0213,98.57%,,,,,Macroporous (flakes),,,,,
11123,FD,Separation,Monolith,Cellulose nanofibers,,3-Isocyanatopropyltriethoxysilane modification,K,,Si,ng,wa,Cellulose nanofiber suspension + tannic acid + 3-isocyanatopropyltriethoxysilane (0.9 g) (frozen),No gelation,Water,FD,,,0.024,98.39%,,,,,Macroporous (flakes),,,,,
11124,FD,Separation,Monolith,Cellulose nanofibers,,3-Isocyanatopropyltriethoxysilane modification,K,,Si,ng,wa,Cellulose nanofiber suspension + tannic acid + 3-isocyanatopropyltriethoxysilane (0.11 g) (frozen),No gelation,Water,FD,,,0.025,98.32%,,,,,Macroporous (flakes),,,,,
11125,FD,Thermal insulation,Monolith,Polyimide,,,G,,,cp,wa,"3,3',4,4'-Biphenyl tetracarboxylic dianhydride + p-phenylenediamine (solid 4%) in DMAc + TEA (frozen)",Chemical (polymerization),Water,FD,Post-calcination at 400 °C,,0.066,95.10%,,,,9.145,Macroporous (cellular),0.0429,Transient,Hot wire,,
11126,FD,Thermal insulation,Monolith,Polyimide,,,G,,,cp,wa,"3,3',4,4'-Biphenyl tetracarboxylic dianhydride + p-phenylenediamine (solid 6%) in DMAc + TEA (frozen)",Chemical (polymerization),Water,FD,Post-calcination at 400 °C,,0.095,92.80%,,,,13.93,Macroporous (cellular),0.0473,Transient,Hot wire,,
11127,FD,Thermal insulation,Monolith,Polyimide,,,G,,,cp,wa,"3,3',4,4'-Biphenyl tetracarboxylic dianhydride + p-phenylenediamine (solid 8%) in DMAc + TEA (frozen)",Chemical (polymerization),Water,FD,Post-calcination at 400 °C,,0.105,92.10%,,,,16.945,Macroporous (cellular),0.0565,Transient,Hot wire,,
11128,FD,Thermal insulation,Monolith,Polyimide,,,G,,,cp,wa,"3,3',4,4'-Biphenyl tetracarboxylic dianhydride + p-phenylenediamine (solid 10%) in DMAc + TEA (frozen)",Chemical (polymerization),Water,FD,Post-calcination at 400 °C,,0.134,89.90%,,,,24.41,Macroporous (cellular),0.0752,Transient,Hot wire,,
11129,FD,Thermal insulation,Monolith,Polyimide,,,G,,,cp,wa,"3,3',4,4'-Biphenyl tetracarboxylic dianhydride + p-phenylenediamine (solid 12%) in DMAc + TEA (frozen)",Chemical (polymerization),Water,FD,Post-calcination at 400 °C,,0.165,87.60%,,,,36.85,Macroporous (cellular),0.08345,Transient,Hot wire,,
11130,FD,Thermal insulation,Monolith,Polyimide,,,G,,,cp,wa,"3,3',4,4'-Biphenyl tetracarboxylic dianhydride + p-phenylenediamine (solid 15%) in DMAc + TEA (frozen)",Chemical (polymerization),Water,FD,Post-calcination at 400 °C,,0.23,82.70%,,,,53.09,Macroporous (cellular),0.09975,Transient,Hot wire,,
11131,FD,Thermal insulation,Monolith,Polyimide,,,G,,,cp,wa,"3,3',4,4'-Biphenyl tetracarboxylic dianhydride + p-phenylenediamine (solid 8%) in DMAc + TEA (radially frozen)",Chemical (polymerization),Water,FD,Post-calcination at 400 °C,,0.11,91.70%,,,,17.89,Macroporous (cellular),0.05665,Transient,Hot wire,,
11132,FD,Thermal insulation,Monolith,Polyimide,,,G,,,cp,wa,"3,3',4,4'-Biphenyl tetracarboxylic dianhydride + p-phenylenediamine (solid 10%) in DMAc + TEA (radially frozen)",Chemical (polymerization),Water,FD,Post-calcination at 400 °C,,0.14,89.50%,,,,28.355,Macroporous (cellular),0.07665,Transient,Hot wire,,
11133,FD,Thermal insulation,Monolith,Polyimide,,,G,,,cp,wa,"3,3',4,4'-Biphenyl tetracarboxylic dianhydride + p-phenylenediamine (solid 12%) in DMAc + TEA (radially frozen)",Chemical (polymerization),Water,FD,Post-calcination at 400 °C,,0.165,87.60%,,,,49.085,Macroporous (cellular),0.0824,Transient,Hot wire,,
11134,FD,Thermal insulation,Monolith,Polyimide,,,G,,,cp,wa,"3,3',4,4'-Biphenyl tetracarboxylic dianhydride + p-phenylenediamine (solid 15%) in DMAc + TEA (radially frozen)",Chemical (polymerization),Water,FD,Post-calcination at 400 °C,,0.203,84.70%,,,,75.105,Macroporous (cellular),0.0992,Transient,Hot wire,,
11135,FD,Separation,Monolith,Lignocellulose,,,B,,,pp,al,Lignocellulose nanofiber suspension + HCl vapor (frozen),Physical (pH),t-Butanol,FD,,,,,59,,0.17,0.06,Macroporous (fibrous),,,,,
11136,FD,Separation,Monolith,Lignocellulose,,,B,,,pp,al,Lignocellulose nanofiber suspension + HCl vapor + methylene diphenyl diisocyanate (1:1) in acetone (frozen),Physical (pH),t-Butanol,FD,,,,,139,,0.37,0.09,Macroporous (fibrous),,,,,
11137,FD,Separation,Monolith,Lignocellulose,,,B,,,pp,al,Lignocellulose nanofiber suspension + HCl vapor + methylene diphenyl diisocyanate (1:4) in acetone (frozen),Physical (pH),t-Butanol,FD,,,,,158,,0.46,0.12,Macroporous (fibrous),,,,,
11138,FD,Separation,Monolith,Lignocellulose,,,B,,,pp,al,Lignocellulose nanofiber suspension + HCl vapor + methylene diphenyl diisocyanate (1:8) in acetone (frozen),Physical (pH),t-Butanol,FD,,,,,153,,0.45,0.04,Macroporous (fibrous),,,,,
11139,FD,Thermal insulation,Monolith,COF,,,Q,,,cp,al,"2,4,6-Tris(4-formylphenyl)-1,3,5-triazine-based COF gel in acetone + t-butanol (frozen)",Chemical (polymerization),t-Butanol,FD,,,0.029,,881,,0.51,0.0002,Macroporous (particulate),0.033,Transient,Hot wire,,
11140,FD,Thermal insulation,Monolith,COF,,,Q,,,cp,al,"2,4,6-Tris(4-formylphenoxy)-1,3,5-triazine-based COF gel in acetone + t-butanol (frozen)",Chemical (polymerization),t-Butanol,FD,,,0.04,,175,,0.16,0.0001,Macroporous (particulate),0.034,Transient,Hot wire,,
11141,FD,Not specific,Monolith,Chitosan,DNA,,A,C,,pc,wa,DNA-solution + glucono-d-lacton + chitosan (frozen),Physical (electrostatic)?,Water,FD,,,0.07,96%,,,,5,Macroporous (flakes),,,,,
11142,FD,Adsorbent,Monolith,Cellulose nanofibers,,,K,,,ng,wa,Cellulose nanofiber suspension (frozen),No gelation,Water,FD,,,0.042,96.80%,,,,,Macroporous (flakes),,,,,
11143,FD,Adsorbent,Monolith,GO,,,N,,,ng,wa,GO suspension (frozen),No gelation,Water,FD,,,0.039,97.00%,,,,,Macroporous (flakes),,,,,
11144,FD,Adsorbent,Monolith,Cellulose nanofibers,GO,,K,N,,ng,wa,Cellulose nanofiber suspension + GO suspension (frozen),No gelation,Water,FD,,,0.0264,98.20%,,,,,Macroporous (flakes),,,,,
11145,FD,Steam generation,Monolith,Cellulose,Chitosan,,B,A,,pp,wa,"Chitosan solution + pland fibers + citric acid (hydrothermal, frozen)",Physical (aggregation),Water,FD,,,0.024,,,,,,Macroporous (flakes),,,,,
11146,FD,Shield,Monolith?,Polyimide,,,G,,,pp,wa,Poly(amic acid) solution + TEA + water (frozen),Physical (antisolvent),Water,FD,Post-calcination at 270 °C,,0.121,91.20%,,,,,Macroporous (cellular),,,,,
11147,FD,Shield,Monolith?,Polyimide,CNT,,G,N,,pp,wa,Poly(amic acid) solution + TEA + MWCNT suspension (2 phr) + water (frozen),Physical (antisolvent),Water,FD,Post-calcination at 270 °C,,0.119,91.40%,,,,,Macroporous (cellular),,,,,
11148,FD,Shield,Monolith?,Polyimide,CNT,,G,N,,pp,wa,Poly(amic acid) solution + TEA + MWCNT suspension (4 phr) + water (frozen),Physical (antisolvent),Water,FD,Post-calcination at 270 °C,,0.116,91.70%,,,,,Macroporous (cellular),,,,,
11149,FD,Shield,Monolith?,Polyimide,CNT,,G,N,,pp,wa,Poly(amic acid) solution + TEA + MWCNT suspension (6 phr) + water (frozen),Physical (antisolvent),Water,FD,Post-calcination at 270 °C,,0.115,91.80%,,,,,Macroporous (cellular),,,,,
11150,FD,Shield,Monolith?,Polyimide,CNT,,G,N,,pp,wa,Poly(amic acid) solution + TEA + MWCNT suspension (8 phr) + water (frozen),Physical (antisolvent),Water,FD,Post-calcination at 270 °C,,0.114,92.00%,,,,,Macroporous (cellular),,,,,
11151,FD,Shield,Monolith?,Polyimide,CNT,,G,N,,pp,wa,Poly(amic acid) solution + TEA + MWCNT suspension (10 phr) + water (frozen),Physical (antisolvent),Water,FD,Post-calcination at 270 °C,,0.111,92.20%,,,,,Macroporous (cellular),,,,,
11152,FD,Shield,Monolith?,Polyimide,CNT,,G,N,,pp,wa,Poly(amic acid) solution + TEA + MWCNT suspension (12 phr) + water (frozen),Physical (antisolvent),Water,FD,Post-calcination at 270 °C,,0.113,92.10%,,,,,Macroporous (cellular),,,,,
11153,FD,Shield,Monolith?,Polyimide,CNT,,G,N,,pp,wa,Poly(amic acid) solution + TEA + MWCNT suspension (14 phr) + water (frozen),Physical (antisolvent),Water,FD,Post-calcination at 270 °C,,0.118,91.80%,,,,,Macroporous (cellular),,,,,
11154,FD,Shield,Monolith?,Polyimide,CNT,,G,N,,pp,wa,Poly(amic acid) solution + TEA + MWCNT suspension (16 phr) + water (frozen),Physical (antisolvent),Water,FD,Post-calcination at 270 °C,,0.124,91.40%,,,,,Macroporous (cellular),,,,,
11155,FD,Thermal insulation,Monolith,Glucomannan,,,A,,,pp,wa,Konjac glucomannan + starch (frozen),Physical (temperature),Water,FD,,,0.0301,97.00%,,,,,Macroporous (cellular),0.048,Steady state,HFM,,
11156,FD,Thermal insulation,Monolith,Glucomannan,"Cellulose, starch",,A,"B, A",,pp,wa,Cellulose fiber (1 g/L) suspension + konjac glucomannan + starch (frozen),Physical (temperature),Water,FD,,,0.0334,96.70%,,,,,Macroporous (cellular),0.04,Steady state,HFM,,
11157,FD,Thermal insulation,Monolith,Glucomannan,"Cellulose, starch",,A,"B, A",,pp,wa,Cellulose fiber (3 g/L) suspension + konjac glucomannan + starch (frozen),Physical (temperature),Water,FD,,,0.0348,95.90%,,,,,Macroporous (cellular),0.04,Steady state,HFM,,
11158,FD,Thermal insulation,Monolith,Glucomannan,"Cellulose, starch",,A,"B, A",,pp,wa,Cellulose fiber (5 g/L) suspension + konjac glucomannan + starch (frozen),Physical (temperature),Water,FD,,,0.0362,95.90%,,,,,Macroporous (cellular),0.034,Steady state,HFM,,
11159,FD,Thermal insulation,Monolith,Glucomannan,"Cellulose, starch",,A,"B, A",,pp,wa,Cellulose fiber (10 g/L) suspension + konjac glucomannan + starch (frozen),Physical (temperature),Water,FD,,,0.0432,95.40%,,,,,Macroporous (cellular),0.039,Steady state,HFM,,
11160,FD,Thermal insulation,Monolith,Glucomannan,"Cellulose, starch",,A,"B, A",,pp,wa,Cellulose fiber (15 g/L) suspension + konjac glucomannan + starch (frozen),Physical (temperature),Water,FD,,,0.0449,95.10%,,,,,Macroporous (cellular),0.042,Steady state,HFM,,
11161,SCD,Catalysis,Sheet,Polyimide,,,G,,,cp,al,"4,4'-Oxybisbenzenamine + 3,3',4,4'-biphenyltetracarboxylic dianhydride in N-methyl-2-pyrrolidinone + acetic-acid-pyridine + 1,3,5-benzenetricarbonyl trichloride",Chemical (polymerization),Ethanol,SCD,,,,,188,,,,Mesoporous (nanofibrous),,,,,
11162,FD,Not specific,Monolith,Cellulose nanofibers,Amyloid,,K,D,,ng,wa,Lysozume amyloid fiber suspension + cellulose nanofiber suspension (frozen),No gelation,Water,FD,,,,,,,,,Macroporous (cellular),,,,,
11163,FD,Thermal insulation,Monolith,Cellulose nanofibers,,,K,,,ng,wa,Cellulose nanofiber suspension (frozen),No gelation,Water,FD,,,0.031,98.82%,,,,0.034,Macroporous (flakes),0.0305,Unknown,Unknown,,
11164,FD,Thermal insulation,Monolith,Cellulose nanofibers,,,K,,,ng,wa,"Cellulose nanofiber suspension + 9,10-dihydro-9-oxa-10-phosphaphenantherne-10-oxide (15%) + itaconic acid (frozen)",No gelation,Water,FD,,,0.054,95.43%,,,,0.113,Macroporous (flakes),0.0299,Unknown,Unknown,,
11165,FD,Thermal insulation,Monolith,Cellulose nanofibers,,,K,,,ng,wa,"Cellulose nanofiber suspension + 9,10-dihydro-9-oxa-10-phosphaphenantherne-10-oxide (20%) + itaconic acid (frozen)",No gelation,Water,FD,,,0.067,95.23%,,,,0.136,Macroporous (flakes),0.0308,Unknown,Unknown,,
11166,FD,Thermal insulation,Monolith,Cellulose nanofibers,,,K,,,ng,wa,"Cellulose nanofiber suspension + 9,10-dihydro-9-oxa-10-phosphaphenantherne-10-oxide (25%) + itaconic acid (frozen)",No gelation,Water,FD,,,0.068,95.22%,,,,0.176,Macroporous (flakes),0.0312,Unknown,Unknown,,
11167,SCD,Adsorbent (gas),Beads,Chitosan,,,A,,,pp,al,Chitosan solution + NaOH solution,Physical (pH),Ethanol,SCD,,,0.07,95.10%,323,18.3,1.77,,Mesoporous (nanoparticulate),,,,,
11168,SCD,Adsorbent (gas),Beads,Chitosan,Poly(ionic liquid),,A,M,,pp,al,Chitosan solution + poly(DADMA Cl) (15%) + NaOH solution,Physical (pH),Ethanol,SCD,,,0.051,96.00%,332,15.1,1.51,,Mesoporous (nanoparticulate),,,,,
11169,SCD,Adsorbent (gas),Beads,Chitosan,Poly(ionic liquid),,A,M,,pp,al,Chitosan solution + poly(VBMPyr Cl) (15%) + NaOH solution,Physical (pH),Ethanol,SCD,,,0.052,95.90%,324,15,1.46,,Mesoporous (nanoparticulate),,,,,
11170,SCD,Adsorbent (gas),Beads,Chitosan,Poly(ionic liquid),,A,M,,pp,al,Chitosan solution + poly(VBA Cl) (15%) + NaOH solution,Physical (pH),Ethanol,SCD,,,0.057,95.60%,292,16.7,1.47,,Mesoporous (nanoparticulate),,,,,
11171,SCD,Adsorbent (gas),Beads,Chitosan,Poly(ionic liquid),,A,M,,pp,al,Chitosan solution + poly(DADMA OAc) (15%) + NaOH solution,Physical (pH),Ethanol,SCD,,,0.07,94.60%,366,15.2,1.67,,Mesoporous (nanoparticulate),,,,,
11172,SCD,Adsorbent (gas),Beads,Chitosan,Poly(ionic liquid),,A,M,,pp,al,Chitosan solution + poly(DADMA Cl) (30%) + NaOH solution,Physical (pH),Ethanol,SCD,,,0.072,94.90%,449,16.3,2.23,,Mesoporous (nanoparticulate),,,,,
11173,SCD,Adsorbent (gas),Beads,Chitosan,Poly(ionic liquid),,A,M,,pp,al,Chitosan solution + poly(VBMPyr Cl) (30%) + NaOH solution,Physical (pH),Ethanol,SCD,,,0.068,94.60%,454,14,1.92,,Mesoporous (nanoparticulate),,,,,
11174,SCD,Adsorbent (gas),Beads,Chitosan,Poly(ionic liquid),,A,M,,pp,al,Chitosan solution + poly(VBA Cl) (30%) + NaOH solution,Physical (pH),Ethanol,SCD,,,0.062,95.50%,300,14.5,1.32,,Mesoporous (nanoparticulate),,,,,
11175,SCD,Adsorbent (gas),Beads,Chitosan,Poly(ionic liquid),,A,M,,pp,al,Chitosan solution + poly(DADMA OAc) (30%) + NaOH solution,Physical (pH),Ethanol,SCD,,,0.062,95.20%,398,15.4,1.83,,Mesoporous (nanoparticulate),,,,,
11176,SCD,Adsorbent (gas),Beads,Chitosan,,,A,,,"cc, pp",al,Chitosan solution + glutaraldehyde solution + NaOH solution,Chemical (aldehyde) and physical (pH),Ethanol,SCD,,,0.046,96.30%,272,16.4,1.3,,Mesoporous (nanoparticulate),,,,,
11177,SCD,Adsorbent (gas),Beads,Chitosan,Poly(ionic liquid),,A,M,,"cc, pp",al,Chitosan solution + poly(DADMA OAc) (15%) + glutaraldehyde solution + NaOH solution,Chemical (aldehyde) and physical (pH),Ethanol,SCD,,,0.067,95.20%,744,13.8,3.1,,Mesoporous (nanoparticulate),,,,,
11178,SCD,Adsorbent (gas),Beads,Chitosan,Poly(ionic liquid),,A,M,,"cc, pp",al,Chitosan solution + poly(DADMA OAc) (30%) + glutaraldehyde solution + NaOH solution,Chemical (aldehyde) and physical (pH),Ethanol,SCD,,,0.052,96.40%,270,16.6,1.33,,Mesoporous (nanoparticulate),,,,,
11179,SCD,Adsorbent (gas),Beads,Chitosan,Poly(ionic liquid),,A,M,,"cc, pp",al,Chitosan solution + poly(DADMA Cl) (15%) + glutaraldehyde solution + NaOH solution,Chemical (aldehyde) and physical (pH),Ethanol,SCD,,,0.055,96.00%,344,14.2,1.47,,Mesoporous (nanoparticulate),,,,,
11180,FD,Thermoelectric devices,Monolith,Cellulose nanofibers,CNT,,K,N,,ng,wa,SWCNT-cellulose nanofiber suspension (frozen),No gelation,Water,FD,,,0.0075,,,,,,Macroporous (flakes),,,,,
11181,FD,PCM support,Monolith,Cellulose,"Alginate, polypyrrole",PCM loading,B,"A, M",Lo,pc,wa,Corn straw + pyrrole-ammonium persulfate + alginate solution + CaCl2 solution (frozen),Physical (Mn+),Water,FD,Post-PCM loading,,,,,,,,Macroporous (flakes),,,,,
11182,FD,Not specific,Monolith,Bacterial cellulose,,,K,,,ng,wa,Bacterial cellulose suspension (frozen),No gelation,Water,FD,,,0.021,96%,110,,,,Macroporous (cellular and fibrous),,,,,
11183,FD,Not specific,Monolith,Bacterial cellulose,GO,,K,N,,ng,wa,Bacterial cellulose suspension + GO suspension + DMSO (frozen),No gelation,Water,FD,,,0.027,94%,194,,,,Macroporous (cellular and fibrous),,,,,
11184,FD,Not specific,Monolith,Bacterial cellulose,GO,,K,N,,ng,wa,Bacterial cellulose suspension + GO (chemically reduced) suspension + DMSO (frozen),No gelation,Water,FD,,,0.03,93%,234,,,,Macroporous (cellular and fibrous),,,,,
11185,FD,Not specific,Monolith,Bacterial cellulose,GO,,K,N,,ng,wa,Bacterial cellulose suspension + GO (thermally reduced) suspension + DMSO (frozen),No gelation,Water,FD,,,0.029,92%,243,,,,Macroporous (cellular and fibrous),,,,,
11186,FD,Adsorbent,Beads,Cellulose nanofibers,,,K,,,pp,wa,Cellulose-NaOH-urea solution + acetic acid-CCl4-ethyl acetate + water (frozen),Physical (antisolvent),Water,FD,,,,,157,22.86,0.8996,,Macroporous (fibrous and flakes),,,,,
11187,FD,Adsorbent,Beads,Cellulose nanofibers,,,K,,,pp,wa,"Cellulose-NaOH-urea solution + cellulose nanofiber (0.5 ,g/mL) suspension + acetic acid-CCl4-ethyl acetate + water (frozen)",Physical (antisolvent),Water,FD,,,,,116,17.84,0.5169,,Macroporous (fibrous and flakes),,,,,
11188,FD,Adsorbent,Beads,Cellulose nanofibers,,,K,,,pp,wa,"Cellulose-NaOH-urea solution + cellulose nanofiber (1 ,g/mL) suspension + acetic acid-CCl4-ethyl acetate + water (frozen)",Physical (antisolvent),Water,FD,,,,,205,16.82,0.8613,,Macroporous (fibrous and flakes),,,,,
11189,FD,Adsorbent,Beads,Cellulose nanofibers,,,K,,,pp,wa,"Cellulose-NaOH-urea solution + cellulose nanofiber (1.5 ,g/mL) suspension + acetic acid-CCl4-ethyl acetate + water (frozen)",Physical (antisolvent),Water,FD,,,,,172,14.14,0.607,,Macroporous (fibrous and flakes),,,,,
11190,FD,Adsorbent,Beads,Cellulose nanofibers,,,K,,,pp,wa,"Cellulose-NaOH-urea solution + cellulose nanofiber (2 ,g/mL) suspension + acetic acid-CCl4-ethyl acetate + water (frozen)",Physical (antisolvent),Water,FD,,,,,74,11.74,0.2175,,Macroporous (fibrous and flakes),,,,,
11191,FD,Adsorbent,Beads,Cellulose nanofibers,,,K,,,pp,wa,"Cellulose-NaOH-urea solution + cellulose nanofiber (2.5 ,g/mL) suspension + acetic acid-CCl4-ethyl acetate + water (frozen)",Physical (antisolvent),Water,FD,,,,,100,11.82,0.2958,,Macroporous (fibrous and flakes),,,,,
11192,FD,Thermal insulation,Monolith,Cellulose nanofibers,Poly(aryl ether ketone),,K,F,,ng,"or, wa","Poly(aryl ether ketone) (1.0 wt%) in 1,2-dichloroethane + cellulose nanofiber suspension (1:1) in O/W emulsion (frozen)",No gelation,"1,2-Dichloroethane-water",FD,,,0.015,99.20%,11,,,,Macroporous (fibrous and flakes),0.0178,Transient,Hot disk,,
11193,FD,Thermal insulation,Monolith,Cellulose nanofibers,Poly(aryl ether ketone),,K,F,,ng,"or, wa","Poly(aryl ether ketone) (1.0 wt%) in 1,2-dichloroethane + cellulose nanofiber suspension (1:2) in O/W emulsion (frozen)",No gelation,"1,2-Dichloroethane-water",FD,,,0.015,99.10%,12,,,,Macroporous (fibrous and flakes),0.0244,Transient,Hot disk,,
11194,FD,Thermal insulation,Monolith,Cellulose nanofibers,Poly(aryl ether ketone),,K,F,,ng,"or, wa","Poly(aryl ether ketone) (1.0 wt%) in 1,2-dichloroethane + cellulose nanofiber suspension (1:3) in O/W emulsion (frozen)",No gelation,"1,2-Dichloroethane-water",FD,,,0.015,99.10%,19,,,,Macroporous (fibrous and flakes),0.026,Transient,Hot disk,,
11195,FD,Thermal insulation,Monolith,Cellulose nanofibers,Poly(aryl ether ketone),,K,F,,ng,"or, wa","Poly(aryl ether ketone) (1.0 wt%) in 1,2-dichloroethane + cellulose nanofiber suspension (1:4) in O/W emulsion (frozen)",No gelation,"1,2-Dichloroethane-water",FD,,,0.014,99.10%,24,,,,Macroporous (fibrous and flakes),0.028,Transient,Hot disk,,
11196,FD,Thermal insulation,Monolith,Cellulose nanofibers,Poly(aryl ether ketone),,K,F,,ng,"or, wa","Poly(aryl ether ketone) (3.0 wt%) in 1,2-dichloroethane + cellulose nanofiber suspension (1:2) in O/W emulsion (frozen)",No gelation,"1,2-Dichloroethane-water",FD,,,0.02,98.80%,19,,,,Macroporous (fibrous and flakes),0.025,Transient,Hot disk,,
11197,FD,Thermal insulation,Monolith,Cellulose nanofibers,Poly(aryl ether ketone),,K,F,,ng,"or, wa","Poly(aryl ether ketone) (7.0 wt%) in 1,2-dichloroethane + cellulose nanofiber suspension (1:2) in O/W emulsion (frozen)",No gelation,"1,2-Dichloroethane-water",FD,,,0.026,98.40%,9,,,,Macroporous (fibrous and flakes),0.027,Transient,Hot disk,,
11198,FD,Thermal insulation,Monolith,Cellulose nanofibers,Poly(aryl ether ketone),,K,F,,ng,"or, wa","Poly(aryl ether ketone) (10.0 wt%) in 1,2-dichloroethane + cellulose nanofiber suspension (1:2) in O/W emulsion (frozen)",No gelation,"1,2-Dichloroethane-water",FD,,,0.032,98.00%,8,,,,Macroporous (fibrous and flakes),0.028,Transient,Hot disk,,
11199,FD,Thermal insulation,Monolith,Cellulose nanofibers,Poly(aryl ether ketone),,K,F,,ng,"or, wa","Poly(aryl ether ketone) (1.0 wt%) in 1,2-dichloroethane + cellulose nanocrystal suspension (1:2) in O/W emulsion (frozen)",No gelation,"1,2-Dichloroethane-water",FD,,,0.015,99.10%,4,,,,Macroporous (fibrous and flakes),0.026,Transient,Hot disk,,
11200,FD,Thermal insulation,Monolith,Cellulose nanofibers,Poly(aryl ether ketone),,K,F,,ng,"or, wa","Poly(aryl ether ketone) (1.0 wt%) in 1,2-dichloroethane + microfibrillated cellulose suspension (1:2) in O/W emulsion (frozen)",No gelation,"1,2-Dichloroethane-water",FD,,,0.018,98.90%,8,,,,Macroporous (fibrous and flakes),0.035,Transient,Hot disk,,
11201,FD,Thermal insulation,Monolith,Cellulose nanofibers,Poly(aryl ether ketone),,K,F,,ng,"or, wa","Poly(aryl ether ketone) (1.0 wt%) in 1,2-dichloroethane + TEMPO-oxidized cellulose nanofiber suspension (1:2) in O/W emulsion (frozen)",No gelation,"1,2-Dichloroethane-water",FD,,,0.017,99.00%,10,,,,Macroporous (fibrous and flakes),0.018,Transient,Hot disk,,
11202,FD,Not specific,Monolith,Cellulose,,,B,,,cc,wa,Microcrystalline cellulose-NaOH-urea solution + epichlorohydrin (frozen),Chemical (epoxy),Water,FD,,,0.099,,,,,,Macroporous (flakes),,,,,
11203,FD,Not specific,Monolith,Cellulose,Polyurethane,,B,H,,cc,wa,Microcrystalline cellulose-NaOH-urea solution + epichlorohydrin + waterborne polyurethane (5%) suspension (frozen),Chemical (epoxy),Water,FD,,,0.096,,,,,,Macroporous (flakes),,,,,
11204,FD,Not specific,Monolith,Cellulose,Polyurethane,,B,H,,cc,wa,Microcrystalline cellulose-NaOH-urea solution + epichlorohydrin + waterborne polyurethane (10%) suspension (frozen),Chemical (epoxy),Water,FD,,,0.094,,,,,,Macroporous (flakes),,,,,
11205,FD,Not specific,Monolith,Cellulose,Polyurethane,,B,H,,cc,wa,Microcrystalline cellulose-NaOH-urea solution + epichlorohydrin + waterborne polyurethane (15%) suspension (frozen),Chemical (epoxy),Water,FD,,,0.095,,,,,,Macroporous (flakes),,,,,
11206,FD,Not specific,Monolith,Cellulose,Polyurethane,,B,H,,cc,wa,Microcrystalline cellulose-NaOH-urea solution + epichlorohydrin + waterborne polyurethane (20%) suspension (frozen),Chemical (epoxy),Water,FD,,,0.096,,,,,,Macroporous (flakes),,,,,
11207,FD,Not specific,Monolith,Carboxymethyl cellulose,,,A,,,cc,wa,Carboxymethyl cellulose-NaOH-urea solution + epichlorohydrin (frozen),Chemical (epoxy),Water,FD,,,0.107,,,,,,Macroporous (flakes),,,,,
11208,FD,Not specific,Monolith,Carboxymethyl cellulose,Polyurethane,,A,H,,cc,wa,Carboxymethyl cellulose-NaOH-urea solution + epichlorohydrin + waterborne polyurethane (5%) suspension (frozen),Chemical (epoxy),Water,FD,,,0.1,,,,,,Macroporous (flakes),,,,,
11209,FD,Not specific,Monolith,Carboxymethyl cellulose,Polyurethane,,A,H,,cc,wa,Carboxymethyl cellulose-NaOH-urea solution + epichlorohydrin + waterborne polyurethane (10%) suspension (frozen),Chemical (epoxy),Water,FD,,,0.096,,,,,,Macroporous (flakes),,,,,
11210,FD,Not specific,Monolith,Carboxymethyl cellulose,Polyurethane,,A,H,,cc,wa,Carboxymethyl cellulose-NaOH-urea solution + epichlorohydrin + waterborne polyurethane (15%) suspension (frozen),Chemical (epoxy),Water,FD,,,0.096,,,,,,Macroporous (flakes),,,,,
11211,FD,Not specific,Monolith,Carboxymethyl cellulose,Polyurethane,,A,H,,cc,wa,Carboxymethyl cellulose-NaOH-urea solution + epichlorohydrin + waterborne polyurethane (20%) suspension (frozen),Chemical (epoxy),Water,FD,,,0.094,,,,,,Macroporous (flakes),,,,,
11212,FD,Not specific,Monolith,Hydroxyethyl cellulose,,,A,,,cc,wa,Hydroxyethyl cellulose-NaOH-urea solution + epichlorohydrin (frozen),Chemical (epoxy),Water,FD,,,0.091,,,,,,Macroporous (flakes),,,,,
11213,FD,Not specific,Monolith,Hydroxyethyl cellulose,Polyurethane,,A,H,,cc,wa,Hydroxyethyl cellulose-NaOH-urea solution + epichlorohydrin + waterborne polyurethane (5%) suspension (frozen),Chemical (epoxy),Water,FD,,,0.102,,,,,,Macroporous (flakes),,,,,
11214,FD,Not specific,Monolith,Hydroxyethyl cellulose,Polyurethane,,A,H,,cc,wa,Hydroxyethyl cellulose-NaOH-urea solution + epichlorohydrin + waterborne polyurethane (10%) suspension (frozen),Chemical (epoxy),Water,FD,,,0.101,,,,,,Macroporous (flakes),,,,,
11215,FD,Not specific,Monolith,Hydroxyethyl cellulose,Polyurethane,,A,H,,cc,wa,Hydroxyethyl cellulose-NaOH-urea solution + epichlorohydrin + waterborne polyurethane (15%) suspension (frozen),Chemical (epoxy),Water,FD,,,0.101,,,,,,Macroporous (flakes),,,,,
11216,FD,Not specific,Monolith,Hydroxyethyl cellulose,Polyurethane,,A,H,,cc,wa,Hydroxyethyl cellulose-NaOH-urea solution + epichlorohydrin + waterborne polyurethane (20%) suspension (frozen),Chemical (epoxy),Water,FD,,,0.101,,,,,,Macroporous (flakes),,,,,
11217,FD,Not specific,Monolith,Polyimide,,,G,,,cp,wa,"4,4'-Oxydiphthalic anhydride + 1,3-bis(4'-aminophenoxy)benzene in DMAc + TEA (frozen)",Chemical (polymerization),Water,FD,Post-calcination at 200 °C,,0.021,96%,,,,,Macroporous (cellular),,,,,
11218,APD,Sensors,Monolith,Cellulose,GO,,B,N,,pp,al,GO suspension + CTAB-ethanol + cellulose from waste paper ,Physical?,Ethanol,APD,,,0.0689,,,,,,Macroporous (fibrous and flakes),,,,,
11219,APD,Sensors,Monolith,Cellulose,GO,Carbonized,B,N,Ca,pp,al,GO suspension + CTAB-ethanol + cellulose from waste paper ,Physical?,Ethanol,APD,Post-calcination at 500 °C,,0.025,,,,,,Macroporous (fibrous and flakes),,,,,
11220,FD,Adsorbent,Monolith,Cellulose nanofibers,,,K,,,ng,wa,Cellulose nanofiber suspension (frozen),No gelation,Water,FD,,,0.0043,98.72%,13,,,,Macroporous (cellular and fibrous),,,,,
11221,FD,Adsorbent,Monolith,Cellulose nanofibers,Polyethyleneimine,,K,E,,ng,wa,Cellulose nanofiber suspension + polyethyleneimine solution (1:0.5) (frozen),No gelation,Water,FD,,,0.0068,98.64%,3,,,,Macroporous (cellular and fibrous),,,,,
11222,FD,Adsorbent,Monolith,Cellulose nanofibers,Polyethyleneimine,,K,E,,ng,wa,Cellulose nanofiber suspension + polyethyleneimine solution (1:1) (frozen),No gelation,Water,FD,,,0.009,98.58%,3,,,,Macroporous (cellular and fibrous),,,,,
11223,FD,Adsorbent,Monolith,Cellulose nanofibers,Polyethyleneimine,,K,E,,ng,wa,Cellulose nanofiber suspension + polyethyleneimine solution (1:2) (frozen),No gelation,Water,FD,,,0.013,98.21%,3,,,,Macroporous (cellular and fibrous),,,,,
11224,FD,Adsorbent,Monolith,Chitosan,GO,,A,N,,cc,wa,Chitosan solution + GO suspension + terephthalaldehyde-ethanol solution (frozen),Chemical (aldehyde),Water,FD,,,,,,,,,Macroporous,,,,,
11225,APD,Separation,Monolith,Cellulose nanofibers,,,K,,,pc,ow,Cellulose nanofiber suspension + CaCl2 solution (freeze-thaw),Physical (Mn+),Acetone,APD,,,0.0139,99.10%,,,,0.118,Macroporous (cellular),,,,,
11226,APD,Separation,Monolith,Cellulose nanofibers,,,K,,,cc,ow,Aldehyde-modified cellulose nanofiber suspension + metaperiodate Na,Chemical,Acetone,APD,,,0.0143,99.00%,,,,0.131,Macroporous (cellular),,,,,
11227,APD,Separation,Monolith,Cellulose nanofibers,,,K,,,pc,ow,Cellulose nanofiber suspension + CaCl2 solution (freeze-thaw),Physical (Mn+),Acetone,APD,Post-LbL modification with trimesoyl chloride and m-xylylene diamine,,0.0219,98.50%,,,,0.258,Macroporous (cellular),,,,,
11228,APD,Separation,Monolith,Cellulose nanofibers,,,K,,,cc,ow,Aldehyde-modified cellulose nanofiber suspension + metaperiodate Na,Chemical,Acetone,APD,Post-LbL modification with trimesoyl chloride and m-xylylene diamine,,0.028,97.90%,,,,0.229,Macroporous (cellular),,,,,
11229,FD,Adsorbent,Monolith,Gelatin,,,C,,,cc,wa,Gelatin solution + citric acid + NaH2PO2 (frozen),Chemical?,Water,FD,,,,,294,,0.2,,Macroporous (flakes),,,,,
11230,FD,Adsorbent,Monolith,Gelatin,Polyamidoamine,,C,E,,cc,wa,Gelatin-polyamidoamine (0.25 g) solution + citric acid + NaH2PO2 (frozen),Chemical?,Water,FD,,,,,177,,0.1,,Macroporous (flakes),,,,,
11231,FD,Adsorbent,Monolith,Gelatin,Polyamidoamine,,C,E,,cc,wa,Gelatin-polyamidoamine (0.5 g) solution + citric acid + NaH2PO2 (frozen),Chemical?,Water,FD,,,,,214,,0.7,,Macroporous (flakes),,,,,
11232,FD,Adsorbent,Monolith,Gelatin,Polyamidoamine,,C,E,,cc,wa,Gelatin-polyamidoamine (0.75 g) solution + citric acid + NaH2PO2 (frozen),Chemical?,Water,FD,,,,,569,,0.4,,Macroporous (flakes),,,,,
11233,FD,Adsorbent,Monolith,Cellulose nanofibers,,,K,,,ng,wa,Cellulose nanofiber suspension (frozen),No gelation,Water,FD,,,,,45,,0.06,,Macroporous (flakes),,,,,
11234,FD,Adsorbent,Monolith,Cellulose nanofibers,CNT,,K,N,,ng,wa,Cellulose nanofiber suspension + MWCNT (frozen),No gelation,Water,FD,,,,,93,,0.11,,Macroporous (flakes),,,,,
11235,FD,Adsorbent,Monolith,Cellulose nanofibers,"CNT, chitosan",,K,"N, A",,ng,wa,Cellulose nanofiber suspension + MWCNT (frozen),No gelation,Water,FD,Post-immersion into chitosan solution,,,,137,,0.23,,Macroporous (flakes),,,,,
11236,FD,Photocatalysis,Monolith,Poly(acrylic acid),PVA,Porphyrine immobilization,R,E,Lo,ng,wa,Poly(acrylic acid)-PVA solution (frozen),No gelation,Water,FD,Post-compositing with porphyrine,,,,,,,,Macroporous (flakes),,,,,
11237,FD,Scaffold,Monolith,Polycaprolactone,Gelatin,,F,C,,ng,al,Polycaprolactone-gelatin solution (electrospun) + t-butanol (frozen),No gelation,t-Butanol,FD,,,,,,,,,Macroporous (fibrous),,,,,
11238,APD,Sound insulation,Monolith,Phenolic resin,,Polyurethane sponge,I,,Mx,cp,al,Phenol-formaldehyde solution in isopropanol,Chemical (polymerization),Isopropanol,APD,Post-compositing with polyurethane sponge with 0.25 wt%,,0.05,,,,,,Macroporous (cellular),,,,,
11239,APD,Sound insulation,Monolith,Phenolic resin,,Polyurethane sponge,I,,Mx,cp,al,Phenol-formaldehyde solution in isopropanol,Chemical (polymerization),Isopropanol,APD,Post-compositing with polyurethane sponge with 0.5 wt%,,0.055,,,,,,Macroporous (cellular),,,,,
11240,APD,Sound insulation,Monolith,Phenolic resin,,Polyurethane sponge,I,,Mx,cp,al,Phenol-formaldehyde solution in isopropanol,Chemical (polymerization),Isopropanol,APD,Post-compositing with polyurethane sponge with 0.75 wt%,,0.055,,,,,,Macroporous (cellular),,,,,
11241,SCD,Wound dressing,Monolith,Chitosan,,,A,,,pp,al,Chitosan (3 wt%) solution + NaOH solution (4 M),Physical (pH),Ethanol,SCD,,,0.07,95%,210,,,,Mesoporous (flakes and nanoparticulate),,,,,
11242,SCD,Wound dressing,Monolith,Chitosan,,,A,,,pp,al,Chitosan (5 wt%) solution + NaOH solution (4 M),Physical (pH),Ethanol,SCD,,,0.12,92%,260,,,,Mesoporous (flakes and nanoparticulate),,,,,
11243,SCD,Wound dressing,Monolith,Chitosan,,,A,,,pp,al,Chitosan (7 wt%) solution + NaOH solution (4 M),Physical (pH),Ethanol,SCD,,,0.19,88%,240,,,,Mesoporous (flakes and nanoparticulate),,,,,
11244,SCD,Wound dressing,Monolith,Chitosan,,,A,,,pp,al,Chitosan (10 wt%) solution + NaOH solution (4 M),Physical (pH),Ethanol,SCD,,,0.26,82%,230,,,,Mesoporous (flakes and nanoparticulate),,,,,
11245,SCD,Wound dressing,Monolith,Chitosan,,,A,,,pp,al,Chitosan (5 wt%) solution + NaOH solution (0.5 M),Physical (pH),Ethanol,SCD,,,0.14,90%,210,,,,Mesoporous (flakes and nanoparticulate),,,,,
11246,SCD,Wound dressing,Monolith,Chitosan,,,A,,,pp,al,Chitosan (5 wt%) solution + NaOH solution (1 M),Physical (pH),Ethanol,SCD,,,0.13,92%,220,,,,Mesoporous (flakes and nanoparticulate),,,,,
11247,SCD,Wound dressing,Monolith,Chitosan,,,A,,,pp,al,Chitosan (5 wt%) solution + NaOH solution (2 M),Physical (pH),Ethanol,SCD,,,0.15,89%,200,,,,Mesoporous (flakes and nanoparticulate),,,,,
11248,SCD,Wound dressing,Monolith,Chitosan,,,A,,,pp,al,Chitosan (5 wt%) solution + NaOH solution (3 M),Physical (pH),Ethanol,SCD,,,0.13,92%,200,,,,Mesoporous (flakes and nanoparticulate),,,,,
11249,FD,Wound dressing,Monolith,Chitosan,,,A,,,pp,wa,Chitosan (3 wt%) solution + NaOH solution (4 M) (frozen),Physical (pH),Water,FD,,,0.03,98%,60,,,,Mesoporous (flakes and nanoparticulate),,,,,
11250,FD,Wound dressing,Monolith,Chitosan,,,A,,,pp,wa,Chitosan (5 wt%) solution + NaOH solution (4 M) (frozen),Physical (pH),Water,FD,,,0.05,96%,50,,,,Mesoporous (flakes and nanoparticulate),,,,,
11251,FD,Wound dressing,Monolith,Chitosan,,,A,,,pp,wa,Chitosan (6 wt%) solution + NaOH solution (4 M) (frozen),Physical (pH),Water,FD,,,0.06,95%,50,,,,Mesoporous (flakes and nanoparticulate),,,,,
11252,FD,Wound dressing,Monolith,Chitosan,,,A,,,pp,wa,Chitosan (7 wt%) solution + NaOH solution (4 M) (frozen),Physical (pH),Water,FD,,,0.1,92%,80,,,,Mesoporous (flakes and nanoparticulate),,,,,
11253,FD,Wound dressing,Monolith,Chitosan,,,A,,,pp,wa,Chitosan (8 wt%) solution + NaOH solution (4 M) (frozen),Physical (pH),Water,FD,,,0.11,92%,70,,,,Mesoporous (flakes and nanoparticulate),,,,,
11254,SCD,DDS,Beads,Alginate,"Carrageenan, GO",Drug loading,A,"A, N",Lo,pc,wa,GO suspension + alginate-carrageenan solution + KCl solution + amoxicillin + CaCl2 solution ,Physical (Mn+),Water?,SCD,,,,,205,,,,Macroporous (flakes),,,,,
11255,FD,Separation,Monolith,Chitin nanofibers,Zein,,K,D,,ng,wa,Chitin nanofiber-ethanol suspension + zein (frozen),No gelation,Water,FD,,,,,130,,,,Macroporous (fibrous and flakes),,,,,
11256,FD,Separation,Monolith,Chitin nanofibers,Zein,,K,D,,ng,"al, wa",Chitin nanofiber-ethanol suspension + zein (frozen),No gelation,t-Butanol-water (90%),FD,,,,,170,,,,Macroporous (fibrous and flakes),,,,,
11257,FD,Separation,Monolith,Chitin nanofibers,Zein,,K,D,,ng,"al, wa",Chitin nanofiber-ethanol suspension + zein (frozen),No gelation,t-Butanol-water (70%),FD,,,,,220,,,,Macroporous (fibrous and flakes),,,,,
11258,FD,Separation,Monolith,Chitin nanofibers,Zein,,K,D,,ng,"al, wa",Chitin nanofiber-ethanol suspension + zein (frozen),No gelation,t-Butanol-water (50%),FD,,,,,200,,,,Macroporous (fibrous and flakes),,,,,
11259,FD,Separation,Monolith,Chitin nanofibers,Zein,,K,D,,ng,"al, wa",Chitin nanofiber-ethanol suspension + zein (frozen),No gelation,t-Butanol-water (30%),FD,,,,,180,,,,Macroporous (fibrous and flakes),,,,,
11260,FD,Sensors,Monolith,Carboxymethyl cellulose,Polyamidoamine,,A,E,,ng,wa,Carboxymethyl cellulose solution + polyamidoamine-epichlorohydrin (frozen),No gelation,Water,FD,,,,,,,,,Macroporous (fibrous),,,,,
11261,FD,Separation,Monolith,Cellulose,Chitosan,MTMS treatment,B,A,Si,ng,wa,Poplar catkin fiber suspension + chitosan solution (frozen),No gelation,Water,FD,Post-MTMS treatment,,0.022,96.12%,,,,,Macroporous (flakes),,,,,
11262,SCD,Adsorbent (gas),Monolith,Polyimide,,,G,,,cp,al,"2,2'-Dimethyl-4,4'-diaminobiphenyl + pyromellitic dianhydride in N-methyl-2-pyrrolidinone + 1,3,5-tris(4-aminophenoxy)benzene + acetic acid-pyridine",Chemical (polymerization),Ethanol,SCD,,,,,3,11.15,0.008,,Mesoporous (nanoparticulate),,,,,
11263,SCD,Adsorbent (gas),Monolith,Polyimide,,,G,,,cp,al,"2,2'-Dimethyl-4,4'-diaminobiphenyl + 3,5-diaminobenzoicacid (25%) + pyromellitic dianhydride in N-methyl-2-pyrrolidinone + 1,3,5-tris(4-aminophenoxy)benzene + acetic acid-pyridine",Chemical (polymerization),Ethanol,SCD,,,,,11,28.56,0.078,,Mesoporous (nanoparticulate),,,,,
