Repository: paulagirones/Aerogels_thermal_conductivity

# Aerogels_thermal_conductivity
Machine learning prediction of thermal conductivity in aerogels.

File: 20250220_dataset.csv (part 65 of 95)
Entry,Drying,Purpose,Shape,First materials,Second materials,Modification,First material class,Second materials class,Modification class,Gelation class,Solvent class,Process,Gelation mechanism,Final solvent,Drying details,Post drying treatment,Post-drying cross-linking,Envelope density g/cm3,Porosity,BET surface area m2/g,BJH pore size nm,BJH pore volume (total) cm3/g,compression elastic modulus MPa,SEM,Thermal conductivity W/(m K),Thermal method,Thermal method detail,,
11264,SCD,Adsorbent (gas),Monolith,Polyimide,,,G,,,cp,al,"2,2'-Dimethyl-4,4'-diaminobiphenyl + 3,5-diaminobenzoicacid (50%) + pyromellitic dianhydride in N-methyl-2-pyrrolidinone + 1,3,5-tris(4-aminophenoxy)benzene + acetic acid-pyridine",Chemical (polymerization),Ethanol,SCD,,,,,62,12.67,0.197,,Mesoporous (nanoparticulate),,,,,
11265,SCD,Adsorbent (gas),Monolith,Polyimide,,,G,,,cp,al,"2,2'-Dimethyl-4,4'-diaminobiphenyl + 3,5-diaminobenzoicacid (75%) + pyromellitic dianhydride in N-methyl-2-pyrrolidinone + 1,3,5-tris(4-aminophenoxy)benzene + acetic acid-pyridine",Chemical (polymerization),Ethanol,SCD,,,,,3,14.52,0.013,,Mesoporous (nanoparticulate),,,,,
11266,SCD,Adsorbent (gas),Monolith,Polyimide,,,G,,,cp,al,"3,5-Diaminobenzoicacid + pyromellitic dianhydride in N-methyl-2-pyrrolidinone + 1,3,5-tris(4-aminophenoxy)benzene + acetic acid-pyridine",Chemical (polymerization),Ethanol,SCD,,,,,4,13.74,0.013,,Mesoporous (nanoparticulate),,,,,
11267,FD,Adsorbent,Sheet,Alginate,,Graphite felt,A,,Mx,pc,wa,Alginate solution + CaCl2 solution (frozen),Physical (Mn+),Water,FD,Post-compositing with graphite felt,,,,,,,,Macroporous (flakes),,,,,
11268,FD,Adsorbent,Beads,Cellulose nanofibers,"Chitosan, poly(acrylic acid)",3-Aminopropyl triethoxysilane modification,K,"A, R",Si,pp,wa,Cellulose nanofiber suspension + acrylic acid + potassium persulfate + chitosan + NaOH solution + 3-aminopropyl triethoxysilane (frozen),Physical (pH),Water,FD,,,,,1,,0.0185,,Macroporous (cellular),,,,,
11269,SCD,Adsorbent,Beads,Alginate,Polyurea,,A,I,,pc,ow,Alginate solution + CaCl2 solution + acetonitrile + Desmodur 3300N,Physical (Mn+),Acetone,SCD,,,0.15,90%,459,,,,,,,,,
11270,FD,Thermal insulation,Monolith,Cellulose nanofibers,,,K,,,ng,wa,Cellulose nanofiber suspension (frozen),No gelation,Water,FD,,,0.008,,,,,0.19,Macroporous (cellular),0.033,Transient,Hot disk,,
11271,FD,Thermal insulation,Monolith,Cellulose nanofibers,,,K,,,ng,wa,Cellulose nanofiber suspension + melamin-phytic acid (0.1 wt%) (frozen),No gelation,Water,FD,,,0.009,,,,,,Macroporous (cellular),,,,,
11272,FD,Thermal insulation,Monolith,Cellulose nanofibers,,,K,,,ng,wa,Cellulose nanofiber suspension + melamin-phytic acid (0.5 wt%) (frozen),No gelation,Water,FD,,,0.015,,,,,0.21,Macroporous (cellular),0.033,Transient,Hot disk,,
11273,FD,Thermal insulation,Monolith,Cellulose nanofibers,,,K,,,ng,wa,Cellulose nanofiber suspension + melamin-phytic acid (1 wt%) (frozen),No gelation,Water,FD,,,0.018,,,,,0.25,Macroporous (cellular),0.037,Transient,Hot disk,,
11274,FD,Thermal insulation,Monolith,Cellulose nanofibers,,,K,,,ng,wa,Cellulose nanofiber suspension + melamin-phytic acid (1.5 wt%) (frozen),No gelation,Water,FD,,,0.024,,,,,0.26,Macroporous (cellular),0.038,Transient,Hot disk,,
11275,FD,Adsorbent,Beads,Carboxymethyl cellulose,GO,,A,N,,pc,wa,GO suspension + ascorbic acid + carboxymethyl cellulose + CaCl2 (0.1 M) solution (frozen),Physical (Mn+),Water,FD,,,0.0122,,,,,,Macroporous (flakes),,,,,
11276,FD,Adsorbent,Beads,Carboxymethyl cellulose,GO,,A,N,,pc,wa,GO suspension + ascorbic acid + carboxymethyl cellulose + CaCl2 (0.3 M) solution (frozen),Physical (Mn+),Water,FD,,,0.0184,,,,,,Macroporous (flakes),,,,,
11277,FD,Adsorbent,Beads,Carboxymethyl cellulose,GO,,A,N,,pc,wa,GO suspension + ascorbic acid + carboxymethyl cellulose + CaCl2 (1 M) solution (frozen),Physical (Mn+),Water,FD,,,0.0381,,,,,,Macroporous (flakes),,,,,
11278,FD,Adsorbent,Beads,Carboxymethyl cellulose,GO,,A,N,,pc,wa,GO suspension + ascorbic acid + carboxymethyl cellulose + CaCl2 (2 M) solution (frozen),Physical (Mn+),Water,FD,,,0.0479,,,,,,Macroporous (flakes),,,,,
11279,FD,Sensors,Monolith,Polyethylene glycol diacrylate,CNT,,R,N,,cp,wa,"Poly (ethylene glycol) diacrylate (5%) solution + CNT suspension + ammonium persufate + N,N,N',N'-tetramethyl ethylenediamine (frozen)",Chemical (polymerization),Water,FD,,,0.06,,,,,,Macroporous (cellular),,,,,
11280,FD,Sensors,Monolith,Polyethylene glycol diacrylate,CNT,,R,N,,cp,wa,"Poly (ethylene glycol) diacrylate (10%) solution + CNT suspension + ammonium persufate + N,N,N',N'-tetramethyl ethylenediamine (frozen)",Chemical (polymerization),Water,FD,,,0.11,,,,,,Macroporous (cellular),,,,,
11281,FD,Sensors,Monolith,Polyethylene glycol diacrylate,CNT,,R,N,,cp,wa,"Poly (ethylene glycol) diacrylate (15%) solution + CNT suspension + ammonium persufate + N,N,N',N'-tetramethyl ethylenediamine (frozen)",Chemical (polymerization),Water,FD,,,0.15,,,,,,Macroporous (cellular),,,,,
11282,FD,Sensors,Monolith,Polyethylene glycol diacrylate,CNT,,R,N,,cp,wa,"Poly (ethylene glycol) diacrylate (20%) solution + CNT suspension + ammonium persufate + N,N,N',N'-tetramethyl ethylenediamine (frozen)",Chemical (polymerization),Water,FD,,,0.18,,,,,,Macroporous (cellular),,,,,
11283,FD,Separation,Monolith,Cellulose nanofibers,,n-Dodecanthiol modification,K,,Al,ng,wa,Cellulose nanofiber suspension in tris-HCl solution (frozen),No gelation,Water,FD,,,0.002,99.96%,177,,,,Macroporous (flakes),,,,,
11284,FD,Separation,Monolith,Cellulose nanofibers,Polydopamine,n-Dodecanthiol modification,K,M,Al,ng,wa,Cellulose nanofiber suspension in tris-HCl solution + dopamine (0.2%) (frozen),No gelation,Water,FD,,,0.0024,99.80%,171,,,,Macroporous (flakes),,,,,
11285,FD,Separation,Monolith,Cellulose nanofibers,Polydopamine,n-Dodecanthiol modification,K,M,Al,ng,wa,Cellulose nanofiber suspension in tris-HCl solution + dopamine (0.5%) (frozen),No gelation,Water,FD,,,0.0031,99.23%,155,,,,Macroporous (flakes),,,,,
11286,FD,Separation,Monolith,Cellulose nanofibers,Polydopamine,n-Dodecanthiol modification,K,M,Al,ng,wa,Cellulose nanofiber suspension in tris-HCl solution + dopamine (1%) (frozen),No gelation,Water,FD,,,0.0044,98.61%,129,,,,Macroporous (flakes),,,,,
11287,FD,Separation,Monolith,Cellulose nanofibers,Polydopamine,n-Dodecanthiol modification,K,M,Al,ng,wa,Cellulose nanofiber suspension in tris-HCl solution + dopamine (2%) (frozen),No gelation,Water,FD,,,0.0051,98.14%,77,,,,Macroporous (flakes),,,,,
11288,FD,Separation,Monolith,Cellulose nanofibers,Polydopamine,n-Dodecanthiol modification,K,M,Al,ng,wa,Cellulose nanofiber suspension in tris-HCl solution + dopamine (0.5%) + n-dodecanthiol (frozen),No gelation,Water,FD,,,0.0048,99.07%,79,,,,Macroporous (flakes),,,,,
11289,FD,Steam generation,Monolith,Cellulose,,,B,,,cc,wa,Cellulose-NaOH-urea solution + epichlorohydrin (frozen),Chemical (epoxy),Water,FD,,,,,,,,,Macroporous (flakes and particulate),,,,,
11290,FD,Steam generation,Monolith,Cellulose,Polypyrrole,,B,M,,cc,wa,Cellulose-NaOH-urea solution + epichlorohydrin + pyrrole-phytic acid + ammonium persulfate solution (frozen),Chemical (epoxy),Water,FD,,,,,,,,,Macroporous (flakes and particulate),,,,,
11291,SCD,Not specific,Beads,Cellulose nanofibers,,,K,,,pc,al,Cellulose nanocrystal (1.5%) suspension + CaCl2 solution (frozen),Physical (Mn+),t-Butanol,FD,,,0.0193,98.76%,243,,0.7765,,Macroporous (fibrous),,,,,
11292,SCD,Not specific,Beads,Cellulose nanofibers,,,K,,,pc,al,Cellulose nanocrystal (2.5%) suspension + CaCl2 solution (frozen),Physical (Mn+),t-Butanol,FD,,,0.0262,98.32%,280,,0.6512,,Macroporous (fibrous),,,,,
11293,SCD,Not specific,Beads,Cellulose nanofibers,,,K,,,pc,al,Cellulose nanocrystal (3.5%) suspension + CaCl2 solution (frozen),Physical (Mn+),t-Butanol,FD,,,0.0352,97.74%,292,,0.5924,,Macroporous (fibrous),,,,,
11294,SCD,Not specific,Beads,Cellulose nanofibers,,,K,,,pc,al,Cellulose nanofiber (1.5%) suspension + CaCl2 solution (frozen),Physical (Mn+),t-Butanol,FD,,,0.0201,98.71%,296,,0.7196,,Macroporous (fibrous),,,,,
11295,SCD,Not specific,Beads,Cellulose nanofibers,,,K,,,pc,al,Cellulose nanofiber (2.5%) suspension + CaCl2 solution (frozen),Physical (Mn+),t-Butanol,FD,,,0.0263,98.31%,324,,0.6112,,Macroporous (fibrous),,,,,
11296,SCD,Not specific,Beads,Cellulose nanofibers,,,K,,,pc,al,Cellulose nanofiber (3.5%) suspension + CaCl2 solution (frozen),Physical (Mn+),t-Butanol,FD,,,0.0362,97.68%,331,,0.5024,,Macroporous (fibrous),,,,,
11297,FD,Sound insulation,Monolith,Poly(vinyl alcohol-co-ethylene),,,E,,,ng,wa,Poly(vinyl alcohol-co-ethylene) fiber (0.7%) suspension (frozen),No gelation,Water,FD,,,0.0077,,,,,,Macroporous (fibrous),,,,,
11298,FD,Sound insulation,Monolith,Poly(vinyl alcohol-co-ethylene),,,E,,,ng,wa,Poly(vinyl alcohol-co-ethylene) fiber (1%) suspension (frozen),No gelation,Water,FD,,,0.0104,,,,,,Macroporous (fibrous),,,,,
11299,FD,Sound insulation,Monolith,Poly(vinyl alcohol-co-ethylene),,,E,,,ng,wa,Poly(vinyl alcohol-co-ethylene) fiber (1.5%) suspension (frozen),No gelation,Water,FD,,,0.0146,,,,,,Macroporous (fibrous),,,,,
11300,FD,Sound insulation,Monolith,Poly(vinyl alcohol-co-ethylene),,,E,,,ng,wa,Poly(vinyl alcohol-co-ethylene) fiber (2%) suspension (frozen),No gelation,Water,FD,,,0.0172,,,,,,Macroporous (fibrous),,,,,
11301,FD,Adsorbent,Monolith,Alginate,Gellan gum,,A,A,,ng,wa,Alginate-gellan gum solution (frozen),No gelation,Water,FD,Post-immersion into CaCl2 solution,Physical (Mn+),,,,,,,Macroporous (cellular),,,,,
11302,FD,Steam generation,Monolith,Plant extracts,,"Tannic acid, Fe3+",L,,Lo,ng,wa,Eggplant slice suspension + tannic acid solution + Fe2(SO4)3 (frozen),No gelation,Water,FD,,,,,,,,,Macroporous (cellular),,,,,
11303,FD,Separation,Monolith,PVA,GO,"1H,1H,2H,2H-Perfluorodecyltrichlorosilane treatment",E,N,Si,ng,wa,PVA solution + GO (frozen),No gelation,Water,FD,"Post-treatment with 1H,1H,2H,2H-perfluorodecyltrichlorosilane",,0.0035,99.86%,,,,,Macroporous (cellular),,,,,
11304,FD,Not specific,Monolith,Polypeptide,,,C,,,pp,wa,Polypeptide gels (frozen),Physical?,Water,FD,,,,,,,,,Microparticles,,,,,
11305,FD,Thermal insulation,Monolith (3D),Cellulose nanofibers,CNT,,K,N,,ng,wa,"Cellulose nanofiber suspension + MWCNT (printed, frozen)",No gelation,Water,FD,,,0.027,98.50%,,,,,Macroporous (cellular),0.1635,Transient,Hot disk,,
11306,FD,Separation,Monolith,Bacterial cellulose,,,K,,,pp,wa,Bacterial cellulose (0.3%) gel + NaOH solution (frozen),Physical (aggregation),Water,FD,,,0.0032,,,,,,Macroporous (flakes),,,,,
11307,FD,Separation,Monolith,Bacterial cellulose,,MTMS treatment,K,,Si,pp,wa,Bacterial cellulose (0.2%) gel + NaOH solution (frozen),Physical (aggregation),Water,FD,Post-MTMS treatment,,0.0043,,,,,,Macroporous (flakes),,,,,
11308,FD,Separation,Monolith,Bacterial cellulose,,MTMS treatment,K,,Si,pp,wa,Bacterial cellulose (0.3%) gel + NaOH solution (frozen),Physical (aggregation),Water,FD,Post-MTMS treatment,,0.0061,,,,,,Macroporous (flakes),,,,,
11309,FD,Separation,Monolith,Bacterial cellulose,,MTMS treatment,K,,Si,pp,wa,Bacterial cellulose (0.4%) gel + NaOH solution (frozen),Physical (aggregation),Water,FD,Post-MTMS treatment,,0.0085,,,,,,Macroporous (flakes),,,,,
11310,FD,Adsorbent,Monolith,Cellulose nanofibers,,,K,,,ng,wa,Cellulose nanofiber suspension (frozen),No gelation,Water,FD,,,,,,,,,,,,,,
11311,FD,DDS,Monolith,Poly(3-hydroxybutyrate),,Drug loading,F,,Lo,pp,wa,Poly(3-hydroxybutyrate) in chloroform + THF (frozen),Physical (antisolvent),Water,FD,,,0.031,97.50%,37,,,0.6,Macroporous (fibrous and flakes),,,,,
11312,FD,DDS,Monolith,Poly(3-hydroxybutyrate),Chitosan,Drug loading,F,A,Lo,pp,wa,Poly(3-hydroxybutyrate) in chloroform + THF (cooling) + chitosan (0.2%) solution (frozen),Physical (antisolvent),Water,FD,,,0.032,97.40%,33,,,0.6,Macroporous (fibrous and flakes),,,,,
11313,FD,DDS,Monolith,Poly(3-hydroxybutyrate),Chitosan,Drug loading,F,A,Lo,pp,wa,Poly(3-hydroxybutyrate) in chloroform + THF (cooling) + chitosan (0.5%) solution (frozen),Physical (antisolvent),Water,FD,,,0.034,97.20%,30,,,0.9,Macroporous (fibrous and flakes),,,,,
11314,FD,DDS,Monolith,Poly(3-hydroxybutyrate),Chitosan,Drug loading,F,A,Lo,pp,wa,Poly(3-hydroxybutyrate) in chloroform + THF (cooling) + chitosan (1%) solution (frozen),Physical (antisolvent),Water,FD,,,0.039,96.70%,24,,,1.2,Macroporous (fibrous and flakes),,,,,
11315,FD,DDS,Monolith,Poly(3-hydroxybutyrate),Chitosan,Drug loading,F,A,Lo,pp,wa,Poly(3-hydroxybutyrate) in chloroform + THF (cooling) + chitosan (2%) solution (frozen),Physical (antisolvent),Water,FD,,,0.054,95.30%,23,,,2.3,Macroporous (fibrous and flakes),,,,,
11316,FD,Thermal insulation,Monolith,Cellulose,,MTMS treatment,B,,Si,ng,wa,Waste paper pulp-NaOH-urea solution (frozen),No gelation,Water,FD,Post-MTMS treatment,,0.127,91.30%,,,,,Macroporous (cellular),0.028,Transient,Hot disk,,
11317,FD,Catalysis,Monolith,Alginate,"Polyacrylamide, GO",Iminodiacetic acid modification,A,"R, N",Al,pc,wa,GO suspension + alginate solution + polyacrylamide suspension + iminodiacetic acid + CuCl2 solution (frozen),Physical (Mn+),Water,FD,,,,,,,,,Macroporous (flakes),,,,,
11318,FD,Adsorbent,Monolith,Bacterial cellulose,,,K,,,pp,wa,Bacterial cellulose gel (frozen),Physical (aggregation),Water,FD,,,,,37,,,,Macroporous (fibrous),,,,,
11319,FD,Adsorbent,Monolith,Bacterial cellulose,,,K,,,pp,wa,Oxidized bacterial cellulose gel (frozen),Physical (aggregation),Water,FD,,,,,21,,,,Macroporous (fibrous),,,,,
11320,FD,Adsorbent,Monolith,Bacterial cellulose,"GO, polydopamine",,K,"N, M",,pp,wa,Oxidized bacterial cellulose gel + GO suspension + polydopamine + PEG (frozen),Physical (aggregation),Water,FD,,,,,25,,,,Macroporous (fibrous),,,,,
11321,FD,Adsorbent,Monolith,Bacterial cellulose,"GO, polydopamine, PEG",,K,"N, M, E",,pp,wa,Oxidized bacterial cellulose gel + GO suspension + Dy(NO3)3 solutoin + polydopamine + PEG (frozen),Physical (aggregation),Water,FD,,,,,27,,,,Macroporous (fibrous),,,,,
11322,FD,Adsorbent,Monolith,Carrageenan,Polyacrylamide,,A,R,,"cp, pc",wa,"Carrageenan solution + acrylamide + KCl solution + N,N’-methylene bisacrylamide + initiator (UV, frozen)",Chemical (polymerization) and physical (Mn+),Water,FD,,,0.205,85.11%,,,,,Macroporous (cellular),,,,,
11323,FD,Adsorbent,Monolith,Carrageenan,"Polyacrylamide, GO",,A,"R, N",,"cp, pc",wa,"GO suspension + carrageenan solution + acrylamide + KCl solution + N,N’-methylene bisacrylamide + initiator (UV, frozen)",Chemical (polymerization) and physical (Mn+),Water,FD,,,0.194,86.02%,,,,,Macroporous (cellular),,,,,
11324,FD,Filters,Monolith,Cellulose nanofibers,,,K,,,ng,wa,Cellulose nanofiber suspension (frozen),No gelation,Water,FD,,,0.0105,99.40%,,,,,Macroporous (fibrous and flakes),,,,,
11325,FD,Filters,Monolith,Cellulose nanofibers,,Phthalimide modification,K,,Al,ng,wa,Cellulose nanofiber (0.5%) suspension + phtalimide (frozen),No gelation,Water,FD,,,0.0112,99.20%,,,,,Macroporous (fibrous and flakes),,,,,
11326,FD,Filters,Monolith,Cellulose nanofibers,,Phthalimide modification,K,,Al,ng,wa,Cellulose nanofiber (1%) suspension + phtalimide (frozen),No gelation,Water,FD,,,0.0138,99.07%,,,,,Macroporous (fibrous and flakes),,,,,
11327,FD,Filters,Monolith,Cellulose nanofibers,,Phthalimide modification,K,,Al,ng,wa,Cellulose nanofiber (1.5%) suspension + phtalimide (frozen),No gelation,Water,FD,,,0.0164,98.80%,,,,,Macroporous (fibrous and flakes),,,,,
11328,FD,PCM support,Sheet,Aramid fibers,Poly(N-isopropylacrylamide),,K,R,,pp,"al, wa",Kevlar-DMSO solution + water (frozen),Physical (antisolvent)?,t-Butanol-water,FD,Post-compositing with poly(N-isopropylacrylamide),,,,,,,,Macroporous (fibrous),,,,,
11329,FD,Sensors,Sheet,PEDOT:PSS,,,M,,,ng,wa,PEDOT:PSS suspension (frozen),No gelation,Water,FD,,,0.0121,,,,,,Macroporous (fibrous and flakes),,,,,
11330,FD,Sensors,Sheet,PEDOT:PSS,Polyethylene-block-poly(ethylene glycol),,M,E,,ng,wa,PEDOT:PSS suspension + polyethylene-block-poly(ethylene glycol) (frozen),No gelation,Water,FD,,,0.0133,,,,,,Macroporous (fibrous and flakes),,,,,
11331,FD,PCM support,Monolith,Polyimide,,PEG loading,G,,Lo,ng,wa,Poly(amic acid) solution + TEA (frozen),No gelation,Water,FD,Post-PEG loading,,0.0667,91.68%,86,,,,Macroporous (flakes),,,,,
11332,FD,PCM support,Monolith,Polyimide,Phosphorene,PEG loading,G,S,Lo,ng,wa,Poly(amic acid) solution + TEA + phosphorene (4 wt%) (frozen),No gelation,Water,FD,Post-PEG loading,,0.0353,91.89%,48,,,,Macroporous (flakes),,,,,
11333,FD,PCM support,Monolith,Polyimide,Phosphorene,PEG loading,G,S,Lo,ng,wa,Poly(amic acid) solution + TEA + phosphorene (8 wt%) (frozen),No gelation,Water,FD,Post-PEG loading,,0.0275,92.09%,44,,,,Macroporous (flakes),,,,,
11334,FD,PCM support,Monolith,Polyimide,Phosphorene,PEG loading,G,S,Lo,ng,wa,Poly(amic acid) solution + TEA + phosphorene (12 wt%) (frozen),No gelation,Water,FD,Post-PEG loading,,0.0231,92.28%,40,,,,Macroporous (flakes),,,,,
11335,FD,PCM support,Monolith,Polyimide,Phosphorene,PEG loading,G,S,Lo,ng,wa,Poly(amic acid) solution + TEA + phosphorene (16 wt%) (frozen),No gelation,Water,FD,Post-PEG loading,,0.0219,92.29%,38,,,,Macroporous (flakes),,,,,
11336,FD,Separation,Monolith,Cellulose,Alginate,,B,A,,ng,wa,Cellulose waste suspension + alginate (0.3 wt%) solution (frozen),No gelation,Water,FD,,,0.024,98.30%,,,,,Macroporous (flakes),,,,,
11337,FD,Separation,Monolith,Cellulose,Alginate,,B,A,,ng,wa,Cellulose waste suspension + alginate (0.4 wt%) solution (frozen),No gelation,Water,FD,,,0.036,97.40%,,,,,Macroporous (flakes),,,,,
11338,FD,Separation,Monolith,Cellulose,Alginate,,B,A,,ng,wa,Cellulose waste suspension + alginate (0.5 wt%) solution (frozen),No gelation,Water,FD,,,0.039,97.20%,,,,,Macroporous (flakes),,,,,
11339,APD,Thermal insulation,Monolith,Polydivinylbenzene,,,J,,,cp,ow,Divinylbenzene in N-methylpyrrolidinone + azobis(isobutyronitrile),Chemical (polymerization),THF?,APD,,,,66%,855,,,,Mesoporous (nanoparticulate),,,,,
11340,APD,Thermal insulation,Monolith,Polydivinylbenzene,,,J,,,cp,ow,Divinylbenzene in N-methylpyrrolidinone + azobis(isobutyronitrile) + TEMPO + acetol,Chemical (polymerization),THF?,APD,,,,43%,781,,,,Mesoporous (nanoparticulate),,,,,
11341,FD,Separation,Monolith,Cellulose,PVA,MTMS treatment,B,E,Si,cc,wa,Cellulose waste (0.5%) suspension + PVA (0.25%) solution + glutaraldehyde (0.1%) solution (frozen),Chemical (aldehyde),Water,FD,Post-MTMS treatment,,0.0114,99.95%,,,,,,,,,,
11342,FD,Separation,Monolith,Cellulose,PVA,MTMS treatment,B,E,Si,cc,wa,Cellulose waste (1%) suspension + PVA (0.25%) solution + glutaraldehyde (0.1%) solution (frozen),Chemical (aldehyde),Water,FD,Post-MTMS treatment,,0.0192,99.86%,,,,,,,,,,
11343,FD,Separation,Monolith,Cellulose,PVA,MTMS treatment,B,E,Si,cc,wa,Cellulose waste (1.5%) suspension + PVA (0.25%) solution + glutaraldehyde (0.1%) solution (frozen),Chemical (aldehyde),Water,FD,Post-MTMS treatment,,0.0274,99.73%,,,,,,,,,,
11344,FD,Separation,Monolith,Cellulose,PVA,MTMS treatment,B,E,Si,cc,wa,Cellulose waste (0.5%) suspension + PVA (0.5%) solution + glutaraldehyde (0.1%) solution (frozen),Chemical (aldehyde),Water,FD,Post-MTMS treatment,,0.0369,99.84%,,,,,,,,,,
11345,FD,Separation,Monolith,Cellulose,PVA,MTMS treatment,B,E,Si,cc,wa,Cellulose waste (0.5%) suspension + PVA (1%) solution + glutaraldehyde (0.1%) solution (frozen),Chemical (aldehyde),Water,FD,Post-MTMS treatment,,0.0484,99.78%,,,,,,,,,,
11346,FD,Separation,Monolith,Cellulose,PVA,MTMS treatment,B,E,Si,cc,wa,Cellulose waste (0.5%) suspension + PVA (1.5%) solution + glutaraldehyde (0.1%) solution (frozen),Chemical (aldehyde),Water,FD,Post-MTMS treatment,,0.0531,99.75%,,,,,,,,,,
11347,FD,Separation,Monolith,Cellulose,PVA,MTMS treatment,B,E,Si,cc,wa,Cellulose waste (0.5%) suspension + PVA (0.25%) solution + glutaraldehyde (0.3%) solution (frozen),Chemical (aldehyde),Water,FD,Post-MTMS treatment,,0.0257,99.85%,,,,,,,,,,
11348,FD,Separation,Monolith,Cellulose,PVA,MTMS treatment,B,E,Si,cc,wa,Cellulose waste (0.5%) suspension + PVA (0.25%) solution + glutaraldehyde (0.5%) solution (frozen),Chemical (aldehyde),Water,FD,Post-MTMS treatment,,0.0344,99.74%,,,,,,,,,,
11349,FD,Separation,Monolith,Cellulose,PVA,MTMS treatment,B,E,Si,cc,wa,Cellulose waste (0.5%) suspension + PVA (0.25%) solution + glutaraldehyde (0.7%) solution (frozen),Chemical (aldehyde),Water,FD,Post-MTMS treatment,,0.0401,98.64%,,,,,,,,,,
11350,FD,Shield,Monolith,Cellulose nanofibers,Alginate,,K,A,,ng,wa,Cellulose nanofiber suspension + alginate solution (frozen),No gelation,Water,FD,,,0.058,96.21%,,,,13.8,Macroporous (flakes),,,,,
11351,FD,Shield,Monolith,Cellulose nanofibers,"Alginate, CNT",,K,"A, N",,ng,wa,Cellulose nanofiber suspension + alginate solution + CNT (0.08%) (frozen),No gelation,Water,FD,,,0.059,96.12%,,,,14.39,Macroporous (flakes),,,,,
11352,FD,Shield,Monolith,Cellulose nanofibers,"Alginate, CNT",,K,"A, N",,ng,wa,Cellulose nanofiber suspension + alginate solution + CNT (0.22%) (frozen),No gelation,Water,FD,,,0.063,95.92%,,,,15.76,Macroporous (flakes),,,,,
11353,FD,Shield,Monolith,Cellulose nanofibers,"Alginate, CNT",,K,"A, N",,ng,wa,Cellulose nanofiber suspension + alginate solution + CNT (0.44%) (frozen),No gelation,Water,FD,,,0.066,95.77%,,,,16.4,Macroporous (flakes),,,,,
11354,FD,Shield,Monolith,Cellulose nanofibers,"Alginate, CNT",,K,"A, N",,ng,wa,Cellulose nanofiber suspension + alginate solution + CNT (0.68%) (frozen),No gelation,Water,FD,,,0.068,95.71%,,,,16.83,Macroporous (flakes),,,,,
11355,FD,Shield,Monolith,Cellulose nanofibers,"Alginate, CNT",,K,"A, N",,ng,wa,Cellulose nanofiber suspension + alginate solution + CNT (0.89%) (frozen),No gelation,Water,FD,,,0.072,95.54%,,,,15.43,Macroporous (flakes),,,,,
11356,FD,Shield,Monolith,Cellulose nanofibers,"Alginate, CNT",,K,"A, N",,ng,wa,Cellulose nanofiber suspension + alginate solution + CNT (1.2%) (frozen),No gelation,Water,FD,,,0.075,95.47%,,,,16.33,Macroporous (flakes),,,,,
11357,FD,Steam generation,Monolith,Chitosan,CNT,,A,N,,ng,wa,Chitosan solution (frozen),No gelation,Water,FD,Post-compositing with MWCNT,,0.08,,,,,,Macroporous (cellular),0.0635,Steady state,HFM,,
11358,SCD,Adsorbent (gas),Beads,Cellulose nanofibers,,N-(2-aminoethyl)-3-aminopropylmethyldimethoxysilane modification,K,,Si,pc,al,Cellulose nanocrystal suspension + CaCl2 solution,Physical (Mn+),Ethanol,SCD,Post-N-(2-aminoethyl)-3-aminopropylmethyldimethoxysilane modification,,,,151,,0.64,,Macroporous (fibrous),,,,,
11359,FD,Adsorbent (gas),Beads,Cellulose nanofibers,,N-(2-aminoethyl)-3-aminopropylmethyldimethoxysilane modification,K,,Si,pc,al,Cellulose nanocrystal suspension + CaCl2 solution (frozen),Physical (Mn+),t-Butanol,FD,Post-N-(2-aminoethyl)-3-aminopropylmethyldimethoxysilane modification,,,,66,,0.38,,Macroporous (fibrous),,,,,
11360,FD,Adsorbent,Monolith,Gelatin,,,C,,,cc,wa,Gelatin solution + glutaraldehyde solution (frozen),Chemical (aldehyde),Water,FD,,,,,,,,,Macroporous (cellular),,,,,
11361,FD,Not specific,Monolith,Cellulose nanofibers,,,K,,,pp,wa,Cellulose nanofiber gels (frozen),Physical?,Water,FD,,,,,,,,,Macroporous (cellular),,,,,
11362,FD,Not specific,Monolith,Protein (egg),,,C,,,ng,wa,Egg white solution + glucose oxidase + H2O2 solution (frozen),No gelation,Water,FD,,,,,1,36,0.00529,0.68,Macroporous (flakes),,,,,
11363,FD,Not specific,Monolith,Protein (egg),Carboxymethyl cellulose,,C,A,,ng,wa,Egg white solution + glucose oxidase + H2O2 solution + carboxymethyl cellulose solution (frozen),No gelation,Water,FD,,,,,2,19,0.00913,1.78,Macroporous (flakes),,,,,
11364,FD,Not specific,Monolith,Protein (egg),Carboxymethyl cellulose,,C,A,,ng,wa,Egg white solution + glucose oxidase + H2O2 solution + carboxymethyl cellulose solution (frozen),No gelation,Water,FD,Post-heated at 60 °C for 12 h,,,,3,13,0.00842,2.05,Macroporous (flakes),,,,,
11365,FD,Not specific,Monolith,Protein (egg),Carboxymethyl cellulose,,C,A,,ng,wa,Egg white solution + glucose oxidase + H2O2 solution + carboxymethyl cellulose solution (frozen),No gelation,Water,FD,Post-heated at 60 °C for 24 h,,,,2,16,0.00811,1.76,Macroporous (flakes),,,,,
11366,FD,Not specific,Monolith,Protein (egg),Carboxymethyl cellulose,,C,A,,ng,wa,Egg white solution + glucose oxidase + H2O2 solution + carboxymethyl cellulose solution (frozen),No gelation,Water,FD,Post-heated at 60 °C for 36 h,,,,2,25,0.01143,1.65,Macroporous (flakes),,,,,
11367,FD,Not specific,Monolith,Protein (egg),Carboxymethyl cellulose,,C,A,,ng,wa,Egg white solution + glucose oxidase + H2O2 solution + carboxymethyl cellulose solution (frozen),No gelation,Water,FD,Post-heated at 60 °C for 48 h,,,,2,15,0.00918,1.28,Macroporous (flakes),,,,,
11368,FD,Separation,Monolith,Poly(butylacrylate-acrylonitrile),,,R,,,pp,"al, wa",Poly(butylacrylate-acrylonitrile) (30%) solution in DMF (electrospun) + water-t-butanol (frozen),Physical (antisolvent),t-Butanol-water,FD,,,0.0048,,,,,,Macroporous (cellular and fibrous),,,,,
11369,FD,Separation,Monolith,Poly(butylacrylate-acrylonitrile),,,R,,,pp,"al, wa",Poly(butylacrylate-acrylonitrile) (50%) solution in DMF (electrospun) + water-t-butanol (frozen),Physical (antisolvent),t-Butanol-water,FD,,,0.0081,,,,,,Macroporous (cellular and fibrous),,,,,
11370,FD,Separation,Monolith,Poly(butylacrylate-acrylonitrile),,,R,,,pp,"al, wa",Poly(butylacrylate-acrylonitrile) (70%) solution in DMF (electrospun) + water-t-butanol (frozen),Physical (antisolvent),t-Butanol-water,FD,,,0.0112,,,,,,Macroporous (cellular and fibrous),,,,,
11371,FD,Separation,Monolith,Poly(butylacrylate-acrylonitrile),,,R,,,pp,"al, wa",Poly(butylacrylate-acrylonitrile) (90%) solution in DMF (electrospun) + water-t-butanol (frozen),Physical (antisolvent),t-Butanol-water,FD,,,0.0151,,,,,,Macroporous (cellular and fibrous),,,,,
11372,FD,Adsorbent,Monolith,GO,,,N,,,ng,wa,GO suspension (frozen),No gelation,Water,FD,,,,,28,,0.0379,,Macroporous (flakes),,,,,
11373,FD,Adsorbent,Monolith,Chitosan,GO,,A,N,,ng,wa,GO suspension + chitosan solution (frozen),No gelation,Water,FD,,,,,62,,0.0425,,Macroporous (flakes),,,,,
11374,FD,Batteries,Monolith,Cellulose nanofibers,Gelatin,,K,C,,ng,wa,Cellulose nanofiber suspension (frozen),No gelation,Water,FD,Post-compositing with gelatin,,,,,,,,Macroporous (flakes),,,,,
11375,SCD,Thermal insulation,"Monolith, sheet",Polyimide,,,G,,,cp,ow,"4,4'-Oxydianiline + 2,2'-dimethylbenzidine + biphenyl-tetracarboxylic acid dianhydride in N-methylpyrrolidinone + 1,3,5-benzenetricarbonyl trichloride + acetic acid-pyridine",Chemical (polymerization),Acetone,SCD,,,0.089,,,,,1.9,Mesoporous (nanoparticulate),0.0275,Transient,Hot disk,,
11376,SCD,Thermal insulation,Monolith,Chitosan,,,A,,,cc,al,Chitosan solution + o-phthalaldehyde,Chemical (aldehyde),Ethanol,SCD,,,0.1,,,,,,Mesoporous (nanoparticulate),0.023,Steady state,HFM,,
11377,SCD,Thermal insulation,Monolith,Chitosan,"Cellulose nanofibers, PVA",,A,"K, E",,cc,al,Chitosan solution + cellulose nanofiber (37.5 aspect ratio) suspension + PVA solution + o-phthalaldehyde,Chemical (aldehyde),Ethanol,SCD,,,0.09,,,,,,Mesoporous (nanoparticulate),0.022,Steady state,HFM,,
11378,SCD,Thermal insulation,Monolith,Chitosan,"Cellulose nanofibers, PVA",,A,"K, E",,cc,al,Chitosan solution + cellulose nanofiber (50 aspect ratio) suspension + PVA solution + o-phthalaldehyde,Chemical (aldehyde),Ethanol,SCD,,,0.1,,,,,,Mesoporous (nanoparticulate),0.024,Steady state,HFM,,
11379,FD,Separation,Monolith,Agar,,,A,,,cc,wa,Agar solution + glutaraldehyde solution + HCl solurion (frozen),Chemical (aldehyde),Water,FD,,,0.0516,96.76%,,,,,Macroporous (flakes),,,,,
11380,FD,Separation,Monolith,Agar,PVA,,A,E,,cc,wa,PVA solution + agar solution (2:8) + glutaraldehyde solution + HCl solurion (frozen),Chemical (aldehyde),Water,FD,,,0.1066,92.98%,,,,,Macroporous (flakes),,,,,
11381,FD,Separation,Monolith,Agar,PVA,,A,E,,cc,wa,PVA solution + agar solution (5:5) + glutaraldehyde solution + HCl solurion (frozen),Chemical (aldehyde),Water,FD,,,0.2568,81.97%,,,,,Macroporous (flakes),,,,,
11382,FD,Separation,Monolith,Agar,PVA,,A,E,,cc,wa,PVA solution + agar solution (8:2) + glutaraldehyde solution + HCl solurion (frozen),Chemical (aldehyde),Water,FD,,,0.5783,56.86%,,,,,Macroporous (flakes),,,,,
11383,FD,Separation,Monolith,Agar,PVA,,A,E,,cc,wa,PVA solution + glutaraldehyde solution + HCl solurion (frozen),Chemical (aldehyde),Water,FD,,,0.6944,46.18%,,,,,Macroporous (flakes),,,,,
11384,FD,Separation,Monolith,Agar,,MTCS treatment,A,,Si,cc,wa,Agar solution + glutaraldehyde solution + HCl solurion (frozen),Chemical (aldehyde),Water,FD,Post-MTCS treatment,,0.065,95.91%,,,,,Macroporous (flakes),,,,,
11385,FD,Separation,Monolith,Agar,PVA,MTCS treatment,A,E,Si,cc,wa,PVA solution + agar solution (2:8) + glutaraldehyde solution + HCl solurion (frozen),Chemical (aldehyde),Water,FD,Post-MTCS treatment,,0.1381,90.91%,,,,,Macroporous (flakes),,,,,
11386,FD,Separation,Monolith,Agar,PVA,MTCS treatment,A,E,Si,cc,wa,PVA solution + agar solution (5:5) + glutaraldehyde solution + HCl solurion (frozen),Chemical (aldehyde),Water,FD,Post-MTCS treatment,,0.3311,76.76%,,,,,Macroporous (flakes),,,,,
11387,FD,Adsorbent,Monolith,Lignin,,,F,,,cc,wa,Epoxidizzed lignin (0.8%) suspension in DMSO + trimethylolpropane tris(3-mercaptopropionate) + NaOH (frozen),Chemical (epoxy),Water,FD,,,1.1,,,,,,Macroporous (particulate),,,,,
11388,FD,Adsorbent,Monolith,Lignin,,,F,,,cc,wa,Epoxidizzed lignin (1.5%) suspension in DMSO + trimethylolpropane tris(3-mercaptopropionate) + NaOH (frozen),Chemical (epoxy),Water,FD,,,0.98,,,,,,Macroporous (particulate),,,,,
11389,FD,Not specific,Monolith,Cellulose nanofibers,,,K,,,ng,wa,Cellulose nanofiber (0.2%) suspension (frozen),No gelation,Water,FD,,,0.002,,,,,,Macroporous (cellular),0.027,Transient,Hot disk,,
11390,FD,Not specific,Monolith,Cellulose nanofibers,,,K,,,ng,wa,Cellulose nanofiber (0.4%) suspension (frozen),No gelation,Water,FD,,,0.005,,,,,,Macroporous (cellular),0.026,Transient,Hot disk,,
11391,FD,Not specific,Monolith,Cellulose nanofibers,,,K,,,ng,wa,Cellulose nanofiber (0.6%) suspension (frozen),No gelation,Water,FD,,,0.009,,,,,,Macroporous (cellular),0.031,Transient,Hot disk,,
11392,FD,Not specific,Monolith,Cellulose nanofibers,,,K,,,ng,wa,Cellulose nanofiber (0.8%) suspension (frozen),No gelation,Water,FD,,,0.011,,,,,,Macroporous (cellular),0.029,Transient,Hot disk,,
11393,FD,Not specific,Monolith,Cellulose nanofibers,,,K,,,ng,wa,Cellulose nanofiber (1%) suspension (frozen),No gelation,Water,FD,,,0.013,,,,,,Macroporous (cellular),0.03,Transient,Hot disk,,
11394,FD,Not specific,Monolith,Cellulose nanofibers,,,K,,,ng,wa,Cellulose nanofiber (1.2%) suspension (frozen),No gelation,Water,FD,,,0.016,,,,,,Macroporous (cellular),0.03,Transient,Hot disk,,
11395,FD,Separation,Monolith,Cellulose,GO,,B,N,,ng,wa,"Bamboo powder + urea + GO suspension (hydrothermal, frozen)",No gelation,Water,FD,,,,,,,,,Macroporous (flakes),,,,,
11396,FD,Separation,Monolith,Cellulose,GO,,B,N,,ng,wa,"Bamboo powder + urea + waste paper (10%) + GO suspension (hydrothermal, frozen)",No gelation,Water,FD,,,0.0108,,179,,,,Macroporous (flakes),,,,,
11397,FD,Separation,Monolith,Cellulose,GO,,B,N,,ng,wa,"Bamboo powder + urea + waste paper (20%) + GO suspension (hydrothermal, frozen)",No gelation,Water,FD,,,,,222,,,,Macroporous (flakes),,,,,
11398,FD,Separation,Monolith,Cellulose,GO,,B,N,,ng,wa,"Bamboo powder + urea + waste paper (30%) + GO suspension (hydrothermal, frozen)",No gelation,Water,FD,,,,,181,,,,Macroporous (flakes),,,,,
11399,Commercial,Capacitors,Fibers,Cellulose,Carbon,,B,N,,pp,wa,Cellulose-Emim Cl solution + activated carbon aerogel + carbide-derived carbon + water,Physical (antisolvent),Water,Unknown,,,0.16,,,,,,Macroporous (flakes),,,,,
11400,APD,Adsorbent,Granules?,Polyimide,,,G,,,ng,ow,Poly(amic acid) solution + acetone (solvothermal),No gelation,Acetone,APD,,,,,30,,,,Macroporous (flakes),,,,,
11401,APD,Adsorbent,Granules?,Polyimide,,,G,,,ng,ow,Poly(amic acid) solution + acetone,No gelation,Acetone,APD,,,,,30,,,,Macroporous (flakes),,,,,
11402,SCD,Thermal insulation,Monolith (3D),Kevlar,,"Same procedures on cellulose, alginate, chitosan, GO, MXene, SiO2",K,,Ot,pp,al,Kevlar suspension in DMSO (printed) + NaCl solution ,Physical (antisolvent),Ethanol,SCD,,,0.0365,,230,,1.007,,Mesoporous (nanoparticulate),0.0279,Transient,Hot wire,,
11403,SCD,Adsorbent,Monolith,"Poly(2,6-dimethyl-1,4-phenylene)oxide",,,F,,,pp,al,"Poly(2,6-dimethyl-1,4-phenylene)oxide in methyl benzoate",Physical?,Ethanol,SCD,,,0.12,87.90%,549,,,,Macroporous (fibrous),,,,,
11404,SCD,Adsorbent,Monolith,"Poly(2,6-dimethyl-1,4-phenylene)oxide",,,F,,,pp,al,"Poly(2,6-dimethyl-1,4-phenylene)oxide in methyl benzoate + sulfonation solution (sulfonation degree 12.9%)",Physical?,Ethanol,SCD,,,0.13,87.70%,488,,,,Macroporous (fibrous),,,,,
11405,SCD,Adsorbent,Monolith,"Poly(2,6-dimethyl-1,4-phenylene)oxide",,,F,,,pp,al,"Poly(2,6-dimethyl-1,4-phenylene)oxide in methyl benzoate + sulfonation solution (sulfonation degree 26.5%)",Physical?,Ethanol,SCD,,,0.17,84.90%,317,,,,Macroporous (fibrous),,,,,
11406,SCD,Adsorbent,Monolith,"Poly(2,6-dimethyl-1,4-phenylene)oxide",,,F,,,pp,al,"Poly(2,6-dimethyl-1,4-phenylene)oxide in methyl benzoate + sulfonation solution (sulfonation degree 31.2%)",Physical?,Ethanol,SCD,,,0.19,83.50%,301,,,,Macroporous (fibrous),,,,,
11407,SCD,Adsorbent,Monolith,"Poly(2,6-dimethyl-1,4-phenylene)oxide",,,F,,,pp,al,"Poly(2,6-dimethyl-1,4-phenylene)oxide in methyl benzoate + sulfonation solution (sulfonation degree 32.9%)",Physical?,Ethanol,SCD,,,0.2,82.70%,296,,,,Macroporous (fibrous),,,,,
11408,SCD,Adsorbent,Monolith,"Poly(2,6-dimethyl-1,4-phenylene)oxide",,,F,,,pp,al,"Poly(2,6-dimethyl-1,4-phenylene)oxide in methyl benzoate + sulfonation solution (sulfonation degree 35.4%)",Physical?,Ethanol,SCD,,,0.19,83.70%,281,,,,Macroporous (fibrous),,,,,
11409,FD,Shield,Sheet,Cellulose nanofibers,GO,,K,N,,ng,wa,GO suspension + cellulose nanofiber suspension (1:1) (frozen),No gelation,Water,FD,,,,97.36%,117,,,,Macroporous (flakes),,,,,
11410,FD,Shield,Sheet,Cellulose nanofibers,GO,,K,N,,ng,wa,GO suspension + cellulose nanofiber suspension (1:2) (frozen),No gelation,Water,FD,,,,96.83%,193,,,,Macroporous (flakes),,,,,
11411,FD,Shield,Sheet,Cellulose nanofibers,GO,,K,N,,ng,wa,GO suspension + cellulose nanofiber suspension (1:3) (frozen),No gelation,Water,FD,,,,96.07%,276,,,,Macroporous (flakes),,,,,
11412,FD,Thermal insulation,Monolith,Polymethylacrylimide,,,R,,,ng,wa,Ammonium salf of poly(methacrylonitrile-methacrylic acid-acrylamide) (3 wt%) solution (frozen),No gelation,Water,FD,,,0.05,,,,,0.063,Macroporous (cellular),0.043,Transient,Hot disk,,
11413,FD,Thermal insulation,Monolith,Polymethylacrylimide,,,R,,,ng,wa,Ammonium salf of poly(methacrylonitrile-methacrylic acid-acrylamide) (4 wt%) solution (frozen),No gelation,Water,FD,,,0.063,,,,,0.072,Macroporous (cellular),0.047,Transient,Hot disk,,
11414,FD,Thermal insulation,Monolith,Polymethylacrylimide,,,R,,,ng,wa,Ammonium salf of poly(methacrylonitrile-methacrylic acid-acrylamide) (5 wt%) solution (frozen),No gelation,Water,FD,,,0.075,,,,,0.126,Macroporous (cellular),0.047,Transient,Hot disk,,
11415,FD,Thermal insulation,Monolith,Polymethylacrylimide,,,R,,,ng,wa,Ammonium salf of poly(methacrylonitrile-methacrylic acid-acrylamide) (6 wt%) solution (frozen),No gelation,Water,FD,,,0.095,,,,,0.127,Macroporous (cellular),0.048,Transient,Hot disk,,
11416,SCD,Not specific,Monolith,Alginate,,,A,,,pc,al,Alginate (8%) solution + CaCl2 (10%) solution ,Physical (Mn+),Ethanol,SCD,,,0.05,,313,13,1.11,,Mesoporous (nanoparticulate),,,,,
11417,SCD,Not specific,Monolith,Alginate,,,A,,,pc,al,Alginate (8%) solution + CaCl2 (5%) solution ,Physical (Mn+),Ethanol,SCD,,,0.047,,316,13,1.18,,Mesoporous (nanoparticulate),,,,,
11418,SCD,Not specific,Monolith,Alginate,,,A,,,pc,al,Alginate (8%) solution + CaCl2 (2%) solution ,Physical (Mn+),Ethanol,SCD,,,0.048,,222,12,0.8,,Mesoporous (nanoparticulate),,,,,
11419,SCD,Not specific,Monolith,Alginate,,,A,,,pc,al,Alginate (5%) solution + CaCl2 (10%) solution ,Physical (Mn+),Ethanol,SCD,,,0.048,,250,12,0.78,,Mesoporous (nanoparticulate),,,,,
11420,SCD,Not specific,Monolith,Alginate,,,A,,,pc,al,Alginate (5%) solution + CaCl2 (5%) solution ,Physical (Mn+),Ethanol,SCD,,,0.046,,239,13,0.76,,Mesoporous (nanoparticulate),,,,,
11421,SCD,Not specific,Monolith,Alginate,,,A,,,pc,al,Alginate (5%) solution + CaCl2 (2%) solution ,Physical (Mn+),Ethanol,SCD,,,0.047,,157,12,0.5,,Mesoporous (nanoparticulate),,,,,
11422,SCD,Not specific,Monolith,Alginate,,,A,,,pc,al,Alginate (2%) solution + CaCl2 (10%) solution ,Physical (Mn+),Ethanol,SCD,,,0.045,,177,11,0.5,,Mesoporous (nanoparticulate),,,,,
11423,SCD,Not specific,Monolith,Alginate,,,A,,,pc,al,Alginate (2%) solution + CaCl2 (5%) solution ,Physical (Mn+),Ethanol,SCD,,,0.044,,124,12,0.37,,Mesoporous (nanoparticulate),,,,,
11424,SCD,Not specific,Monolith,Alginate,,,A,,,pc,al,Alginate (2%) solution + CaCl2 (2%) solution ,Physical (Mn+),Ethanol,SCD,,,0.041,,115,12,0.32,,Mesoporous (nanoparticulate),,,,,
11425,FD,Sensors,Monolith,Cellulose nanofibers,CNT,,K,N,,pp,wa,Carboxylated cellulose nanofiber suspension + amidated MWCNT (frozen),Physical?,Water,FD,,,0.0282,,,,,,Macroporous (fibrous),,,,,
11426,FD,Sensors,Monolith,Cellulose nanofibers,CNT,,K,N,,pp,wa,Carboxylated cellulose nanofiber suspension + amidated MWCNT + NaOH solution (frozen),Physical?,Water,FD,,,0.022,,,,,,Macroporous (fibrous),,,,,
11427,FD,Sensors,Monolith,Cellulose nanofibers,CNT,,K,N,,pp,wa,Carboxylated cellulose nanofiber suspension + amidated MWCNT + H2SO4 solution (frozen),Physical?,Water,FD,,,0.019,,,,,,Macroporous (fibrous),,,,,
11428,FD,Separation,Monolith,Cellulose nanofibers,PVA,,K,E,,cc,wa,Cellulose nanofiber suspension + PVA solution + glutaraldehyde solution (frozen),Chemical (aldehyde),Water,FD,,,0.0065,,,,,,Macroporous (cellular),,,,,
11429,FD,Separation,Monolith,Cellulose nanofibers,"PVA, GO",,K,"E, N",,cc,wa,Cellulose nanofiber suspension + PVA solution + GO suspension + H2SO4 solution + glutaraldehyde solution (frozen),Chemical (aldehyde),Water,FD,,,0.0128,,,,,,Macroporous (cellular),,,,,
11430,FD,Adsorbent,Monolith,Cellulose nanofibers,,,K,,,ng,wa,Cellulose nanofiber suspension + polyethylene glycol diglycidyl ether (frozen),No gelation,Water,FD,,,,,,,,,Macroporous (cellular),,,,,
11431,FD,Adsorbent,Monolith,Cellulose nanofibers,Polyethyleneimine,,K,E,,ng,wa,Cellulose nanofiber suspension + polyethyleneimine (0.06 g) solution + polyethylene glycol diglycidyl ether (frozen),No gelation,Water,FD,,,,,,,,,Macroporous (cellular),,,,,
11432,FD,Adsorbent,Monolith,Cellulose nanofibers,Polyethyleneimine,,K,E,,ng,wa,Cellulose nanofiber suspension + polyethyleneimine (0.03 g) solution + polyethylene glycol diglycidyl ether (frozen),No gelation,Water,FD,,,,,,,,,Macroporous (cellular),,,,,
11433,FD,Adsorbent,Monolith,Chitosan,GO,Arginin loading,A,N,Lo,ng,wa,GO suspension + EDC-NHS + chitosan solution + arginine (frozen),No gelation,Water,FD,,,,,22.07,,,,Macroporous (flakes),,,,,
11434,FD,Thermal insulation,Monolith,Polyimide,,,G,,,ng,wa,Poly(amic acid) solution (frozen),No gelation,Water,FD,Post-calcination at 230 °C,,0.213,,,,,30.58,Macroporous (cellular),0.048,Transient,Hot disk,,
11435,FD,Thermal insulation,Monolith,Polyimide,Carbon fibers,,G,K,,ng,wa,Poly(amic acid) solution + carbon fibers (2 g) (frozen),No gelation,Water,FD,Post-calcination at 230 °C,,0.149,,,,,20.05,Macroporous (cellular),0.057,Transient,Hot disk,,
11436,FD,Thermal insulation,Monolith,Polyimide,Carbon fibers,,G,K,,ng,wa,Poly(amic acid) solution + carbon fibers (4 g) (frozen),No gelation,Water,FD,Post-calcination at 230 °C,,0.141,,,,,24.79,Macroporous (cellular),0.061,Transient,Hot disk,,
11437,FD,Thermal insulation,Monolith,Polyimide,Carbon fibers,,G,K,,ng,wa,Poly(amic acid) solution + carbon fibers (6 g) (frozen),No gelation,Water,FD,Post-calcination at 230 °C,,0.151,,,,,38.91,Macroporous (cellular),0.069,Transient,Hot disk,,
11438,FD,Thermal insulation,Monolith,Polyimide,Carbon fibers,,G,K,,ng,wa,Poly(amic acid) solution + carbon fibers (8 g) (frozen),No gelation,Water,FD,Post-calcination at 230 °C,,0.164,,,,,49.33,Macroporous (cellular),0.094,Transient,Hot disk,,
11439,FD,Thermal insulation,Monolith,Polyimide,Carbon fibers,,G,K,,ng,wa,Poly(amic acid) solution + carbon fibers (10 g) (frozen),No gelation,Water,FD,Post-calcination at 230 °C,,0.17,,,,,58.45,Macroporous (cellular),0.111,Transient,Hot disk,,
11440,FD,Separation,Monolith,GO,,MTMS treatment,N,,Si,pp,wa,"GO suspension + EDC-NHS (hydrothermal, frozen)",Physical (aggregation),Water,FD,Post-MTMS treatment,,0.0407,97.34%,,,,,Macroporous (flakes),,,,,
