Repository: paulagirones/Aerogels_thermal_conductivity

# Aerogels_thermal_conductivity
Machine learning prediction of thermal conductivity in aerogels.

File: 20250220_dataset.csv (part 66 of 95)
Entry,Drying,Purpose,Shape,First materials,Second materials,Modification,First material class,Second materials class,Modification class,Gelation class,Solvent class,Process,Gelation mechanism,Final solvent,Drying details,Post drying treatment,Post-drying cross-linking,Envelope density g/cm3,Porosity,BET surface area m2/g,BJH pore size nm,BJH pore volume (total) cm3/g,compression elastic modulus MPa,SEM,Thermal conductivity W/(m K),Thermal method,Thermal method detail,,
11441,FD,Separation,Monolith,GO,Lignin,MTMS treatment,N,F,Si,pp,wa,"GO suspension + EDC-NHS + aminated lignin + borax (hydrothermal, frozen)",Physical (aggregation),Water,FD,Post-MTMS treatment,,0.0142,99.01%,,,,,Macroporous (flakes),,,,,
11442,SCD,Not specific,Monolith,Protein (canola meal),,,C,,,pc,al,Canola meal protein suspension (cooling) + CaCl2 solution ,Physical (Mn+),Ethanol,SCD,,,0.2,,113,15.3,0.499,,Macroporous (particulate),,,,,
11443,FD,Not specific,Monolith,Protein (canola meal),,,C,,,pc,wa,Canola meal protein suspension (cooling) + CaCl2 solution (frozen),Physical (Mn+),Water,FD,,,0.117,,0.051,19.5,0.001,,Macroporous (particulate),,,,,
11444,FD,Adsorbent,Monolith,Cellulose,,,B,,,ng,wa,Bletilla striata extract suspension (frozen),No gelation,Water,FD,,,0.008,94.52%,,,,,Macroporous (flakes),,,,,
11445,FD,Adsorbent,Monolith,Cellulose,Carbon,,B,N,,ng,wa,Bletilla striata extract suspension + activated carbon (1:2) (frozen),No gelation,Water,FD,,,0.015,92.58%,,,,,Macroporous (flakes),,,,,
11446,FD,Adsorbent,Monolith,Cellulose,Carbon,,B,N,,ng,wa,Bletilla striata extract suspension + activated carbon (1:1) (frozen),No gelation,Water,FD,,,0.014,92.17%,,,,,Macroporous (flakes),,,,,
11447,FD,Adsorbent,Monolith,Cellulose,Carbon,,B,N,,ng,wa,Bletilla striata extract suspension + activated carbon (2:1) (frozen),No gelation,Water,FD,,,0.017,93.46%,,,,,Macroporous (flakes),,,,,
11448,FD,Wound dressing,Sheet,Cellulose nanofibers,Alginate,Curcumin loading,K,A,Lo,ng,wa,Cellulose nanofiber suspension + alginate + curcumin solution (frozen),No gelation,Water,FD,Post-immersion into CaCl2 solution ,Physical (Mn+),,,,,,,Macroporous (fibrous),,,,,
11449,FD,Not specific,Monolith,Aramid fibers,,,K,,,ng,wa,"Aramid nanofiber suspension (filtered, frozen)",No gelation,Water,FD,,,1.26,,,,,,Macroporous (cellular),,,,,
11450,FD,Not specific,Monolith,Aramid fibers,Epoxy,,K,F,,ng,wa,"Aramid nanofiber suspension (filtered, frozen)",No gelation,Water,FD,Post-compositing with epoxy resin ,,1.265,,,,,,Macroporous (cellular),,,,,
11451,FD,Thermoelectric devices,Monolith,Wood,,,L,,,ng,wa,Delignified wood (frozen),No gelation,Water,FD,,,,,,,,,Macroporous (cellular),,,,,
11452,FD,Thermoelectric devices,Monolith,Wood,"PEDOT, CNT",,L,"M, N",,ng,wa,Delignified wood (frozen),No gelation,Water,FD,"Post-compositing with CNT-PEDOT, FD",,,,,,,,Macroporous (cellular),,,,,
11453,FD,Thermoelectric devices,Monolith,Wood,"Polyethyleneimine, CNT",,L,"E, N",,ng,wa,Delignified wood (frozen),No gelation,Water,FD,"Post-compositing with CNT-polyethyleneimine, FD",,,,,,,,Macroporous (cellular),,,,,
11454,FD,Adsorbent,Monolith,Chitosan,Alginate,,A,A,,cc,wa,Chitosan-alginate-glutaraldehyde solution (frozen),Chemical (aldehyde),Water,FD,,,,99.98%,,,,0.01944,Macroporous (cellular),,,,,
11455,FD,Adsorbent,Monolith,Chitosan,"Cellulose, alginate",,A,"B, A",,cc,wa,Chitosan-alginate-glutaraldehyde solution + cellulose nanoparticle suspension (frozen),Chemical (aldehyde),Water,FD,,,,99.99%,,,,0.02904,Macroporous (cellular),,,,,
11456,SCD,Adsorbent,Beads,Alginate,,,A,,,pc,al,Alginate (2 wt%) solution + CaCl2 (0.58 M) solution ,Physical (Mn+),Ethanol,SCD (2 h),,,0.183,,,,,0.133,Macroporous (particulate),,,,,
11457,SCD,Adsorbent,Beads,Alginate,,,A,,,pc,al,Alginate (2 wt%) solution + CaCl2 (0.58 M) solution ,Physical (Mn+),Ethanol,SCD (3 h),,,0.172,,,,,0.245,Macroporous (particulate),,,,,
11458,SCD,Adsorbent,Beads,Alginate,,,A,,,pc,al,Alginate (2 wt%) solution + CaCl2 (0.58 M) solution ,Physical (Mn+),Ethanol,SCD (4 h),,,0.148,,,,,0.408,Macroporous (particulate),,,,,
11459,SCD,Adsorbent,Beads,Alginate,,,A,,,pc,al,Alginate (2 wt%) solution + CaCl2 (0.58 M) solution ,Physical (Mn+),Ethanol,SCD (5 h),,,0.174,,,,,0.294,Macroporous (particulate),,,,,
11460,SCD,Adsorbent,Beads,Alginate,,,A,,,pc,al,Alginate (2 wt%) solution + CaCl2 (0.20 M) solution ,Physical (Mn+),Ethanol,SCD (4 h),,,0.238,,,,,0.198,Macroporous (particulate),,,,,
11461,SCD,Adsorbent,Beads,Alginate,,,A,,,pc,al,Alginate (2 wt%) solution + CaCl2 (0.40 M) solution ,Physical (Mn+),Ethanol,SCD (4 h),,,0.168,,,,,0.203,Macroporous (particulate),,,,,
11462,SCD,Adsorbent,Beads,Alginate,,,A,,,pc,al,Alginate (2 wt%) solution + CaCl2 (0.80 M) solution,Physical (Mn+),Ethanol,SCD (4 h),,,0.151,,,,,0.368,Macroporous (particulate),,,,,
11463,SCD,Adsorbent,Beads,Alginate,GO,,A,N,,pc,al,Alginate (2 wt%) solution + CaCl2 (0.58 M) solution + GO (1%) suspension,Physical (Mn+),Ethanol,SCD (4 h),,,0.148,,,,,3.935,Macroporous (particulate),,,,,
11464,SCD,Adsorbent,Beads,Alginate,GO,,A,N,,pc,al,Alginate (2 wt%) solution + CaCl2 (0.58 M) solution + GO (2%) suspension,Physical (Mn+),Ethanol,SCD (4 h),,,0.154,,,,,1.174,Macroporous (particulate),,,,,
11465,FD,Thermal insulation,Sheet,Aramid fibers,,,K,,,pp,al,Aramid nanofiber suspension in KOH-DMSO-water (blade-scraped) + acetic acid-formic acid-HCl solution (frozen),Physical (antisolvent),t-Butanol,FD,,,0.0192,99.53%,,,,,Macroporous (fibrous),0.031,Transient,Hot disk,,
11466,SCD,Biomedical,Monolith,Alginate,Gelatin,,A,C,,pc,al,Alginate-gelatin solution + CaCl2 solution ,Physical (Mn+),Ethanol,SCD,,,0.22,68.55%,167,,,8,Mesoporous (nanoparticulate),,,,,
11467,SCD,Biomedical,Monolith,Alginate,Gelatin,,A,C,,pc,al,Alginate-gelatin solution + CaCl2 solution ,Physical (Mn+),Ethanol,SCD,SCD accompanied with sterilisation (Dp = 100 bar),,0.32,66.96%,135,,,6,Mesoporous (nanoparticulate),,,,,
11468,SCD,Biomedical,Monolith,Alginate,Gelatin,,A,C,,pc,al,Alginate-gelatin solution + CaCl2 solution ,Physical (Mn+),Ethanol,SCD,SCD accompanied with sterilisation (Dp = 250 bar),,0.65,48.48%,38,,,17,Mesoporous (nanoparticulate),,,,,
11469,FD,Batteries,Monolith,Cellulose nanofibers,PVA,Guar gum loading,K,E,Lo,ng,wa,Cellulose nanofiber suspension + PVA + citric acid-H3PO4 (frozen),No gelation,Water,FD,Post-compositing with guar gum,,,,,,,,Macroporous (flakes),,,,,
11470,FD,Generators,Monolith,Carboxymethyl cellulose,,,A,,,ng,wa,Carboxymethyl cellulose solution (frozen),No gelation,Water,FD,,,,,,,,,Macroporous (flakes),,,,,
11471,FD,Generators,Monolith,Carboxymethyl cellulose,Polyethyleneimine,,A,E,,ng,wa,Carboxymethyl cellulose solution + polyethyleneimine solution + epichlorohydrin solution (frozen),No gelation,Water,FD,,,,,,,,,Macroporous (flakes),,,,,
11472,SCD,Not specific,Beads,Alginate,,,A,,,pc,ow,Alginate (G41) solution + CaCl2 solution,Physical (Mn+),Acetone,SCD,,,0.076,96%,340,23,2,,Mesoporous (nanoparticulate),,,,,
11473,SCD,Not specific,Beads,Alginate,Polylactide,,A,F,,pc,ow,Alginate (G41) solution + CaCl2 solution + lactide (10)-acetonitrile solution + Sn(oct)2 solution ,Physical (Mn+),Acetone,SCD,,,0.12,94%,377,21,2,,Mesoporous (nanoparticulate),,,,,
11474,SCD,Not specific,Beads,Alginate,Polylactide,,A,F,,pc,ow,Alginate (G41) solution + CaCl2 solution + lactide (20)-acetonitrile solution + Sn(oct)2 solution ,Physical (Mn+),Acetone,SCD,,,0.104,94%,433,12,1.2,,Mesoporous (nanoparticulate),,,,,
11475,SCD,Not specific,Beads,Alginate,Polylactide,,A,F,,pc,ow,Alginate (G41) solution + CaCl2 solution + lactide (30)-acetonitrile solution + Sn(oct)2 solution ,Physical (Mn+),Acetone,SCD,,,0.1,94%,425,13,1.2,,Mesoporous (nanoparticulate),,,,,
11476,SCD,Not specific,Beads,Alginate,Polylactide,,A,F,,pc,ow,Alginate (G41) solution + CaCl2 solution + lactide (40)-acetonitrile solution + Sn(oct)2 solution ,Physical (Mn+),Acetone,SCD,,,0.11,94%,390,16,1.5,,Mesoporous (nanoparticulate),,,,,
11477,SCD,Not specific,Beads,Alginate,Polylactide,,A,F,,pc,ow,Alginate (G41) solution + CaCl2 solution + lactide (100)-acetonitrile solution + Sn(oct)2 solution,Physical (Mn+),Acetone,SCD,,,0.12,93%,398,16,1.5,,Mesoporous (nanoparticulate),,,,,
11478,SCD,Not specific,Beads,Alginate,,,A,,,pc,ow,Alginate (G56) solution + CaCl2 solution,Physical (Mn+),Acetone,SCD,,,0.068,97%,472,15,1.6,,Mesoporous (nanoparticulate),,,,,
11479,SCD,Not specific,Beads,Alginate,Polylactide,,A,F,,pc,ow,Alginate (G56) solution + CaCl2 solution + lactide (20)-acetonitrile solution + Sn(oct)2 solution ,Physical (Mn+),Acetone,SCD,,,0.08,96%,438,14,1.4,,Mesoporous (nanoparticulate),,,,,
11480,SCD,Not specific,Beads,Alginate,Polylactide,,A,F,,pc,ow,Alginate (G56) solution + CaCl2 solution + lactide (40)-acetonitrile solution + Sn(oct)2 solution ,Physical (Mn+),Acetone,SCD,,,0.061,97%,422,11,1.1,,Mesoporous (nanoparticulate),,,,,
11481,SCD,Not specific,Beads,Alginate,,,A,,,pc,ow,Alginate (G41) solution + CoCl2 solution,Physical (Mn+),Acetone,SCD,,,0.18,91%,286,29,2.1,,Mesoporous (nanoparticulate),,,,,
11482,SCD,Not specific,Beads,Alginate,Polylactide,,A,F,,pc,ow,Alginate (G41) solution + CoCl2 solution + lactide (20)-acetonitrile solution + Sn(oct)2 solution ,Physical (Mn+),Acetone,SCD,,,0.18,91%,250,23,1.4,,Mesoporous (nanoparticulate),,,,,
11483,SCD,Not specific,Beads,Alginate,Polylactide,,A,F,,pc,ow,Alginate (G41) solution + CoCl2 solution + lactide (40)-acetonitrile solution + Sn(oct)2 solution ,Physical (Mn+),Acetone,SCD,,,0.24,86%,160,32,1.3,,Mesoporous (nanoparticulate),,,,,
11484,SCD,Not specific,Beads,Alginate,,,A,,,pc,ow,Alginate (G56) solution + CoCl2 solution,Physical (Mn+),Acetone,SCD,,,0.14,93%,289,15,1.1,,Mesoporous (nanoparticulate),,,,,
11485,SCD,Not specific,Beads,Alginate,Polylactide,,A,F,,pc,ow,Alginate (G56) solution + CoCl2 solution + lactide (20)-acetonitrile solution + Sn(oct)2 solution,Physical (Mn+),Acetone,SCD,,,0.17,92%,229,12,0.6,,Mesoporous (nanoparticulate),,,,,
11486,SCD,Not specific,Beads,Alginate,,,A,,,pc,ow,Alginate (G56) solution + Ni(NO3)2 solution,Physical (Mn+),Acetone,SCD,,,0.14,93%,275,15,0.9,,Mesoporous (nanoparticulate),,,,,
11487,SCD,Not specific,Beads,Alginate,Polylactide,,A,F,,pc,ow,Alginate (G56) solution + Ni(NO3)2 solution + lactide (20)-acetonitrile solution + Sn(oct)2 solution ,Physical (Mn+),Acetone,SCD,,,0.12,94%,254,12,0.7,,Mesoporous (nanoparticulate),,,,,
11488,SCD,Not specific,Beads,Alginate,Polylactide,,A,F,,pc,ow,Alginate (G56) solution + Ni(NO3)2 solution + lactide (40)-acetonitrile solution + Sn(oct)2 solution,Physical (Mn+),Acetone,SCD,,,0.12,93%,154,22,0.8,,Mesoporous (nanoparticulate),,,,,
11489,SCD,Not specific,Beads,Alginate,,,A,,,pc,ow,Alginate (G41) solution + CuCl2 solution,Physical (Mn+),Acetone,SCD,,,0.068,97%,568,27,3.7,,Mesoporous (nanoparticulate),,,,,
11490,SCD,Not specific,Beads,Alginate,Polylactide,,A,F,,pc,ow,Alginate (G41) solution + CuCl2 solution + lactide (20)-acetonitrile solution + Sn(oct)2 solution ,Physical (Mn+),Acetone,SCD,,,0.08,96%,542,28,3.8,,Mesoporous (nanoparticulate),,,,,
11491,SCD,Not specific,Beads,Alginate,Polylactide,,A,F,,pc,ow,Alginate (G41) solution + CuCl2 solution + lactide (40)-acetonitrile solution + Sn(oct)2 solution ,Physical (Mn+),Acetone,SCD,,,0.09,95%,510,25,3.2,,Mesoporous (nanoparticulate),,,,,
11492,SCD,Not specific,Beads,Alginate,,,A,,,pc,ow,Alginate (G56) solution + CuCl2 solution,Physical (Mn+),Acetone,SCD,,,0.056,97%,584,19,2.6,,Mesoporous (nanoparticulate),,,,,
11493,SCD,Not specific,Beads,Alginate,Polylactide,,A,F,,pc,ow,Alginate (G56) solution + CuCl2 solution + lactide (20)-acetonitrile solution + Sn(oct)2 solution,Physical (Mn+),Acetone,SCD,,,0.09,96%,494,24,2.9,,Mesoporous (nanoparticulate),,,,,
11494,FD,Generators,Monolith,Alginate,Polysuccinimide,,A,G,,pc,wa,Polysuccinimide membrane in alginate solution + CaCl2 solution (frozen),Physical (Mn+),Water,FD,,,,,,,,,Macroporous (cellular and fibrous),,,,,
11495,FD,Adsorbent,Monolith,Polyviologen,,,G,,,cp,wa,Acylhydrazone-based viologen polymer suspension (frozen),Chemical (polymerization),Water,FD,,,,,,,,,Macroporous (particulate),,,,,
11496,APD,Not specific,Monolith,Cellulose nanofibers,,,K,,,pp,al,Cellulose nanofiber suspension (freeze-thaw) + isopropanol,Physical (aggregation),Isopropanol,APD,,,0.065,,,,,,Macroporous (cellular),,,,,
11497,APD,Not specific,Monolith,Cellulose nanofibers,CNT,,K,N,,pp,al,Cellulose nanofiber suspension + CNT (25%) (freeze-thaw) + isopropanol,Physical (aggregation),Isopropanol,APD,,,0.059,,,,,,Macroporous (cellular),,,,,
11498,APD,Not specific,Monolith,Cellulose nanofibers,CNT,,K,N,,pp,al,Cellulose nanofiber suspension + CNT (37.5%) (freeze-thaw) + isopropanol,Physical (aggregation),Isopropanol,APD,,,0.055,,,,,,Macroporous (cellular),,,,,
11499,APD,Not specific,Monolith,Cellulose nanofibers,CNT,,K,N,,pp,al,Cellulose nanofiber suspension + CNT (50%) (freeze-thaw) + isopropanol,Physical (aggregation),Isopropanol,APD,,,0.052,,,,,,Macroporous (cellular),,,,,
11500,APD,Not specific,Monolith,Cellulose nanofibers,CNT,,K,N,,pp,al,Cellulose nanofiber suspension + CNT (62.5%) (freeze-thaw) + isopropanol,Physical (aggregation),Isopropanol,APD,,,0.057,,,,,,Macroporous (cellular),,,,,
11501,APD,Not specific,Monolith,Cellulose nanofibers,CNT,,K,N,,pp,al,Cellulose nanofiber suspension + CNT (75%) (freeze-thaw) + isopropanol,Physical (aggregation),Isopropanol,APD,,,0.065,,,,,,Macroporous (cellular),,,,,
11502,FD,Not specific,Monolith,Cellulose,Chitosan,3-Mercaptopropyl(trimethoxysilane) modification,B,A,Si,ng,wa,Cellulose nanofiber suspension + chitosan solution + 3-mercaptopropyl(trimethoxysilane) (frozen),No gelation,Water,FD,,,0.0084,99.96%,340,,,,Macroporous (cellular and fibrous),,,,,
11503,FD,Not specific,Monolith,Cellulose,Chitosan,"3-Mercaptopropyl(trimethoxysilane), PDMS modification",B,A,Si,ng,wa,Cellulose nanofiber suspension + chitosan solution + 3-mercaptopropyl(trimethoxysilane) (frozen),No gelation,Water,FD,Post-compositing with PDMS (thermally),,0.0112,93.49%,322,,,,Macroporous (cellular and fibrous),,,,,
11504,FD,Not specific,Monolith,Cellulose,Chitosan,"3-Mercaptopropyl(trimethoxysilane), PDMS modification",B,A,Si,ng,wa,Cellulose nanofiber suspension + chitosan solution + 3-mercaptopropyl(trimethoxysilane) (frozen),No gelation,Water,FD,Post-compositing with PDMS (UV),,0.0094,98.55%,363,,,,Macroporous (cellular and fibrous),0.0325,Transient,Hot disk,,
11505,SCD,Thermoelectric devices,Sheet,PEDOT:PSS,,,M,,,pp,al,PEDOT:PSS solution + ethanol,Physical (antisolvent),Ethanol,SCD,,,0.07,93%,315,,,,Mesoporous (nanofibrous),0.065,Transient,Hot disk,,
11506,FD,Sound insulation,Monolith,Arabic gum,,,A,,,ng,wa,Arabic gum solution + S (frozen),No gelation,Water,FD,,,0.0508,96.30%,,,,,Macroporous (cellular),,,,,
11507,FD,Sound insulation,Monolith,Arabic gum,Carboxylic butadiene-acrylonitrite latex,,A,L,,ng,wa,Arabic gum solution + latex suspension (7:3) + S (frozen),No gelation,Water,FD,,,0.0692,94.30%,,,,,Macroporous (cellular),,,,,
11508,FD,Sound insulation,Monolith,Arabic gum,Carboxylic butadiene-acrylonitrite latex,,A,L,,ng,wa,Arabic gum solution + latex suspension (1:1) + S (frozen),No gelation,Water,FD,,,0.092,91.90%,,,,,Macroporous (cellular),,,,,
11509,FD,Sound insulation,Monolith,Arabic gum,Carboxylic butadiene-acrylonitrite latex,,A,L,,ng,wa,Arabic gum solution + latex suspension (3:7) + S (frozen),No gelation,Water,FD,,,0.134,87%,,,,,Macroporous (cellular),,,,,
11510,SCD,Scaffold,Monolith,PLA,Polydopamine,,F,M,,pp,or,PLLA solution in cyclopentanone (cooling),Physical (temperature),Cyclopentanone,SCD,Post-surface coating with polydopamine,,,,,,,,Macroporous (particulate),,,,,
11511,SCD,Scaffold,Monolith,PLA,Polydopamine,,F,M,,pp,or,PLLA solution in methyl benzoate (cooling),Physical (temperature),Methyl benzoate,SCD,Post-surface coating with polydopamine,,,,,,,,Macroporous (particulate),,,,,
11512,FD,"Sound insulation, thermal insulation",Monolith,Alginate,,,A,,,ng,"al, wa",Alginate solution (frozen),No gelation,t-Butanol-water,FD,"Post-immersino into CaCl2 solution, FD",Physical (Mn+),,,3,,,,Macroporous (cellular and fibrous),,,,,
11513,FD,"Sound insulation, thermal insulation",Monolith,Alginate,Polypropylene fibers,,A,K,,ng,"al, wa",Polypropyrene fiber (0.5%) suspension + alginate (frozen),No gelation,t-Butanol-water,FD,"Post-immersino into CaCl2 solution, FD",Physical (Mn+),0.02,,2,,,,Macroporous (cellular and fibrous),,,,,
11514,FD,"Sound insulation, thermal insulation",Monolith,Alginate,Polypropylene fibers,,A,K,,ng,"al, wa",Polypropyrene fiber (1%) suspension + alginate (frozen),No gelation,t-Butanol-water,FD,"Post-immersino into CaCl2 solution, FD",Physical (Mn+),0.06,,3,,,,Macroporous (cellular and fibrous),,,,,
11515,FD,"Sound insulation, thermal insulation",Monolith,Alginate,Polypropylene fibers,,A,K,,ng,"al, wa",Polypropyrene fiber (1.5%) suspension + alginate (frozen),No gelation,t-Butanol-water,FD,"Post-immersino into CaCl2 solution, FD",Physical (Mn+),0.07,,8,,,,Macroporous (cellular and fibrous),0.032,Transient,Hot disk,,
11516,FD,Sound insulation,Monolith,PET,PVA,,F,E,,ng,"al, wa",PET (0.1%) in trifluoroacetic acid-dichloromethane (electrospun) + water-t-butanol + NaOH solution + PVA solution (frozen),No gelation,t-Butanol-water,FD,"Post-glutaraldehyde treatment, VD",Chemical (aldehyde),0.0299,,,,,0.015,Macroporous (fibrous),,,,,
11517,FD,Sound insulation,Monolith,PET,PVA,,F,E,,ng,"al, wa",PET (0.3%) in trifluoroacetic acid-dichloromethane (electrospun) + water-t-butanol + NaOH solution + PVA solution (frozen),No gelation,t-Butanol-water,FD,"Post-glutaraldehyde treatment, VD",Chemical (aldehyde),0.0314,,,,,0.023,Macroporous (fibrous),,,,,
11518,FD,Sound insulation,Monolith,PET,PVA,,F,E,,ng,"al, wa",PET (0.5%) in trifluoroacetic acid-dichloromethane (electrospun) + water-t-butanol + NaOH solution + PVA solution (frozen),No gelation,t-Butanol-water,FD,"Post-glutaraldehyde treatment, VD",Chemical (aldehyde),0.0243,,,,,0.024,Macroporous (fibrous),,,,,
11519,FD,Adsorbent,Monolith,Cellulose nanofibers,"Alginate, polyethyleneimine",,K,"A, E",,cc,wa,Cellulose nanofiber suspension + alginate + polyethyleneimine + glutaraldehyde (frozen),Chemical (aldehyde),Water,FD,,,,,,,,,Macroporous (cellular),,,,,
11520,FD,Separation,Monolith,Chitin,,MTMS treatment,B,,Si,pp,wa,Chitin-NaOH-urea solution (freeze-thaw) (frozen),Physical (aggregation),Water,FD,Post-MTMS treatment,,,,286,,0.303,,Macroporous (flakes),,,,,
11521,FD,Adsorbent,Monolith,Cellulose nanofibers,Polydopamine,,K,M,,pc,wa,Cellulose nanofiber suspension + CaCl2 solution + dopamine-HCl + NH3 (frozen),Physical (Mn+),Water,FD,,,0.0272,,368,,,,Macroporous (fibrous),,,,,
11522,FD,Separation,Monolith,Chitosan,CNT,"VTMS, poly(N-isopropylacrylamide) modification",A,N,Si,ng,wa,Chitosan solution + carboxylated CNT (frozen),No gelation,Water,FD,"Post-VTMS treatment, poly(N-isopropylacrylamide) modification",,0.032,,3,,,,Macroporous (cellular),,,,,
11523,FD,Thermal insulation,Monolith,Aramid fibers,,,K,,,ng,"al, wa",Aramid fibers from poly(p-phenylene terephthalamide) (0.5%) suspension in water-t-butanol (frozen),No gelation,t-Butanol-water,FD,,,,,134,,,,Macroporous (fibrous),0.03223,Transient,Hot disk,,
11524,FD,Thermal insulation,Monolith,Aramid fibers,,,K,,,ng,"al, wa",Aramid fibers from poly(p-phenylene terephthalamide) (0.8%) suspension in water-t-butanol (frozen),No gelation,t-Butanol-water,FD,,,,,127,,,,Macroporous (fibrous),0.03412,Transient,Hot disk,,
11525,FD,Thermal insulation,Monolith,Aramid fibers,,,K,,,ng,"al, wa",Aramid fibers from poly(p-phenylene terephthalamide) (1%) suspension in water-t-butanol (frozen),No gelation,t-Butanol-water,FD,,,,,118,,,,Macroporous (fibrous),0.03638,Transient,Hot disk,,
11526,FD,Separation,Monolith,Cellulose,,MTMS treatment,B,,Si,pp,wa,Cellulose (pinapple:cotton = 4:1)-NaOH-urea solution (freeze-thaw) + ethanol (frozen),Physical (antisolvent),Water,FD,Post-MTMS treatment,,0.053,95.20%,,,,0.09097,Macroporous (fibrous),,,,,
11527,FD,Separation,Monolith,Cellulose,,MTMS treatment,B,,Si,pp,wa,Cellulose (pinapple:cotton = 2:1)-NaOH-urea solution (freeze-thaw) + ethanol (frozen),Physical (antisolvent),Water,FD,Post-MTMS treatment,,0.061,95.00%,,,,0.14528,Macroporous (fibrous),,,,,
11528,FD,Separation,Monolith,Cellulose,,MTMS treatment,B,,Si,pp,wa,Cellulose (pinapple:cotton = 1:1)-NaOH-urea solution (freeze-thaw) + ethanol (frozen),Physical (antisolvent),Water,FD,Post-MTMS treatment,,0.069,94.70%,,,,0.20372,Macroporous (fibrous),,,,,
11529,FD,Not specific,Monolith,Polyimide,,,G,,,ng,wa,"Phenylenediamine solution + 3,3’,4,4’-biphenyl tetracarboxylic dianhydride + surfactant + TEA (frozen)",No gelation,Water,FD,Post-calcination,,0.098,,334,,,,Macroporous (cellular),0.037,Unknown,Unknown,,
11530,FD,Sound insulation,Monolith,Carboxymethyl cellulose,Poly(vinylidene fluoride-trifluoroethylene),PDMS treatment,A,M,Si,ng,wa,Carboxymethyl cellulose solution + poly(vinylidene fluoride-trifluoroethylene) (frozen),No gelation,Water,FD,Post-PDMS treatment,,,,,,,,Macroporous (flakes),,,,,
11531,FD,Not specific,Monolith,Lignin fibers,,,K,,,ng,wa,Lignin fiber suspension (frozen),No gelation,Water,FD,Post-calcination at 250 °C,,0.012,,,,,,Macroporous (fibrous),,,,,
11532,SCD,Not specific,Beads,Alginate,,,A,,,pc,al,Alginate solution + CaCl2 solution,Physical (Mn+),Ethanol,SCD,,,0.05,,270,,,,Mesoporous,,,,,
11533,SCD,Not specific,Beads,Alginate,,,A,,,pc,al,Alginate solution + CaCl2 solution,Physical (Mn+),Ethanol,SCD,Post caoting treatment (38% gain),,,,170,,,,Mesoporous,,,,,
11534,SCD,Not specific,Beads,Alginate,,,A,,,pc,al,Alginate solution + CaCl2 solution,Physical (Mn+),Ethanol,SCD,Post caoting treatment (48% gain),,,,150,,,,Mesoporous,,,,,
11535,SCD,Not specific,Beads,Alginate,,,A,,,pc,al,Alginate solution + CaCl2 solution,Physical (Mn+),Ethanol,SCD,Post caoting treatment (67% gain),,,,80,,,,Mesoporous,,,,,
11536,SCD,Not specific,Beads,Alginate,,,A,,,pc,al,Alginate solution + CaCl2 solution,Physical (Mn+),Ethanol,SCD,Post caoting treatment (75% gain),,,,70,,,,Mesoporous,,,,,
11537,SCD,Not specific,Beads,Alginate,,,A,,,pc,al,Alginate solution + CaCl2 solution,Physical (Mn+),Ethanol,SCD,Post caoting treatment (78% gain),,,,60,,,,Mesoporous,,,,,
11538,FD,Separation,Monolith,Cellulose,Polyester,MTMS treatment,B,F,Si,ng,wa,Cardboard waste suspension + polyester resin suspension (frozen),No gelation,Water,FD,Post-MTMS treatment,,0.021,96.74%,,,,0.035,Macroporous (fibrous),,,,,
11539,FD,Separation,Monolith,Cellulose,"Polyester, starch",MTMS treatment,B,"F, A",Si,ng,wa,Cardboard waste suspension + polyester resin suspension + starch solution (frozen),No gelation,Water,FD,Post-MTMS treatment,,0.018,98.68%,,,,0.02,Macroporous (fibrous),,,,,
11540,FD,Separation,Monolith,Cellulose,"Polyester, starch, cellulose acetate",MTMS treatment,B,"F, A, B",Si,ng,wa,Cardboard waste suspension + polyester resin suspension + cellulose acetate-starch solution (frozen),No gelation,Water,FD,Post-MTMS treatment,,0.014,98.84%,,,,0.015,Macroporous (fibrous),,,,,
11541,FD,Separation,Monolith,Cellulose,"Polyester, cellulose acetate",MTMS treatment,B,"F, B",Si,ng,wa,Cardboard waste suspension + polyester resin suspension + cellulose acetate solution (frozen),No gelation,Water,FD,Post-MTMS treatment,,0.011,99.18%,,,,0.002,Macroporous (fibrous),,,,,
11542,FD,Adsorbent,Monolith,Collagen,"Cellulose nanofibers, polyethyleneimine, C dots",,C,"K, E, N",,cc,wa,Collagen fiber suspension + aldehyde cellulose nanofiber-polyethyeleimine suspension + c dots (frozen),Chemical (aldehyde),Water,FD,,,,,,,,,Macroporous (flakes),,,,,
11543,FD,Biomedical,Monolith,Carrageenan,,Curcumin loading,A,,Lo,pc,wa,k-Carrageenan solution + KCl solution + curumin in W/O emulsion (frozen),Physical (Mn+),Water,FD,,,,,,,,,Macroporous,,,,,
11544,FD,Biomedical,Monolith,Agar,,Curcumin loading,A,,Lo,pc,wa,Agar solution + KCl solution + curumin in W/O emulsion (frozen),Physical (Mn+),Water,FD,,,,,,,,,Macroporous,,,,,
11545,FD,Thermal insulation,Fibers,Cellulose,,,B,,,pp,wa,"Cellulose-NaOH-urea solution + epichlorohydrin (spun, frozen)",Physical?,Water,FD,,,,,,,,,Macroporous (fibrous),0.023,Transient,Hot disk,,
11546,FD,Separation,Microbeads,Chitosan,GO,,A,N,,ng,wa,"GO suspension + chitosan solution (1:1) (electrosprayed, frozen)",No gelation?,Water,FD,Post-calcination up to 165 °C,,,,69,,0.25,,Macroporous (flakes),,,,,
11547,FD,Separation,Microbeads,Chitosan,GO,,A,N,,ng,wa,"GO suspension + chitosan solution (2:1) (electrosprayed, frozen)",No gelation?,Water,FD,Post-calcination up to 165 °C,,,,97,,0.39,,Macroporous (flakes),,,,,
11548,FD,Separation,Microbeads,Chitosan,GO,,A,N,,ng,wa,"GO suspension + chitosan solution (2:1) + glutaraldehyde solution (electrosprayed, frozen)",No gelation?,Water,FD,Post-calcination up to 165 °C,,,,126,,0.47,,Macroporous (flakes),,,,,
11549,FD,Separation,Microbeads,Chitosan,GO,,A,N,,ng,wa,"GO suspension + chitosan solution (2:1) + ascorbic acid + glutaraldehyde solution (electrosprayed, frozen)",No gelation?,Water,FD,Post-calcination up to 165 °C,,,,76,,0.29,,Macroporous (flakes),,,,,
11550,FD,Thermal insulation,Fibers,Polyimide,,PCM loading,G,,Lo,ng,wa,Poly(amic acid) solution (frozen),No gelation,Water,FD,Post-calcination up to 350 °C,,,,,,,8,Macroporous (cellular),,,,,
11551,FD,Thermal insulation,Fibers,Polyimide,PVA,PCM loading,G,E,Lo,ng,wa,Poly(amic acid) solution + PVA solution (10:1) (frozen),No gelation,Water,FD,Post-calcination up to 350 °C,,,,,,,10,Macroporous (cellular),,,,,
11552,FD,Thermal insulation,Fibers,Polyimide,PVA,PCM loading,G,E,Lo,ng,wa,Poly(amic acid) solution + PVA solution (10:2) (frozen),No gelation,Water,FD,Post-calcination up to 350 °C,,,,,,,35,Macroporous (cellular),,,,,
11553,FD,Thermal insulation,Fibers,Polyimide,PVA,PCM loading,G,E,Lo,ng,wa,Poly(amic acid) solution + PVA solution (10:3) (frozen),No gelation,Water,FD,Post-calcination up to 350 °C,,,,,,,17,Macroporous (cellular),,,,,
11554,FD,Separation,Monolith,Glucomannan,,HDTMS treatment,A,,Si,ng,wa,Konjac glucomannan + Na2CO3 solution (frozen),No gelation,Water,FD,Post-HDTMS treatment,,0.0152,99.16%,,,,,Macroporous (flakes),,,,,
11555,FD,Separation,Monolith,Glucomannan,Corn stalk,HDTMS treatment,A,L,Si,ng,wa,Konjac glucomannan + Na2CO3 solution + corn stalk (0.25%) (frozen),No gelation,Water,FD,Post-HDTMS treatment,,0.0176,98.94%,,,,,Macroporous (flakes),,,,,
11556,FD,Separation,Monolith,Glucomannan,Corn stalk,HDTMS treatment,A,L,Si,ng,wa,Konjac glucomannan + Na2CO3 solution + corn stalk (0.5%) (frozen),No gelation,Water,FD,Post-HDTMS treatment,,0.0216,98.62%,,,,,Macroporous (flakes),,,,,
11557,FD,Separation,Monolith,Glucomannan,Corn stalk,HDTMS treatment,A,L,Si,ng,wa,Konjac glucomannan + Na2CO3 solution + corn stalk (0.75%) (frozen),No gelation,Water,FD,Post-HDTMS treatment,,0.0244,98.30%,,,,,Macroporous (flakes),,,,,
11558,FD,Separation,Monolith,Glucomannan,Corn stalk,HDTMS treatment,A,L,Si,ng,wa,Konjac glucomannan + Na2CO3 solution + corn stalk (1%) (frozen),No gelation,Water,FD,Post-HDTMS treatment,,0.0331,97.90%,,,,,Macroporous (flakes),,,,,
11559,FD,Steam generation,Monolith,Polyacrylonitrile,,,R,,,ng,ow,Polyacrylonitrile in DMSO (frozen),No gelation,DMSO?,FD,,,,,,,,,Macroporous (cellular),,,,,
11560,FD,Steam generation,Monolith,Polyacrylonitrile,"Poly(vinylidene fluoride), carbon black",,R,"M, N",,ng,ow,Polyacrylonitrile + poly(vinylidene fluoride) + carbon black in DMSO (frozen),No gelation,DMSO?,FD,,,,,,,,,Macroporous (cellular),,,,,
11561,FD,Separation,Monolith,Glucomannan,GO,MTMS treatment,A,N,Si,pp,wa,"GO suspension + konjac glucomannan + Na2CO3 solution (hydrothermal, frozen)",Physical (aggregation),Water,FD,Post-MTMS treatment,,,,,,,,Macroporous (cellular),,,,,
11562,SCD,Not specific,Monolith (3D),Polyurethane,,,H,,,cp,ow,"1,4-Butanediol + Desmodur N3300 + dibutyltin dilaurate in acetone",Chemical (polymerization),Acetone,SCD,,,0.33,74%,4,,1.72,,Mesoporous (nanoparticulate),,,,,
11563,SCD,Not specific,Monolith (3D),Polyurethane,,,H,,,cp,ow,"1,5-Pentanediol + Desmodur N3300 + dibutyltin dilaurate in acetone",Chemical (polymerization),Acetone,SCD,,,0.42,65%,,,,,Mesoporous (nanoparticulate),,,,,
11564,SCD,Not specific,Monolith (3D),Polyurethane,,,H,,,cp,ow,"1,6-Hexanediol + Desmodur N3300 + dibutyltin dilaurate in acetone",Chemical (polymerization),Acetone,SCD,,,0.54,57%,,,,,Mesoporous (nanoparticulate),,,,,
11565,SCD,Not specific,Monolith (3D),Polyurethane,,,H,,,cp,ow,"1,8-Octanediol + Desmodur N3300 + dibutyltin dilaurate in acetone",Chemical (polymerization),Acetone,SCD,,,0.67,46%,0.25,,0.52,,Mesoporous (nanoparticulate),,,,,
11566,FD,Wound dressing,Sheet,Alginate,,,A,,,ng,wa,Alginate solution (frozen),No gelation,Water,FD,Post-immersion into CaCl2 solution,Physical (Mn+),,80%,,,,,Macroporous (flakes),,,,,
11567,FD,Wound dressing,Sheet,Alginate,,,A,,,ng,wa,"Alginate-5,10,15,20-tetra (4-aminophenyl) porphyrin solution (frozen)",No gelation,Water,FD,Post-immersion into CaCl2 solution,Physical (Mn+),,79%,,,,,Macroporous (flakes),,,,,
11568,FD,Wound dressing,Sheet,Alginate,,,A,,,ng,wa,"Alginate-5,10,15,20-tetra (4-aminophenyl) porphyrin-3-aminophenylboronic acid solution (frozen)",No gelation,Water,FD,Post-immersion into CaCl2 solution,Physical (Mn+),,80%,,,,,Macroporous (flakes),,,,,
11569,FD,Sensors,Monolith,Aramid fibers,"Polyaniline, GO",,K,"M, N",,pp,wa,"GO suspension + polyaniline nanofiber suspension + aramide nanofiber suspension (solvothermal, frozen)",Physical (aggregation),Water,FD,Post-annealing at 300 °C,,0.012,,157,,,,Macroporous (flakes),,,,,
11570,FD,Adsorbent,Monolith,Amyloid fibers,,,D,,,pp,wa,"Amyloid fiber suspension (filtered, frozen)",Physical (aggregation)?,Water,FD,,,,,,,,,Macroporous (flakes),,,,,
11571,FD,DDS,Monolith,Poly(N-isopropylacrylamide),,Drug loading,R,,Lo,cp,wa,"N-Isopropyl acrylamide solution + N,N'-methylenebisacrylamide + N,N,N',N'-tetramethylethylen ediamine + potassium persulfate (frozen)",Chemical (polymerization),Water,FD,,,0.086,92.60%,,,,,Macroporous (flakes),,,,,
11572,FD,DDS,Monolith,Poly(N-isopropylacrylamide),Carboxymethyl cellulose,Drug loading,R,A,Lo,cp,wa,"Carboxymethyl cellulose solution + N-isopropyl acrylamide + N,N'-methylenebisacrylamide + N,N,N',N'-tetramethylethylen ediamine + potassium persulfate (frozen)",Chemical (polymerization),Water,FD,,,0.079,93.80%,,,,,Macroporous (flakes),,,,,
11573,FD,DDS,Monolith,Poly(N-isopropylacrylamide),Carboxymethyl cellulose,Drug loading,R,A,Lo,"cp, pc",wa,"Carboxymethyl cellulose solution + CaCl2 solution + N-isopropyl acrylamide solution + N,N'-methylenebisacrylamide + N,N,N',N'-tetramethylethylen ediamine + potassium persulfate (frozen)",Chemical (polymerization) and physical (Mn+),Water,FD,,,0.072,94.70%,,,,,Macroporous (flakes),,,,,
11574,SCD,Not specific,Monolith,RF,Lignin,,I,F,,cp,ow,"5-Methylresorcinol-formaldehyde solution + lignin (ethanol-extracted from aspen, 75%)",Chemical (polymerization),Acetone,SCD,,,0.36,,271,12.81,0.87,,Mesoporous (nanoparticulate),,,,,
11575,SCD,Not specific,Monolith,RF,Lignin,,I,F,,cp,ow,"5-Methylresorcinol-formaldehyde solution + lignin (ethanol-extracted from aspen, 85%)",Chemical (polymerization),Acetone,SCD,,,0.15,,,,,,Mesoporous (nanoparticulate),,,,,
11576,SCD,Not specific,Monolith,RF,Lignin,,I,F,,cp,ow,"5-Methylresorcinol-formaldehyde solution + lignin (dioxane-extracted from aspen, 75%)",Chemical (polymerization),Acetone,SCD,,,0.24,,305,10.73,0.82,,Mesoporous (nanoparticulate),,,,,
11577,SCD,Not specific,Monolith,RF,Lignin,,I,F,,cp,ow,"5-Methylresorcinol-formaldehyde solution + lignin (dioxane-extracted from aspen, 85%)",Chemical (polymerization),Acetone,SCD,,,0.28,,,,,,Mesoporous (nanoparticulate),,,,,
11578,SCD,Not specific,Monolith,RF,Lignin,,I,F,,cp,ow,"5-Methylresorcinol-formaldehyde solution + lignin (ethanol-extracted from barley, 75%)",Chemical (polymerization),Acetone,SCD,,,0.33,,328,13.97,1.15,,Mesoporous (nanoparticulate),,,,,
11579,SCD,Not specific,Monolith,RF,Lignin,,I,F,,cp,ow,"5-Methylresorcinol-formaldehyde solution + lignin (ethanol-extracted from barley, 85%)",Chemical (polymerization),Acetone,SCD,,,0.46,,,,,,Mesoporous (nanoparticulate),,,,,
11580,SCD,Not specific,Monolith,RF,Lignin,,I,F,,cp,ow,"5-Methylresorcinol-formaldehyde solution + lignin (dioxane-extracted from barley, 75%)",Chemical (polymerization),Acetone,SCD,,,0.35,,453,12.73,1.44,,Mesoporous (nanoparticulate),,,,,
11581,SCD,Not specific,Monolith,RF,Lignin,,I,F,,cp,ow,"5-Methylresorcinol-formaldehyde solution + lignin (dioxane-extracted from barley, 85%)",Chemical (polymerization),Acetone,SCD,,,0.19,,,,,,Mesoporous (nanoparticulate),,,,,
11582,SCD,Not specific,Monolith,RF,Lignin,,I,F,,cp,ow,"5-Methylresorcinol-formaldehyde solution + lignin (ethanol-extracted from pine, 75%)",Chemical (polymerization),Acetone,SCD,,,0.28,,424,8.9,0.94,,Mesoporous (nanoparticulate),,,,,
11583,SCD,Not specific,Monolith,RF,Lignin,,I,F,,cp,ow,"5-Methylresorcinol-formaldehyde solution + lignin (ethanol-extracted from pine, 85%)",Chemical (polymerization),Acetone,SCD,,,0.18,,,,,,Mesoporous (nanoparticulate),,,,,
11584,SCD,Not specific,Monolith,RF,Lignin,,I,F,,cp,ow,"5-Methylresorcinol-formaldehyde solution + lignin (dioxane-extracted from pine, 75%)",Chemical (polymerization),Acetone,SCD,,,0.33,,393,11.47,0.13,,Mesoporous (nanoparticulate),,,,,
11585,SCD,Not specific,Monolith,RF,Lignin,,I,F,,cp,ow,"5-Methylresorcinol-formaldehyde solution + lignin (dioxane-extracted from pine, 85%)",Chemical (polymerization),Acetone,SCD,,,0.2,,,,,,Mesoporous (nanoparticulate),,,,,
11586,SCD,Not specific,Monolith,RF,,,I,,,cp,ow,5-Methylresorcinol-formaldehyde solution,Chemical (polymerization),Acetone,SCD,,,0.2,,224,30.6,1.72,,Mesoporous (nanoparticulate),,,,,
11587,FD,Separation,Monolith,Poly(vinyl alcohol-co-ethylene),,,E,,,cc,al,Poly(vinyl alcohol-co-ethylene) suspension + glutaraldehyde solution (frozen),Chemical (aldehyde),t-Butanol,FD,,,0.014,,,,,,Macroporous (fibrous),,,,,
11588,FD,Separation,Monolith,Poly(vinyl alcohol-co-ethylene),,MTMS treatment,E,,Si,cc,al,Poly(vinyl alcohol-co-ethylene) suspension + glutaraldehyde solution (frozen),Chemical (aldehyde),t-Butanol,FD,Post-MTMS treatment,,0.015,,,,,,Macroporous (fibrous),,,,,
11589,FD,Thermal insulation,Monolith,Polyarylacetylene,,,M,,,cp,ow,Si-containing polyarylacetylene resin (10%) suspension in o-xylene + nickelous diacetyl acetonate (frozen),Chemical (polymerization),"1,4-Dioxane",FD,Post-calcination at 200 °C,,0.099,70.70%,90,,,,Macroporous (cellular),0.0388,Transient,Flash,,
11590,FD,Thermal insulation,Monolith,Polyarylacetylene,,,M,,,cp,ow,Si-containing polyarylacetylene resin (20%) suspension in o-xylene + nickelous diacetyl acetonate (frozen),Chemical (polymerization),"1,4-Dioxane",FD,Post-calcination at 200 °C,,0.125,76.20%,64,,,,Macroporous (cellular),0.0393,Transient,Flash,,
11591,FD,Thermal insulation,Monolith,Polyarylacetylene,,,M,,,cp,ow,Si-containing polyarylacetylene resin (40%) suspension in o-xylene + nickelous diacetyl acetonate (frozen),Chemical (polymerization),"1,4-Dioxane",FD,Post-calcination at 200 °C,,0.133,76.80%,66,,,,Macroporous (cellular),0.0398,Transient,Flash,,
11592,FD,Thermal insulation,Monolith,Polyarylacetylene,,,M,,,cp,ow,Si-containing polyarylacetylene resin (60%) suspension in o-xylene + nickelous diacetyl acetonate (frozen),Chemical (polymerization),"1,4-Dioxane",FD,Post-calcination at 200 °C,,0.137,63.00%,46,,,,Macroporous (cellular),0.0394,Transient,Flash,,
11593,FD,Scaffold,Monolith (3D),Polyethylene glycol diacrylate,Pluronic F-127,,R,E,,cp,wa,"Polyethylene glycol diacrylate (10%) + F-127 + Li phenyl-2,4,6-trimethylbenzoylphosphinate (printed, UV irradiation, frozen)",Chemical (polymerization),Water,FD,,,,,,,,0.4,Macroporous (cellular),,,,,
11594,FD,Scaffold,Monolith (3D),Polyethylene glycol diacrylate,Pluronic F-127,,R,E,,cp,wa,"Polyethylene glycol diacrylate (15%) + F-127 + Li phenyl-2,4,6-trimethylbenzoylphosphinate (printed, UV irradiation, frozen)",Chemical (polymerization),Water,FD,,,,,,,,0.8,Macroporous (cellular),,,,,
11595,FD,Separation,Monolith,PVA,"CNT, carbon black",MTCS treatment,E,"N, N",Si,ng,wa,Carbon black suspension + CNT suspension + PVA solution (frozen),No gelation,Water,FD,Post-MTCS treatment,,,,,,,,Macroporous (flakes),,,,,
11596,FD,Separation,Monolith,Chitosan,,MTCS treatment,A,,Si,ng,wa,Chitosan solution (frozen),No gelation,Water,FD,Post-MTCS treatment,,,,,,,,Macroporous (flakes),,,,,
11597,FD,Thermal insulation,Monolith,Cellulose acetate,,,B,,,ng,wa,Cellulose acetate solution + DMF-acetone (frozen),No gelation,Water,FD,,,0.0037,,,,,,Macroporous (fibrous),0.028,Transient,Hot disk,,
11598,FD,Thermal insulation,Monolith,Cellulose acetate,,,B,,,ng,wa,Cellulose acetate solution + DMF-acetone + blocked isocyanate (0.25/1) (frozen),No gelation,Water,FD,,,,,,,,,Macroporous (fibrous),0.027,Transient,Hot disk,,
11599,FD,Thermal insulation,Monolith,Cellulose acetate,,,B,,,ng,wa,Cellulose acetate solution + DMF-acetone + blocked isocyanate (0.5/1) (frozen),No gelation,Water,FD,,,,,,,,,Macroporous (fibrous),0.027,Transient,Hot disk,,
11600,FD,Thermal insulation,Monolith,Cellulose acetate,,,B,,,ng,wa,Cellulose acetate solution + DMF-acetone + blocked isocyanate (0.75/1) (frozen),No gelation,Water,FD,,,,,,,,,Macroporous (fibrous),0.028,Transient,Hot disk,,
11601,FD,Thermal insulation,Monolith,Cellulose acetate,,,B,,,ng,wa,Cellulose acetate solution + DMF-acetone + blocked isocyanate (1/1) (frozen),No gelation,Water,FD,,,,,,,,,Macroporous (fibrous),0.028,Transient,Hot disk,,
11602,FD,Thermal insulation,Monolith,Cellulose acetate,,,B,,,ng,wa,Cellulose acetate solution + DMF-acetone + blocked isocyanate (1/1.25) (frozen),No gelation,Water,FD,,,,,,,,,Macroporous (fibrous),0.028,Transient,Hot disk,,
11603,SCD,Capacitors,Monolith,Lignin,,,F,,,cc,al,Lignin suspension in NaOH solution + epichlorohydrin (1:0.6),Chemical (epoxy),Ethanol,SCD,,,0.2,86%,154,,0.26,,Macroporous (particulate),,,,,
11604,SCD,Capacitors,Monolith,Lignin,,,F,,,cc,al,Lignin suspension in NaOH solution + epichlorohydrin (1:1),Chemical (epoxy),Ethanol,SCD,,,0.42,70%,397,,0.21,,Macroporous (particulate),,,,,
11605,SCD,Capacitors,Monolith,Lignin,,,F,,,cc,al,Lignin suspension in NaOH solution + epichlorohydrin (1:2),Chemical (epoxy),Ethanol,SCD,,,0.45,68%,21,,0.03,,Macroporous (particulate),,,,,
11606,SCD,Capacitors,Monolith,Lignin,,,F,,,cc,al,Lignin suspension in NaOH solution + epichlorohydrin (1:3),Chemical (epoxy),Ethanol,SCD,,,0.74,47%,46,,0.04,,Macroporous (particulate),,,,,
11607,SCD,Capacitors,Monolith,Lignin,,Carbonized,F,,Ca,cc,al,Lignin suspension in NaOH solution + epichlorohydrin (1:0.6),Chemical (epoxy),Ethanol,SCD,Post-calcinateion at 900 °C,,0.48,76%,949,,0.44,,Macroporous (particulate),,,,,
11608,SCD,Capacitors,Monolith,Lignin,,Carbonized,F,,Ca,cc,al,Lignin suspension in NaOH solution + epichlorohydrin (1:1),Chemical (epoxy),Ethanol,SCD,Post-calcinateion at 900 °C,,0.59,71%,1609,,0.98,,Macroporous (particulate),,,,,
11609,SCD,Capacitors,Monolith,Lignin,,Carbonized,F,,Ca,cc,al,Lignin suspension in NaOH solution + epichlorohydrin (1:2),Chemical (epoxy),Ethanol,SCD,Post-calcinateion at 900 °C,,0.74,63%,1140,,0.52,,Macroporous (particulate),,,,,
11610,SCD,Capacitors,Monolith,Lignin,,Carbonized,F,,Ca,cc,al,Lignin suspension in NaOH solution + epichlorohydrin (1:3),Chemical (epoxy),Ethanol,SCD,Post-calcinateion at 900 °C,,0.83,59%,1006,,0.44,,Macroporous (particulate),,,,,
11611,FD,Adsorbent,Monolith,Glucomannan,,,A,,,pp,wa,Konjac glucomannan solution + NaCO3 (0.2 M) solution (frozen),Physical?,Water,FD,,,,,12,,0.026,,Macroporous (flakes),,,,,
11612,FD,Adsorbent,Monolith,Glucomannan,,,A,,,pp,wa,Konjac glucomannan solution + NaCO3 (0.3 M) solution (frozen),Physical?,Water,FD,,,,,13,,0.028,,Macroporous (flakes),,,,,
11613,FD,Adsorbent,Monolith,Glucomannan,,,A,,,pp,wa,Konjac glucomannan solution + NaCO3 (0.4 M) solution (frozen),Physical?,Water,FD,,,,,11,,0.019,,Macroporous (flakes),,,,,
11614,SCD,Adsorbent,Monolith,Protein (whey),,,C,,,pp,al,Whey protein isolate solution (hydrothermal) ,Physical (temperature),Ethanol,SCD,,,,,4,,0.013,,Macroporous (flakes),,,,,
11615,FD,Adsorbent,Monolith,Carboxymethyl cellulose,,,A,,,cc,wa,Carboxymethyl cellulose (5.0 g) solution + epichlorohydrin solution (frozen),Chemical (epoxy),Water,FD,,,,76.19%,3,,,,Macroporous (flakes),,,,,
