Repository: paulagirones/Aerogels_thermal_conductivity

# Aerogels_thermal_conductivity
Machine learning prediction of thermal conductivity in aerogels.

File: 20250220_dataset.csv (part 67 of 95)
Entry,Drying,Purpose,Shape,First materials,Second materials,Modification,First material class,Second materials class,Modification class,Gelation class,Solvent class,Process,Gelation mechanism,Final solvent,Drying details,Post drying treatment,Post-drying cross-linking,Envelope density g/cm3,Porosity,BET surface area m2/g,BJH pore size nm,BJH pore volume (total) cm3/g,compression elastic modulus MPa,SEM,Thermal conductivity W/(m K),Thermal method,Thermal method detail,,
11616,FD,Adsorbent,Monolith,Carboxymethyl cellulose,Carrageenan,,A,A,,cc,wa,Carboxymethyl cellulose (4.0 g) solution + carrageenan (1.0 g) solution + epichlorohydrin solution (frozen),Chemical (epoxy),Water,FD,,,,86.52%,3,,,,Macroporous (flakes),,,,,
11617,FD,Adsorbent,Monolith,Carboxymethyl cellulose,Carrageenan,,A,A,,cc,wa,Carboxymethyl cellulose (3.0 g) solution + carrageenan (2.0 g) solution + epichlorohydrin solution (frozen),Chemical (epoxy),Water,FD,,,,83.52%,4,,,,Macroporous (flakes),,,,,
11618,FD,Adsorbent,Monolith,Carboxymethyl cellulose,Carrageenan,,A,A,,cc,wa,Carboxymethyl cellulose (3.0 g) solution + carrageenan (2.5 g) solution + epichlorohydrin solution (frozen),Chemical (epoxy),Water,FD,,,,86.93%,3,,,,Macroporous (flakes),,,,,
11619,FD,Adsorbent,Monolith,Carboxymethyl cellulose,Carrageenan,,A,A,,cc,wa,Carboxymethyl cellulose (2.0 g) solution + carrageenan (3.0 g) solution + epichlorohydrin solution (frozen),Chemical (epoxy),Water,FD,,,,66.80%,2,,,,Macroporous (flakes),,,,,
11620,FD,Adsorbent,Monolith,Carboxymethyl cellulose,Carrageenan,,A,A,,cc,wa,Carboxymethyl cellulose (1.0 g) solution + carrageenan (4.0 g) solution + epichlorohydrin solution (frozen),Chemical (epoxy),Water,FD,,,,65.05%,4,,,,Macroporous (flakes),,,,,
11621,FD,Not specific,Sheet,PVA,,Perfluorooctyltriethoxysilane modification,E,,Si,pp,wa,"PVA solution in O/W emulsion + 1H,1H,2H,2H-perfluorooctyltriethoxysilane (freeze-thaw) (frozen)",Physical (aggregation),Water,FD,,,0.08,,,,,,Macroporous (fibrous),,,,,
11622,FD,Adsorbent,Monolith,Cellulose nanofibers,PVA,,K,E,,ng,wa,Cellulose nanofiber suspension + PVA solution (frozen),No gelation,Water,FD,,,0.043,,86,,,,Macroporous (fibrous),,,,,
11623,FD,Adsorbent,Monolith,Cellulose nanofibers,PVA,"2,3-Epoxypropyl trimethyl ammonium Cl modification",K,E,Al,ng,wa,Cellulose nanofiber suspension + 3-epoxypropyl trimethyl ammonium chloride (1:0.5) + PVA solution (frozen),No gelation,Water,FD,,,0.046,,97,,,,Macroporous (fibrous),,,,,
11624,FD,Adsorbent,Monolith,Cellulose nanofibers,PVA,"2,3-Epoxypropyl trimethyl ammonium Cl modification",K,E,Al,ng,wa,Cellulose nanofiber suspension + 3-epoxypropyl trimethyl ammonium chloride (1:1) + PVA solution (frozen),No gelation,Water,FD,,,0.051,,107,,,,Macroporous (fibrous),,,,,
11625,FD,Adsorbent,Monolith,Cellulose nanofibers,PVA,"2,3-Epoxypropyl trimethyl ammonium Cl modification",K,E,Al,ng,wa,Cellulose nanofiber suspension + 3-epoxypropyl trimethyl ammonium chloride (1:1) + PVA solution (nondirectionally frozen),No gelation,Water,FD,,,0.054,,96,,,,Macroporous (fibrous),,,,,
11626,SCD,DDS,Monolith,Pectin,,Drug loading,A,,Lo,pp,al,Pectin solution,Physical (antisolvent),Ethanol,SCD,,,0.15,,500,,,,Mesoporous (fibrous),,,,,
11627,SCD,DDS,Monolith,Cellulose,Pectin,Drug loading,B,A,Lo,pp,al,Cellulose-NaOH-urea solution + water + pectin solution (4:6),Physical (antisolvent),Ethanol,SCD,,,0.22,,370,,,,Mesoporous (fibrous),,,,,
11628,SCD,DDS,Monolith,Cellulose,Pectin,Drug loading,B,A,Lo,pp,al,Cellulose-NaOH-urea solution + water + pectin solution (5:5),Physical (antisolvent),Ethanol,SCD,,,0.21,,390,,,,Mesoporous (fibrous),,,,,
11629,SCD,DDS,Monolith,Cellulose,Pectin,Drug loading,B,A,Lo,pp,al,Cellulose-NaOH-urea solution + water + pectin solution (6:4),Physical (antisolvent),Ethanol,SCD,,,0.18,,360,,,,Mesoporous (fibrous),,,,,
11630,SCD,DDS,Monolith,Cellulose,Pectin,Drug loading,B,A,Lo,pp,al,Cellulose-NaOH-urea solution + water + pectin solution (8:2),Physical (antisolvent),Ethanol,SCD,,,0.14,,350,,,,Mesoporous (fibrous),,,,,
11631,SCD,DDS,Monolith,Cellulose,Pectin,Drug loading,B,A,Lo,pp,al,Cellulose-NaOH-urea solution + water + pectin solution (9:1),Physical (antisolvent),Ethanol,SCD,,,0.12,,340,,,,Mesoporous (fibrous),,,,,
11632,SCD,DDS,Monolith,Cellulose,,Drug loading,B,,Lo,pp,al,Cellulose-NaOH-urea solution + water,Physical (antisolvent),Ethanol,SCD,,,0.1,,380,,,,Mesoporous (fibrous),,,,,
11633,SCD,DDS,Monolith,Pectin,,Drug loading,A,,Lo,"pc, pp",al,Pectin solution + CaCl2 solution,"Physical (antisolvent, Mn+)",Ethanol,SCD,,,0.07,,370,,,,Mesoporous (fibrous),,,,,
11634,SCD,DDS,Monolith,Cellulose,Pectin,Drug loading,B,A,Lo,"pc, pp",al,Cellulose-NaOH-urea solution + water + pectin solution (4:6) + CaCl2 solution,"Physical (antisolvent, Mn+)",Ethanol,SCD,,,0.17,,350,,,,Mesoporous (fibrous),,,,,
11635,SCD,DDS,Monolith,Cellulose,Pectin,Drug loading,B,A,Lo,"pc, pp",al,Cellulose-NaOH-urea solution + water + pectin solution (5:5) + CaCl2 solution,"Physical (antisolvent, Mn+)",Ethanol,SCD,,,0.15,,380,,,,Mesoporous (fibrous),,,,,
11636,SCD,DDS,Monolith,Cellulose,Pectin,Drug loading,B,A,Lo,"pc, pp",al,Cellulose-NaOH-urea solution + water + pectin solution (6:4) + CaCl2 solution,"Physical (antisolvent, Mn+)",Ethanol,SCD,,,0.13,,340,,,,Mesoporous (fibrous),,,,,
11637,FD,Adsorbent,Monolith,Carboxymethyl chitosan,Polyethyleneimine,3-Glycidyloxypropyl trimethoxysilane modification,A,E,Si,ng,wa,Carboxymethyl chitosan solution + 3-glycidyloxypropyl trimethoxysilane + polyethyleneimine (frozen),No gelation,Water,FD,,,,,,,,,Macroporous (cellular),,,,,
11638,FD,Steam generation,Monolith,Cellulose nanofibers,"PLA, polydiaminonaphthalene",,K,"F, G",,cp,wa,Cellulose nanofiber suspension + PLA in W/O emulsion + 1 8-diaminonaphthalene in acetonitrile + ammonium persulfate (frozen),Chemical (polymerization)?,Water,FD,,,0.016,98%,,,,,Macroporous (particulate),,,,,
11639,FD,Adsorbent,Monolith,Cellulose nanofibers,,,K,,,cc,wa,Cellulose nanofiber suspension (frozen),Chemical (ester)?,Water,FD,,,0.006,99.70%,,,,,Macroporous (flakes),,,,,
11640,FD,Adsorbent,Monolith,Cellulose nanofibers,Polyacrylamide,,K,R,,cc,wa,Cellulose nanofiber suspension + anionic polyacrylamide solution (1:0.5) + trimethylolpropane-tris-(2-methyl-1-aziridine) propionate (frozen),Chemical (ester)?,Water,FD,,,0.009,99.40%,,,,,Macroporous (flakes),,,,,
11641,FD,Adsorbent,Monolith,Cellulose nanofibers,Polyacrylamide,,K,R,,cc,wa,Cellulose nanofiber suspension + anionic polyacrylamide solution (1:1) + trimethylolpropane-tris-(2-methyl-1-aziridine) propionate (frozen),Chemical (ester)?,Water,FD,,,0.011,99.30%,,,,,Macroporous (flakes),,,,,
11642,FD,Adsorbent,Monolith,Cellulose nanofibers,Polyacrylamide,,K,R,,cc,wa,Cellulose nanofiber suspension + anionic polyacrylamide solution (1:1.5) + trimethylolpropane-tris-(2-methyl-1-aziridine) propionate (frozen),Chemical (ester)?,Water,FD,,,0.014,99.10%,,,,,Macroporous (flakes),,,,,
11643,FD,Adsorbent,Monolith,Cellulose nanofibers,Polyacrylamide,,K,R,,cc,wa,Cellulose nanofiber suspension + anionic polyacrylamide solution (1:2) + trimethylolpropane-tris-(2-methyl-1-aziridine) propionate (frozen),Chemical (ester)?,Water,FD,,,0.015,99.10%,,,,,Macroporous (flakes),,,,,
11644,FD,Sensors,Fibers,Aramid fibers,,,K,,,pp,wa,Aramid nanofiber suspension in DMSO + water (frozen),Physical (antisolvent),Water,FD,,,0.0662,,,,,,Macroporous (fibrous),,,,,
11645,FD,Sensors,Fibers,Aramid fibers,CNT,,K,N,,pp,wa,Aramid nanofiber suspension + CNT suspension in DMSO + water (frozen),Physical (antisolvent),Water,FD,,,0.0401,,,,,,Macroporous (fibrous),,,,,
11646,FD,Sensors,Fibers,Aramid fibers,Polypyrrole,,K,M,,pp,wa,Aramid nanofiber suspension in DMSO + water + pyrrole solution + FeCl3 solution (frozen),Physical (antisolvent),Water,FD,,,0.0515,,,,,,Macroporous (fibrous),,,,,
11647,FD,Sensors,Fibers,Aramid fibers,"CNT, polypyrrole",,K,"N, M",,pp,wa,Aramid nanofiber suspension + CNT suspension in DMSO + water + pyrrole solution + FeCl3 solution (frozen),Physical (antisolvent),Water,FD,,,0.0563,,,,,,Macroporous (fibrous),,,,,
11648,FD,Thermoelectric devices,Monolith,Polyaniline,CNT,,M,N,,ng,wa,Polyaniline-SWCNT suspension (frozen),No gelation,Water,FD,,,,,87,,,,Macroporous (fibrous and flakes),,,,,
11649,SCD,Not specific,Sheet,Poly(isocyanurate-urethane),,,H,,,cp,ow,p-MDI in acetnitrile-THF + pentartythritol in DMSO + catalyst (2 wt%),Chemical (polymerization),Acetone,SCD,,,0.097,91.68%,,,,,Mesoporous (nanoparticulate),,,,,
11650,SCD,Not specific,Sheet,Poly(isocyanurate-urethane),,,H,,,cp,ow,p-MDI in acetnitrile-THF + pentartythritol in DMSO + catalyst (3 wt%),Chemical (polymerization),Acetone,SCD,,,0.128,89.08%,,,,,Mesoporous (nanoparticulate),,,,,
11651,SCD,Not specific,Sheet,Poly(isocyanurate-urethane),,,H,,,cp,ow,p-MDI in acetnitrile-THF + pentartythritol in DMSO + catalyst (4 wt%),Chemical (polymerization),Acetone,SCD,,,0.108,90.77%,,,,,Mesoporous (nanoparticulate),,,,,
11652,SCD,Not specific,Sheet,Poly(isocyanurate-urethane),,,H,,,cp,ow,p-MDI in acetnitrile-THF + pentartythritol in DMSO + catalyst (6 wt%),Chemical (polymerization),Acetone,SCD,,,0.109,90.73%,,,,,Mesoporous (nanoparticulate),,,,,
11653,SCD,Not specific,Sheet,Poly(isocyanurate-urethane),,,H,,,cp,ow,p-MDI in acetnitrile-THF + pentartythritol in DMSO + catalyst (8 wt%),Chemical (polymerization),Acetone,SCD,,,0.089,92.38%,,,,,Mesoporous (nanoparticulate),,,,,
11654,SCD,Not specific,Sheet,Poly(isocyanurate-urethane),,,H,,,cp,ow,p-MDI in acetnitrile-THF + pentartythritol in DMSO + catalyst (10 wt%),Chemical (polymerization),Acetone,SCD,,,0.109,90.72%,,,,,Mesoporous (nanoparticulate),,,,,
11655,SCD,Not specific,Sheet,Poly(isocyanurate-urethane),,,H,,,cp,ow,p-MDI in acetnitrile-THF + pentartythritol in DMSO + catalyst (15 wt%),Chemical (polymerization),Acetone,SCD,,,0.081,93.03%,,,,,Mesoporous (nanoparticulate),,,,,
11656,SCD,Not specific,Sheet,Poly(isocyanurate-urethane),,,H,,,cp,ow,p-MDI in acetnitrile-THF + pentartythritol in DMSO + catalyst (18 wt%),Chemical (polymerization),Acetone,SCD,,,0.079,93.23%,,,,,Mesoporous (nanoparticulate),,,,,
11657,FD,Adsorbent,Monolith,Cellulose,,,B,,,pp,wa,Cotton fiber (0.5 g)-NaOH-urea solution (freeze-thaw) (frozen),Physical (aggregation),Water,FD,,,0.0383,96.70%,,,,,Macroporous (fibrous),,,,,
11658,FD,Adsorbent,Monolith,Cellulose,,,B,,,pp,wa,Cotton fiber (1 g)-NaOH-urea solution (freeze-thaw) (frozen),Physical (aggregation),Water,FD,,,0.0502,95.60%,,,,,Macroporous (fibrous),,,,,
11659,FD,Adsorbent,Monolith,Cellulose,,,B,,,pp,wa,Cotton fiber (1.5 g)-NaOH-urea solution (freeze-thaw) (frozen),Physical (aggregation),Water,FD,,,0.0667,94.20%,,,,,Macroporous (fibrous),,,,,
11660,FD,Adsorbent,Monolith,Alginate,,,A,,,ng,wa,Alginate solution (frozen),No gelation,Water,FD,,,,,,,,,Macroporous (cellular),,,,,
11661,FD,Adsorbent,Monolith,Gelatin,,,C,,,ng,wa,Gelatin solution (frozen),No gelation,Water,FD,,,,,,,,,Macroporous (cellular),,,,,
11662,FD,Adsorbent,Monolith,Alginate,Gelatin,,A,C,,ng,wa,Alginate-gelatin solution (frozen),No gelation,Water,FD,,,,,,,,,Macroporous (cellular),,,,,
11663,FD,Catalysis,Monolith,Bacterial cellulose,,,K,,,pp,wa,Bacterial cellulose gel + t-butanol (frozen),Physical (aggregation),Water,FD,,,,98.64%,45,,0.067,,,,,,,
11664,FD,Catalysis,Monolith,Bacterial cellulose,,Laccase immobilizationmodification,K,,Lo,pp,wa,Bacterial cellulose gel + t-butanol (frozen),Physical (aggregation),Water,FD,"Post-1,1,4,7,10,10-hexamethyltriethylenetetramine modification",,,96.18%,48,,0.049,,,,,,,
11665,FD,Steam generation,Monolith,Polyimide nanofibers,CNT,,K,N,,ng,al,Polyimide fiber suspension in t-butanol + poly(amid acid) + MWCNT suspension (frozen),No gelation,t-Butanol,FD,Post-calcination at 300 °C,,,97.80%,,,,,Macroporous (fibrous),,,,,
11666,FD,Separation,Monolith,Cellulose nanofibers,,PDMS treatment,K,,Si,pp,wa,Cellulose nanofiber suspension + acetic acid (frozen),Physical (pH),Water,FD,Post-PDMS treatment,,0.0227,,,,,,Macroporous (cellular),,,,,
11667,FD,Adsorbent,Monolith,PVA,,,E,,,cc,wa,PVA solution + glutaraldehyde solution (frozen),Chemical (aldehyde),Water,FD,,,0.31,,,,,,Macroporous (fibrous and flakes),,,,,
11668,FD,Adsorbent,Monolith,Agarose,,,A,,,cc,wa,Agarose + glutaraldehyde solution (frozen),Chemical (aldehyde),Water,FD,,,0.2,,,,,,Macroporous (fibrous and flakes),,,,,
11669,FD,Adsorbent,Monolith,PVA,Agarose,,E,A,,cc,wa,PVA solution + agarose + glutaraldehyde solution (frozen),Chemical (aldehyde),Water,FD,,,0.13,,5,,,,Macroporous (fibrous and flakes),,,,,
11670,FD,Adsorbent,Monolith,PVA,"Agarose, CNT",,E,"A, N",,cc,wa,PVA solution + agarose + glutaraldehyde solution (frozen),Chemical (aldehyde),Water,FD,"Post-immersion into CNT suspension, FD",,0.19,,17,,,,Macroporous (fibrous and flakes),,,,,
11671,FD,Steam generation,Coating,Alginate,,,A,,,pc,wa,Alginate solution + phytic acid (frozen),Physical (electrostatic),Water,FD,,,,,,,,,Macroporous (flakes),,,,,
11672,FD,Wound dressing,Monolith,Cellulose,PVA,,B,E,,ng,wa,Waste paper (0.5 g) suspension + PVA solution + HCl solution (frozen),No gelation,Water,FD,,,0.0197,91.80%,318,,,,Macroporous (flakes),,,,,
11673,FD,Wound dressing,Monolith,Cellulose,PVA,,B,E,,ng,wa,Waste paper (1 g) suspension + PVA solution + HCl solution (frozen),No gelation,Water,FD,,,0.0276,88.50%,302,,,,Macroporous (flakes),,,,,
11674,FD,Wound dressing,Monolith,Cellulose,PVA,,B,E,,ng,wa,Waste paper (1.5 g) suspension + PVA solution + HCl solution (frozen),No gelation,Water,FD,,,0.0311,87.04%,279,,,,Macroporous (flakes),,,,,
11675,FD,Wound dressing,Monolith,Cellulose,PVA,,B,E,,ng,wa,Waste paper (2 g) suspension + PVA solution + HCl solution (frozen),No gelation,Water,FD,,,0.0388,83.83%,248,,,,Macroporous (flakes),,,,,
11676,FD,Steam generation,Monolith,Chitosan,"Cellulose nanofibers, polypyrrole",,A,"K, M",,pp,wa,Chitosan solution + cellulose nanofiber suspension + tannic acid + pyrrole-FeCl3 solution (frozen),Physical?,Water,FD,,,0.027,90.16%,,,,,Macroporous (fibrous and flakes),,,,,
11677,FD,Adsorbent,Monolith,Cellulose,GO,,B,N,,pp,wa,GO suspension (hydrothermal) + polyethyleneimine solution (frozen),Physical (aggregation),Water,FD,,,0.0581,,84,,,,Macroporous (flakes),,,,,
11678,FD,Adsorbent,Monolith,Cellulose,"Polyethyleneimine, GO",,B,"E, N",,pp,wa,GO suspension + cellulose (0.1 g) (hydrothermal) + polyethyleneimine solution (frozen),Physical (aggregation),Water,FD,,,0.068,,85,,,,Macroporous (flakes),,,,,
11679,FD,Adsorbent,Monolith,Cellulose,"Polyethyleneimine, GO",,B,"E, N",,pp,wa,GO suspension + cellulose (0.2 g) (hydrothermal) + polyethyleneimine solution (frozen),Physical (aggregation),Water,FD,,,0.0778,,88,,,,Macroporous (flakes),,,,,
11680,FD,Adsorbent,Monolith,Cellulose,"Polyethyleneimine, GO",,B,"E, N",,pp,wa,GO suspension + cellulose (0.3 g) (hydrothermal) + polyethyleneimine solution (frozen),Physical (aggregation),Water,FD,,,0.0875,,89,,,,Macroporous (flakes),,,,,
11681,FD,Adsorbent,Monolith,Cellulose,"Polyethyleneimine, GO",,B,"E, N",,pp,wa,GO suspension + cellulose (0.4 g) (hydrothermal) + polyethyleneimine solution (frozen),Physical (aggregation),Water,FD,,,0.0969,,92,,,,Macroporous (flakes),,,,,
11682,FD,Adsorbent,Monolith,Cellulose,"Polyethyleneimine, GO",,B,"E, N",,pp,wa,GO suspension + cellulose (0.5 g) (hydrothermal) + polyethyleneimine solution (frozen),Physical (aggregation),Water,FD,,,0.1067,,88,,,,Macroporous (flakes),,,,,
11683,SCD,Not specific,Monolith,Chitosan,Carrageenan,,A,A,,pp,al,Chitosan-carrageenan solution,Physical?,Ethanol,SCD,,,,,,,,,Mesoporous (nanoparticulate),,,,,
11684,SCD,Not specific,Monolith,Chitosan,Xanthan,,A,A,,pp,al,Chitosan-xanthan solution ,Physical?,Ethanol,SCD (150 bar),,,0.24,,6,,,,Mesoporous (nanoparticulate),,,,,
11685,SCD,Not specific,Monolith,Chitosan,Xanthan,,A,A,,pp,al,Chitosan-xanthan solution ,Physical?,Ethanol,SCD (250 bar),,,0.36,,18,,,,Mesoporous (nanoparticulate),,,,,
11686,FD,Not specific,Monolith,Chitosan,Xanthan,,A,A,,pp,wa,Chitosan-xanthan solution (frozen),Physical?,Water,FD,,,0.099,,9,,,,Mesoporous (nanoparticulate),,,,,
11687,FD,"Separation, thermal insulation",Monolith,Aramid fibers,,,K,,,ng,wa,Aramid nanofiber suspension in DMSO (frozen),No gelation,Water,FD,,,0.012,98.84%,,,,,Macroporous (cellular),0.048,Transient,Hot disk,,
11688,FD,"Separation, thermal insulation",Monolith,Aramid fibers,PVA,,K,E,,ng,wa,Aramid nanofiber suspension in DMSO + PVA (0.05 g) (frozen),No gelation,Water,FD,,,0.012,98.92%,,,,,Macroporous (cellular),0.043,Transient,Hot disk,,
11689,FD,"Separation, thermal insulation",Monolith,Aramid fibers,PVA,,K,E,,ng,wa,Aramid nanofiber suspension in DMSO + PVA (0.1 g) (frozen),No gelation,Water,FD,,,0.01,99.18%,,,,,Macroporous (cellular),0.0425,Transient,Hot disk,,
11690,FD,"Separation, thermal insulation",Monolith,Aramid fibers,PVA,,K,E,,ng,wa,Aramid nanofiber suspension in DMSO + PVA (0.15 g) (frozen),No gelation,Water,FD,,,0.011,99.23%,,,,,Macroporous (cellular),0.0425,Transient,Hot disk,,
11691,FD,"Separation, thermal insulation",Monolith,Aramid fibers,PVA,,K,E,,ng,wa,Aramid nanofiber suspension in DMSO + PVA (0.2 g) (frozen),No gelation,Water,FD,,,0.011,98.90%,,,,,Macroporous (cellular),0.044,Transient,Hot disk,,
11692,FD,"Separation, thermal insulation",Monolith,Aramid fibers,PVA,,K,E,,ng,wa,Aramid nanofiber suspension in DMSO + PVA (0.25 g) (frozen),No gelation,Water,FD,,,0.012,98.85%,,,,,Macroporous (cellular),0.045,Transient,Hot disk,,
11693,FD,PCM support,Monolith,Cellulose,GO,PEG loading,B,N,Lo,pp,wa,"GO suspension + cellulose nanocrystals (9:1) (hydrothermal, frozen)",Physical (aggregation),Water,FD,Post-PEG loading,,,,,,,,Macroporous (flakes),0.231,Transient,Flash,,
11694,FD,PCM support,Monolith,Cellulose,GO,PEG loading,B,N,Lo,pp,wa,"GO suspension + cellulose nanocrystals (8:2) (hydrothermal, frozen)",Physical (aggregation),Water,FD,Post-PEG loading,,,,,,,,Macroporous (flakes),0.364,Transient,Flash,,
11695,FD,PCM support,Monolith,Cellulose,GO,PEG loading,B,N,Lo,pp,wa,"GO suspension + cellulose nanocrystals (7:3) (hydrothermal, frozen)",Physical (aggregation),Water,FD,Post-PEG loading,,,,,,,,Macroporous (flakes),0.335,Transient,Flash,,
11696,FD,PCM support,Monolith,Cellulose,GO,PEG loading,B,N,Lo,pp,wa,"GO suspension + cellulose nanocrystals (6:4) (hydrothermal, frozen)",Physical (aggregation),Water,FD,Post-PEG loading,,,,,,,,Macroporous (flakes),0.362,Transient,Flash,,
11697,FD,PCM support,Monolith,Cellulose,GO,PEG loading,B,N,Lo,pp,wa,"GO suspension + cellulose nanocrystals (5:5) (hydrothermal, frozen)",Physical (aggregation),Water,FD,Post-PEG loading,,,,,,,,Macroporous (flakes),0.443,Transient,Flash,,
11698,SCD,Adsorbent,Monolith,Polyimide,,,G,,,cp,al,"Pyromellitic dianhydride + 2,2'-dimethyl-4,4'-diaminobiphenyl in N-methyl-2-pyrrolidinone + 1,3,5-tris(4-aminophenoxy)benzene + pyridine-acetic acid",Chemical (polymerization),Ethanol,SCD,,,,,3,,0.008,,Mesoporous (nanoparticulate),,,,,
11699,SCD,Adsorbent,Monolith,Polyimide,,,G,,,cp,al,"Pyromellitic dianhydride + 2,2'-dimethyl-4,4'-diaminobiphenyl + 2-(3-aminophenyl)-5-aminobenzimidazole (25%) in N-methyl-2-pyrrolidinone + 1,3,5-tris(4-aminophenoxy)benzene + pyridine-acetic acid",Chemical (polymerization),Ethanol,SCD,,,,,241,,1.863,,Mesoporous (nanoparticulate),,,,,
11700,SCD,Adsorbent,Monolith,Polyimide,,,G,,,cp,al,"Pyromellitic dianhydride + 2,2'-dimethyl-4,4'-diaminobiphenyl + 2-(3-aminophenyl)-5-aminobenzimidazole (50%) in N-methyl-2-pyrrolidinone + 1,3,5-tris(4-aminophenoxy)benzene + pyridine-acetic acid",Chemical (polymerization),Ethanol,SCD,,,,,,,,,Mesoporous (nanoparticulate),,,,,
11701,SCD,Adsorbent,Monolith,Polyimide,,,G,,,cp,al,"Pyromellitic dianhydride + 2,2'-dimethyl-4,4'-diaminobiphenyl + 2-(3-aminophenyl)-5-aminobenzimidazole (75%) in N-methyl-2-pyrrolidinone + 1,3,5-tris(4-aminophenoxy)benzene + pyridine-acetic acid",Chemical (polymerization),Ethanol,SCD,,,,,5,,0.021,,Mesoporous (nanoparticulate),,,,,
11702,SCD,Adsorbent,Monolith,Polyimide,,,G,,,cp,al,"Pyromellitic dianhydride + 2-(3-aminophenyl)-5-aminobenzimidazole in N-methyl-2-pyrrolidinone + 1,3,5-tris(4-aminophenoxy)benzene + pyridine-acetic acid",Chemical (polymerization),Ethanol,SCD,,,,,1,,0.0014,,Mesoporous (nanoparticulate),,,,,
11703,FD,Thermal insulation,Monolith,Polybenzimidazole,,,M,,,cc,wa,Polybenzimidazole solution in DMAc + LiCl solution (electrospun) + water + glutaraldehyde solution (frozen),Chemical (aldehyde),Water,FD,Post-calcination at 400 °C,,,,,,,,Macroporous (fibrous),0.02984,Transient,Hot disk,,
11704,FD,"Sound insulation, thermal insulation",Monolith,PDMS,Cyclodextrin,Drug loading,S,A,Lo,ng,wa,PDMS precursor + cyclodextrin (10 mg/mL) solution (frozen),No gelation,Water,FD,Post-Curcumin loading,,0.0111,99.10%,31,,,,Macroporous (cellular and fibrous),,,,,
11705,FD,"Sound insulation, thermal insulation",Monolith,PDMS,Cyclodextrin,Drug loading,S,A,Lo,ng,wa,PDMS precursor + cyclodextrin (50 mg/mL) solution (frozen),No gelation,Water,FD,Post-Curcumin loading,,0.0529,95.70%,56,,,,Macroporous (cellular and fibrous),,,,,
11706,FD,"Sound insulation, thermal insulation",Monolith,PDMS,Cyclodextrin,Drug loading,S,A,Lo,ng,wa,PDMS precursor + cyclodextrin (100 mg/mL) solution (frozen),No gelation,Water,FD,Post-Curcumin loading,,0.1025,91.67%,71,,,,Macroporous (cellular and fibrous),,,,,
11707,FD,"Sound insulation, thermal insulation",Monolith,PDMS,Cyclodextrin,Drug loading,S,A,Lo,ng,wa,PDMS precursor + cyclodextrin (150 mg/mL) solution (frozen),No gelation,Water,FD,Post-Curcumin loading,,0.1535,87.52%,88,,,,Macroporous (cellular and fibrous),,,,,
11708,FD,"Sound insulation, thermal insulation",Monolith,PDMS,Cyclodextrin,Drug loading,S,A,Lo,ng,wa,PDMS precursor + cyclodextrin (200 mg/mL) solution (frozen),No gelation,Water,FD,Post-Curcumin loading,,0.2054,83.30%,98,,,,Macroporous (cellular and fibrous),,,,,
11709,APD,Capacitors,Monolith,Wood,Polypyrrole,,L,M,,ng,wa,Delignified wood + pyrrole-FeCl3 solution,No gelation,Water?,APD,,,0.2,,,,,,Macroporous (cellular),,,,,
11710,APD,Capacitors,Monolith,Wood,Polypyrrole,,L,M,,ng,wa,Delignified wood (1 h treated) + pyrrole-FeCl3 solution ,No gelation,Water?,APD,,,0.157,,,,,,Macroporous (cellular),,,,,
11711,APD,Capacitors,Monolith,Wood,Polypyrrole,,L,M,,ng,wa,Delignified wood (2 h treated) + pyrrole-FeCl3 solution,No gelation,Water?,APD,,,0.118,,,,,,Macroporous (cellular),,,,,
11712,APD,Capacitors,Monolith,Wood,Polypyrrole,,L,M,,ng,wa,Delignified wood (3 h treated) + pyrrole-FeCl3 solution ,No gelation,Water?,APD,,,0.079,,,,,,Macroporous (cellular),,,,,
11713,SCD,Thermal insulation,Monolith,Polyimide,,,G,,,cp,al,Pyromellitic dianhydride + p-phenylene diamine in N-methylpyrrolidone + pyridine-propionic anhydrate,Chemical (polymerization),Ethanol,SCD,,,,,558,,2.7,,Mesoporous (nanoparticulate),0.0465,Transient,Hot disk?,,
11714,SCD,Thermal insulation,Monolith,Polyimide,,,G,,,cp,al,"Pyromellitic dianhydride + 2,2'-bis(3,4-dicarboxyphenyl)-hexafluoropropane dianhydride (15%) + p-phenylene diamine in N-methylpyrrolidone + pyridine-propionic anhydrate (method A)",Chemical (polymerization),Ethanol,SCD,,,0.172,88.10%,514,,2,,Mesoporous (nanoparticulate),0.0386,Transient,Hot disk?,,
11715,SCD,Thermal insulation,Monolith,Polyimide,,,G,,,cp,al,"Pyromellitic dianhydride + 2,2'-bis(3,4-dicarboxyphenyl)-hexafluoropropane dianhydride (30%) + p-phenylene diamine in N-methylpyrrolidone + pyridine-propionic anhydrate (method A)",Chemical (polymerization),Ethanol,SCD,,,0.186,87.00%,458,,1.5,,Mesoporous (nanoparticulate),0.0506,Transient,Hot disk?,,
11716,SCD,Thermal insulation,Monolith,Polyimide,,,G,,,cp,al,"Pyromellitic dianhydride + 2,2'-bis(3,4-dicarboxyphenyl)-hexafluoropropane dianhydride (45%) + p-phenylene diamine in N-methylpyrrolidone + pyridine-propionic anhydrate (method A)",Chemical (polymerization),Ethanol,SCD,,,0.22,84.70%,452,,1.4,,Mesoporous (nanoparticulate),0.0599,Transient,Hot disk?,,
11717,SCD,Thermal insulation,Monolith,Polyimide,,,G,,,cp,al,"Pyromellitic dianhydride + 2,2'-bis(3,4-dicarboxyphenyl)-hexafluoropropane dianhydride (15%) + p-phenylene diamine in N-methylpyrrolidone + pyridine-propionic anhydrate (method B)",Chemical (polymerization),Ethanol,SCD,,,0.105,92.70%,440,,0.8,,Mesoporous (nanoparticulate),0.0341,Transient,Hot disk?,,
11718,SCD,Thermal insulation,Monolith,Polyimide,,,G,,,cp,al,"Pyromellitic dianhydride + 2,2'-bis(3,4-dicarboxyphenyl)-hexafluoropropane dianhydride (30%) + p-phenylene diamine in N-methylpyrrolidone + pyridine-propionic anhydrate (method B)",Chemical (polymerization),Ethanol,SCD,,,0.083,94.30%,495,,0.9,,Mesoporous (nanoparticulate),0.0298,Transient,Hot disk?,,
11719,SCD,Thermal insulation,Monolith,Polyimide,,,G,,,cp,al,"Pyromellitic dianhydride + 2,2'-bis(3,4-dicarboxyphenyl)-hexafluoropropane dianhydride (45%) + p-phenylene diamine in N-methylpyrrolidone + pyridine-propionic anhydrate (method B)",Chemical (polymerization),Ethanol,SCD,,,0.071,95.00%,604,,2.4,,Mesoporous (nanoparticulate),0.0287,Transient,Hot disk?,,
11720,SCD,Thermal insulation,Monolith,Cellulose nanofibers,,,K,,,pp,al,Cellulose nanofiber (0.25 wt%) suspension + HCl vapor,Physical (pH),Ethanol,SCD,,,0.0055,,324,21.2,1.2,,Mesoporous (nanofibrous),0.043,Steady state,GHP,,
11721,SCD,Thermal insulation,Monolith,Cellulose nanofibers,,,K,,,pp,al,Cellulose nanofiber (0.5 wt%) suspension + HCl vapor,Physical (pH),Ethanol,SCD,,,0.0071,,425,19.5,1.5,,Mesoporous (nanofibrous),0.042,Steady state,GHP,,
11722,SCD,Thermal insulation,Monolith,Cellulose nanofibers,,,K,,,pp,al,Cellulose nanofiber (0.75 wt%) suspension + HCl vapor,Physical (pH),Ethanol,SCD,,,0.0091,,395,9.5,0.8,,Mesoporous (nanofibrous),0.039,Steady state,GHP,,
11723,SCD,Thermal insulation,Monolith,Cellulose nanofibers,,,K,,,pp,al,Cellulose nanofiber (1 wt%) suspension + HCl vapor,Physical (pH),Ethanol,SCD,,,0.014,,370,21.1,1,,Mesoporous (nanofibrous),0.034,Steady state,GHP,,
11724,SCD,Thermal insulation,Monolith,Cellulose nanofibers,,,K,,,pp,al,Cellulose nanofiber (1.5 wt%) suspension + HCl vapor,Physical (pH),Ethanol,SCD,,,0.017,,372,22,1.05,,Mesoporous (nanofibrous),0.033,Steady state,GHP,,
11725,SCD,Thermal insulation,Monolith,Cellulose nanofibers,,,K,,,pp,al,Cellulose nanofiber (2 wt%) suspension + HCl vapor,Physical (pH),Ethanol,SCD,,,0.023,,390,16.6,1.2,,Mesoporous (nanofibrous),0.031,Steady state,GHP,,
11726,SCD,Thermal insulation,Monolith,Cellulose nanofibers,,,K,,,pp,al,Cellulose nanofiber (2.5 wt%) suspension + HCl vapor,Physical (pH),Ethanol,SCD,,,0.026,,,,,,Mesoporous (nanofibrous),0.03,Steady state,GHP,,
11727,SCD,Thermal insulation,Monolith,Cellulose nanofibers,,,K,,,pp,al,Cellulose nanofiber (3 wt%) suspension + HCl vapor,Physical (pH),Ethanol,SCD,,,0.033,,410,15.3,1.4,,Mesoporous (nanofibrous),0.028,Steady state,GHP,,
11728,SCD,Thermal insulation,Monolith,Cellulose nanofibers,,,K,,,pp,al,Cellulose nanofiber (0.5 wt%) suspension + HCl vapor,Physical (pH),Ethanol,SCD,Post-compression,,0.013,,358,12.5,1.1,,Mesoporous (nanofibrous),,,,,
11729,SCD,Thermal insulation,Monolith,Cellulose nanofibers,,,K,,,pp,al,Cellulose nanofiber (0.5 wt%) suspension + HCl vapor,Physical (pH),Ethanol,SCD,Post-compression,,0.017,,366,19.4,1.8,,Mesoporous (nanofibrous),0.03,Steady state,GHP,,
11730,SCD,Thermal insulation,Monolith,Cellulose nanofibers,,,K,,,pp,al,Cellulose nanofiber (0.5 wt%) suspension + HCl vapor,Physical (pH),Ethanol,SCD,Post-compression,,0.025,,391,22.5,1.9,,Mesoporous (nanofibrous),0.027,Steady state,GHP,,
11731,SCD,Thermal insulation,Monolith,Cellulose nanofibers,,,K,,,pp,al,Cellulose nanofiber (0.5 wt%) suspension + HCl vapor,Physical (pH),Ethanol,SCD,Post-compression,,0.03,,374,21.1,2,,Mesoporous (nanofibrous),0.023,Steady state,GHP,,
11732,SCD,Thermal insulation,Monolith,Cellulose nanofibers,,,K,,,pp,al,Cellulose nanofiber (0.5 wt%) suspension + HCl vapor,Physical (pH),Ethanol,SCD,Post-compression,,0.035,,,,,,Mesoporous (nanofibrous),0.023,Steady state,GHP,,
11733,SCD,Thermal insulation,Monolith,Cellulose nanofibers,,,K,,,pp,al,Cellulose nanofiber (0.5 wt%) suspension + HCl vapor,Physical (pH),Ethanol,SCD,Post-compression,,0.045,,351,24,1.6,,Mesoporous (nanofibrous),0.022,Steady state,GHP,,
11734,SCD,Thermal insulation,Monolith,Cellulose nanofibers,,,K,,,pp,al,Cellulose nanofiber (0.5 wt%) suspension + HCl vapor,Physical (pH),Ethanol,SCD,Post-compression,,0.066,,350,21.3,1.6,,Mesoporous (nanofibrous),0.018,Steady state,GHP,,
11735,SCD,Thermal insulation,Monolith,Cellulose nanofibers,,,K,,,pp,al,Cellulose nanofiber (0.5 wt%) suspension + HCl vapor,Physical (pH),Ethanol,SCD,Post-compression,,0.082,,360,26,1.5,,Mesoporous (nanofibrous),0.02,Steady state,GHP,,
11736,SCD,Thermal insulation,Monolith,Cellulose nanofibers,,,K,,,pp,al,Cellulose nanofiber (0.5 wt%) suspension + HCl vapor,Physical (pH),Ethanol,SCD,Post-compression,,0.103,,345,25.3,1.7,,Mesoporous (nanofibrous),0.021,Steady state,GHP,,
11737,SCD,Thermal insulation,Monolith,Cellulose nanofibers,,,K,,,pp,al,Cellulose nanofiber (0.5 wt%) suspension + HCl vapor,Physical (pH),Ethanol,SCD,Post-compression,,0.115,,365,22.8,2.3,,Mesoporous (nanofibrous),,,,,
11738,FD,Separation,Monolith,Glucomannan,Corn stalk,,A,L,,pp,wa,Konjac glucomannan solution + corn stalk + Na2CO3 solution (frozen),Physical?,Water,FD,,,,,,,,,Macroporous (cellular),,,,,
11739,FD,Not specific,Monolith,GO,,,N,,,ng,wa,GO suspension (frozen),No gelation,Water,FD,,,,94.41%,25,,,,Macroporous (flakes),,,,,
11740,FD,Not specific,Monolith,GO,PVA,,N,E,,ng,wa,GO suspension + PVA solution (1:0.01) (frozen),No gelation,Water,FD,,,,94.03%,16,,,,Macroporous (flakes),,,,,
11741,FD,Not specific,Monolith,GO,PVA,,N,E,,ng,wa,GO suspension + PVA solution (1:0.05) (frozen),No gelation,Water,FD,,,,93.51%,24,,,,Macroporous (flakes),,,,,
11742,FD,Not specific,Monolith,GO,PVA,,N,E,,ng,wa,GO suspension + PVA solution (1:0.1) (frozen),No gelation,Water,FD,,,,91.85%,21,,,,Macroporous (flakes),,,,,
11743,FD,Not specific,Monolith,GO,PVA,,N,E,,ng,wa,GO suspension + PVA solution (1:0.2) (frozen),No gelation,Water,FD,,,,91.52%,17,,,,Macroporous (flakes),,,,,
11744,FD,Not specific,Monolith,GO,PVA,,N,E,,ng,wa,GO suspension + PVA solution (1:0.3) (frozen),No gelation,Water,FD,,,,90.74%,19,,,,Macroporous (flakes),,,,,
11745,FD,Wound dressing,Monolith,Plant extracts,PVA,,L,E,,ng,wa,Oxidized Bletilla rhizome extract suspension + Ag sulfadiazine + PVA solution (frozen),No gelation?,Water,FD,,,,,,,,,Macroporous (flakes),,,,,
11746,FD,"Sound insulation, thermal insulation",Monolith,GO,,,N,,,pc,wa,GO suspension in DMSO + ascorbic acid + CaCl2 solution (frozen),Physical (Mn+),Water,FD,Post-calcination at 300 °C,,0.0135,,,,,,Macroporous (flakes),0.04962,Transient,Hot disk,,
11747,FD,"Sound insulation, thermal insulation",Monolith,Aramid fibers,GO,,K,N,,pc,wa,GO suspension + aramid nanofibers in DMSO + ascorbic acid + CaCl2 solution (frozen),Physical (Mn+),Water,FD,Post-calcination at 300 °C,,0.023,,,,,,Macroporous (flakes),0.04918,Transient,Hot disk,,
11748,FD,Adsorbent,Monolith,Alginate,Polyethyleneimine,,A,E,,cc,wa,Alginate solution + glutaraldehyde solution + polyethyleneimine (frozen),Chemical (aldehyde),Water,FD,,,,91.56%,2,,,,Macroporous (flakes),,,,,
11749,FD,Thermal insulation,Monolith,Wood,,"1H, 1H, 2H, 2H-Perfluorodecyltriethoxysilane modification",L,,Si,ng,wa,Delignified rattan (frozen),No gelation,Water,FD,"Post-1H, 1H, 2H, 2H-perfluorodecyltriethoxysilane treatment",,0.15,90.21%,,,,,Macroporous (cellular),0.043,Transient,Hot disk,,
11750,SCD,Not specific,Monolith,Hyaluronic acid,,,A,,,pp,al,Hyaluronic acid (0.5 wt%) solution (pH 1.5) + ethanol,Physical (antisolvent),Ethanol,SCD,,,0.057,96%,371,,,,Mesoporous (nanoparticulate),,,,,
11751,SCD,Not specific,Monolith,Hyaluronic acid,,,A,,,pp,al,Hyaluronic acid (0.5 wt%) solution (pH 2.5) + ethanol,Physical (antisolvent),Ethanol,SCD,,,0.082,94%,427,,,,Mesoporous (nanoparticulate),,,,,
11752,SCD,Not specific,Monolith,Hyaluronic acid,,,A,,,pp,al,Hyaluronic acid (0.5 wt%) solution (pH 12) + ethanol,Physical (antisolvent),Ethanol,SCD,,,0.27,79%,33,,,,Mesoporous (nanoparticulate),,,,,
11753,SCD,Not specific,Monolith,Hyaluronic acid,,,A,,,pp,al,Hyaluronic acid (1.6 wt%) solution (pH 1.5) + ethanol,Physical (antisolvent),Ethanol,SCD,,,0.065,95%,350,,,,Mesoporous (nanoparticulate),,,,,
11754,SCD,Not specific,Monolith,Hyaluronic acid,,,A,,,pp,al,Hyaluronic acid (1.6 wt%) solution (pH 2.5) + ethanol,Physical (antisolvent),Ethanol,SCD,,,0.15,88%,439,,,,Mesoporous (nanoparticulate),,,,,
11755,SCD,Not specific,Monolith,Hyaluronic acid,,,A,,,pp,al,Hyaluronic acid (1.6 wt%) solution (pH 12) + ethanol,Physical (antisolvent),Ethanol,SCD,,,0.722,44%,4,,,,Mesoporous (nanoparticulate),,,,,
11756,SCD,Not specific,Monolith,Hyaluronic acid,,,A,,,pp,ow,Hyaluronic acid (0.5 wt%) solution (pH 1.5) + acetone,Physical (antisolvent),Acetone,SCD,,,0.141,90%,13,,,,Mesoporous (nanoparticulate),,,,,
11757,SCD,Not specific,Monolith,Hyaluronic acid,,,A,,,pp,ow,Hyaluronic acid (0.5 wt%) solution (pH 2.5) + acetone,Physical (antisolvent),Acetone,SCD,,,0.112,92%,380,,,,Mesoporous (nanoparticulate),,,,,
11758,SCD,Not specific,Monolith,Hyaluronic acid,,,A,,,pp,ow,Hyaluronic acid (0.5 wt%) solution (pH 12) + acetone,Physical (antisolvent),Acetone,SCD,,,0.574,59%,20,,,,Mesoporous (nanoparticulate),,,,,
11759,SCD,Not specific,Monolith,Hyaluronic acid,,,A,,,pp,ow,Hyaluronic acid (1.6 wt%) solution (pH 1.5) + acetone,Physical (antisolvent),Acetone,SCD,,,0.226,84%,6,,,,Mesoporous (nanoparticulate),,,,,
11760,SCD,Not specific,Monolith,Hyaluronic acid,,,A,,,pp,ow,Hyaluronic acid (1.6 wt%) solution (pH 2.5) + acetone,Physical (antisolvent),Acetone,SCD,,,0.247,82%,375,,,,Mesoporous (nanoparticulate),,,,,
11761,SCD,Not specific,Monolith,Hyaluronic acid,,,A,,,pp,ow,Hyaluronic acid (1.6 wt%) solution (pH 6) + acetone,Physical (antisolvent),Acetone,SCD,,,0.081,94%,6,,,,Mesoporous (nanoparticulate),,,,,
11762,SCD,Not specific,Monolith,Hyaluronic acid,,,A,,,pp,ow,Hyaluronic acid (1.6 wt%) solution (pH 12) + acetone,Physical (antisolvent),Acetone,SCD,,,0.952,31%,4,,,,Mesoporous (nanoparticulate),,,,,
11763,FD,Separation,Monolith,Cellulose nanofibers,,,K,,,ng,wa,Lignocellulose nanofiber (0.5%) suspension (frozen),No gelation,Water,FD,,,0.007,99.50%,,,,,Macroporous (cellular and fibrous),,,,,
11764,FD,Separation,Monolith,Cellulose nanofibers,,,K,,,ng,wa,Lignocellulose nanofiber (1%) suspension (frozen),No gelation,Water,FD,,,0.0125,99.20%,,,,0.01,Macroporous (cellular and fibrous),,,,,
11765,FD,Separation,Monolith,Cellulose nanofibers,,,K,,,ng,wa,Lignocellulose nanofiber (1.5%) suspension (frozen),No gelation,Water,FD,,,0.017,98.90%,,,,,Macroporous (cellular and fibrous),,,,,
11766,FD,Separation,Monolith,Cellulose nanofibers,,,K,,,ng,wa,Lignocellulose nanofiber (2%) suspension (frozen),No gelation,Water,FD,,,0.023,98.50%,,,,,Macroporous (cellular and fibrous),,,,,
11767,FD,Separation,Monolith,Cellulose nanofibers,PLA,,K,F,,ng,wa,Lignocellulose nanofiber (1%) suspension (frozen),No gelation,Water,FD,Post-caoting with PLA,,0.0201,,,,,0.14,Macroporous (cellular and fibrous),,,,,
11768,FD,Separation,Monolith,Cellulose nanofibers,PLA,,K,F,,ng,wa,Lignocellulose nanofiber (1%) suspension (frozen),No gelation,Water,FD,Post-caoting with PLA,,0.0225,,,,,0.23,Macroporous (cellular and fibrous),,,,,
11769,FD,Separation,Monolith,Cellulose nanofibers,PLA,,K,F,,ng,wa,Lignocellulose nanofiber (1%) suspension (frozen),No gelation,Water,FD,Post-caoting with PLA,,0.0224,,,,,0.15,Macroporous (cellular and fibrous),,,,,
11770,SCD,Wound dressing,Fibers,Cellulose,,Drug loading,B,,Lo,pp,al,Microcrystalline cellulose-ZnCl2 solution (wet spun) + isopropanol,Physical (antisolvent),Isopropanol,SCD,Drug loading in scCO2,,0.18,87.50%,127,,0.77,,Mesoporous (nanoparticulate),,,,,
11771,SCD,Wound dressing,Fibers,Cellulose,Chitosan,Drug loading,B,A,Lo,pp,al,Microcrystalline cellulose-chitosan (10:1) solution-ZnCl2 solution (wet spun) + isopropanol,Physical (antisolvent),Isopropanol,SCD,Drug loading in scCO2,,0.17,88.40%,288,,1.14,,Mesoporous (nanoparticulate),,,,,
11772,SCD,Wound dressing,Fibers,Cellulose,Chitosan,Drug loading,B,A,Lo,pp,al,Microcrystalline cellulose-chitosan (5:1) solution-ZnCl2 solution (wet spun) + isopropanol,Physical (antisolvent),Isopropanol,SCD,Drug loading in scCO2,,0.19,86.80%,305,,1.31,,Mesoporous (nanoparticulate),,,,,
11773,APD,Thermal insulation,Monolith,Phenolic resin,,,I,,,cp,al,Linear thermoplastic phenolic resin (0.1 g/mL) + hexamethylenetetramine (0.016 g/mL) in ethylene glycol ,Chemical (polymerization),Ethanol,APD,,,0.477,,,,,,Macroporous (particulate),,,,,
11774,APD,Thermal insulation,Monolith,Phenolic resin,,,I,,,cp,al,Linear thermoplastic phenolic resin (0.15 g/mL) + hexamethylenetetramine (0.023 g/mL) in ethylene glycol ,Chemical (polymerization),Ethanol,APD,,,0.326,,,,,,Macroporous (particulate),,,,,
11775,APD,Thermal insulation,Monolith,Phenolic resin,,,I,,,cp,al,Linear thermoplastic phenolic resin (0.2 g/mL) + hexamethylenetetramine (0.031 g/mL) in ethylene glycol ,Chemical (polymerization),Ethanol,APD,,,0.274,,,,,,Macroporous (particulate),,,,,
11776,APD,Thermal insulation,Monolith,Phenolic resin,,,I,,,cp,al,Linear thermoplastic phenolic resin (0.078 g/mL) + B-doped phenolic resin (0.022 g/mL) + hexamethylenetetramine (0.016 g/mL) in ethylene glycol ,Chemical (polymerization),Ethanol,APD,,,0.105,,90,,,,Macroporous (particulate),0.0352,Transient,Hot wire,,
11777,APD,Thermal insulation,Monolith,Phenolic resin,,,I,,,cp,al,Linear thermoplastic phenolic resin (0.117 g/mL) + B-doped phenolic resin (0.033 g/mL) + hexamethylenetetramine (0.023 g/mL) in ethylene glycol ,Chemical (polymerization),Ethanol,APD,,,0.138,,100,,,,Macroporous (particulate),0.0369,Transient,Hot wire,,
11778,APD,Thermal insulation,Monolith,Phenolic resin,,,I,,,cp,al,Linear thermoplastic phenolic resin (0.156 g/mL) + B-doped phenolic resin (0.044 g/mL) + hexamethylenetetramine (0.031 g/mL) in ethylene glycol,Chemical (polymerization),Ethanol,APD,,,0.201,,130,,,,Macroporous (particulate),0.0382,Transient,Hot wire,,
11779,FD,Sensors,Monolith,Gelatin,,,C,,,pp,wa,"Gelatin solution (cooling, frozen)",Physical (temperature),Water,FD,,,0.028,,7,,,,Macroporous (cellular),,,,,
11780,FD,Sensors,Monolith,Gelatin,Protein (egg),,C,C,,pp,wa,Gelatin solution + protein suspension (frozen),Physical (temperature),Water,FD,,,0.02,,13,,,4.66,Macroporous (cellular),,,,,
11781,FD,Sensors,Monolith,Gelatin,Protein (egg),,C,C,,pp,wa,"Gelatin solution + protein suspension (aged, frozen)",Physical (temperature),Water,FD,,,0.019,,8,,,4.86,Macroporous (cellular),,,,,
11782,FD,Sensors,Monolith,Gelatin,"Protein (egg), PEDOT",,C,"C, M",,pp,wa,PEDOT solution + protein suspension + gelatin solution (frozen),Physical (temperature),Water,FD,,,0.019,,14,,,2.94,Macroporous (cellular),,,,,
11783,FD,Sensors,Monolith,Gelatin,"Protein (egg), PEDOT",,C,"C, M",,pp,wa,"PEDOT solution + protein suspension + gelatin solution (aged, frozen)",Physical (temperature),Water,FD,,,0.018,,16,,,2.93,Macroporous (cellular),,,,,
11784,FD,Scaffold,Monolith,Aramid fibers,Chitosan,,K,A,,cc,wa,Aramid nanofiber suspension in DMSO + H3PO4 + chitosan + glutaraldehyde solution (frozen),Chemical (aldehyde),Water,FD,,,,,,,,,Macroporous (flakes),,,,,
11785,SCD,Not specific,Monolith,Polyrotaxane,,,M,,,cp,ow,Polyrotaxane (MIA1) gel,Chemical (polymerization),Acetone,SCD,,,0.305,,,,,,Macroporous (particulate),,,,,
11786,SCD,Not specific,Monolith,Polyrotaxane,,,M,,,cp,ow,Polyrotaxane (MIA2) gel,Chemical (polymerization),Acetone,SCD,,,0.581,,,,,,Macroporous (particulate),,,,,
11787,FD,Not specific,Monolith,Cellulose nanofibers,,,K,,,ng,wa,Cellulose nanofiber (0.05 wt%) suspension (frozen),No gelation,Water,FD,,,0.0022,99.90%,,,,,Macroporous (flakes),,,,,
11788,FD,Not specific,Monolith,Cellulose nanofibers,,,K,,,ng,wa,Cellulose nanofiber (0.1 wt%) suspension (frozen),No gelation,Water,FD,,,0.003,99.80%,,,,,Macroporous (flakes),,,,,
11789,FD,Not specific,Monolith,Cellulose nanofibers,,,K,,,ng,wa,Cellulose nanofiber (0.3 wt%) suspension (frozen),No gelation,Water,FD,,,0.007,99.60%,,,,,Macroporous (flakes),,,,,
11790,FD,Not specific,Monolith,Cellulose nanofibers,,,K,,,ng,wa,Cellulose nanofiber (0.6 wt%) suspension (frozen),No gelation,Water,FD,,,0.0106,99.30%,,,,,Macroporous (flakes),,,,,
11791,FD,Thermal insulation,Monolith,PVA,,MTCS treatment,E,,Si,ng,wa,PVA solution (frozen),No gelation,Water,FD,post-MTCS treatment,,0.055,,,,,0.45,Macroporous (cellular),,,,,
