Repository: paulagirones/Aerogels_thermal_conductivity

# Aerogels_thermal_conductivity
Machine learning prediction of thermal conductivity in aerogels.

File: 20250220_dataset.csv (part 68 of 95)
Entry,Drying,Purpose,Shape,First materials,Second materials,Modification,First material class,Second materials class,Modification class,Gelation class,Solvent class,Process,Gelation mechanism,Final solvent,Drying details,Post drying treatment,Post-drying cross-linking,Envelope density g/cm3,Porosity,BET surface area m2/g,BJH pore size nm,BJH pore volume (total) cm3/g,compression elastic modulus MPa,SEM,Thermal conductivity W/(m K),Thermal method,Thermal method detail,,
11792,FD,Thermal insulation,Monolith,Chitosan,PVA,MTCS treatment,A,E,Si,ng,wa,PVA solution + chitosan-phytic acid (10%) (frozen),No gelation,Water,FD,post-MTCS treatment,,0.057,,,,,1.24,Macroporous (cellular),,,,,
11793,FD,Thermal insulation,Monolith,Chitosan,PVA,MTCS treatment,A,E,Si,ng,wa,PVA solution + chitosan-phytic acid (20%) (frozen),No gelation,Water,FD,post-MTCS treatment,,0.06,,,,,1.55,Macroporous (cellular),,,,,
11794,FD,Thermal insulation,Monolith,Chitosan,PVA,MTCS treatment,A,E,Si,ng,wa,PVA solution + chitosan-phytic acid (30%) (frozen),No gelation,Water,FD,post-MTCS treatment,,0.069,,,,,0.67,Macroporous (cellular),,,,,
11795,FD,Adsorbent,Monolith,Alginate,,,A,,,pp,wa,Alginate solution + choline hydroxide + water (frozen),Physical (antisolvent)?,Water,FD,,,,,10,,,,Macroporous (cellular),,,,,
11796,FD,Adsorbent,Monolith,Alginate,,,A,,,pp,wa,Alginate solution in Bmim Cl-isopropanol-KOH + water (frozen),Physical (antisolvent)?,Water,FD,,,,,,,,,Macroporous (cellular),,,,,
11797,FD,Adsorbent,Sheet,Chitosan,"Poly(vinyl alcohol-co-ethylene), polyethyleneimine",,A,"E, E",,cc,wa,Poly(vinyl alcohol-co-ethylene) fiber suspension + chitosan solution + glutaraldehyde solution + polyethyleneimine (frozen),Chemical (aldehyde),Water,FD,,,,,,,,,Macroporous (cellular),,,,,
11798,FD,Adsorbent,Monolith,Cellulose,"Xanthan, PVA",MTMS treatment,B,"A, E",Si,ng,wa,Cellulose fiber (1 wt%) suspension + PVA solution + xanthan gum solution (frozen),No gelation,Water,FD,Post-MTMS treatment,,0.028,97.76%,,,,,Macroporous (fibrous),,,,,
11799,FD,Adsorbent,Monolith,Cellulose,"Xanthan, PVA",MTMS treatment,B,"A, E",Si,ng,wa,Cellulose fiber (2 wt%) suspension + PVA solution + xanthan gum solution (frozen),No gelation,Water,FD,Post-MTMS treatment,,0.037,97.00%,,,,,Macroporous (fibrous),,,,,
11800,FD,Adsorbent,Monolith,Cellulose,"Xanthan, PVA",MTMS treatment,B,"A, E",Si,ng,wa,Cellulose fiber (3 wt%) suspension + PVA solution + xanthan gum solution (frozen),No gelation,Water,FD,Post-MTMS treatment,,0.045,96.30%,,,,,Macroporous (fibrous),,,,,
11801,FD,Adsorbent,Monolith,Cellulose,,MTMS treatment,B,,Si,ng,wa,Cellulose (1 wt%)-NaOH-urea solution (frozen),No gelation,Water,FD,Post-MTMS treatment,,0.04,97.40%,,,,,Macroporous (fibrous),,,,,
11802,FD,Adsorbent,Monolith,Cellulose,,MTMS treatment,B,,Si,ng,wa,Cellulose (2 wt%)-NaOH-urea solution (frozen),No gelation,Water,FD,Post-MTMS treatment,,0.053,96.53%,,,,,Macroporous (fibrous),,,,,
11803,FD,Adsorbent,Monolith,Cellulose,,MTMS treatment,B,,Si,ng,wa,Cellulose (3 wt%)-NaOH-urea solution (frozen),No gelation,Water,FD,Post-MTMS treatment,,0.063,95.86%,,,,,Macroporous (fibrous),,,,,
11804,FD,Adsorbent,Monolith,Cellulose,,Carbonized,B,,Ca,ng,wa,Cellulose (1 wt%)-NaOH-urea solution (frozen),No gelation,Water,FD,Post-calcination at 650 °C,,0.034,98.32%,,,,,Macroporous (fibrous),,,,,
11805,FD,Adsorbent,Monolith,Cellulose,,Carbonized,B,,Ca,ng,wa,Cellulose (2 wt%)-NaOH-urea solution (frozen),No gelation,Water,FD,Post-calcination at 650 °C,,0.038,98.12%,,,,,Macroporous (fibrous),,,,,
11806,FD,Adsorbent,Monolith,Cellulose,,Carbonized,B,,Ca,ng,wa,Cellulose (3 wt%)-NaOH-urea solution (frozen),No gelation,Water,FD,Post-calcination at 650 °C,,0.047,97.63%,,,,,Macroporous (fibrous),,,,,
11807,FD,Adsorbent,Monolith?,Alginate,,,A,,,pc,wa,Alginate solution + Co2+ solution (frozen),Physical (Mn+),Water,FD,,,,,1,,,,Macroporous (flakes),,,,,
11808,FD,Adsorbent,Monolith?,Alginate,GO,,A,N,,pc,wa,Alginate solution + Co2+ solution + GO suspension (frozen),Physical (Mn+),Water,FD,,,,,2,,,,Macroporous (flakes),,,,,
11809,APD,Not specific,Beads,Alginate,,,A,,,pc,wa,Alginate solution + choline chloride-PEG + CaCl2 solution ,Physical (Mn+),Water,APD,,,,,,,,,Macroporous (flakes),,,,,
11810,APD,Not specific,Beads,Alginate,,,A,,,pc,wa,Alginate solution + choline chloride-ethylene glycol + CaCl2 solution ,Physical (Mn+),Water,APD,,,,,,,,,Macroporous (flakes),,,,,
11811,FD,Separation,Monolith,Lignin,PVA,,F,E,,ng,wa,PVA solution + lignin + Na2B4O7 solution (slurry 3 wt%) (frozen),No gelation,Water,FD,,,0.098,87.20%,1,,0.072,,Macroporous (cellular),,,,,
11812,FD,Separation,Monolith,Lignin,PVA,,F,E,,ng,wa,PVA solution + lignin + Na2B4O7 solution (slurry 6 wt%) (frozen),No gelation,Water,FD,,,0.066,92.30%,3,,0.01,,Macroporous (cellular),,,,,
11813,FD,Separation,Monolith,Lignin,PVA,,F,E,,ng,wa,PVA solution + lignin + Na2B4O7 solution (slurry 9 wt%) (frozen),No gelation,Water,FD,,,0.033,95.30%,7,,0.005,,Macroporous (cellular),,,,,
11814,FD,Wound dressing,Monolith,Chitosan,GO,,A,N,,ng,wa,GO suspension + chitosan solution (frozen),No gelation,Water,FD,,,,99%,,,,,Macroporous (flakes),,,,,
11815,FD,Wound dressing,Monolith,Gelatin,GO,,C,N,,ng,wa,GO suspension + gelatin solution (frozen),No gelation,Water,FD,,,,91.80%,,,,,Macroporous (flakes),,,,,
11816,FD,Wound dressing,Monolith,PVA,GO,,E,N,,ng,wa,GO suspension + PVA solution (frozen),No gelation,Water,FD,,,,85.70%,,,,,Macroporous (flakes),,,,,
11817,FD,Adsorbent,Monolith,GO,,,N,,,pp,wa,"GO suspension (hydrothermal, frozen)",Physical (aggregation),Water,FD,,,0.0147,,137,,,,Macroporous (fibrous and flakes),,,,,
11818,FD,Adsorbent,Monolith,GO,CNT,,N,N,,pp,wa,"GO suspension + CNT (hydrothermal, frozen)",Physical (aggregation),Water,FD,,,0.0081,,213,,,,Macroporous (fibrous and flakes),,,,,
11819,FD,Adsorbent,Monolith,GO,"CNT, cellulose nanofibers",,N,"N, K",,pp,wa,"GO suspension + CNT + cellulose nanofibers (hydrothermal, frozen)",Physical (aggregation),Water,FD,,,0.0066,,225,,,,Macroporous (fibrous and flakes),,,,,
11820,SCD,Thermal insulation,Monolith,Polyurethane,,Polyurethane sponge,H,,Mx,cp,ow,p-MDI sol in polyurethane foam + catalyst,Chemical (polymerization),Acetone,SCD,,,0.129,88.87%,242,,,,Mesoporous (nanoparticulate),0.0139,Steady state,HFM,,
11821,FD,Thermal insulation,Monolith,Polyurethane,,,H,,,ng,wa,Waterborne polyurethane suspension (frozen),No gelation,Water,FD,,,0.026,82%,,,,,Macroporous (cellular),0.0557,Transient,Hot wire,,
11822,FD,Thermal insulation,Monolith,Polyurethane,Aramid fibers,,H,K,,ng,wa,Waterborne polyurethane suspension + aramid nanofiber (1%) suspension (frozen),No gelation,Water,FD,,,0.024,83%,,,,,Macroporous (cellular),0.0589,Transient,Hot wire,,
11823,FD,Thermal insulation,Monolith,Polyurethane,Aramid fibers,,H,K,,ng,wa,Waterborne polyurethane suspension + aramid nanofiber (3%) suspension (frozen),No gelation,Water,FD,,,0.019,86%,,,,,Macroporous (cellular),0.0522,Transient,Hot wire,,
11824,FD,Thermal insulation,Monolith,Polyurethane,Aramid fibers,,H,K,,ng,wa,Waterborne polyurethane suspension + aramid nanofiber (5%) suspension (frozen),No gelation,Water,FD,,,0.017,88%,,,,,Macroporous (cellular),0.048,Transient,Hot wire,,
11825,FD,Thermal insulation,Monolith,Polyurethane,Aramid fibers,,H,K,,ng,wa,Waterborne polyurethane suspension + aramid nanofiber (8%) suspension (frozen),No gelation,Water,FD,,,0.016,89%,,,,,Macroporous (cellular),0.046,Transient,Hot wire,,
11826,FD,Thermal insulation,Monolith,Polyurethane,Aramid fibers,,H,K,,ng,wa,Waterborne polyurethane suspension + aramid nanofiber (10%) suspension (frozen),No gelation,Water,FD,,,0.015,90%,,,,,Macroporous (cellular),0.0447,Transient,Hot wire,,
11827,FD,Steam generation,Monolith,Alginate,"Polyaniline, PVA",,A,"M, E",,cc,wa,Alginate solution + PVA solution + glutaraldehyde (freeze-thaw) + aniline-ammonium persulfate solution (frozen),Chemical (aldehyde),Water,FD,,,,,,,,,Macroporous (flakes),,,,,
11828,APD,Thermoelectric devices,Monolith,Phenolic resin,,,I,,,cp,al,Novolac precursor solution in isopropanol,Chemical (polymerization),Isopropanol,APD,,,0.21,82.90%,954,,,,Macroporous (particulate),0.042,Transient,In house,,
11829,APD,Thermoelectric devices,Monolith,Phenolic resin,GO,,I,N,,cp,al,GO (4%) suspension + novolac precursor solution in isopropanol,Chemical (polymerization),Isopropanol,APD,,,0.22,82.50%,891,,,,Macroporous (particulate),0.088,Transient,In house,,
11830,APD,Thermoelectric devices,Monolith,Phenolic resin,GO,,I,N,,cp,al,GO (8%) suspension + novolac precursor solution in isopropanol,Chemical (polymerization),Isopropanol,APD,,,0.22,82.30%,827,,,,Macroporous (particulate),0.11,Transient,In house,,
11831,APD,Thermoelectric devices,Monolith,Phenolic resin,GO,,I,N,,cp,al,GO (12%) suspension + novolac precursor solution in isopropanol,Chemical (polymerization),Isopropanol,APD,,,0.23,82.10%,897,,,,Macroporous (particulate),0.178,Transient,In house,,
11832,APD,Thermoelectric devices,Monolith,Phenolic resin,GO,,I,N,,cp,al,GO (15%) suspension + novolac precursor solution in isopropanol,Chemical (polymerization),Isopropanol,APD,,,0.24,81.90%,966,,,,Macroporous (particulate),0.18,Transient,In house,,
11833,FD,Separation,Monolith,Cellulose,,,B,,,cc,wa,Cellulose fiber suspension + Kymene (0.05 mL) (frozen),Chemical (epoxy),Water,FD,,,0.014,99%,,,,,Macroporous (flakes),0.03,Transient,Hot disk,,
11834,FD,Separation,Monolith,Cellulose,,,B,,,cc,wa,Cellulose fiber suspension + Kymene (0.075 mL) (frozen),Chemical (epoxy),Water,FD,,,0.013,99.20%,,,,,Macroporous (flakes),0.0285,Transient,Hot disk,,
11835,FD,Separation,Monolith,Cellulose,,,B,,,cc,wa,Cellulose fiber suspension + Kymene (0.1 mL) (frozen),Chemical (epoxy),Water,FD,,,0.014,99.10%,,,,,Macroporous (flakes),0.0309,Transient,Hot disk,,
11836,FD,Separation,Monolith,Cellulose,PVA,,B,E,,cc,wa,Cellulose fiber suspension + PVA solution + glutaraldehyde solution (0.1 mL) (frozen),Chemical (aldehyde),Water,FD,,,0.019,98.30%,,,,,Macroporous (flakes),0.0347,Transient,Hot disk,,
11837,FD,Separation,Monolith,Cellulose,PVA,,B,E,,cc,wa,Cellulose fiber suspension + PVA solution + glutaraldehyde solution (0.25 mL) (frozen),Chemical (aldehyde),Water,FD,,,0.017,98.50%,,,,,Macroporous (flakes),0.0297,Transient,Hot disk,,
11838,FD,Separation,Monolith,Cellulose,PVA,,B,E,,cc,wa,Cellulose fiber suspension + PVA solution + glutaraldehyde solution (0.5 mL) (frozen),Chemical (aldehyde),Water,FD,,,0.02,98.30%,,,,,Macroporous (flakes),0.03,Transient,Hot disk,,
11839,SCD,"Separation, thermal insulation","Beads, monolith",Agarose,,MTCS-MTMS treatment,A,,Si,pp,al,Agarose (0.5%) solution (cooling),Physical (temperature),Ethanol,SCD,Post-MTCS-MTMS treatment,,0.024,98.70%,290,,,,Mesoporous (nanofibrous),0.027,Transient,In house,,
11840,SCD,"Separation, thermal insulation","Beads, monolith",Agarose,,MTCS-MTMS treatment,A,,Si,pp,al,Agarose (1%) solution (cooling),Physical (temperature),Ethanol,SCD,Post-MTCS-MTMS treatment,,0.029,98.40%,230,,,,Mesoporous (nanofibrous),0.028,Transient,In house,,
11841,SCD,"Separation, thermal insulation","Beads, monolith",Agarose,,MTCS-MTMS treatment,A,,Si,pp,al,Agarose (1.5%) solution (cooling),Physical (temperature),Ethanol,SCD,Post-MTCS-MTMS treatment,,0.042,97.60%,220,,,,Mesoporous (nanofibrous),0.03,Transient,In house,,
11842,SCD,"Separation, thermal insulation","Beads, monolith",Agarose,,MTCS-MTMS treatment,A,,Si,pp,al,Agarose (2%) solution (cooling),Physical (temperature),Ethanol,SCD,Post-MTCS-MTMS treatment,,0.063,96.30%,210,,,,Mesoporous (nanofibrous),0.032,Transient,In house,,
11843,SCD,"Separation, thermal insulation","Beads, monolith",Agarose,,MTCS-MTMS treatment,A,,Si,pp,al,Agarose (2.5%) solution (cooling),Physical (temperature),Ethanol,SCD,Post-MTCS-MTMS treatment,,0.08,95.70%,210,,,,Mesoporous (nanofibrous),0.034,Transient,In house,,
11844,SCD,"Separation, thermal insulation","Beads, monolith",Agarose,,MTCS-MTMS treatment,A,,Si,pp,al,Agarose (3%) solution (cooling),Physical (temperature),Ethanol,SCD,Post-MTCS-MTMS treatment,,0.09,94.90%,210,,,,Mesoporous (nanofibrous),0.036,Transient,In house,,
11845,FD,Separation,Monolith,Cellulose nanofibers,,,K,,,ng,wa,PVA solution + cellulose nanofiber suspension (frozen),No gelation,Water,FD,,,0.0065,99.71%,28,,,,Macroporous (cellular),,,,,
11846,FD,Separation,Monolith,Cellulose nanofibers,PVA,MTMS treatment,K,E,Si,ng,wa,PVA solution + cellulose nanofiber suspension + MTMS (10 mg/cellulose g) (frozen),No gelation,Water,FD,,,0.0081,99.53%,23,,,,Macroporous (cellular),,,,,
11847,FD,Separation,Monolith,Cellulose nanofibers,PVA,MTMS treatment,K,E,Si,ng,wa,PVA solution + cellulose nanofiber suspension + MTMS (20 mg/cellulose g) (frozen),No gelation,Water,FD,,,0.0094,99.36%,23,,,,Macroporous (cellular),,,,,
11848,FD,Separation,Monolith,Cellulose nanofibers,PVA,MTMS treatment,K,E,Si,ng,wa,PVA solution + cellulose nanofiber suspension + MTMS (30 mg/cellulose g) (frozen),No gelation,Water,FD,,,0.0098,99.26%,24,,,,Macroporous (cellular),,,,,
11849,SCD,DDS,Beads,Alginate,,,A,,,pc,al,Alginate solution + CaCl2 solution ,Physical (Mn+),Ethanol,SCD,,,,,312,11.2,0.8,,Macroporous (flakes),,,,,
11850,SCD,DDS,Beads,Alginate,,Drug loading,A,,Lo,pc,al,Alginate solution + CaCl2-vancomycin solution ,Physical (Mn+),Ethanol,SCD,,,,,742,21.8,3.9,,Macroporous (flakes),,,,,
11851,SCD,DDS,Beads,Alginate,,Drug loading,A,,Lo,pc,al,Alginate-vancomycin solution + CaCl2 solution ,Physical (Mn+),Ethanol,SCD,,,,,268,35.2,2.54,,Macroporous (flakes),,,,,
11852,SCD,DDS,Beads,Alginate,,Drug loading,A,,Lo,pc,al,Alginate-vancomycin solution + CaCl2-vancomycin solution ,Physical (Mn+),Ethanol,SCD,,,,,530,21,2.65,,Macroporous (flakes),,,,,
11853,FD,Thermal insulation,Monolith,PVA,,,E,,,ng,wa,PVA solution (frozen),No gelation,Water,FD,,,0.075,94.50%,,,,,Macroporous (cellular),0.03,Transient,Hot disk,,
11854,FD,Thermal insulation,Monolith,Alginate,PVA,,A,E,,ng,wa,PVA solution + tannic acid (2 g) + alginate (1 g) solution (frozen),No gelation,Water,FD,,,0.157,89.20%,,,,,Macroporous (cellular),0.043,Transient,Hot disk,,
11855,FD,Thermal insulation,Monolith,Alginate,PVA,,A,E,,ng,wa,PVA solution + tannic acid (2 g) + alginate (2 g) solution (frozen),No gelation,Water,FD,,,0.163,88.90%,,,,,Macroporous (cellular),0.044,Transient,Hot disk,,
11856,FD,Thermal insulation,Monolith,Alginate,PVA,,A,E,,ng,wa,PVA solution + tannic acid (2 g) + alginate (3 g) solution (frozen),No gelation,Water,FD,,,0.169,88.60%,,,,,Macroporous (cellular),0.046,Transient,Hot disk,,
11857,FD,Thermal insulation,Monolith,Alginate,PVA,,A,E,,ng,wa,PVA solution + tannic acid (3 g) + alginate (1 g) solution (frozen),No gelation,Water,FD,,,0.158,89.10%,,,,,Macroporous (cellular),0.043,Transient,Hot disk,,
11858,FD,Thermal insulation,Monolith,Alginate,PVA,,A,E,,ng,wa,PVA solution + tannic acid (3 g) + alginate (2 g) solution (frozen),No gelation,Water,FD,,,0.164,88.90%,,,,,Macroporous (cellular),0.044,Transient,Hot disk,,
11859,FD,Thermal insulation,Monolith,Alginate,PVA,,A,E,,ng,wa,PVA solution + tannic acid (3 g) + alginate (3 g) solution (frozen),No gelation,Water,FD,,,0.167,88.90%,,,,,Macroporous (cellular),0.046,Transient,Hot disk,,
11860,FD,Thermal insulation,Monolith,Alginate,PVA,,A,E,,ng,wa,PVA solution + tannic acid (2 g) + alginate (1 g) solution (frozen),No gelation,Water,FD,Post-immersion into CaCl2 solution,Physical (Mn+),0.244,69.50%,,,,,Macroporous (cellular),0.054,Transient,Hot disk,,
11861,FD,Thermal insulation,Monolith,Alginate,PVA,,A,E,,ng,wa,PVA solution + tannic acid (2 g) + alginate (2 g) solution (frozen),No gelation,Water,FD,Post-immersion into CaCl2 solution,Physical (Mn+),0.3,75.20%,,,,,Macroporous (cellular),0.059,Transient,Hot disk,,
11862,FD,Thermal insulation,Monolith,Alginate,PVA,,A,E,,ng,wa,PVA solution + tannic acid (2 g) + alginate (3 g) solution (frozen),No gelation,Water,FD,Post-immersion into CaCl2 solution,Physical (Mn+),0.294,79.10%,,,,,Macroporous (cellular),0.06,Transient,Hot disk,,
11863,FD,Thermal insulation,Monolith,Alginate,PVA,,A,E,,ng,wa,PVA solution + tannic acid (3 g) + alginate (1 g) solution (frozen),No gelation,Water,FD,Post-immersion into CaCl2 solution,Physical (Mn+),0.217,83.40%,,,,,Macroporous (cellular),0.049,Transient,Hot disk,,
11864,FD,Thermal insulation,Monolith,Alginate,PVA,,A,E,,ng,wa,PVA solution + tannic acid (3 g) + alginate (2 g) solution (frozen),No gelation,Water,FD,Post-immersion into CaCl2 solution,Physical (Mn+),0.211,81.20%,,,,,Macroporous (cellular),0.051,Transient,Hot disk,,
11865,FD,Thermal insulation,Monolith,Alginate,PVA,,A,E,,ng,wa,PVA solution + tannic acid (3 g) + alginate (3 g) solution (frozen),No gelation,Water,FD,Post-immersion into CaCl2 solution,Physical (Mn+),0.233,84.30%,,,,,Macroporous (cellular),0.057,Transient,Hot disk,,
11866,FD,Separation,Monolith,Cellulose,PVA,HTMS treatment,B,E,Si,ng,wa,Cellulose fiber suspension + PVA solution (0.2 wt%) (frozen),No gelation,Water,FD,Post-HTMS treatment,,0.015,99.00%,4,,,,Macroporous (flakes),,,,,
11867,FD,Separation,Monolith,Cellulose,PVA,HTMS treatment,B,E,Si,ng,wa,Cellulose fiber suspension + PVA solution (0.4 wt%) (frozen),No gelation,Water,FD,Post-HTMS treatment,,0.017,98.80%,4,,,,Macroporous (flakes),,,,,
11868,FD,Separation,Monolith,Cellulose,PVA,HTMS treatment,B,E,Si,ng,wa,Cellulose fiber suspension + PVA solution (0.6 wt%) (frozen),No gelation,Water,FD,Post-HTMS treatment,,0.02,98.60%,3,,,,Macroporous (flakes),,,,,
11869,FD,Separation,Monolith,Cellulose,PVA,HTMS treatment,B,E,Si,ng,wa,Cellulose fiber suspension + PVA solution (0.8 wt%) (frozen),No gelation,Water,FD,Post-HTMS treatment,,0.022,98.50%,3,,,,Macroporous (flakes),,,,,
11870,FD,Separation,Monolith,Cellulose,PVA,HTMS treatment,B,E,Si,ng,wa,Cellulose fiber suspension + PVA solution (1 wt%) (frozen),No gelation,Water,FD,Post-HTMS treatment,,0.025,98.30%,2,,,,Macroporous (flakes),,,,,
11871,FD,Separation,Sheet,Polyethylene,,,J,,,pp,al,Polyethylene suspension in hexadecane (cooling) + heptane + ethanol + t-butanol,"Physical (antisolvent, temperature)?",t-Butanol,FD,,,0.069,,,,,,Macroporous (flakes),,,,,
11872,FD,Thermal insulation,Fibers,Aramid fibers,,,K,,,pp,wa,Aramid nanofiber (2 wt%) suspension in DMSO (wet spun) + CaCl2 solution at 25 °C (frozen),Physical (antisolvent),Water,FD,,,0.06,,161,,,,Macroporous (fibrous),,,,,
11873,FD,Thermal insulation,Fibers,Aramid fibers,,,K,,,pp,wa,Aramid nanofiber (2 wt%) suspension in DMSO (wet spun) + CaCl2 solution at 60 °C (frozen),Physical (antisolvent),Water,FD,,,0.055,,204,,,,Macroporous (fibrous),,,,,
11874,FD,Thermal insulation,Fibers,Aramid fibers,,,K,,,pp,wa,Aramid nanofiber (2 wt%) suspension in DMSO (wet spun) + CaCl2 solution at 90 °C (frozen),Physical (antisolvent),Water,FD,,,0.049,,219,,,,Macroporous (fibrous),,,,,
11875,FD,Thermal insulation,Fibers,Aramid fibers,,,K,,,pp,wa,Aramid nanofiber (1 wt%) suspension in DMSO (wet spun) + CaCl2 solution at 90 °C (frozen),Physical (antisolvent),Water,FD,,,0.024,,121,,,,Macroporous (fibrous),,,,,
11876,FD,Thermal insulation,Fibers,Aramid fibers,,,K,,,pp,wa,Aramid nanofiber (3 wt%) suspension in DMSO (wet spun) + CaCl2 solution at 90 °C (frozen),Physical (antisolvent),Water,FD,,,0.07,,231,,,,Macroporous (fibrous),,,,,
11877,FD,Thermal insulation,Fibers,Aramid fibers,,,K,,,pp,wa,Aramid nanofiber (4 wt%) suspension in DMSO (wet spun) + CaCl2 solution at 90 °C (frozen),Physical (antisolvent),Water,FD,,,0.099,,232,,,,Macroporous (fibrous),,,,,
11878,FD,Thermal insulation,Fibers,Aramid fibers,,,K,,,pp,wa,Aramid nanofiber (5 wt%) suspension in DMSO (wet spun) + CaCl2 solution at 90 °C (frozen),Physical (antisolvent),Water,FD,,,0.114,,239,,,,Macroporous (fibrous),,,,,
11879,FD,Separation,Monolith,Cellulose nanofibers,Alginate,MTMS treatment,K,A,Si,pc,wa,Cellulose nanofiber suspension + alginate solution + CaCO3 (frozen),Physical (Mn+),Water,FD,Post-MTMS treatment,,0.0076,99.47%,39,,,,Macroporous (flakes),,,,,
11880,FD,Separation,Monolith,Cellulose nanofibers,,MTMS treatment,K,,Si,pc,wa,Cellulose nanofiber suspension + CaCO3 (frozen),Physical (Mn+),Water,FD,Post-MTMS treatment,,0.0096,99.04%,40,,,,Macroporous (flakes),,,,,
11881,FD,Separation,Monolith,Alginate,,MTMS treatment,A,,Si,pc,wa,Alginate solution + CaCO3 (frozen),Physical (Mn+),Water,FD,Post-MTMS treatment,,0.0076,99.49%,11,,,,Macroporous (flakes),,,,,
11882,FD,Separation,Monolith,Cellulose nanofibers,Alginate,,K,A,,pc,wa,Cellulose nanofiber suspension + alginate solution + CaCO3 (frozen),Physical (Mn+),Water,FD,,,0.0053,99.63%,19,,,,Macroporous (flakes),,,,,
11883,SCD,DDS,Microbeads,Starch,,,A,,,pp,al,Starch solution in W/O emulsion (cooling),Physical (temperature),Ethanol,SCD,,,,,64,,0.198,,Microparticles,,,,,
11884,SCD,DDS,Microbeads,Starch,,Caroten loading,A,,Lo,pp,al,Starch solution in W/O emulsion (cooling),Physical (temperature),Ethanol,SCD,b-Caroten loading in scCO2,,,,54,,0.139,,Microparticles,,,,,
11885,FD,PCM support,Monolith,Cellulose nanofibers,,PCM loading,K,,Lo,ng,wa,Cellulose nanocrystal suspension + octadecane (60% in W/O) (frozen),No gelation,Water,FD,,,0.41,,,,,0.35,Macroporous (cellular),,,,,
11886,FD,PCM support,Monolith,Cellulose nanofibers,PVA,PCM loading,K,E,Lo,ng,wa,Cellulose nanocrystal suspension + PVA (5 wt%) solution + octadecane (50% in W/O) (frozen),No gelation,Water,FD,,,0.52,34.80%,,,,4.23,Macroporous (cellular),,,,,
11887,FD,PCM support,Monolith,Cellulose nanofibers,PVA,PCM loading,K,E,Lo,ng,wa,Cellulose nanocrystal suspension + PVA (5 wt%) solution + octadecane (56% in W/O) (frozen),No gelation,Water,FD,,,0.55,30.80%,,,,3.68,Macroporous (cellular),,,,,
11888,FD,PCM support,Monolith,Cellulose nanofibers,PVA,PCM loading,K,E,Lo,ng,wa,Cellulose nanocrystal suspension + PVA (5 wt%) solution + octadecane (60% in W/O) (frozen),No gelation,Water,FD,,,0.57,28.00%,,,,5.03,Macroporous (cellular),,,,,
11889,FD,PCM support,Monolith,Cellulose nanofibers,PVA,PCM loading,K,E,Lo,ng,wa,Cellulose nanocrystal suspension + PVA (4.4 wt%) solution + octadecane (60% in W/O) (frozen),No gelation,Water,FD,,,0.57,27.90%,,,,3.24,Macroporous (cellular),,,,,
11890,FD,PCM support,Monolith,Cellulose nanofibers,PVA,PCM loading,K,E,Lo,ng,wa,Cellulose nanocrystal suspension + PVA (5.6 wt%) solution + octadecane (60% in W/O) (frozen),No gelation,Water,FD,,,0.55,30.60%,,,,3.29,Macroporous (cellular),,,,,
11891,FD,PCM support,Monolith,Cellulose nanofibers,PVA,PCM loading,K,E,Lo,ng,wa,"Cellulose nanocrystal suspension + PVA (5 wt%) solution + octadecane (60% in W/O) (procedure repeated, frozen)",No gelation,Water,FD,,,0.26,,,,,,Macroporous (cellular),,,,,
11892,FD,Adsorbent,Monolith,Cellulose,GO,,B,N,,pp,wa,Cellulose-NaOH suspension + Amim Cl L GO suspension in DMSO (frozen),Physical?,Water,FD,,,,50.92%,3,,,,Macroporous (cellular),,,,,
11893,FD,Thermal insulation,Monolith,Cellulose,,Polyurethane-PEG loading,B,,Lo,ng,wa,Cellulose-NaOH (0 M)-urea solution (frozen),No gelation,Water,FD,,,0.0465,97.09%,,,,,Macroporous (fibrous),,,,,
11894,FD,Thermal insulation,Monolith,Cellulose,,Polyurethane-PEG loading,B,,Lo,ng,wa,Cellulose-NaOH (0.5 M)-urea solution (frozen),No gelation,Water,FD,,,0.0275,98.28%,,,,,Macroporous (fibrous),,,,,
11895,FD,Thermal insulation,Monolith,Cellulose,,Polyurethane-PEG loading,B,,Lo,ng,wa,Cellulose-NaOH (1 M)-urea solution (frozen),No gelation,Water,FD,,,0.0338,97.89%,,,,,Macroporous (fibrous),,,,,
11896,FD,Thermal insulation,Monolith,Cellulose,,Polyurethane-PEG loading,B,,Lo,ng,wa,Cellulose-NaOH (1.5 M)-urea solution (frozen),No gelation,Water,FD,,,0.0342,97.87%,,,,,Macroporous (fibrous),,,,,
11897,FD,Thermal insulation,Monolith,Cellulose,,Polyurethane-PEG loading,B,,Lo,ng,wa,Cellulose-NaOH (2 M)-urea solution (frozen),No gelation,Water,FD,,,0.0516,96.78%,,,,,Macroporous (fibrous),,,,,
11898,FD,PCM support,Monolith,Kevlar,,PEG loading,K,,Lo,pp,wa,Kevlar fiber suspension in DMSO + water (frozen),Physical (antisolvent),Water,FD,Post-PEG loading,,0.0137,,,,,,Macroporous (flakes),,,,,
11899,APD,Adsorbent,Monolith,Wood,,,L,,,ng,al,Delignified wood ,No gelation,Isopropanol,APD,,,,65.80%,3,,,,Macroporous (flakes),,,,,
11900,APD,Adsorbent,Monolith,Wood,"Chitosan, cyclodextrin",,L,"A, A",,ng,al,Delignified wood ,No gelation,Isopropanol,APD,Post-compositing with chitosan-cyclodextrin,,,75.10%,3,,,,Macroporous (flakes),,,,,
11901,FD,Adsorbent (gas),Monolith,Halamine nanofibers,GO,,K,N,,ng,wa,GO-halamine nanofiber suspension (frozen),No gelation,Water,FD,,,0.004,,354,,,,Macroporous (flakes),,,,,
11902,FD,Adsorbent (gas),Sheet?,Cellulose nanofibers,,,K,,,ng,wa,Cellulose nanofiber suspension (frozen),No gelation,Water,FD,,,,,,,,,Macroporous (flakes),,,,,
11903,FD,Separation,Monolith,PLA,,,F,,,ng,ow,"PLLA-PLDA in 1,4-dioxane (frozen)",No gelation,"1,4-Dioxane",FD,,,,,,,,,Macroporous (cellular),,,,,
11904,SCD,Thermal insulation,Monolith,Poly(isocyanurate-urethane),,,H,,,cp,ow,IsoPMDI? 92140 in acetonitrile-THF + pentaerythritol in DMSO + KOSMOS? 75 (1 wt%) in THF,Chemical (polymerization),Acetone,SCD,,,0.142,87.86%,,,,,Mesoporous (nanoparticulate),0.013,Steady state,"In house, HFM",,
11905,SCD,Thermal insulation,Monolith,Poly(isocyanurate-urethane),,,H,,,cp,ow,IsoPMDI? 92140 in acetonitrile-THF + pentaerythritol in DMSO + KOSMOS? 75 (3 wt%) in THF,Chemical (polymerization),Acetone,SCD,,,0.165,85.89%,,,,,Mesoporous (nanoparticulate),0.012,Steady state,"In house, HFM",,
11906,SCD,Thermal insulation,Monolith,Poly(isocyanurate-urethane),,,H,,,cp,ow,IsoPMDI? 92140 in acetonitrile-THF + pentaerythritol in DMSO + KOSMOS? 75 (4 wt%) in THF,Chemical (polymerization),Acetone,SCD,,,0.154,86.84%,,,,,Mesoporous (nanoparticulate),0.013,Steady state,"In house, HFM",,
11907,SCD,Thermal insulation,Monolith,Poly(isocyanurate-urethane),,,H,,,cp,ow,IsoPMDI? 92140 in acetonitrile-THF + pentaerythritol in DMSO + KOSMOS? 75 (6 wt%) in THF,Chemical (polymerization),Acetone,SCD,,,0.141,87.97%,,,,,Mesoporous (nanoparticulate),0.013,Steady state,"In house, HFM",,
11908,SCD,Thermal insulation,Monolith,Poly(isocyanurate-urethane),,,H,,,cp,ow,IsoPMDI? 92140 in acetonitrile-THF + pentaerythritol in DMSO + KOSMOS? 75 (8 wt%) in THF,Chemical (polymerization),Acetone,SCD,,,0.131,88.84%,,,,,Mesoporous (nanoparticulate),0.014,Steady state,"In house, HFM",,
11909,SCD,Thermal insulation,Monolith,Poly(isocyanurate-urethane),,,H,,,cp,ow,IsoPMDI? 92140 in acetonitrile-THF + pentaerythritol in DMSO + KOSMOS? 75 (15 wt%) in THF,Chemical (polymerization),Acetone,SCD,,,0.101,91.38%,,,,,Mesoporous (nanoparticulate),0.021,Steady state,"In house, HFM",,
11910,SCD,Thermal insulation,Monolith,Poly(isocyanurate-urethane),,,H,,,cp,ow,IsoPMDI? 92140 in acetonitrile-THF + pentaerythritol in DMSO + KOSMOS? 75 (18 wt%) in THF,Chemical (polymerization),Acetone,SCD,,,0.102,91.31%,,,,,Mesoporous (nanoparticulate),0.021,Steady state,"In house, HFM",,
11911,SCD,Thermal insulation,Monolith,Poly(isocyanurate-urethane),,,H,,,cp,ow,IsoPMDI? 92140 in acetonitrile-THF + pentaerythritol in DMSO + KOSMOS? 75 (20 wt%) in THF,Chemical (polymerization),Acetone,SCD,,,0.102,91.27%,,,,,Mesoporous (nanoparticulate),0.025,Steady state,"In house, HFM",,
11912,FD,Separation,Monolith,Cellulose,,,B,,,ng,wa,Pomelo peel suspension + PVA solution (frozen),No gelation,Water,FD,,,0.21,86%,,,,,Macroporous (flakes),,,,,
11913,FD,Separation,Monolith,Cellulose,,Hexadecyltrimethoxysilane modification,B,,Si,ng,wa,Pomelo peel suspension + PVA solution (frozen),No gelation,Water,FD,Post-hexadecyltrimethoxysilane treatment,,0.24,83%,,,,,Macroporous (flakes),,,,,
11914,SCD,Catalysis,Monolith,"Poly(2,6-dimethyl-1,4-phenylene)oxide",GO,,F,N,,pp,al,"GO suspension in methyl benzoate + poly(2,6-dimethyl-1,4-phenylene)oxide (cooling)",Physical (temperature),Ethanol,SCD,,,,,700,,,,Mesoporous (nanofibrous),,,,,
11915,SCD,Catalysis,Monolith,"Poly(2,6-dimethyl-1,4-phenylene)oxide",,,F,,,pp,al,"Methyl benzoate + poly(2,6-dimethyl-1,4-phenylene)oxide (cooling)",Physical (temperature),Ethanol,SCD,,,,,603,,,,Mesoporous (nanofibrous),,,,,
11916,APD,Not specific,Monolith,Polybenzoxazine,,,M,,,cp,or,Benzoxazine monomer solution in DMF-HCl ,Chemical (polymerization),Pentane,APD,,,0.465,,77,20.82,0.38,193.3,Mesoporous (nanoparticulate),0.122,Transient,Hot disk?,,
11917,APD,Not specific,Monolith,Polybenzoxazine,,,M,,,cp,or,Benzoxazine monomer solution in DMF-HCl ,Chemical (polymerization),Pentane,APD,Post-heat treatment at 120 °C,,0.476,,50,13.41,0.15,275.8,Mesoporous (nanoparticulate),0.099,Transient,Hot disk?,,
11918,APD,Not specific,Monolith,Polybenzoxazine,,,M,,,cp,or,Benzoxazine monomer solution in DMF-HCl ,Chemical (polymerization),Pentane,APD,Post-heat treatment at 150 °C,,0.483,,38,12.31,0.1,733.8,Mesoporous (nanoparticulate),0.091,Transient,Hot disk?,,
11919,APD,Not specific,Monolith,Polybenzoxazine,,,M,,,cp,or,Benzoxazine monomer solution in DMF-HCl ,Chemical (polymerization),Pentane,APD,Post-heat treatment at 180 °C,,0.531,,67,22.64,0.34,832.3,Mesoporous (nanoparticulate),0.086,Transient,Hot disk?,,
11920,APD,Not specific,Monolith,Polybenzoxazine,,,M,,,cp,or,Benzoxazine monomer solution in DMF-HCl ,Chemical (polymerization),Pentane,APD,Post-heat treatment at 200 °C,,0.572,,56,12.01,0.13,1070.1,Mesoporous (nanoparticulate),0.138,Transient,Hot disk?,,
11921,FD,Thermal insulation,Monolith,Bacterial cellulose,PVA,MTMS treatment,K,E,Si,pp,al,Bacterial cellulose gel (frozen),Physical (aggregation),t-Butanol,FD,"Post-MTMS treatment, conjugation with a PVA layer",,,,,,,,Macroporous (nanofibrous),,,,,
11922,SCD,Adsorbent,Monolith,GO,,,N,,,pp,al,GO suspension + ethanol,Physical?,Ethanol,SCD,,,,,310,,0.91,,Macroporous (flakes),,,,,
11923,SCD,Adsorbent,Monolith,Polyethyleneimine,GO,,E,N,,pp,al,GO suspension + polyethyleneimine + ethanol,Physical?,Ethanol,SCD,,,,,227,,0.6,,Macroporous (flakes),,,,,
11924,FD,Sensors,Monolith,Bacterial cellulose,,,K,,,cp,wa,Bacterial cellulose suspension in DMAc (frozen),Chemical (polymerization),Water,FD,,,,,53,,,,Macroporous (fibrous),,,,,
11925,FD,Sensors,Monolith,Bacterial cellulose,COF,,K,Q,,cp,wa,Bacterial cellulose suspension in DMAc + melamine + cyanuric chloride (1.5) in DMSO (frozen),Chemical (polymerization),Water,FD,,,0.014,,230,,,,Macroporous (fibrous),,,,,
11926,FD,Sensors,Monolith,Bacterial cellulose,COF,,K,Q,,cp,wa,Bacterial cellulose suspension in DMAc + melamine + cyanuric chloride (3) in DMSO (frozen),Chemical (polymerization),Water,FD,,,0.014,,391,,,,Macroporous (fibrous),,,,,
11927,FD,Sensors,Monolith,Bacterial cellulose,COF,,K,Q,,cp,wa,Bacterial cellulose suspension in DMAc + melamine + cyanuric chloride (6) in DMSO (frozen),Chemical (polymerization),Water,FD,,,0.014,,330,,,,Macroporous (fibrous),,,,,
11928,FD,Sensors,Monolith,Bacterial cellulose,COF,,K,Q,,cp,wa,Bacterial cellulose suspension in DMAc + melamine + cyanuric chloride (10) in DMSO (frozen),Chemical (polymerization),Water,FD,,,0.014,,137,,,,Macroporous (fibrous),,,,,
11929,APD,Not specific,Monolith (3D),Polyimide,,,G,,,cp,ow,"4,4'-Oxidianiline + 4,4'-oxydiphthalicanhydride in N-methyl-2-pyrrolidone (precursor 5 wt%) + 2-dimethylamino ethanol (frozen) + TEA-acetic acid-acetone",Chemical (polymerization),ACetone,APD,,,0.1434,85.60%,,,,,Macroporous (cellular),,,,,
11930,APD,Not specific,Monolith (3D),Polyimide,,,G,,,cp,ow,"4,4'-Oxidianiline + 4,4'-oxydiphthalicanhydride in N-methyl-2-pyrrolidone (precursor 10 wt%) + 2-dimethylamino ethanol (frozen) + TEA-acetic acid-acetone",Chemical (polymerization),ACetone,APD,,,0.2305,86.30%,,,,,Macroporous (cellular),,,,,
11931,APD,Not specific,Monolith (3D),Polyimide,,,G,,,cp,ow,"4,4'-Oxidianiline + 4,4'-oxydiphthalicanhydride in N-methyl-2-pyrrolidone (precursor 15 wt%) + 2-dimethylamino ethanol (frozen) + TEA-acetic acid-acetone",Chemical (polymerization),ACetone,APD,,,0.345,75.50%,,,,,Macroporous (cellular),,,,,
11932,APD,Not specific,Monolith (3D),Polyimide,,,G,,,cp,ow,"4,4'-Oxidianiline + 4,4'-oxydiphthalicanhydride in N-methyl-2-pyrrolidone (precursor 20 wt%) + 2-dimethylamino ethanol (frozen) + TEA-acetic acid-acetone",Chemical (polymerization),ACetone,APD,,,0.3509,68.80%,,,,,Macroporous (cellular),,,,,
11933,SCD,Not specific,Beads,Chitosan,,,A,,,pp,al,Chitosan (1.5 wt%) solution + NaOH solution,Physical (pH),Ethanol,SCD,,,,,179,,0.544,,Mesoporous (nanoparticulate),,,,,
11934,SCD,Not specific,Beads,Chitosan,,,A,,,pp,al,Chitosan (2 wt%) solution + NaOH solution,Physical (pH),Ethanol,SCD,,,,,183,,0.64,,Mesoporous (nanoparticulate),,,,,
11935,SCD,Not specific,Beads,Chitosan,,,A,,,pp,al,Chitosan (2.5 wt%) solution + NaOH solution,Physical (pH),Ethanol,SCD,,,,,200,,0.603,,Mesoporous (nanoparticulate),,,,,
11936,SCD,Not specific,Beads,Chitosan,,,A,,,pp,al,Chitosan (3 wt%) solution + NaOH solution,Physical (pH),Ethanol,SCD,,,,,195,,0.715,,Mesoporous (nanoparticulate),,,,,
11937,FD,Not specific,Beads,Chitosan,,,A,,,pp,wa,Chitosan (1.5 wt%) solution + NaOH solution (frozen),Physical (pH),Water,FD,,,,,56,,0.108,,Mesoporous (nanoparticulate),,,,,
11938,FD,Not specific,Beads,Chitosan,,,A,,,pp,wa,Chitosan (2 wt%) solution + NaOH solution (frozen),Physical (pH),Water,FD,,,,,63,,0.129,,Mesoporous (nanoparticulate),,,,,
11939,FD,Not specific,Beads,Chitosan,,,A,,,pp,wa,Chitosan (2.5 wt%) solution + NaOH solution (frozen),Physical (pH),Water,FD,,,,,78,,0.204,,Mesoporous (nanoparticulate),,,,,
11940,FD,Not specific,Beads,Chitosan,,,A,,,pp,wa,Chitosan (3 wt%) solution + NaOH solution (frozen),Physical (pH),Water,FD,,,,,69,,0.178,,Mesoporous (nanoparticulate),,,,,
11941,FD,Adsorbent,Granules,PVA,,t-Butoxycarbonyl-L-proline modification,E,,Al,ng,wa,PVA solution + t-butoxycarbonyl-L-proline + CF3COOH + CS2-(CH3)4NOH + poly(ethylene glycol)diglycidyl ether (frozen),No gelation,Water,FD,,,,,,,,,Macroporous (flakes),,,,,
11942,FD,Thermal insulation,Monolith,Cellulose nanofibers,,,K,,,ng,wa,Cellulose nanofiber suspension (frozen),No gelation,Water,FD,,,0.006,,30,,,0.00287,Macroporous (cellular),0.0287,Transient,Hot disk,,
11943,FD,Thermal insulation,Monolith,Cellulose nanofibers,MF-polyurea,,K,I,,ng,wa,Cellulose nanofiber suspension + melamin-urea-formaldehyde solution (10:2) (frozen),No gelation,Water,FD,,,,,33,,,,Macroporous (cellular),,,,,
11944,FD,Thermal insulation,Monolith,Cellulose nanofibers,MF-polyurea,,K,I,,ng,wa,Cellulose nanofiber suspension + melamin-urea-formaldehyde solution (10:4) (frozen),No gelation,Water,FD,,,0.0084,,23,,,0.0125,Macroporous (cellular),0.027,Transient,Hot disk,,
11945,FD,Thermal insulation,Monolith,Cellulose nanofibers,MF-polyurea,,K,I,,ng,wa,Cellulose nanofiber suspension + melamin-urea-formaldehyde solution (10:4) + pentaerythritol phosphate melamine salt (frozen),No gelation,Water,FD,,,0.0098,,37,,,0.0731,Macroporous (cellular),0.0301,Transient,Hot disk,,
11946,APD,Adsorbent,Monolith,Hydroxypropyl methylcellulose,GO,,A,N,,pp,al,"GO suspension + ascorbic acid + hydroxypropyl methylcellulose solution (30 min pretreated, hydrothermal, freeze-thaw) + ethanol (fozen)",Physical (aggregation),Ethanol,APD,,,0.0091,99.29%,,,,,Macroporous (flakes),,,,,
11947,APD,Adsorbent,Monolith,Hydroxypropyl methylcellulose,GO,,A,N,,pp,al,"GO suspension + ascorbic acid + hydroxypropyl methylcellulose solution (35 min pretreated, hydrothermal, freeze-thaw) + ethanol (fozen)",Physical (aggregation),Ethanol,APD,,,0.0102,99.21%,,,,,Macroporous (flakes),,,,,
11948,APD,Adsorbent,Monolith,Hydroxypropyl methylcellulose,GO,,A,N,,pp,al,"GO suspension + ascorbic acid + hydroxypropyl methylcellulose solution (40 min pretreated, hydrothermal, freeze-thaw) + ethanol (fozen)",Physical (aggregation),Ethanol,APD,,,0.0136,98.94%,,,,,Macroporous (flakes),,,,,
11949,APD,Adsorbent,Monolith,Hydroxypropyl methylcellulose,GO,,A,N,,pp,al,"GO suspension + ascorbic acid + hydroxypropyl methylcellulose solution (45 min pretreated, hydrothermal, freeze-thaw) + ethanol (fozen)",Physical (aggregation),Ethanol,APD,,,0.0219,98.30%,,,,,Macroporous (flakes),,,,,
11950,FD,Thermal insulation,Monolith,Polyimide,,,G,,,ng,wa,Poly(amic acid) presursor solution + TEA (frozen),No gelation,Water,FD,Post-calcination at 300 °C,,0.02,94.58%,,,,,Macroporous (fibrous and flakes),0.0272,Transient,Hot disk,,
11951,FD,Thermal insulation,Monolith,Polyimide,,,G,,,ng,wa,"Polyamideimide in DMF + 2,2-bis[4-(4-maleimidephenoxy)phenyl]propane (0.5%, electrospun) + poly(amic acid) presursor solution + TEA (frozen)",No gelation,Water,FD,Post-calcination at 300 °C,,0.02,94.44%,,,,,Macroporous (fibrous and flakes),0.03024,Transient,Hot disk,,
11952,FD,Thermal insulation,Monolith,Polyimide,,,G,,,ng,wa,"Polyamideimide in DMF + 2,2-bis[4-(4-maleimidephenoxy)phenyl]propane (1%, electrospun) + poly(amic acid) presursor solution + TEA (frozen)",No gelation,Water,FD,Post-calcination at 300 °C,,0.03,94.92%,,,,,Macroporous (fibrous and flakes),0.03006,Transient,Hot disk,,
11953,FD,Thermal insulation,Monolith,Polyimide,,,G,,,ng,wa,"Polyamideimide in DMF + 2,2-bis[4-(4-maleimidephenoxy)phenyl]propane (2%, electrospun) + poly(amic acid) presursor solution + TEA (frozen)",No gelation,Water,FD,Post-calcination at 300 °C,,0.04,92.57%,,,,,Macroporous (fibrous and flakes),0.0303,Transient,Hot disk,,
11954,APD,Capacitors,Monolith,Cellulose nanofibers,Carboxymethyl chitosan,PEDOT coating,K,A,Al,cc,al,"Cellulose nanofiber suspension + carboxymethyl chitosan solution + 4-(4,6-dimethoxy[1.3.5]triazin-2-yl)-4-methylmorpholinium chloride hydrate (freeze-thaw) ",Chemical?,Ethanol,APD,,,0.0294,,,,,,Macroporous (flakes),,,,,
11955,FD,Capacitors,Monolith,Cellulose nanofibers,Carboxymethyl chitosan,PEDOT coating,K,A,Al,cc,wa,"Cellulose nanofiber suspension + carboxymethyl chitosan solution + 4-(4,6-dimethoxy[1.3.5]triazin-2-yl)-4-methylmorpholinium chloride hydrate (freeze-thaw) (frozen)",Chemical?,Water,FD,,,0.0233,,,,,,Macroporous (flakes),,,,,
11956,FD,Separation,Monolith,Cellulose nanofibers,Gelatin,,K,C,,ng,wa,Cellulose nanocrystal suspension + gelatin solution (frozen),No gelation,Water,FD,,,,,,,,3.5,Macroporous (flakes),,,,,
11957,FD,Separation,Monolith,Cellulose nanofibers,Gelatin,,K,C,,ng,wa,Cellulose nanocrystal suspension + gelatin solution (frozen),No gelation,Water,FD,Post-gamma irradiated,,,,,,,3.5,Macroporous (flakes),,,,,
11958,FD,Separation,Monolith,Cellulose nanofibers,Gelatin,MTMS treatment,K,C,Si,ng,wa,Cellulose nanocrystal-MTMS suspension + gelatin solution (frozen),No gelation,Water,FD,Post-gamma irradiated,,,,,,,3.5,Macroporous (flakes),,,,,
11959,FD,Separation,Monolith,Poly(3-hydroxybutyrate),Poly(hydroxybutyrate-co-hydroxyvalerate),,F,F,,pp,wa,Poly(3-hydroxybutyrate)-poly(hydroxybutyrate-co-hydroxyvalerate) + THF + methanol-water (frozen),Physical (antisolvent),Water,FD,,,0.033,97.40%,50,,,,Macroporous (fibrous),,,,,
11960,FD,Separation,Monolith,Poly(3-hydroxybutyrate),"Poly(hydroxybutyrate-co-hydroxyvalerate), alginate",,F,"F, A",,pp,wa,Poly(3-hydroxybutyrate)-poly(hydroxybutyrate-co-hydroxyvalerate) + THF + methanol-water (frozen),Physical (antisolvent),Water,FD,"Post-immersion in alginate solution (1%), FD",,0.042,96.50%,35,,,,Macroporous (fibrous),,,,,
11961,FD,Separation,Monolith,Poly(3-hydroxybutyrate),"Poly(hydroxybutyrate-co-hydroxyvalerate), alginate",,F,"F, A",,pp,wa,Poly(3-hydroxybutyrate)-poly(hydroxybutyrate-co-hydroxyvalerate) + THF + methanol-water (frozen),Physical (antisolvent),Water,FD,"Post-immersion in alginate solution (3%), FD",,0.06,95.60%,24,,,,Macroporous (fibrous),,,,,
11962,FD,Separation,Monolith,Poly(3-hydroxybutyrate),"Poly(hydroxybutyrate-co-hydroxyvalerate), alginate",,F,"F, A",,pp,wa,Poly(3-hydroxybutyrate)-poly(hydroxybutyrate-co-hydroxyvalerate) + THF + methanol-water (frozen),Physical (antisolvent),Water,FD,"Post-immersion in alginate solution (5%), FD",,0.081,94.50%,19,,,,Macroporous (fibrous),,,,,
11963,SCD,Adsorbent,Beads,Alginate,Polyurea,,A,I,,pc,ow,Alginate solution + CaCl2 solution + Desmodur RE in acrylonitrile ,Physical (Mn+),Acetone,SCD,,,0.15,,459,,,,,,,,,
11964,FD,Batteries,Monolith,Carboxymethyl cellulose,PEG,,A,E,,ng,wa,Carbocxymethyl cellulose Li solution (frozen),No gelation,Water,FD,Post-compositing with PEO,,,,,,,,Macroporous (cellular),,,,,
11965,FD,Adsorbent,Monolith,Cellulose,PVA,MTMS treatment,B,E,Si,ng,wa,Cellulose fiber suspension + PVA solution (frozen),No gelation,Water,FD,Post-MTMS treatment,,,,,,,,Macroporous (flakes),,,,,
