Repository: paulagirones/Aerogels_thermal_conductivity

# Aerogels_thermal_conductivity
Machine learning prediction of thermal conductivity in aerogels.

File: 20250220_dataset.csv (part 69 of 95)
Entry,Drying,Purpose,Shape,First materials,Second materials,Modification,First material class,Second materials class,Modification class,Gelation class,Solvent class,Process,Gelation mechanism,Final solvent,Drying details,Post drying treatment,Post-drying cross-linking,Envelope density g/cm3,Porosity,BET surface area m2/g,BJH pore size nm,BJH pore volume (total) cm3/g,compression elastic modulus MPa,SEM,Thermal conductivity W/(m K),Thermal method,Thermal method detail,,
11966,FD,Protection,Coating,Ethylcellulose,Epoxy,"1H,1H,2H,2H-Perfluorodecyltrimethoxysilane modification",B,F,Si,ng,al,"1H,1H,2H,2H-Perfluorodecyltrimethoxysilane modification-modified ethyl cellulose solution + benzotriazole in t-butanol (frozen)",No gelation,t-Butanol,FD,Post-compositing with epoxy resin coating,,,,,,,,Macroporous (flakes),,,,,
11967,FD,Adsorbent,Beads,Cellulose nanofibers,Polyethyleneimine,3-Glycidyloxypropyl trimethoxysilane modification,K,E,Si,ng,wa,Cellulose nanofiber suspension + 3-glycidyloxypropyl trimethoxysilane + polyethyleneimine (frozen),No gelation,Water,FD,,,,,,,,,Macroporous (cellular and flakes),,,,,
11968,FD,Adsorbent,Monolith,GO,,,N,,,pp,wa,"GO suspension (hydrothermal, frozen)",Physical (aggregation),Water,FD,,,,,55,,0.39,,Macroporous (flakes),,,,,
11969,FD,Adsorbent,Monolith,GO,Cyclodextrin,,N,A,,pp,wa,"GO suspension + cyclodextrin (1:0.25) (hydrothermal, frozen)",Physical (aggregation),Water,FD,,,,,69,,0.41,,Macroporous (flakes),,,,,
11970,FD,Adsorbent,Monolith,GO,Cyclodextrin,,N,A,,pp,wa,"GO suspension + cyclodextrin (1:0.5) (hydrothermal, frozen)",Physical (aggregation),Water,FD,,,,,164,,0.68,,Macroporous (flakes),,,,,
11971,FD,Adsorbent,Monolith,GO,Cyclodextrin,,N,A,,pp,wa,"GO suspension + cyclodextrin (1:1) (hydrothermal, frozen)",Physical (aggregation),Water,FD,,,,,112,,0.65,,Macroporous (flakes),,,,,
11972,SCD,Not specific,Monolith,Aramid fibers,PVA,,K,E,,pp,al,"Kevlar fiber (1.2 wt%) suspension in DMSO + PVA (degree of polymerization 300, 1 wt%) + water",Physical?,Isopropanol,SCD,,,0.0629,95.40%,269,,0.679,1.53,Macroporous (fibrous and particulate),,,,,
11973,SCD,Not specific,Monolith,Aramid fibers,PVA,,K,E,,pp,al,"Kevlar fiber (1.14 wt%) suspension in DMSO + PVA (degree of polymerization 300, 1.2 wt%) + water",Physical?,Isopropanol,SCD,,,0.0514,96.22%,253,,0.765,1.61,Macroporous (fibrous and particulate),,,,,
11974,SCD,Not specific,Monolith,Aramid fibers,PVA,,K,E,,pp,al,"Kevlar fiber (1.08 wt%) suspension in DMSO + PVA (degree of polymerization 300, 1.4 wt%) + water",Physical?,Isopropanol,SCD,,,0.0407,96.99%,235,,0.744,1.72,Macroporous (fibrous and particulate),,,,,
11975,SCD,Not specific,Monolith,Aramid fibers,PVA,,K,E,,pp,al,"Kevlar fiber (1.2 wt%) suspension in DMSO + PVA (degree of polymerization 2600, 1 wt%) + water",Physical?,Isopropanol,SCD,,,0.0556,95.94%,329,,0.878,1.69,Macroporous (fibrous and particulate),,,,,
11976,SCD,Not specific,Monolith,Aramid fibers,PVA,,K,E,,pp,al,"Kevlar fiber (1.14 wt%) suspension in DMSO + PVA (degree of polymerization 2600, 1.2 wt%) + water",Physical?,Isopropanol,SCD,,,0.0492,96.39%,271,,0.829,2.33,Macroporous (fibrous and particulate),,,,,
11977,SCD,Not specific,Monolith,Aramid fibers,PVA,,K,E,,pp,al,"Kevlar fiber (1.08 wt%) suspension in DMSO + PVA (degree of polymerization 2600, 1.4 wt%) + water",Physical?,Isopropanol,SCD,,,0.0427,96.85%,227,,0.563,2.39,Macroporous (fibrous and particulate),,,,,
11978,SCD,Not specific,Monolith,Aramid fibers,PVA,,K,E,,pp,al,"Kevlar fiber (1.2 wt%) suspension in DMSO + PVA (degree of polymerization 4800, 1 wt%) + water",Physical?,Isopropanol,SCD,,,0.0634,95.38%,265,,0.844,1.12,Macroporous (fibrous and particulate),,,,,
11979,SCD,Not specific,Monolith,Aramid fibers,PVA,,K,E,,pp,al,"Kevlar fiber (1.14 wt%) suspension in DMSO + PVA (degree of polymerization 4800, 1.2 wt%) + water",Physical?,Isopropanol,SCD,,,0.0528,96.13%,247,,0.676,2.37,Macroporous (fibrous and particulate),,,,,
11980,SCD,Not specific,Monolith,Aramid fibers,PVA,,K,E,,pp,al,"Kevlar fiber (1.08 wt%) suspension in DMSO + PVA (degree of polymerization 4800, 1.4 wt%) + water",Physical?,Isopropanol,SCD,,,0.0438,96.77%,229,,0.587,2.21,Macroporous (fibrous and particulate),,,,,
11981,FD,Sensors,Monolith,Cellulose nanofibers,"GO, polycarbonate",,K,"N, F",,ng,wa,"Cellulose nanofiber suspension + GO suspension + polycarbonate in 1,2-dichloroethane in O/W emulsion (frozen)",No gelation,Water,FD,,,0.015,,,,,,Macroporous (cellular),,,,,
11982,FD,Sensors,Monolith,Cellulose nanofibers,"GO, rubber",,K,"N, L",,ng,wa,"Cellulose nanofiber suspension + GO suspension + nitrile rubber in 1,2-dichloroethane in O/W emulsion (frozen)",No gelation,Water,FD,,,0.015,,,,,,Macroporous (cellular),,,,,
11983,FD,Sensors,Monolith,Cellulose nanofibers,"GO, polystyrene",,K,"N, J",,ng,wa,"Cellulose nanofiber suspension + GO suspension + polystyrene in 1,2-dichloroethane in O/W emulsion (frozen)",No gelation,Water,FD,,,0.014,,,,,,Macroporous (cellular),,,,,
11984,FD,Sensors,Monolith,Cellulose nanofibers,"GO, polyacrylonitrile",,K,"N, R",,ng,wa,"Cellulose nanofiber suspension + GO suspension + aceylonitrile butadiene styrene in 1,2-dichloroethane in O/W emulsion (frozen)",No gelation,Water,FD,,,0.014,,,,,,Macroporous (cellular),,,,,
11985,FD,Sensors,Monolith,Cellulose nanofibers,"GO, PMMA",,K,"N, R",,ng,wa,"Cellulose nanofiber suspension + GO suspension + PMMA in 1,2-dichloroethane in O/W emulsion (frozen)",No gelation,Water,FD,,,0.014,,,,,,Macroporous (cellular),,,,,
11986,FD,Sensors,Monolith,Cellulose nanofibers,"GO, polycarbonate",Carbonized,K,"N, F",Ca,ng,wa,"Cellulose nanofiber suspension + GO suspension + polycarbonate in 1,2-dichloroethane in O/W emulsion (frozen)",No gelation,Water,FD,Post-calcination at 800 °C,,0.005,,,,,,Macroporous (cellular),,,,,
11987,FD,Sensors,Monolith,Cellulose nanofibers,"GO, rubber",Carbonized,K,"N, L",Ca,ng,wa,"Cellulose nanofiber suspension + GO suspension + nitrile rubber in 1,2-dichloroethane in O/W emulsion (frozen)",No gelation,Water,FD,Post-calcination at 800 °C,,0.002,,,,,,Macroporous (cellular),,,,,
11988,FD,Sensors,Monolith,Cellulose nanofibers,"GO, polystyrene",Carbonized,K,"N, J",Ca,ng,wa,"Cellulose nanofiber suspension + GO suspension + polystyrene in 1,2-dichloroethane in O/W emulsion (frozen)",No gelation,Water,FD,Post-calcination at 800 °C,,0.002,,,,,,Macroporous (cellular),,,,,
11989,FD,Sensors,Monolith,Cellulose nanofibers,"GO, polyacrylonitrile",Carbonized,K,"N, R",Ca,ng,wa,"Cellulose nanofiber suspension + GO suspension + aceylonitrile butadiene styrene in 1,2-dichloroethane in O/W emulsion (frozen)",No gelation,Water,FD,Post-calcination at 800 °C,,0.002,,,,,,Macroporous (cellular),,,,,
11990,FD,Sensors,Monolith,Cellulose nanofibers,"GO, PMMA",Carbonized,K,"N, R",Ca,ng,wa,"Cellulose nanofiber suspension + GO suspension + PMMA in 1,2-dichloroethane in O/W emulsion (frozen)",No gelation,Water,FD,Post-calcination at 800 °C,,0.002,,,,,,Macroporous (cellular),,,,,
11991,FD,Not specific,Monolith,Polyimide,,,G,,,ng,wa,"4,4'-Oxydianiline + pyromellitic dianhydride in DMAc + TEA (frozen)",No gelation,Water,FD,Post-calcination at 200 °C,,0.015,,,,,,Macroporous (flakes),0.0448,Transient,Hot disk,,
11992,FD,Not specific,Monolith,Polyimide,,Carbonized,G,,Ca,ng,wa,"4,4'-Oxydianiline + pyromellitic dianhydride in DMAc + TEA (frozen)",No gelation,Water,FD,Post-calcination at 1000 °C,,0.043,,,,,,Macroporous (flakes),,,,,
11993,FD,Steam generation,Monolith,Alginate,"Ethylcellulose, PVA, polypyrrole",,A,"B, E, M",,ng,wa,Ethylcellulose in oil phase + PVA solution + alginate solution (frozen),No gelation,Water,FD,"Post-immersion into CaCl22 solution, compositing with polypyrrole, FD",,0.31,,,,,,Macroporous (flakes and particulate),0.206,Unknown,Unknown,,
11994,FD,Adsorbent,Monolith,Protein (egg),GO,,C,N,,ng,wa,Egg protein suspension + GO (frozen),No gelation,Water,FD,,,,,43,,,,Macroporous (flakes),,,,,
11995,FD,Adsorbent,Monolith,Pectin,GO,,A,N,,pp,wa,"GO suspension + ascorbic acid + pectin solution (hydrothermal, frozen)",Physical (aggregation),Water,FD,,,,,135,,,,Macroporous (cellular),,,,,
11996,APD,Not specific,Monolith,Cellulose,,,B,,,pp,al,Cellulose-NaOH-urea solution + ethanol,Physical (antisolvent),Ethanol,APD,,,,,,,,,,,,,,
11997,SCD,DDS,Monolith,Alginate,,,A,,,ng,or,Alginate + CO2 (expansion),No gelation,scCO2,SCD,,,,,,,,,Macroporous (flakes),,,,,
11998,FD,Adsorbent,Monolith,Cellulose,"PVA, GO",,B,"E, N",,pp,wa,Cellulose fiber suspension + PVA + GO suspension + H3BO3 (frozen),Physical?,Water,FD,,,0.055,,,,,,Macroporous (cellular),,,,,
11999,FD,Adsorbent,Beads,Alginate,GO,,A,N,,pc,wa,Alginate solution + GO suspension + La2(CO3)3 (frozen),Physical (Mn+),Water,FD,,,,,,,,,Macroporous (flakes),,,,,
12000,FD,Sensors,Monolith,Polyterthiophene,GO,,M,N,,pp,wa,"GO suspension + aminopyrimidine terthiophene + ammonium persulfate (hydrothermal, frozen)",Physical (aggregation),Water,FD,,,,,1064,,1.03,,Macroporous (flakes),,,,,
12001,APD,Thermal insulation,Monolith,Polybenzoxazine,,,M,,,cp,or,Bisphenol A benzoxazine in DMF + acid (AlCl3:HCl = 1:1),Chemical (polymerization),Hexane,APD,,,0.3595,,,,,,Mesoporous (nanoparticulate),,,,,
12002,APD,Thermal insulation,Monolith,Polybenzoxazine,,,M,,,cp,or,Bisphenol A benzoxazine in DMF + acid (AlCl3:HCl = 2:1),Chemical (polymerization),Hexane,APD,,,0.3517,,,,,,Mesoporous (nanoparticulate),,,,,
12003,APD,Thermal insulation,Monolith,Polybenzoxazine,,,M,,,cp,or,Bisphenol A benzoxazine in DMF + acid (AlCl3:HCl = 3:1),Chemical (polymerization),Hexane,APD,,,0.316,,,,,,Mesoporous (nanoparticulate),,,,,
12004,APD,Thermal insulation,Monolith,Polybenzoxazine,,,M,,,cp,or,Bisphenol A benzoxazine in DMF + acid (AlCl3:HCl = 4:1),Chemical (polymerization),Hexane,APD,,,0.3378,,,,,,Mesoporous (nanoparticulate),,,,,
12005,APD,Thermal insulation,Monolith,Polybenzoxazine,,,M,,,cp,or,Bisphenol A benzoxazine in DMF + acid (AlCl3:HCl = 5:1),Chemical (polymerization),Hexane,APD,,,0.316,,,,,,Mesoporous (nanoparticulate),,,,,
12006,APD,Thermal insulation,Monolith,Polybenzoxazine,,,M,,,cp,or,Bisphenol A benzoxazine in DMF + acid (AlCl3:HCl = 6:1),Chemical (polymerization),Hexane,APD,,,0.3092,,,,,,Mesoporous (nanoparticulate),0.048,Transient,Hot disk,,
12007,APD,Thermal insulation,Monolith,Polybenzoxazine,,,M,,,cp,or,Bisphenol A benzoxazine in DMF + acid (AlCl3:HCl = 7:1),Chemical (polymerization),Hexane,APD,,,0.297,,,,,,Mesoporous (nanoparticulate),0.048,Transient,Hot disk,,
12008,APD,Thermal insulation,Monolith,Polybenzoxazine,,,M,,,cp,or,Bisphenol A benzoxazine in DMF + acid (AlCl3:HCl = 8:1),Chemical (polymerization),Hexane,APD,,,0.3331,,,,,,Mesoporous (nanoparticulate),0.052,Transient,Hot disk,,
12009,FD,Sensors,Monolith,Wood,,,L,,,ng,wa,Delignified wood (frozen),No gelation,Water,FD,,,,,,,,,Macroporous (cellular),,,,,
12010,FD,Sensors,Monolith,Wood,,PDMS treatment,L,,Si,ng,wa,Delignified wood (frozen),No gelation,Water,FD,Post-PDMS (1%) treatment,,,,,,,,Macroporous (cellular),,,,,
12011,FD,Sensors,Monolith,Wood,,PDMS treatment,L,,Si,ng,wa,Delignified wood (frozen),No gelation,Water,FD,Post-PDMS (30%) treatment,,,,,,,,Macroporous (cellular),,,,,
12012,SCD,Dielectric devices,Sheet,Polyimide,,,G,,,cp,al,"4,4'-Oxydianiline + biphenyl-tetracarboxylic acid dianhydride in N-methylpyrrolidinone + 1,3,5-tris(4'-aminophenyl)benzene + acetic acid-pyridine",Chemical (polymerization),Ethanol,SCD,,,0.1,,,,,,Mesoporous (nanoparticulate),,,,,
12013,SCD,Dielectric devices,Sheet,Polyimide,GO,,G,N,,cp,al,"4,4'-Oxydianiline + biphenyl-tetracarboxylic acid dianhydride in N-methylpyrrolidinone + 1,3,5-tris(4'-aminophenyl)benzene + acetic acid-pyridine",Chemical (polymerization),Ethanol,SCD,Post-composoting with graphene nanofiller (1%),,0.1,,,,,,Mesoporous (nanoparticulate),,,,,
12014,SCD,Dielectric devices,Sheet,Polyimide,GO,,G,N,,cp,al,"4,4'-Oxydianiline + biphenyl-tetracarboxylic acid dianhydride in N-methylpyrrolidinone + 1,3,5-tris(4'-aminophenyl)benzene + acetic acid-pyridine",Chemical (polymerization),Ethanol,SCD,Post-composoting with graphene nanofiller (2.5%),,0.1,,,,,,Mesoporous (nanoparticulate),,,,,
12015,FD,Not specific,Monolith,Cellulose nanofibers,,,K,,,cc,wa,Cellulose nanofiber (0.7 wt%) suspension + formaldehyde solution (frozen),Chemical (aldehyde),Water,FD,,,,97.84%,226,,,,Macroporous (cellular),,,,,
12016,FD,Not specific,Monolith,Chitosan,,,A,,,cc,wa,Chitosan (1 wt%) solution + formaldehyde solution (frozen),Chemical (aldehyde),Water,FD,,,,96.05%,255,,,,Macroporous (cellular),,,,,
12017,FD,Not specific,Monolith,Cellulose nanofibers,Chitosan,,K,A,,cc,wa,Cellulose nanofiber (0.7 wt%) suspension + chitosan (1%) solution + formaldehyde solution (frozen),Chemical (aldehyde),Water,FD,,,0.013,99.64%,276,,,,Macroporous (cellular),0.032,Transient,Hot disk,,
12018,FD,Adsorbent,Monolith,Wood,,,L,,,ng,wa,Delignified wood (frozen),No gelation,Water,FD,,,0.05,97%,,,,,Macroporous (cellular),,,,,
12019,FD,Adsorbent,Monolith,Wood,Polyimide,,L,G,,ng,wa,Delignified wood (frozen),No gelation,Water,FD,"Post-compositing with polyimide, FD",,,,,,,,Macroporous (cellular),,,,,
12020,FD,Biomedical,Monolith,Protein (whey),,,C,,,pp,wa,Whey protein isolate suspension (cooling),Physical (temperature),Water,FD,,,,87.20%,,,,,Macroporous (cellular),,,,,
12021,FD,Biomedical,Monolith,Protein (whey),Carboxymethyl chitosan,,C,A,,pp,wa,Whey protein isolate suspension + carboxymethyl chitosan (0.25%) solution (cooling),Physical (temperature),Water,FD,,,,87.28%,,,,,Macroporous (cellular),,,,,
12022,FD,Biomedical,Monolith,Protein (whey),Carboxymethyl chitosan,,C,A,,pp,wa,Whey protein isolate suspension + carboxymethyl chitosan (0.5%) solution (cooling),Physical (temperature),Water,FD,,,,87.58%,,,,,Macroporous (cellular),,,,,
12023,FD,Biomedical,Monolith,Protein (whey),Carboxymethyl chitosan,,C,A,,pp,wa,Whey protein isolate suspension + carboxymethyl chitosan (0.75%) solution (cooling),Physical (temperature),Water,FD,,,,89.78%,,,,,Macroporous (cellular),,,,,
12024,FD,Biomedical,Monolith,Protein (whey),Carboxymethyl chitosan,,C,A,,pp,wa,Whey protein isolate suspension + carboxymethyl chitosan (1) solution (cooling),Physical (temperature),Water,FD,,,,89.75%,,,,,Macroporous (cellular),,,,,
12025,FD,Biomedical,Monolith,Protein (whey),Carboxymethyl chitosan,,C,A,,pp,wa,Whey protein isolate suspension + carboxymethyl chitosan (1.25%) solution (cooling),Physical (temperature),Water,FD,,,,89.09%,,,,,Macroporous (cellular),,,,,
12026,FD,Adsorbent,Monolith,Wood,,,L,,,ng,wa,"Delignified, cyanoethylated wood (frozen)",No gelation,Water,FD,,,,,31,,,,Macroporous (cellular),,,,,
12027,FD,Adsorbent,Monolith,Wood,,,L,,,ng,wa,"Delignified, amidoximated wood (frozen)",No gelation,Water,FD,,,,,79,,,,Macroporous (cellular),,,,,
12028,FD,Sensors,Monolith,Carboxylated cellulose,,,A,,,ng,wa,Carboxylated cellulose-NaOH (1 mmol/g)-urea solution (frozen),No gelation,Water,FD,,,,80%,,,,,Macroporous (flakes),,,,,
12029,FD,Sensors,Monolith,Carboxylated cellulose,,,A,,,ng,wa,Carboxylated cellulose-NaOH (3 mmol/g)-urea solution (frozen),No gelation,Water,FD,,,,90%,,,,,Macroporous (flakes),,,,,
12030,FD,Sensors,Monolith,Carboxylated cellulose,,,A,,,ng,wa,Carboxylated cellulose-NaOH (5 mmol/g)-urea solution (frozen),No gelation,Water,FD,,,,90%,,,,,Macroporous (flakes),,,,,
12031,FD,Sensors,Monolith,Carboxylated cellulose,,,A,,,ng,wa,Carboxylated cellulose-NaOH (7 mmol/g)-urea solution (frozen),No gelation,Water,FD,,,,70%,,,,,Macroporous (flakes),,,,,
12032,FD,Separation,Monolith,PVA,,,E,,,pp,wa,PVA solution + melamin in W/O emulsion (freeze-thaw) (frozen),Physical?,Water,FD,,,0.085,92%,,,,,Macroporous (cellular),,,,,
12033,FD,Separation,Monolith,Cellulose,Polydopamine,MTCS-MTMS treatment,B,M,Si,ng,wa,Cellulose-NaOH-urea solution (frozen),No gelation,Water,FD,"Post-MTCS-MTMS treatment, polydopamine coating",,0.0405,,,,,,Macroporous (fibrous),,,,,
12034,FD,Separation,Monolith,Cellulose nanofibers,Polyethyleneimine,,K,E,,ng,wa,Cellulose nanofiber suspension + polyethyleneimine solution (frozen),No gelation,Water,FD,,,0.02,,,,,,Macroporous (flakes),,,,,
12035,FD,Separation,Monolith,Cellulose nanofibers,,3-Glycidoxypropyltrimethoxysilane modification,K,,Si,ng,wa,Cellulose nanofiber suspension + 3-glycidoxypropyltrimethoxysilane (frozen),No gelation,Water,FD,,,0.04,,,,,,Macroporous (flakes),,,,,
12036,FD,Separation,Monolith,Cellulose nanofibers,Polyethyleneimine,,K,E,,ng,wa,Cellulose nanofiber suspension + polyethyleneimine solution (frozen),No gelation,Water,FD,,,0.03,,,,,,Macroporous (flakes),,,,,
12037,FD,Separation,Monolith,Cellulose nanofibers,Polyethyleneimine,3-Glycidoxypropyltrimethoxysilane modification,K,E,Si,ng,wa,Cellulose nanofiber suspension + 3-glycidoxypropyltrimethoxysilane + polyethyleneimine solution (frozen),No gelation,Water,FD,,,0.07,,,,,,Macroporous (flakes),,,,,
12038,FD,Thermal insulation,Sheet,Aramid fibers,,,K,,,cp,wa,p-Phenylenediamine + 2-(4-aminophenyl)-5-aminobenzimidazole + terephthaloyl chloride in N-methylpyrrolidone-CaCl2 solution (frozen),Chemical (polymerization),Water?,FD,,,0.062,,,,,,Macroporous (fibrous),0.04,Transient,Hot wire,,
12039,FD,Thermal insulation,Monolith,Aramid fibers,,,K,,,ng,wa,Aramid fiber suspension in DMSO (frozen),No gelation,Water,FD,,,0.012,,,,,,Macroporous (fibrous),0.0485,Transient,Hot disk,,
12040,FD,Thermal insulation,Monolith,Aramid fibers,"Cellulose nanofibers, PVA",,K,"K, E",,ng,wa,Aramid fiber suspension in DMSO + PVA (1%) solution + cellulose nanofiber (1%) suspension (frozen),No gelation,Water,FD,,,0.008,,,,,,Macroporous (fibrous),0.041,Transient,Hot disk,,
12041,FD,Thermal insulation,Monolith,Aramid fibers,"Cellulose nanofibers, PVA",,K,"K, E",,ng,wa,Aramid fiber suspension in DMSO + PVA (2%) solution + cellulose nanofiber (1%) suspension (frozen),No gelation,Water,FD,,,0.011,,,,,,Macroporous (fibrous),0.0375,Transient,Hot disk,,
12042,FD,Thermal insulation,Monolith,Aramid fibers,"Cellulose nanofibers, PVA",,K,"K, E",,ng,wa,Aramid fiber suspension in DMSO + PVA (1%) solution + cellulose nanofiber (2%) suspension (frozen),No gelation,Water,FD,,,0.01,,,,,,Macroporous (fibrous),0.0405,Transient,Hot disk,,
12043,FD,Thermal insulation,Monolith,Aramid fibers,"Cellulose nanofibers, PVA",,K,"K, E",,ng,wa,Aramid fiber suspension in DMSO + PVA (2%) solution + cellulose nanofiber (2%) suspension (frozen),No gelation,Water,FD,,,0.012,,,,,,Macroporous (fibrous),0.042,Transient,Hot disk,,
12044,FD,Thermal insulation,Monolith,Aramid fibers,"Cellulose nanofibers, PVA",,K,"K, E",,ng,wa,Aramid fiber suspension in DMSO + PVA (3%) solution + cellulose nanofiber (3%) suspension (frozen),No gelation,Water,FD,,,0.013,,,,,,Macroporous (fibrous),0.0425,Transient,Hot disk,,
12045,FD,Wound dressing,Monolith,Gelatin,GO,,C,N,,ng,wa,Gelatin-GO suspension + grape skin extracts (frozen),No gelation,Water,FD,,,,91.80%,,,,0.0025,,,,,,
12046,FD,Wound dressing,Monolith,Gelatin,GO,,C,N,,ng,wa,Gelatin-GO suspension (frozen),No gelation,Water,FD,,,,91.30%,,,,0.0028,,,,,,
12047,SCD,Adsorbent,Beads,Cellulose nanofibers,,,K,,,pc,al,Cellulose nanocrystal suspension + CaCl2 solution,Physical (Mn+),Ethanol,SCD,,,,,365,,0.98,,Mesoporous (nanoparticulate),,,,,
12048,SCD,Adsorbent,Beads,Cellulose nanofibers,,MTCS treatment,K,,Si,pc,al,Cellulose nanocrystal suspension + CaCl2 solution,Physical (Mn+),Ethanol,SCD,Post-MTCS treatment,,,,282,,0.65,,Mesoporous (nanoparticulate),,,,,
12049,FD,Thermal insulation,Sheet,Kevlar fibers,,PDMS compositing,K,,Si,pp,"al, wa",Kevlar solution in DMSO + water-t-butanol (frozen),Physical (antisolvent),t-Butanol-water,FD,"Post-coating with PDMS, Al nanoparticles",,,,,,,,Macroporous (fibrous and flakes),,,,,
12050,FD,Steam generation,Monolith,Alginate,"CNT, GO",Polyurethane sponge,A,"N, N",Mx,"pc, pp",wa,Alginate solution + CNT + GO (hydrothermal) in polyurethane sponge + CaCl2 solution (frozen),"Physical (aggregation, Mn+)",Water,FD,,,,,,,,,Macroporous (flakes),,,,,
12051,FD,DDS,Monolith,Cellulose,,Drug loading,B,,Lo,ng,wa,Cellulose-drug suspension (frozen),No gelation,Water,FD,,,,,,,,,Macroporous (flakes),,,,,
12052,FD,Adsorbent,Monolith,Cellulose,,,B,,,ng,wa,Phosphorated cellulose nanocrystal suspension (frozen),No gelation,Water,FD,,,,,19,,,,Macroporous (flakes),,,,,
12053,FD,Adsorbent,Monolith,Cellulose,Poly(N-isopropylacrylamide),,B,R,,ng,wa,Phosphorated cellulose nanocrystal suspension + poly-N-isopropylacrylamide solution (frozen),No gelation,Water,FD,,,,,20,,,,Macroporous (flakes),,,,,
12054,FD,Steam generation,Monolith,Cellulose,CNT,MTMS treatment,B,N,Si,cc,wa,Cellulose-NaOH-urea solution + CNT suspension + glutaraldehyde solution (frozen),Chemical (aldehyde),Water,FD,"Post-MTMS treatment, compositing with another cellulose layer",,,,,,,,Macroporous (fibrous),,,,,
12055,FD,Sound insulation,Monolith,Cellulose,,,B,,,ng,wa,"Cellulose fiber (PO, 0.5%) suspension (frozen)",No gelation,Water,FD,,,0.0185,,4,,,,Macroporous (fibrous and flakes),,,,,
12056,FD,Sound insulation,Monolith,Cellulose,,,B,,,ng,wa,"Cellulose fiber (PO, 1%) suspension (frozen)",No gelation,Water,FD,,,0.0259,,1,,,,Macroporous (fibrous and flakes),,,,,
12057,FD,Sound insulation,Monolith,Cellulose,,,B,,,ng,wa,"Cellulose fiber (PO, 2%) suspension (frozen)",No gelation,Water,FD,,,0.0369,,9,,,,Macroporous (fibrous and flakes),,,,,
12058,FD,Sound insulation,Monolith,Cellulose,,,B,,,ng,wa,"Cellulose fiber (PO, 4%) suspension (frozen)",No gelation,Water,FD,,,0.0535,,1,,,,Macroporous (fibrous and flakes),,,,,
12059,FD,Sound insulation,Monolith,Cellulose,,,B,,,ng,wa,"Cellulose fiber (BG, 0.5%) suspension (frozen)",No gelation,Water,FD,,,0.0305,,4,,,,Macroporous (fibrous and flakes),,,,,
12060,FD,Sound insulation,Monolith,Cellulose,,,B,,,ng,wa,"Cellulose fiber (BG, 1%) suspension (frozen)",No gelation,Water,FD,,,0.0402,,2,,,,Macroporous (fibrous and flakes),,,,,
12061,FD,Sound insulation,Monolith,Cellulose,,,B,,,ng,wa,"Cellulose fiber (BG, 2%) suspension (frozen)",No gelation,Water,FD,,,0.0423,,1,,,,Macroporous (fibrous and flakes),,,,,
12062,FD,Sound insulation,Monolith,Cellulose,,,B,,,ng,wa,"Cellulose fiber (BG, 4%) suspension (frozen)",No gelation,Water,FD,,,0.0695,,2,,,,Macroporous (fibrous and flakes),,,,,
12063,FD,Sound insulation,Monolith,Cellulose,,,B,,,ng,wa,"Cellulose fiber (KS, 0.5%) suspension (frozen)",No gelation,Water,FD,,,0.0205,,1,,,,Macroporous (fibrous and flakes),,,,,
12064,FD,Sound insulation,Monolith,Cellulose,,,B,,,ng,wa,"Cellulose fiber (KS, 1%) suspension (frozen)",No gelation,Water,FD,,,0.0288,,2,,,,Macroporous (fibrous and flakes),,,,,
12065,FD,Sound insulation,Monolith,Cellulose,,,B,,,ng,wa,"Cellulose fiber (KS, 2%) suspension (frozen)",No gelation,Water,FD,,,0.0395,,1,,,,Macroporous (fibrous and flakes),,,,,
12066,FD,Sound insulation,Monolith,Cellulose,,,B,,,ng,wa,"Cellulose fiber (KS, 4%) suspension (frozen)",No gelation,Water,FD,,,0.0679,,2,,,,Macroporous (fibrous and flakes),,,,,
12067,FD,Sound insulation,Monolith,Cellulose,,,B,,,ng,wa,"Cellulose fiber (PO, 2%) suspension (frozen)",No gelation,Water,FD,Post-immersion into CaCl2 (10 mM) solution,Physical (Mn+),0.0415,,1,,,,Macroporous (fibrous and flakes),,,,,
12068,FD,Sound insulation,Monolith,Cellulose,,,B,,,ng,wa,"Cellulose fiber (PO, 2%) suspension (frozen)",No gelation,Water,FD,Post-immersion into CaCl2 (1 M) solution,Physical (Mn+),0.2422,,1,,,,Macroporous (fibrous and flakes),,,,,
12069,FD,Sound insulation,Monolith,Cellulose,,,B,,,ng,wa,"Cellulose fiber (BG, 2%) suspension (frozen)",No gelation,Water,FD,Post-immersion into CaCl2 (10 mM) solution,Physical (Mn+),0.0745,,3,,,,Macroporous (fibrous and flakes),,,,,
12070,FD,Sound insulation,Monolith,Cellulose,,,B,,,ng,wa,"Cellulose fiber (BG, 2%) suspension (frozen)",No gelation,Water,FD,Post-immersion into CaCl2 (1 M) solution,Physical (Mn+),0.1911,,1,,,,Macroporous (fibrous and flakes),,,,,
12071,FD,Sound insulation,Monolith,Cellulose,,,B,,,ng,wa,"Cellulose fiber (KS, 2%) suspension (frozen)",No gelation,Water,FD,Post-immersion into CaCl2 (10 mM) solution,Physical (Mn+),0.1066,,1,,,,Macroporous (fibrous and flakes),,,,,
12072,FD,Sound insulation,Monolith,Cellulose,,,B,,,ng,wa,"Cellulose fiber (KS, 2%) suspension (frozen)",No gelation,Water,FD,Post-immersion into CaCl2 (1 M) solution,Physical (Mn+),0.2669,,1,,,,Macroporous (fibrous and flakes),,,,,
12073,FD,Sound insulation,Monolith,Cellulose,PLA,,B,F,,ng,wa,"Cellulose fiber (PO, 0.5%) suspension (frozen)",No gelation,Water,FD,Post-immersion into PLA (1%) solution,,0.1279,,1,,,,Macroporous (fibrous and flakes),,,,,
12074,FD,Sound insulation,Monolith,Cellulose,PLA,,B,F,,ng,wa,"Cellulose fiber (PO, 0.5%) suspension (frozen)",No gelation,Water,FD,Post-immersion into PLA (5%) solution,,0.1979,,1,,,,Macroporous (fibrous and flakes),,,,,
12075,FD,Sound insulation,Monolith,Cellulose,PLA,,B,F,,ng,wa,"Cellulose fiber (PO, 2%) suspension (frozen)",No gelation,Water,FD,Post-immersion into PLA (1%) solution,,0.075,,2,,,,Macroporous (fibrous and flakes),,,,,
12076,FD,Sound insulation,Monolith,Cellulose,PLA,,B,F,,ng,wa,"Cellulose fiber (PO, 2%) suspension (frozen)",No gelation,Water,FD,Post-immersion into PLA (5%) solution,,0.1064,,1,,,,Macroporous (fibrous and flakes),,,,,
12077,FD,Sound insulation,Monolith,Cellulose,PLA,,B,F,,ng,wa,"Cellulose fiber (BG, 0.5%) suspension (frozen)",No gelation,Water,FD,Post-immersion into PLA (1%) solution,,0.1608,,1,,,,Macroporous (fibrous and flakes),,,,,
12078,FD,Sound insulation,Monolith,Cellulose,PLA,,B,F,,ng,wa,"Cellulose fiber (BG, 0.5%) suspension (frozen)",No gelation,Water,FD,Post-immersion into PLA (5%) solution,,0.2871,,0.46,,,,Macroporous (fibrous and flakes),,,,,
12079,FD,Sound insulation,Monolith,Cellulose,PLA,,B,F,,ng,wa,"Cellulose fiber (BG, 2%) suspension (frozen)",No gelation,Water,FD,Post-immersion into PLA (1%) solution,,0.0608,,1,,,,Macroporous (fibrous and flakes),,,,,
12080,FD,Sound insulation,Monolith,Cellulose,PLA,,B,F,,ng,wa,"Cellulose fiber (BG, 2%) suspension (frozen)",No gelation,Water,FD,Post-immersion into PLA (5%) solution,,0.1034,,1,,,,Macroporous (fibrous and flakes),,,,,
12081,FD,Sound insulation,Monolith,Cellulose,PLA,,B,F,,ng,wa,"Cellulose fiber (KS, 0.5%) suspension (frozen)",No gelation,Water,FD,Post-immersion into PLA (1%) solution,,0.1109,,0.46,,,,Macroporous (fibrous and flakes),,,,,
12082,FD,Sound insulation,Monolith,Cellulose,PLA,,B,F,,ng,wa,"Cellulose fiber (KS, 0.5%) suspension (frozen)",No gelation,Water,FD,Post-immersion into PLA (5%) solution,,0.1362,,6,,,,Macroporous (fibrous and flakes),,,,,
12083,FD,Sound insulation,Monolith,Cellulose,PLA,,B,F,,ng,wa,"Cellulose fiber (KS, 2%) suspension (frozen)",No gelation,Water,FD,Post-immersion into PLA (1%) solution,,0.0688,,1,,,,Macroporous (fibrous and flakes),,,,,
12084,FD,Sound insulation,Monolith,Cellulose,PLA,,B,F,,ng,wa,"Cellulose fiber (KS, 2%) suspension (frozen)",No gelation,Water,FD,Post-immersion into PLA (5%) solution,,0.1047,,1,,,,Macroporous (fibrous and flakes),,,,,
12085,FD,Adsorbent,Monolith,Cellulose,Chitosan,,B,A,,cc,wa,Cellulose-chitosan-NaOH-urea solution (freeze-thaw) + epichlorohydrin (frozen),Chemical (epoxy),Water,FD,,,0.062,,,,,,Macroporous (flakes),,,,,
12086,FD,Thermal insulation,Fibers,Kevlar fibers,,,K,,,pp,"al, wa","Kevlar nanofiber suspension in DMSO (extruded, draft ratio 1) + water",Physical (antisolvent),t-Butanol-water,FD,Post-cold plasma treatment,,,,233,,,,Macroporous (particulate),0.037,Unknown,Unknown,,
12087,FD,Thermal insulation,Fibers,Kevlar fibers,,,K,,,pp,"al, wa","Kevlar nanofiber suspension in DMSO (extruded, draft ratio 2) + water",Physical (antisolvent),t-Butanol-water,FD,Post-cold plasma treatment,,,,245,,,,Macroporous (particulate),0.037,Unknown,Unknown,,
12088,FD,Thermal insulation,Fibers,Kevlar fibers,,,K,,,pp,"al, wa","Kevlar nanofiber suspension in DMSO (extruded, draft ratio 3) + water",Physical (antisolvent),t-Butanol-water,FD,Post-cold plasma treatment,,,,204,,,,Macroporous (particulate),0.037,Unknown,Unknown,,
12089,FD,Thermal insulation,Monolith,PLA,,,F,,,pp,wa,"PLLA in 1,4-dioxane + water (frozen)",Physical (antisolvent),Water,FD,,,,95%,,,,,Macroporous (cellular),0.042,Transient,Hot disk,,
12090,FD,Thermal insulation,Monolith,PLA,,,F,,,pp,wa,"PLLA-PDLA in 1,4-dioxane + water (frozen)",Physical (antisolvent),Water,FD,,,,95%,,,,,Macroporous (cellular),0.039,Transient,Hot disk,,
12091,FD,Thermal insulation,Monolith,PLA,,,F,,,pp,wa,"PLLA-PDLA in 1,4-dioxane + water (2 mL?) (frozen)",Physical (antisolvent),Water,FD,,,,98%,,,,,Macroporous (cellular),0.037,Transient,Hot disk,,
12092,FD,Thermal insulation,Monolith,PLA,,,F,,,pp,wa,"PLLA-PDLA in 1,4-dioxane + water (4 mL?) (frozen)",Physical (antisolvent),Water,FD,,,,97%,,,,,Macroporous (cellular),0.04,Transient,Hot disk,,
12093,FD,Separation,Monolith,Hydroxyethyl cellulose,,,A,,,ng,wa,Hydroxyethyl cellulose solution + epichlorohydrin (frozen),No gelation?,Water,FD,,,0.1253,93.32%,,,,,Macroporous (cellular),,,,,
12094,FD,Separation,Monolith,Hydroxyethyl cellulose,Lignin,,A,F,,ng,wa,Hydroxyethyl cellulose solution + lignin (1 wt%) (frozen),No gelation?,Water,FD,,,0.0614,97.59%,,,,,Macroporous (cellular),,,,,
12095,FD,Separation,Monolith,Hydroxyethyl cellulose,Lignin,,A,F,,ng,wa,Hydroxyethyl cellulose solution + lignin (2 wt%) (frozen),No gelation?,Water,FD,,,0.0407,97.62%,,,,,Macroporous (cellular),,,,,
12096,FD,Separation,Monolith,Hydroxyethyl cellulose,Lignin,,A,F,,ng,wa,Hydroxyethyl cellulose solution + lignin (3 wt%) (frozen),No gelation?,Water,FD,,,0.0299,97.68%,,,,,Macroporous (cellular),,,,,
12097,FD,Separation,Monolith,Hydroxyethyl cellulose,Lignin,,A,F,,ng,wa,Hydroxyethyl cellulose solution + lignin (4 wt%) (frozen),No gelation?,Water,FD,,,0.0233,97.74%,,,,,Macroporous (cellular),,,,,
12098,FD,Separation,Monolith,Hydroxyethyl cellulose,Lignin,,A,F,,ng,wa,Hydroxyethyl cellulose solution + lignin (5 wt%) (frozen),No gelation?,Water,FD,,,0.0198,97.70%,,,,,Macroporous (cellular),,,,,
12099,FD,Separation,Monolith,Hydroxyethyl cellulose,Lignin,,A,F,,ng,wa,Hydroxyethyl cellulose solution + lignin (4 wt%) + epichlorohydrin (4%) (frozen),No gelation?,Water,FD,,,0.0193,98.13%,,,,,Macroporous (cellular),,,,,
12100,FD,Separation,Monolith,Hydroxyethyl cellulose,Lignin,,A,F,,ng,wa,Hydroxyethyl cellulose solution + lignin (4 wt%) + epichlorohydrin (8%) (frozen),No gelation?,Water,FD,,,0.041,96.02%,,,,,Macroporous (cellular),,,,,
12101,FD,Separation,Monolith,Hydroxyethyl cellulose,Lignin,,A,F,,ng,wa,Hydroxyethyl cellulose solution + lignin (4 wt%) + epichlorohydrin (10%) (frozen),No gelation?,Water,FD,,,0.0588,94.31%,,,,,Macroporous (cellular),,,,,
12102,FD,Separation,Monolith,Hydroxyethyl cellulose,Lignin,,A,F,,ng,wa,Hydroxyethyl cellulose solution + lignin (4 wt%) + epichlorohydrin (12%) (frozen),No gelation?,Water,FD,,,0.0838,91.87%,,,,,Macroporous (cellular),,,,,
12103,FD,Wound dressing,Monolith,Polyurethane,"Cyclodextrin, PVA",,H,"A, E",,ng,wa,PVA solution + cyclodextrin-incorporated polyurethane solution (frozen),No gelation?,Water,FD,Post-compositing with wet gels,,,,,,,,Macroporous (cellular),,,,,
12104,SCD,DDS,Beads,Protein (whey),,,C,,,pp,al,Whey protein solution (cooling),Physical (temperature),Ethanol,SCD,,,,,,,,,,,,,,
12105,FD,Antibacterial,Monolith,Bacterial cellulose,"e-Polylysine, hyaluronic acid",,K,"C, A",,pp,wa,Bacterial cellulose solution in Bmim Cl + water,Physical (antisolvent),Water,FD,"Post-compositing with hyaluronic acid and polylysine, FD",,,,,,,,Macroporous (fibrous),,,,,
12106,FD,Scaffold,Monolith,Collagen,,,C,,,ng,wa,Collagen suspension (frozen) + ethanol-EDC-NHS (frozen),No gelation,Water,FD,,,,,,,,,Macroporous (cellular),,,,,
12107,FD,Scaffold,Monolith,Collagen,,Drug loading,C,,Lo,ng,wa,Collagen-astaxanthin (0.05 wt%) suspension (frozen) + ethanol-EDC-NHS (frozen),No gelation,Water,FD,,,,,,,,,Macroporous (cellular),,,,,
12108,FD,Scaffold,Monolith,Collagen,,Drug loading,C,,Lo,ng,wa,Collagen-astaxanthin (0.1 wt%) suspension (frozen) + ethanol-EDC-NHS (frozen),No gelation,Water,FD,,,,,,,,,Macroporous (cellular),,,,,
12109,FD,Scaffold,Monolith,Collagen,,Drug loading,C,,Lo,ng,wa,Collagen-astaxanthin (0.2 wt%) suspension (frozen) + ethanol-EDC-NHS (frozen),No gelation,Water,FD,,,,,,,,,Macroporous (cellular),,,,,
12110,FD,Sound insulation,Monolith,Glucomannan,"Gelatin, wheat straw",,A,"C, L",,ng,wa,Gelatin solutoin + konjac glucomannan + wheat straw (frozen),No gelation,Water,FD,,,,,,,,,Macroporous (cellular),,,,,
12111,FD,Separation,Monolith,Alginate,Cellulose nanofibers,MTMS treatment,A,K,Si,"pc, pp",wa,Alginate solution + cellulose nanofiber suspension + CaCO3 + glucono-d-lactone (frozen),"Physical (Mn+, pH)",Water,FD,Post-MTMS treatment,,,,50,,,,Macroporous (cellular),,,,,
12112,FD,Separation,Monolith,Alginate,Cellulose nanofibers,MTMS treatment,A,K,Si,"pc, pp",wa,Alginate solution + cellulose nanofiber suspension + CaCO3 + glucono-d-lactone (directionally frozen),"Physical (Mn+, pH)",Water,FD,Post-MTMS treatment,,,,89,,,,Macroporous (cellular),,,,,
12113,FD,Separation,Monolith,Alginate,Cellulose nanofibers,MTMS treatment,A,K,Si,"pc, pp",wa,Alginate solution + cellulose nanofiber suspension + CaCO3 + glucono-d-lactone (bidirectionally frozen),"Physical (Mn+, pH)",Water,FD,Post-MTMS treatment,,0.0242,97.85%,150,,,,Macroporous (cellular),,,,,
12114,FD,Adsorbent,Monolith,Cellulose nanofibers,Carboxymethyl cellulose,,K,A,,cc,wa,Carboxymethyl cellulose solution + cellulose nanofiber suspension + polyethylene glycol diglycidyl ether (frozen),Chemical (epoxy),Water,FD,,,,,,,,,Macroporous (flakes),,,,,
12115,FD,Adsorbent,Monolith,Chitosan,GO,,A,N,,ng,wa,GO-methionin suspension + chitosan solution (frozen),No gelation,Water,FD,,,,,2,,0.003,,Macroporous (flakes),,,,,
12116,FD,Protection,Monolith,Polyimide,,,G,,,cp,wa,"4,4'- Oxidianiline + 3,3',4,4'-biphenyltetracarboxylic dianhydride in DMAc + pyridine-acetic acid",Chemical (polymerization),Water?,FD,,,0.2,82%,204,,,7,Macroporous (fibrous),,,,,
12117,FD,Protection,Monolith,Polyimide,,,G,,,cp,wa,"4,4'- Oxidianiline + 3,3',4,4'-biphenyltetracarboxylic dianhydride in DMAc + tris(4-aminophenyl)amine (50%) + pyridine-acetic acid ",Chemical (polymerization),Water?,FD,,,0.25,79%,251,,,13,Macroporous (fibrous),,,,,
12118,FD,Protection,Monolith,Polyimide,,,G,,,cp,wa,"4,4'- Oxidianiline + 3,3',4,4'-biphenyltetracarboxylic dianhydride in DMAc + tris(4-aminophenyl)amine (100%) + pyridine-acetic acid",Chemical (polymerization),Water?,FD,,,0.28,76%,234,,,13,Macroporous (fibrous),,,,,
12119,FD,Protection,Monolith,Polyimide,,,G,,,cp,wa,"4,4'- Oxidianiline + 3,3',4,4'-biphenyltetracarboxylic dianhydride in DMAc + tris(4-aminophenyl)amine (150%) + pyridine-acetic acid ",Chemical (polymerization),Water?,FD,,,0.28,77%,238,,,14,Macroporous (fibrous),,,,,
12120,FD,Protection,Monolith,Polyimide,,,G,,,cp,wa,"4,4'- Oxidianiline + 3,3',4,4'-biphenyltetracarboxylic dianhydride in DMAc +1,3,5-tris(4aminophenyl)benzene (50%) + pyridine-acetic acid ",Chemical (polymerization),Water?,FD,,,0.22,81%,250,,,12,Macroporous (fibrous),,,,,
12121,FD,Protection,Monolith,Polyimide,,,G,,,cp,wa,"4,4'- Oxidianiline + 3,3',4,4'-biphenyltetracarboxylic dianhydride in DMAc +1,3,5-tris(4aminophenyl)benzene (100%) + pyridine-acetic acid",Chemical (polymerization),Water?,FD,,,0.24,79%,241,,,13,Macroporous (fibrous),,,,,
12122,FD,Protection,Monolith,Polyimide,,,G,,,cp,wa,"4,4'- Oxidianiline + 3,3',4,4'-biphenyltetracarboxylic dianhydride in DMAc +1,3,5-tris(4aminophenyl)benzene (150%) + pyridine-acetic acid ",Chemical (polymerization),Water?,FD,,,0.23,79%,252,,,14,Macroporous (fibrous),,,,,
12123,FD,Not specific,Monolith,Cellulose nanofibers,PVA,,K,E,,ng,wa,Cellulose nanofiber (MCU) suspension + PVA solution (frozen),No gelation,Water,FD,,,0.062,,,,,,Macroporous (cellular),,,,,
12124,FD,Not specific,Monolith,Cellulose nanofibers,PVA,,K,E,,ng,wa,Cellulose nanofiber (MCT) suspension + PVA solution (frozen),No gelation,Water,FD,,,0.055,,,,,,Macroporous (cellular),,,,,
12125,FD,Not specific,Monolith,Cellulose nanofibers,PVA,,K,E,,ng,wa,Cellulose nanofiber (NCC) suspension + PVA solution (frozen),No gelation,Water,FD,,,0.041,,,,,,Macroporous (cellular),,,,,
12126,FD,Not specific,Monolith,Cellulose nanofibers,PVA,,K,E,,ng,wa,Cellulose nanofiber (NC) suspension + PVA solution (frozen),No gelation,Water,FD,,,0.051,,,,,,Macroporous (cellular),,,,,
12127,FD,Wound dressing,Monolith,Carboxymethyl cellulose,,,A,,,ng,wa,Carboxymethyl cellulose nanofiber suspension + citric acid (frozen),No gelation,Water,FD,Post-heat treatment,Chemical (ester)?,,,,,,,Macroporous (cellular),,,,,
12128,Commercial,Filters,Sheet,Polyimide,COF,,G,Q,,uk,uk,Commercial polyimide aerogel sheet,Unknown,Unknown,Unknown,Compositing with COF,,0.3,85%,,,,,Macroporous (particulate),,,,,
12129,FD,PCM support,Monolith,Gelatin,,PCM loading,C,,Lo,ng,wa,Gelatin solution (frozen),No gelation,Water,FD,Post-PCM loading,,,,,,,,Macroporous (cellular),,,,,
12130,FD,PCM support,Monolith,Gelatin,Graphite,PCM loading,C,N,Lo,ng,wa,Gelatin solution + graphite suspension (frozen),No gelation,Water,FD,Post-PCM loading,,0.0457,,,,,,Macroporous (cellular),,,,,
12131,SCD,Not specific,Coating,Polyimide,,,G,,,cp,ow,Polyimide gel on tetrakaidekahedral lattice,Chemical (polymerization),Acetone,SCD,,,,,,,,,Mesoporous (nanoparticulate),,,,,
12132,FD,Shield,Monolith,Polyimide,CNT,,G,N,,ng,wa,Poly(amic acid) precursor solution + MWCNT suspension (frozen),No gelation,Water,FD,Post-calcination,,,,,,,,Macroporous (cellular),,,,,
12133,FD,Generators,Sheet,Cellulose nanofibers,,,K,,,ng,wa,"Cellulose nanofiber suspension (plastic dish, frozen)",No gelation,Water,FD,,,,,257,,,,Macroporous (flakes),,,,,
12134,FD,Generators,Sheet,Cellulose nanofibers,,,K,,,ng,wa,"Cellulose nanofiber suspension (steel dish, frozen)",No gelation,Water,FD,,,,,195,,,,Macroporous (flakes),,,,,
12135,FD,Generators,Sheet,Cellulose nanofibers,,,K,,,ng,wa,"Cellulose nanofiber suspension (covered, frozen)",No gelation,Water,FD,,,,,185,,,,Macroporous (flakes),,,,,
12136,FD,Generators,Sheet,Cellulose nanofibers,,,K,,,ng,wa,"Cellulose nanofiber suspension (uncovered, frozen)",No gelation,Water,FD,,,,,137,,,,Macroporous (flakes),,,,,
12137,FD,Not specific,Monolith,Gelatin,,,C,,,ng,wa,Gelatin (0.5%) solution (frozen),No gelation,Water,FD,,,,99.01%,,,,,Macroporous (cellular),,,,,
12138,FD,Not specific,Monolith,Gelatin,,,C,,,ng,wa,Gelatin (1%) solution (frozen),No gelation,Water,FD,,,,98.99%,,,,,Macroporous (cellular),,,,,
12139,FD,Not specific,Monolith,Gelatin,,,C,,,ng,wa,Gelatin (1.5%) solution (frozen),No gelation,Water,FD,,,,98.76%,,,,,Macroporous (cellular),,,,,
12140,FD,Not specific,Monolith,Gelatin,,,C,,,ng,al,Gelatin (0.5%) solution (electrospun) + t-butanol frozen),No gelation,t-Butanol,FD,,,,99.52%,,,,,Macroporous (fibrous),,,,,
12141,FD,Not specific,Monolith,Gelatin,,,C,,,ng,al,Gelatin (1%) solution (electrospun) + t-butanol (frozen),No gelation,t-Butanol,FD,,,,98.93%,,,,,Macroporous (fibrous),,,,,
12142,FD,Not specific,Monolith,Gelatin,,,C,,,ng,al,Gelatin (1.5%) solution (electrospun) + t-butanol (frozen),No gelation,t-Butanol,FD,,,,98.52%,,,,,Macroporous (fibrous),,,,,
12143,FD,Biomedical,Monolith,DNA,CNT,,C,N,,pp,wa,DNA-CNT suspension (frozen),Physical?,Water,FD,,,,,,,,,Macroporous (flakes),,,,,
12144,FD,Separation,Monolith,Cellulose,,,B,,,pp,wa,Cellulose-NaOH-urea solution (freeze-thaw) + ethanol,Physical (antisolvent),Water,FD,Post-MTCS treatment,,0.047,97.50%,70,,,15.4,Macroporous (fibrous),,,,,
12145,FD,Separation,Monolith,Cellulose,,MTCS treatment,B,,Si,pp,wa,Cellulose-NaOH-urea solution (freeze-thaw) + ethanol,Physical (antisolvent),Water,FD,Post-MTCS treatment,,,,191,,,,Macroporous (fibrous),,,,,
12146,FD,Separation,Monolith,Cellulose,,HMDS treatment,B,,Si,pp,wa,Cellulose-NaOH-urea solution (freeze-thaw) + ethanol,Physical (antisolvent),Water,FD,Post-MTCS treatment,,,,2324,,,,Macroporous (fibrous),,,,,
12147,FD,Not specific,Monolith,Cellulose nanofibers,,,K,,,ng,wa,Cellulose nanofiber (0.25%) suspension (frozen),No gelation,Water,FD,,,0.002,99.80%,,,,,Macroporous (fibrous and flakes),,,,,
12148,FD,Not specific,Monolith,Cellulose nanofibers,,,K,,,ng,wa,Cellulose nanofiber (0.5%) suspension (frozen),No gelation,Water,FD,,,0.005,99.60%,,,,,Macroporous (fibrous and flakes),,,,,
12149,FD,Not specific,Monolith,Cellulose nanofibers,,,K,,,ng,wa,Cellulose nanofiber (0.75%) suspension (frozen),No gelation,Water,FD,,,0.008,99.40%,,,,,Macroporous (fibrous and flakes),,,,,
