Repository: paulagirones/Aerogels_thermal_conductivity

# Aerogels_thermal_conductivity
Machine learning prediction of thermal conductivity in aerogels.

File: 20250220_dataset.csv (part 70 of 95)
Entry,Drying,Purpose,Shape,First materials,Second materials,Modification,First material class,Second materials class,Modification class,Gelation class,Solvent class,Process,Gelation mechanism,Final solvent,Drying details,Post drying treatment,Post-drying cross-linking,Envelope density g/cm3,Porosity,BET surface area m2/g,BJH pore size nm,BJH pore volume (total) cm3/g,compression elastic modulus MPa,SEM,Thermal conductivity W/(m K),Thermal method,Thermal method detail,,
12150,FD,Not specific,Monolith,Cellulose nanofibers,,,K,,,ng,wa,Cellulose nanofiber (1%) suspension (frozen),No gelation,Water,FD,,,0.012,99.20%,,,,,Macroporous (fibrous and flakes),,,,,
12151,FD,Not specific,Monolith,Cellulose nanofibers,,,K,,,pp,wa,Cotton-NaOH-urea solution (freeze-thaw) + water (frozen),Physical (antisolvent),Water,FD,,,0.074,95.00%,,,,,Macroporous (fibrous and flakes),,,,,
12152,FD,Not specific,Monolith,Cellulose nanofibers,,,K,,,pp,wa,Cotton-NaOH-urea solution + cellulose nanofiber suspension (5%) (freeze-thaw) + water (frozen),Physical (antisolvent),Water,FD,,,0.074,95.00%,,,,,Macroporous (fibrous and flakes),,,,,
12153,FD,Not specific,Monolith,Cellulose nanofibers,,,K,,,pp,wa,Cotton-NaOH-urea solution + cellulose nanofiber suspension (10%) (freeze-thaw) + water (frozen),Physical (antisolvent),Water,FD,,,0.072,95.20%,,,,,Macroporous (fibrous and flakes),,,,,
12154,FD,Not specific,Monolith,Cellulose nanofibers,,,K,,,pp,wa,Cotton-NaOH-urea solution + cellulose nanofiber suspension (15%) (freeze-thaw) + water (frozen),Physical (antisolvent),Water,FD,,,0.089,94.10%,,,,,Macroporous (fibrous and flakes),,,,,
12155,FD,"Shield, thermal insulation",Fibers,Aramid fibers,,,K,,,pp,"al, wa",Aramid nanofiber suspension in DMSO (extruded) + CaCl2-t-butanol-water (frozen),Physical (antisolvent),t-Butanol-water,FD,,,0.005,96%,219,,,,Macroporous (fibrous),0.043,Transient,Hot disk,,
12156,FD,"Shield, thermal insulation",Fibers,Aramid fibers,CNT,,K,N,,pp,"al, wa",Aramid nanofiber-CNT (10%) suspension in DMSO (extruded) + CaCl2-t-butanol-water (frozen),Physical (antisolvent),t-Butanol-water,FD,,,0.005,96%,213,,,,Macroporous (fibrous),0.042,Transient,Hot disk,,
12157,FD,"Shield, thermal insulation",Fibers,Aramid fibers,CNT,,K,N,,pp,"al, wa",Aramid nanofiber-CNT (20%) suspension in DMSO (extruded) + CaCl2-t-butanol-water (frozen),Physical (antisolvent),t-Butanol-water,FD,,,0.007,95%,200,,,,Macroporous (fibrous),0.044,Transient,Hot disk,,
12158,FD,"Shield, thermal insulation",Fibers,Aramid fibers,CNT,,K,N,,pp,"al, wa",Aramid nanofiber-CNT (30%) suspension in DMSO (extruded) + CaCl2-t-butanol-water (frozen),Physical (antisolvent),t-Butanol-water,FD,,,0.007,93%,192,,,,Macroporous (fibrous),0.045,Transient,Hot disk,,
12159,FD,"Shield, thermal insulation",Fibers,Aramid fibers,CNT,,K,N,,pp,"al, wa",Aramid nanofiber-CNT (40%) suspension in DMSO (extruded) + CaCl2-t-butanol-water (frozen),Physical (antisolvent),t-Butanol-water,FD,,,0.008,93%,168,,,,Macroporous (fibrous),0.047,Transient,Hot disk,,
12160,FD,"Shield, thermal insulation",Fibers,Aramid fibers,CNT,,K,N,,pp,"al, wa",Aramid nanofiber-CNT (50%) suspension in DMSO (extruded) + CaCl2-t-butanol-water (frozen),Physical (antisolvent),t-Butanol-water,FD,,,0.009,92%,138,,,,Macroporous (fibrous),0.051,Transient,Hot disk,,
12161,FD,"Shield, thermal insulation",Fibers,Aramid fibers,CNT,,K,N,,pp,"al, wa",Aramid nanofiber-CNT (60%) suspension in DMSO (extruded) + CaCl2-t-butanol-water (frozen),Physical (antisolvent),t-Butanol-water,FD,,,0.011,91%,123,,,,Macroporous (fibrous),0.06,Transient,Hot disk,,
12162,SCD,Capacitors,Monolith,COF,Carbon,,Q,N,,cp,al,COF gel (TAPA-BTCA),Chemical (polymerization),Ethanol,SCD,Post-compositing with carbon,,,,,,,,,,,,,
12163,SCD,Capacitors,Monolith,COF,Carbon,,Q,N,,cp,al,COF gel (TZ-BTCA),Chemical (polymerization),Ethanol,SCD,Post-compositing with carbon,,,,,,,,,,,,,
12164,FD,Steam generation,Monolith,Polyacrylamide,GO,,R,N,,pp,wa,"Dimethyldiallylammonium chloride acrylamide polymer solution + GO suspension + urea (hydrothermal, frozen)",Physical (aggregation),Water,FD,,,,,,,,,Macroporous (fibrous),,,,,
12165,SCD,Thermal insulation,Monolith,Polyimide,,,G,,,cp,al,"4,4'-Oxidianiline + 3,3',4,4'-biphenyltetracarboxylic dianhydride (2,2) in N-methylpyrrolidone + acetic acid-pyridine",Chemical (polymerization),Ethanol,SCD,,,0.12,,,,,,Mesoporous (nanoparticulate),0.0238,Transient,Hot disk,,
12166,SCD,Thermal insulation,Monolith,Polyimide,,,G,,,cp,al,"4,4'-Oxidianiline + 3,3',4,4'-biphenyltetracarboxylic dianhydride (3,3) in N-methylpyrrolidone + acetic acid-pyridine",Chemical (polymerization),Ethanol,SCD,,,0.13,,,,,,Mesoporous (nanoparticulate),0.0239,Transient,Hot disk,,
12167,SCD,Thermal insulation,Monolith,Polyimide,,,G,,,cp,al,"4,4'-Oxidianiline + 3,3',4,4'-biphenyltetracarboxylic dianhydride (4,4) in N-methylpyrrolidone + acetic acid-pyridine",Chemical (polymerization),Ethanol,SCD,,,0.11,,,,,,Mesoporous (nanoparticulate),0.0248,Transient,Hot disk,,
12168,FD,Adsorbent,Monolith,Chitosan,,,A,,,cc,wa,Chitosan solution + formaldehyde solution (frozen),Chemical (aldehyde),Water,FD,,,,,,,,,Macroporous?,,,,,
12169,FD,Adsorbent,Monolith,Chitosan,RF,,A,I,,cc,wa,Chitosan-resorcinol solution + formaldehyde solution (frozen),Chemical (aldehyde),Water,FD,,,,,,,,,Macroporous?,,,,,
12170,FD,Adsorbent,Monolith,Chitosan,"RF, C3N4",,A,"I, N",,cc,wa,Chitosan-resorcinol solution + formaldehyde solution + C3N4 suspension (frozen),Chemical (aldehyde),Water,FD,,,,,,,,,Macroporous?,,,,,
12171,APD,Generators,Sheet,PEDOT:PSS,Polyacrylamide,,M,R,,ng,wa,PEDOT:PSS suspension + acrylamide (1:0.5) (frozen),No gelation,Water,FD,,,0.01,99%,,,,,Macroporous (flakes),,,,,
12172,APD,Generators,Sheet,PEDOT:PSS,Polyacrylamide,,M,R,,ng,wa,PEDOT:PSS suspension + acrylamide (1:0.75) (frozen),No gelation,Water,FD,,,0.02,98%,,,,,Macroporous (flakes),,,,,
12173,APD,Generators,Sheet,PEDOT:PSS,Polyacrylamide,,M,R,,ng,wa,PEDOT:PSS suspension + acrylamide (1:1) (frozen),No gelation,Water,FD,,,0.02,98%,,,,,Macroporous (flakes),,,,,
12174,APD,Generators,Sheet,PEDOT:PSS,Polyacrylamide,,M,R,,ng,wa,PEDOT:PSS suspension + acrylamide (1:1.25) (frozen),No gelation,Water,FD,,,0.05,97%,,,,,Macroporous (flakes),,,,,
12175,APD,Generators,Sheet,PEDOT:PSS,Polyacrylamide,,M,R,,ng,wa,PEDOT:PSS suspension + acrylamide (1:1.5) (frozen),No gelation,Water,FD,,,0.17,85%,,,,,Macroporous (flakes),,,,,
12176,SCD,Not specific,Monolith,Protein (egg),,,C,,,pp,al,Egg white protein (5%) suspension + NaOH-HCl solution + glucono-d-lactone (heat set),Physical (pH)?,Ethanol,SCD,,,0.29,,228,,,,Mesoporous (nanoparticulate),,,,,
12177,SCD,Not specific,Monolith,Protein (egg),,,C,,,pp,al,Egg white protein (10%) suspension + NaOH-HCl solution + glucono-d-lactone (heat set),Physical (pH)?,Ethanol,SCD,,,0.26,,159,,,,Mesoporous (nanoparticulate),,,,,
12178,SCD,Not specific,Monolith,Protein (egg),,,C,,,pp,al,Egg white protein (3%) suspension + NaOH-HCl solution + glucono-d-lactone (cold set),Physical (pH)?,Ethanol,SCD,,,0.06,,197,,,,Mesoporous (nanoparticulate),,,,,
12179,SCD,Not specific,Monolith,Protein (egg),,,C,,,pp,al,Egg white protein (5%) suspension + NaOH-HCl solution + glucono-d-lactone (cold set),Physical (pH)?,Ethanol,SCD,,,0.1,,219,,,,Mesoporous (nanoparticulate),,,,,
12180,FD,Separation,Monolith,Cellulose,,,B,,,pp,"al, wa",Cellulose (0.6 g)-LiBr solution + water-t-butanol (frozen),Physical (antisolvent),t-Butanol-water,FD,,,0.021,98.70%,,,,,Macroporous (fibrous and flakes),,,,,
12181,FD,Separation,Monolith,Cellulose,,,B,,,pp,"al, wa",Cellulose (0.8 g)-LiBr solution + water-t-butanol (frozen),Physical (antisolvent),t-Butanol-water,FD,,,0.026,98.40%,,,,,Macroporous (fibrous and flakes),,,,,
12182,FD,Separation,Monolith,Cellulose,,,B,,,pp,"al, wa",Cellulose (1 g)-LiBr solution + water-t-butanol (frozen),Physical (antisolvent),t-Butanol-water,FD,,,0.029,98.20%,,,,,Macroporous (fibrous and flakes),,,,,
12183,FD,Separation,Monolith,Cellulose,,,B,,,pp,"al, wa",Cellulose (1.2 g)-LiBr solution + water-t-butanol (frozen),Physical (antisolvent),t-Butanol-water,FD,,,0.035,97.90%,,,,,Macroporous (fibrous and flakes),,,,,
12184,FD,Separation,Monolith,Cellulose,,,B,,,pp,"al, wa",Cellulose (1.4 g)-LiBr solution + water-t-butanol (frozen),Physical (antisolvent),t-Butanol-water,FD,,,0.039,97.60%,,,,,Macroporous (fibrous and flakes),,,,,
12185,SCD,"Adsorbent, thermal insulation",Monolith,Polybenzimidazole,,,M,,,pc,ow,"3,3'-Diaminobenzidine + 4,4'-dicarboxydiphenyl ether + P2O5-methane sulfonic acid (polymer 1 wt%) + Cu acetate (polymer:Cu = 1:4) in DMSO ",Physical (Mn+),Acetone,SCD,,,0.0449,96.60%,523,,,0.405,Mesoporous (nanoparticulate),,,,,
12186,SCD,"Adsorbent, thermal insulation",Monolith,Polybenzimidazole,,,M,,,pc,ow,"3,3'-Diaminobenzidine + 4,4'-dicarboxydiphenyl ether + P2O5-methane sulfonic acid (polymer 1.5 wt%) + Cu acetate (polymer:Cu = 1:4) in DMSO ",Physical (Mn+),Acetone,SCD,,,0.0598,95.50%,592,,,1.291,Mesoporous (nanoparticulate),,,,,
12187,SCD,"Adsorbent, thermal insulation",Monolith,Polybenzimidazole,,,M,,,pc,ow,"3,3'-Diaminobenzidine + 4,4'-dicarboxydiphenyl ether + P2O5-methane sulfonic acid (polymer 2 wt%) + Cu acetate (polymer:Cu = 1:2) in DMSO ",Physical (Mn+),Acetone,SCD,,,0.0655,95.30%,650,,,1.966,Mesoporous (nanoparticulate),,,,,
12188,SCD,"Adsorbent, thermal insulation",Monolith,Polybenzimidazole,,,M,,,pc,ow,"3,3'-Diaminobenzidine + 4,4'-dicarboxydiphenyl ether + P2O5-methane sulfonic acid (polymer 2 wt%) + Cu acetate (polymer:Cu = 1:4) in DMSO ",Physical (Mn+),Acetone,SCD,,,0.0632,95.30%,660,,,2.922,Mesoporous (nanoparticulate),,,,,
12189,SCD,"Adsorbent, thermal insulation",Monolith,Polybenzimidazole,,,M,,,pc,ow,"3,3'-Diaminobenzidine + 4,4'-dicarboxydiphenyl ether + P2O5-methane sulfonic acid (polymer 2 wt%) + Cu acetate (polymer:Cu = 1:6) in DMSO ",Physical (Mn+),Acetone,SCD,,,0.0724,94.50%,455,,,1.409,Mesoporous (nanoparticulate),,,,,
12190,SCD,"Adsorbent, thermal insulation",Monolith,Polybenzimidazole,,,M,,,pc,ow,"3,3'-Diaminobenzidine + 4,4'-dicarboxydiphenyl ether + P2O5-methane sulfonic acid (polymer 2 wt%) + Cu acetate (polymer:Cu = 1:8) in DMSO ",Physical (Mn+),Acetone,SCD,,,0.0801,93.80%,444,,,0.79,Mesoporous (nanoparticulate),,,,,
12191,VD,DDS,Beads,Hydroxypropyl cellulose,Chitosan,Drug loading,A,A,Lo,cc,or,Chitosan solution + hydroxypropyl cellulose + drug in W/O emulsion + glutaraldehyde solution,Chemical (aldehyde),Hexane,VD,,,,,,,,,Macroporous,,,,,
12192,VD,DDS,Beads,Hydroxypropyl cellulose,"Chitosan, GO",Drug loading,A,"A, N",Lo,cc,or,Chitosan solution + hydroxypropyl cellulose + drug + GO suspension in W/O emulsion + glutaraldehyde solution,Chemical (aldehyde),Hexane,VD,,,,,,,,,Macroporous,,,,,
12193,FD,Thermal insulation,Monolith,Alginate,"CNT, wood",PEG loading,A,"N, L",Lo,ng,wa,"CNT suspension + SDS + alginate + PEG-wood powder ammonium polyphosphate + N,N-methylene diacylamine (frozen)",No gelation,Water,FD,Post-immersion into CaCl2 solution,Physical (Mn+),,,,,,,Macroporous (flakes),,,,,
12194,FD,Steam generation,Monolith,Silk fibroin,Carbon nanofibers,,D,N,,ng,wa,Silk fibroin solution + carbon fiber suspension (frozen),No gelation,Water,FD,,,,,,,,,Macroporous (flakes),,,,,
12195,FD,Adsorbent,Monolith,Plant extracts,GO,,L,N,,pp,wa,"Grean tea waste suspension + 2,3-diaminomaleonitrile + GO suspension (hydrothermal, frozen)",Physical (aggregation),Water,FD,,,,,369,,,,Macroporous (flakes),,,,,
12196,SCD,Not specific,Monolith,Agar,,,A,,,pp,al,Agar (0.5 wt%) solution (cooling),Physical (temperature),Ethanol,SCD,,,0.0465,,,,,,,,,,,
12197,SCD,Not specific,Monolith,Agar,,,A,,,pp,al,Agar (1 wt%) solution (cooling),Physical (temperature),Ethanol,SCD,,,0.0391,,,,,,,,,,,
12198,SCD,Not specific,Monolith,Agar,,,A,,,pp,al,Agar (2 wt%) solution (cooling),Physical (temperature),Ethanol,SCD,,,0.0667,,,,,,,,,,,
12199,SCD,Not specific,Monolith,Agar,,,A,,,pp,al,Agar (4 wt%) solution (cooling),Physical (temperature),Ethanol,SCD,,,0.0896,,,,,,,,,,,
12200,SCD,Not specific,Monolith,Protein (whey),,,C,,,pp,al,Whey protein isolate (15 wt%) solution (cooling),Physical (temperature),Ethanol,SCD,,,0.283,,,,,,,,,,,
12201,SCD,Not specific,Monolith,Protein (whey),,,C,,,pp,al,Whey protein isolate (20 wt%) solution (cooling),Physical (temperature),Ethanol,SCD,,,0.441,,,,,,,,,,,
12202,SCD,Not specific,Monolith,Protein (whey),,,C,,,pp,al,Whey protein isolate (25 wt%) solution (cooling),Physical (temperature),Ethanol,SCD,,,0.601,,,,,,,,,,,
12203,FD,Packaging,Monolith,Gelatin,Pullulan,,C,A,,ng,wa,Gelatin-pullulan solution (1:2) + nisin (frozen),No gelation,Water,FD,,,,91.81%,,,,0.1,Macroporous (cellular),0.055,Transient,Hot disk,,
12204,FD,Packaging,Monolith,Gelatin,Pullulan,,C,A,,ng,wa,Gelatin-pullulan solution (1:1) + nisin (frozen),No gelation,Water,FD,,,,91.21%,,,,0.15,Macroporous (cellular),0.051,Transient,Hot disk,,
12205,FD,Packaging,Monolith,Gelatin,Pullulan,,C,A,,ng,wa,Gelatin-pullulan solution (2:1) + nisin (frozen),No gelation,Water,FD,,,,90.42%,,,,0.3,Macroporous (cellular),0.061,Transient,Hot disk,,
12206,SCD,Not specific,Monolith,Polyimide,,,G,,,cp,ow,"2,2'-Dimethyl-4,4'-diaminobiphenyl + 3,3',4,4'-benzophenonetetracarboxylic dianhydride (polymer 92 mg/mL) in N-methyl-2-pyrrolidone + melamin (1:0.03) + acetic-acid-pyridine",Chemical (polymerization),Acetone,SCD,,,0.0663,,688,,,0.312,Mesoporous (nanoparticulate),,,,,
12207,SCD,Not specific,Monolith,Polyimide,,,G,,,cp,ow,"2,2'-Dimethyl-4,4'-diaminobiphenyl + 3,3',4,4'-benzophenonetetracarboxylic dianhydride (polymer 132 mg/mL) in N-methyl-2-pyrrolidone + melamin (1:0.03) + acetic-acid-pyridine",Chemical (polymerization),Acetone,SCD,,,0.0874,,784,,,0.47,Mesoporous (nanoparticulate),,,,,
12208,SCD,Not specific,Monolith,Polyimide,,,G,,,cp,ow,"2,2'-Dimethyl-4,4'-diaminobiphenyl + 3,3',4,4'-benzophenonetetracarboxylic dianhydride (polymer 154 mg/mL) in N-methyl-2-pyrrolidone + melamin (1:0.03) + acetic-acid-pyridine",Chemical (polymerization),Acetone,SCD,,,0.1032,,660,,,1.09,Mesoporous (nanoparticulate),,,,,
12209,SCD,Not specific,Monolith,Polyimide,,,G,,,cp,ow,"2,2'-Dimethyl-4,4'-diaminobiphenyl + 3,3',4,4'-benzophenonetetracarboxylic dianhydride (polymer 231 mg/mL) in N-methyl-2-pyrrolidone + melamin (1:0.03) + acetic-acid-pyridine",Chemical (polymerization),Acetone,SCD,,,0.1477,,771,,,1.78,Mesoporous (nanoparticulate),,,,,
12210,SCD,Not specific,Monolith,Polyimide,,,G,,,cp,ow,"2,2'-Dimethyl-4,4'-diaminobiphenyl + 3,3',4,4'-benzophenonetetracarboxylic dianhydride (polymer 265 mg/mL) in N-methyl-2-pyrrolidone + melamin (1:0.03) + acetic-acid-pyridine",Chemical (polymerization),Acetone,SCD,,,0.1473,,,,,1.12,Mesoporous (nanoparticulate),,,,,
12211,SCD,Not specific,Monolith,Polyimide,,,G,,,cp,ow,"2,2'-Dimethyl-4,4'-diaminobiphenyl + 3,3',4,4'-benzophenonetetracarboxylic dianhydride (polymer 132 mg/mL) in N-methyl-2-pyrrolidone + acetic-acid-pyridine",Chemical (polymerization),Acetone,SCD,,,0.0797,,,,,0.337,Mesoporous (nanoparticulate),,,,,
12212,SCD,Not specific,Monolith,Polyimide,,,G,,,cp,ow,"2,2'-Dimethyl-4,4'-diaminobiphenyl + 3,3',4,4'-benzophenonetetracarboxylic dianhydride (polymer 132 mg/mL) in N-methyl-2-pyrrolidone + melamin (1:0.01) + acetic-acid-pyridine",Chemical (polymerization),Acetone,SCD,,,0.0772,,616,,,0.281,Mesoporous (nanoparticulate),,,,,
12213,SCD,Not specific,Monolith,Polyimide,,,G,,,cp,ow,"2,2'-Dimethyl-4,4'-diaminobiphenyl + 3,3',4,4'-benzophenonetetracarboxylic dianhydride (polymer 132 mg/mL) in N-methyl-2-pyrrolidone + melamin (1:0.02) + acetic-acid-pyridine",Chemical (polymerization),Acetone,SCD,,,0.0826,,619,,,0.389,Mesoporous (nanoparticulate),,,,,
12214,SCD,Not specific,Monolith,Polyimide,,,G,,,cp,ow,"2,2'-Dimethyl-4,4'-diaminobiphenyl + 3,3',4,4'-benzophenonetetracarboxylic dianhydride (polymer 132 mg/mL) in N-methyl-2-pyrrolidone + melamin (1:0.03) + acetic-acid-pyridine",Chemical (polymerization),Acetone,SCD,,,0.0874,,794,,,0.47,Mesoporous (nanoparticulate),,,,,
12215,SCD,Not specific,Monolith,Polyimide,,,G,,,cp,ow,"2,2'-Dimethyl-4,4'-diaminobiphenyl + 3,3',4,4'-benzophenonetetracarboxylic dianhydride (polymer 132 mg/mL) in N-methyl-2-pyrrolidone + melamin (1:0.05) + acetic-acid-pyridine",Chemical (polymerization),Acetone,SCD,,,0.0886,,,,,0.499,Mesoporous (nanoparticulate),,,,,
12216,SCD,Not specific,Monolith,Polyimide,,,G,,,cp,ow,"2,2'-Dimethyl-4,4'-diaminobiphenyl + 3,3',4,4'-benzophenonetetracarboxylic dianhydride (polymer 132 mg/mL) in N-methyl-2-pyrrolidone + melamin (1:0.1) + acetic-acid-pyridine",Chemical (polymerization),Acetone,SCD,,,0.083,,638,,,0.392,Mesoporous (nanoparticulate),,,,,
12217,SCD,Not specific,Monolith,Polyimide,,,G,,,cp,ow,"2,2'-Dimethyl-4,4'-diaminobiphenyl + 3,3',4,4'-benzophenonetetracarboxylic dianhydride (polymer 132 mg/mL) in N-methyl-2-pyrrolidone-toluene (10%) + melamin (1:0.03) + acetic-acid-pyridine",Chemical (polymerization),Acetone,SCD,,,0.0888,,538,,,0.276,Mesoporous (nanoparticulate),,,,,
12218,SCD,Not specific,Monolith,Polyimide,,,G,,,cp,ow,"2,2'-Dimethyl-4,4'-diaminobiphenyl + 3,3',4,4'-benzophenonetetracarboxylic dianhydride (polymer 132 mg/mL) in N-methyl-2-pyrrolidone-toluene (25%) + melamin (1:0.03) + acetic-acid-pyridine",Chemical (polymerization),Acetone,SCD,,,0.0918,,641,,,0.6,Mesoporous (nanoparticulate),,,,,
12219,SCD,Not specific,Monolith,Polyimide,,,G,,,cp,ow,"2,2'-Dimethyl-4,4'-diaminobiphenyl + 3,3',4,4'-benzophenonetetracarboxylic dianhydride (polymer 132 mg/mL) in N-methyl-2-pyrrolidone-toluene (50%) + melamin (1:0.03) + acetic-acid-pyridine",Chemical (polymerization),Acetone,SCD,,,0.1042,,592,,,0.737,Mesoporous (nanoparticulate),,,,,
12220,FD,Separation,Monolith,Carboxylated chitosan,"Poly(acrylic acid), polyester",,A,"R, F",,cp,wa,"Polyester resin (2%) suspension + carboxylated chitosan solution + N,N-methylenebisacrylamide + acrylic acid (frozen)",Chemical (polymerization),Water,FD,Post-compositing with polyethylene waste,,0.07,95%,,,,,Macroporous (flakes),,,,,
12221,FD,Separation,Monolith,Carboxylated chitosan,"Poly(acrylic acid), polyester",,A,"R, F",,cp,wa,"Polyester resin (3%) suspension + carboxylated chitosan solution + N,N-methylenebisacrylamide + acrylic acid (frozen)",Chemical (polymerization),Water,FD,Post-compositing with polyethylene waste,,0.09,91%,,,,,Macroporous (flakes),,,,,
12222,FD,Separation,Monolith,Carboxylated chitosan,"Poly(acrylic acid), polyester",,A,"R, F",,cp,wa,"Polyester resin (4%) suspension + carboxylated chitosan solution + N,N-methylenebisacrylamide + acrylic acid (frozen)",Chemical (polymerization),Water,FD,Post-compositing with polyethylene waste,,0.1,84%,,,,,Macroporous (flakes),,,,,
12223,FD,Separation,Monolith,Carboxylated chitosan,"Poly(acrylic acid), polyester",,A,"R, F",,cp,wa,"Polyester resin (5%) suspension + carboxylated chitosan solution + N,N-methylenebisacrylamide + acrylic acid (frozen)",Chemical (polymerization),Water,FD,Post-compositing with polyethylene waste,,0.13,81%,,,,,Macroporous (flakes),,,,,
12224,APD,Thermal insulation,Monolith,Polybenzoxazine,,,M,,,cp,or,Benzoxazine monomer in DMF + HCl (2 mL),Chemical (polymerization),Hexane,APD,,,0.3757,,,,,,Mesoporous (nanoparticulate),,,,,
12225,APD,Thermal insulation,Monolith,Polybenzoxazine,,,M,,,cp,or,Benzoxazine monomer in DMF + HCl (4 mL),Chemical (polymerization),Hexane,APD,,,0.381,,,,,,Mesoporous (nanoparticulate),,,,,
12226,APD,Thermal insulation,Monolith,Polybenzoxazine,,,M,,,cp,or,Benzoxazine monomer in DMF + HCl (6 mL),Chemical (polymerization),Hexane,APD,,,0.3921,,58,23.7,0.25,,Mesoporous (nanoparticulate),0.0493,Transient,Hot disk,,
12227,APD,Thermal insulation,Monolith,Polybenzoxazine,,,M,,,cp,or,Benzoxazine monomer in DMF + HCl (8 mL),Chemical (polymerization),Hexane,APD,,,0.3748,,55,25.09,0.26,,Mesoporous (nanoparticulate),0.045,Transient,Hot disk,,
12228,APD,Thermal insulation,Monolith,Polybenzoxazine,,,M,,,cp,or,Benzoxazine monomer in DMF + HCl (10 mL),Chemical (polymerization),Hexane,APD,,,0.3779,,57,23.92,0.27,,Mesoporous (nanoparticulate),0.0473,Transient,Hot disk,,
12229,APD,Thermal insulation,Monolith,Polybenzoxazine,,,M,,,cp,or,Benzoxazine monomer in DMF + HCl (12 mL),Chemical (polymerization),Hexane,APD,,,0.4185,,,,,,Mesoporous (nanoparticulate),,,,,
12230,APD,Thermal insulation,Monolith,Polybenzoxazine,,,M,,,cp,or,Benzoxazine monomer in DMF + HCl (14 mL),Chemical (polymerization),Hexane,APD,,,0.4058,,,,,,Mesoporous (nanoparticulate),,,,,
12231,APD,Thermal insulation,Monolith,Polybenzoxazine,,,M,,,cp,or,Benzoxazine monomer in DMF + HCl (16 mL),Chemical (polymerization),Hexane,APD,,,0.4078,,,,,,Mesoporous (nanoparticulate),,,,,
12232,APD,Steam generation,Monolith,Cellulose nanofibers,,,K,,,pc,wa,Cellulose nanofiber (COOH = 0.3 mmol/g) suspension (freeze-thaw) + Fe3+ solution,Physical (Mn+),Water?,APD,Post-compositing with polypyrrole,,0.0108,,,,,,Macroporous (cellular),,,,,
12233,APD,Steam generation,Monolith,Cellulose nanofibers,,,K,,,pc,wa,Cellulose nanofiber (COOH = 0.7 mmol/g) suspension (freeze-thaw) + Fe3+ solution,Physical (Mn+),Water?,APD,Post-compositing with polypyrrole,,0.0119,,,,,,Macroporous (cellular),,,,,
12234,APD,Steam generation,Monolith,Cellulose nanofibers,,,K,,,pc,wa,"Cellulose nanofiber (COOH = 1,4 mmol/g) suspension (freeze-thaw) + Fe3+ solution",Physical (Mn+),Water?,APD,Post-compositing with polypyrrole,,0.012,,,,,,Macroporous (cellular),,,,,
12235,FD,PCM support,Monolith,Cellulose nanofibers,Graphene,PCM loading,K,N,Lo,ng,wa,Cellulose nanofiber suspension + graphene nanoplates (frozen),No gelation,Water,FD,Post-paraffin loading,,,,,,,,Macroporous (cellular),,,,,
12236,FD,Adsorbent,Monolith,Chitosan,Cellulose,,A,B,,ng,wa,"Chitosan solution + cellulose suspension (4:1, solid 2 wt%) (frozen)",No gelation,Water,FD,,,0.0215,98.30%,,,,,Macroporous (flakes),,,,,
12237,FD,Adsorbent,Monolith,Chitosan,Cellulose,,A,B,,ng,wa,"Chitosan solution + cellulose suspension (3:1, solid 2 wt%) (frozen)",No gelation,Water,FD,,,0.0228,98.20%,,,,,Macroporous (flakes),,,,,
12238,FD,Adsorbent,Monolith,Chitosan,Cellulose,,A,B,,ng,wa,"Chitosan solution + cellulose suspension (2:1, solid 2 wt%) (frozen)",No gelation,Water,FD,,,0.0231,98.10%,,,,,Macroporous (flakes),,,,,
12239,FD,Adsorbent,Monolith,Chitosan,Cellulose,,A,B,,ng,wa,"Chitosan solution + cellulose suspension (1:1, solid 2 wt%) (frozen)",No gelation,Water,FD,,,0.0282,97.60%,,,,,Macroporous (flakes),,,,,
12240,FD,Adsorbent,Monolith,Chitosan,Cellulose,,A,B,,ng,wa,"Chitosan solution + cellulose suspension (1:1, solid 1 wt%) (frozen)",No gelation,Water,FD,,,0.0161,98.60%,,,,,Macroporous (flakes),,,,,
12241,FD,Adsorbent,Monolith,Chitosan,Cellulose,,A,B,,ng,wa,"Chitosan solution + cellulose suspension (1:1, solid 1.5 wt%) (frozen)",No gelation,Water,FD,,,0.022,98.10%,,,,,Macroporous (flakes),,,,,
12242,SCD,Thermal insulation,Monolith,Cellulose acetate,,PFDS treatment,B,,Si,cc,ow,"Cellulose acetate in acetone + pyridine-2,4-tolylene diisocyanate",Chemical (isocyanate),Acetone,SCD,Post-PFDS treatment,,,,,,,,Mesoporous (nanoparticulate),,,,,
12243,SCD,Thermal insulation,Monolith,Cellulose acetate,,HMDS treatment,B,,Si,cc,ow,"Cellulose acetate in acetone + pyridine-2,4-tolylene diisocyanate",Chemical (isocyanate),Acetone,SCD,Post-MTES treatment,,,,,,,,Mesoporous (nanoparticulate),,,,,
12244,SCD,Thermal insulation,Monolith,Cellulose acetate,,MTES treatment,B,,Si,cc,ow,"Cellulose acetate in acetone + pyridine-2,4-tolylene diisocyanate",Chemical (isocyanate),Acetone,SCD,Post-HMDS treatment,,,,,,,,Mesoporous (nanoparticulate),,,,,
12245,FD,Catalysis,Monolith,GO,COF,3-Aminopropyltriethoxysilane modification,N,Q,Si,ng,wa,GO suspension + aminopropyltriethoxysilane (frozen),No gelation,Water,FD,Post-compositing with COF,,,,412,,,,Macroporous (flakes),,,,,
12246,FD,Separation,Monolith,Chitosan,Cellulose nanofibers,MTMS treatment,A,K,Si,cc,wa,Chitosan solution + cellulose nanofiber suspension + gluraladehdye solution (frozen),Chemical (aldehyde),Water,FD,Post-MTMS treatment,,0.005,,,,,,Macroporous (flakes),,,,,
12247,FD,Sensors,Sheet,Cellulose,,Pigment loading,B,,Lo,cc,wa,Microcrystalline cellulose-NaOH-urea solution + epichlorohydrin (frozen),Chemical (epoxy),Water,FD,Post-pigment loading,,,,,,,,Macroporous (flakes),,,,,
12248,FD,Thermal insulation,Monolith,Kevlar,,,K,,,pp,wa,Kevlar suspension in DMSO + ethyl acetate-water (frozen),Physical (antisolvent),Water,FD,,,0.0047,,,,,,Macroporous (fibrous),0.029,Transient,Hot wire,,
12249,FD,Shield,Monolith,Polyimide,CNT,,G,N,,ng,wa,Poly(amic acid) solution + CNT suspension (solid 3.85%) (frozen),No gelation,Water,FD,Post-calcination at 400 °C,,0.0285,,,,,,Macroporous (cellular),,,,,
12250,FD,Shield,Monolith,Polyimide,CNT,,G,N,,ng,wa,Poly(amic acid) solution + CNT suspension (solid 4.80%) (frozen),No gelation,Water,FD,Post-calcination at 400 °C,,0.033,,,,,,Macroporous (cellular),,,,,
12251,FD,Shield,Monolith,Polyimide,CNT,,G,N,,ng,wa,Poly(amic acid) solution + CNT suspension (solid 5.47%) (frozen),No gelation,Water,FD,Post-calcination at 400 °C,,0.0362,,,,,,Macroporous (cellular),,,,,
12252,FD,Shield,Monolith,Polyimide,CNT,,G,N,,ng,wa,Poly(amic acid) solution + CNT suspension (solid 6.36%) (frozen),No gelation,Water,FD,Post-calcination at 400 °C,,0.0409,,,,,,Macroporous (cellular),,,,,
12253,FD,Shield,Monolith,Polyimide,CNT,,G,N,,ng,wa,Poly(amic acid) solution + CNT suspension (solid 7.32%) (frozen),No gelation,Water,FD,Post-calcination at 400 °C,,0.0484,,,,,,Macroporous (cellular),,,,,
12254,VD,Not specific,Monolith,Starch,,,A,,,pp,ow,Starch solution (cooling) + acetone,Physical (temperature),Acetone,VD,,,,,,,,,Macroporous (particulate),,,,,
12255,SCD,Not specific,Granules?,Cellulose,,,B,,,pp,al,Coffee waste suspension + ethanol,Physical?,Ethanol,SCD,,,0.191,,229,,,,Macroporous (flakes),,,,,
12256,SCD,Not specific,Granules?,Cellulose,,,B,,,pp,al,Apple waste suspension + ethanol,Physical?,Ethanol,SCD,,,0.016,,208,,,,Macroporous (flakes),,,,,
12257,SCD,Not specific,Granules?,Cellulose,,MTMS treatment,B,,Si,pp,al,Coffee waste suspension + ethanol + MTMS,Physical?,Ethanol,SCD,,,0.207,,152,,,,Macroporous (flakes),,,,,
12258,SCD,Not specific,Granules?,Cellulose,,MTMS treatment,B,,Si,pp,al,Apple waste suspension + ethanol + MTMS,Physical?,Ethanol,SCD,,,0.026,,75,,,,Macroporous (flakes),,,,,
12259,SCD,Not specific,Granules?,Cellulose,,MTMS treatment,B,,Si,pp,al,Coffee waste suspension + ethanol,Physical?,Ethanol,SCD,Post-MTMS treatment,,0.265,,,,,,Macroporous (flakes),,,,,
12260,SCD,Not specific,Granules?,Cellulose,,MTMS treatment,B,,Si,pp,al,Apple waste suspension + ethanol,Physical?,Ethanol,SCD,Post-MTMS treatment,,0.032,,11,,,,Macroporous (flakes),,,,,
12261,FD,Thermal insulation,Monolith,Polyimide,,,G,,,cp,wa,"3,3',4,4'-Biphenyltetracarboxylic dianhydride + p-phenylenediamine (polymer 10 wt%) in DMAc + 2,3,6,7,14,15-hexaaminotriptycene + TEA (frozen)",Chemical (polymerization),Water,FD,Post-calcination at 400 °C,,0.0692,95%,306,,,33,Macroporous (cellular),0.025,Unknown,Unknown,,
12262,FD,Thermal insulation,Monolith,Polyimide,,,G,,,cp,wa,"3,3',4,4'-Biphenyltetracarboxylic dianhydride + p-phenylenediamine (polymer 20 wt%) in DMAc + 2,3,6,7,14,15-hexaaminotriptycene + TEA (frozen)",Chemical (polymerization),Water,FD,Post-calcination at 400 °C,,0.0728,94.80%,300,,,27,Macroporous (cellular),0.028,Unknown,Unknown,,
12263,FD,Thermal insulation,Monolith,Polyimide,,,G,,,cp,wa,"3,3',4,4'-Biphenyltetracarboxylic dianhydride + p-phenylenediamine (polymer 30 wt%) in DMAc + 2,3,6,7,14,15-hexaaminotriptycene + TEA (frozen)",Chemical (polymerization),Water,FD,Post-calcination at 400 °C,,0.0771,94.40%,294,,,24,Macroporous (cellular),0.029,Unknown,Unknown,,
12264,FD,Thermal insulation,Monolith,Polyimide,,,G,,,cp,wa,"3,3',4,4'-Biphenyltetracarboxylic dianhydride + p-phenylenediamine (polymer 40 wt%) in DMAc + 2,3,6,7,14,15-hexaaminotriptycene + TEA (frozen)",Chemical (polymerization),Water,FD,Post-calcination at 400 °C,,0.0845,93.90%,289,,,20,Macroporous (cellular),0.031,Unknown,Unknown,,
12265,FD,Thermal insulation,Monolith,Polyimide,,,G,,,cp,wa,"3,3',4,4'-Biphenyltetracarboxylic dianhydride + p-phenylenediamine in DMAc + TEA (frozen)",Chemical (polymerization),Water,FD,Post-calcination at 400 °C,,0.1284,90.70%,221,,,10,Macroporous (cellular),0.038,Unknown,Unknown,,
12266,FD,Steam generation,Beads,Cellulose,"Chitosan, carbon",,B,"A, N",,pp,wa,Microcrystalline cellulose suspension + chitosan solution + carbon black L NaOH solution (frozen),Physical (pH),Water,FD,,,0.94,,15,,,,Macroporous (cellular),,,,,
12267,FD,Capacitors,Sheet,Bacterial cellulose,,Polyacrylate modification,K,,Al,pp,wa,Bacterial cellulose gel + NaOH solution,Physical (aggregation),Water,FD,Post-compositing with KOH-Na polyacrylate,,,,,,,,,,,,,
12268,FD,Separation,Monolith,Cellulose,,MTMS treatment,B,,Si,pp,wa,Cellulose (1%)-NaOH-urea solution L HCl solution (frozen),Physical (pH),Water,FD,Post-MTMS treatment,,0.045,85%,,,,0.04,Macroporous (fibrous),,,,,
12269,FD,Separation,Monolith,Cellulose,,MTMS treatment,B,,Si,pp,wa,Cellulose (1.5%)-NaOH-urea solution L HCl solution (frozen),Physical (pH),Water,FD,Post-MTMS treatment,,0.04,95%,,,,0.09,Macroporous (fibrous),,,,,
12270,FD,Separation,Monolith,Cellulose,,MTMS treatment,B,,Si,pp,wa,Cellulose (2%)-NaOH-urea solution L HCl solution (frozen),Physical (pH),Water,FD,Post-MTMS treatment,,0.06,90%,,,,0.08,Macroporous (fibrous),,,,,
12271,FD,Separation,Monolith,Cellulose,,MTMS treatment,B,,Si,pp,wa,Cellulose (2.5%)-NaOH-urea solution L HCl solution (frozen),Physical (pH),Water,FD,Post-MTMS treatment,,0.06,95%,,,,0.09,Macroporous (fibrous),,,,,
12272,FD,PCM support,Monolith,Chitosan,,PCM loading,A,,Lo,ng,wa,Chitosan solution (frozen),No gelation,Water,FD,Post-paraffin loading,,,,,,,,Macroporous (cellular),,,,,
12273,FD,PCM support,Monolith,Chitosan,Carbon fibers,PCM loading,A,K,Lo,ng,wa,Chitosan solution + carbon fiber powder (frozen),No gelation,Water,FD,Post-paraffin loading,,,,,,,,Macroporous (cellular),,,,,
12274,APD,Adsorbent,Monolith,Cellulose nanofibers,Amyloid fibers,,K,D,,pp,ow,Dialdehyde cellulose nanofiber suspension + amyloid nanofiber suspension (6:4) (freeze-thaw) + ethanol,Physical (antisolvent),Acetone,APD,,,0.018,98.70%,,,,,Macroporous (flakes),,,,,
12275,APD,Adsorbent,Monolith,Cellulose nanofibers,Amyloid fibers,,K,D,,pp,ow,Dialdehyde cellulose nanofiber suspension + amyloid nanofiber suspension (5:5) (freeze-thaw) + ethanol,Physical (antisolvent),Acetone,APD,,,0.016,98.80%,,,,,Macroporous (flakes),,,,,
12276,FD,Adsorbent,Monolith,Amyloid fibers,"Polyethyleneimine, BSA",,D,"E, C",,ng,wa,BSA suspension + amyloid fiber suspension + polyethyleneimine + ethylene glycol diglycidyl ether (frozen),No gelation,Water,FD,,,,,,,,,Macroporous (cellular),,,,,
12277,FD,Filters,Sheet,Polyimide,,MTCS treatment,G,,Si,ng,wa,Polyimide fiber suspension in nonwoven mat (frozen),No gelation?,Water,FD,Post-MTCS treatment,,,,,,,,Macroporous (fibrous),,,,,
12278,FD,Adsorbent,Monolith,Bacterial cellulose,"Chitosan, polyethyleneimine",,K,"A, G",,cc,wa,Chitosan solution + bacterial cellulose suspension + polyethyleneimine + Er(NO3)3 + epichlorohydrin (frozen),Chemical (epoxy),Water,FD,,,,,217,10.61,0.6,,Macroporous (fibrous),,,,,
12279,FD,Adsorbent,Monolith,Bacterial cellulose,"Chitosan, polyethyleneimine",,K,"A, G",,cc,wa,Chitosan solution + bacterial cellulose suspension + polyethyleneimine + Er(NO3)3 + epichlorohydrin (frozen),Chemical (epoxy),Water,FD,Post-eluent treatment with acetic acid,,,,254,9.38,0.59,,Macroporous (fibrous),,,,,
12280,FD,Adsorbent,Monolith,Bacterial cellulose,"Chitosan, polyethyleneimine",,K,"A, G",,cc,wa,Chitosan solution + bacterial cellulose suspension + polyethyleneimine + epichlorohydrin (frozen),Chemical (epoxy),Water,FD,,,,,138,17.06,0.63,,Macroporous (fibrous),,,,,
12281,APD,Thermal insulation,Monolith,Cellulose acetate,Polybenzoxazine,,B,M,,cp,al,Cellulose acetate + benzoxazine in N-methyl-2-pyrrolidone + tolylene diisocyanate (1)-pyridine ,Chemical (polymerization),t-Butanol,APD,,,0.14,,,,,,Mesoporous (nanoparticulate),0.033,Transient,Hot wire,,
12282,APD,Thermal insulation,Monolith,Cellulose acetate,Polybenzoxazine,,B,M,,cp,al,Cellulose acetate + benzoxazine in N-methyl-2-pyrrolidone + tolylene diisocyanate (2)-pyridine ,Chemical (polymerization),t-Butanol,APD,,,0.11,,,,,,Mesoporous (nanoparticulate),0.035,Transient,Hot wire,,
12283,APD,Thermal insulation,Monolith,Cellulose acetate,Polybenzoxazine,,B,M,,cp,al,Cellulose acetate + benzoxazine in N-methyl-2-pyrrolidone + tolylene diisocyanate (3)-pyridine ,Chemical (polymerization),t-Butanol,APD,,,0.13,,,,,,Mesoporous (nanoparticulate),0.034,Transient,Hot wire,,
12284,SCD,Not specific,Monolith?,Chitosan,Alginate,,A,A,,pp,al,Alginate solution + chitosan solution ,Physical?,Isopropanol,SCD,,,,,,,,,,,,,,
12285,FD,Thermal insulation,Monolith,Starch,,,A,,,pp,wa,Starch (7.5%) solution (frozen),Physical (temperature),Water,FD,,,0.089,,,,,1.87,Macroporous (cellular),,,,,
12286,FD,Thermal insulation,Monolith,Starch,PVA,,A,E,,pp,wa,PVA (0.5%) solution + starch (7%) solution (frozen),Physical (temperature),Water,FD,,,0.094,,,,,1.71,Macroporous (cellular),,,,,
12287,FD,Thermal insulation,Monolith,Starch,PVA,,A,E,,pp,wa,PVA (1%) solution + starch (6.5%) solution (frozen),Physical (temperature),Water,FD,,,0.103,,,,,2.01,Macroporous (cellular),,,,,
12288,FD,Thermal insulation,Monolith,Starch,PVA,,A,E,,pp,wa,PVA (1.5%) solution + starch (6%) solution (frozen),Physical (temperature),Water,FD,,,0.109,,,,,2.41,Macroporous (cellular),,,,,
12289,FD,Thermal insulation,Monolith,Starch,PVA,,A,E,,pp,wa,PVA (2%) solution + starch (5.5%) solution (frozen),Physical (temperature),Water,FD,,,0.116,,,,,3.05,Macroporous (cellular),0.044,Transient,Hot disk,,
12290,FD,Thermal insulation,Monolith,Starch,PVA,Borax incorporation,A,E,Lo,pp,wa,PVA (2%) solution + starch (5.5%) solution + borax (immersed 4-2 h) (frozen),Physical (temperature),Water,FD,,,0.128,,,,,4.46,Macroporous (cellular),0.033,Transient,Hot disk,,
12291,FD,Thermal insulation,Monolith,Starch,PVA,Borax incorporation,A,E,Lo,pp,wa,PVA (2%) solution + starch (5.5%) solution + borax (immersed 4-3 h) (frozen),Physical (temperature),Water,FD,,,0.132,,,,,4.98,Macroporous (cellular),0.03,Transient,Hot disk,,
12292,FD,Thermal insulation,Monolith,Starch,PVA,Borax incorporation,A,E,Lo,pp,wa,PVA (2%) solution + starch (5.5%) solution + borax (immersed 4-4 h) (frozen),Physical (temperature),Water,FD,,,0.134,,,,,5.63,Macroporous (cellular),0.029,Transient,Hot disk,,
12293,FD,Thermal insulation,Monolith,Starch,PVA,Borax incorporation,A,E,Lo,pp,wa,PVA (2%) solution + starch (5.5%) solution + borax (immersed 4-5 h) (frozen),Physical (temperature),Water,FD,,,0.137,,,,,6.1,Macroporous (cellular),0.026,Transient,Hot disk,,
12294,FD,Thermal insulation,Monolith,Starch,PVA,Borax incorporation,A,E,Lo,pp,wa,PVA (2%) solution + starch (5.5%) solution + borax (immersed 3-3 h) (frozen),Physical (temperature),Water,FD,,,0.13,,,,,4.42,Macroporous (cellular),0.032,Transient,Hot disk,,
12295,FD,Thermal insulation,Monolith,Starch,PVA,Borax incorporation,A,E,Lo,pp,wa,PVA (2%) solution + starch (5.5%) solution + borax (immersed 5-3 h) (frozen),Physical (temperature),Water,FD,,,0.146,,,,,5.94,Macroporous (cellular),0.027,Transient,Hot disk,,
12296,FD,Thermal insulation,Monolith,Chitin,,,B,,,ng,wa,Fungus (frozen),No gelation,Water,FD,,,,88.80%,4,,,,Macroporous (cellular),0.109,Transient,Hot disk,,koko
12297,FD,Thermal insulation,Monolith,Chitin,,3-Glycidyloxy propyltrimethoxysilane treatment,B,,Si,ng,wa,Fungus + 3-gycidyloxy-propyltrimethoxysilane (frozen),No gelation,Water,FD,,,,92.81%,2,,,,Macroporous (cellular),0.117,Transient,Hot disk,,koko
12298,FD,Thermal insulation,Monolith,Chitin,,"3-Glycidyloxy propyltrimethoxysilane, octadecyltrichlorosilane treatment",B,,Si,ng,wa,Fungus + 3-gycidyloxy-propyltrimethoxysilane (frozen),No gelation,Water,FD,Post-octadecyltrichlorocilane treatment,,,91.79%,2,,,,Macroporous (cellular),0.059,Transient,Hot disk,,koko
12299,FD,Filters,Sheet,Cellulose,,p-Phenylenediamine modification,B,,Al,ng,al,p-Phenylenediamine modified cellulose fiber suspension + ethylcellulose suspension in t-butanol (frozen),No gelation,t-Butanol,FD,,,,,,,,,Macroporous (fibrous),,,,,
12300,APD,Not specific,Granules?,Starch,,,A,,,pp,wa,Starch (normal) solution (frozen),Physical (temperature),Water,FD,,,0.2,,,,,,Macroporous (flakes),,,,,
12301,APD,Not specific,Granules?,Starch,,,A,,,pp,wa,Starch (waxy) solution (frozen),Physical (temperature),Water,FD,,,0.3,,,,,,Macroporous (flakes),,,,,
12302,APD,Not specific,Granules?,Starch,,,A,,,pp,wa,Starch (E1422N) solution (frozen),Physical (temperature),Water,FD,,,0.5,,,,,,Macroporous (flakes),,,,,
12303,APD,Not specific,Granules?,Starch,,,A,,,pp,wa,Starch (E1422W) solution (frozen),Physical (temperature),Water,FD,,,0.5,,,,,,Macroporous (flakes),,,,,
12304,APD,Not specific,Granules?,Starch,,,A,,,pp,wa,Starch (E1450N) solution (frozen),Physical (temperature),Water,FD,,,0.5,,,,,,Macroporous (flakes),,,,,
12305,APD,Not specific,Granules?,Starch,,,A,,,pp,wa,Starch (E1450W) solution (frozen),Physical (temperature),Water,FD,,,0.6,,,,,,Macroporous (flakes),,,,,
12306,SCD,Not specific,Monolith,Poly(vinylidene fluoride),,,M,,,pp,al,Poly(vinylidene fluoride) (9%) solution in DMF-ethanol + water,Physical (antisolvent),Ethanol,SCD,,,0.123,92%,145,23,0.8,,Macroporous (particulate),,,,,
12307,SCD,Not specific,Monolith,Poly(vinylidene fluoride),,,M,,,pp,al,Poly(vinylidene fluoride) (12%) solution in DMF-ethanol + water,Physical (antisolvent),Ethanol,SCD,,,0.093,93%,168,23,0.99,,Macroporous (particulate),,,,,
12308,FD,Not specific,Monolith,Cellulose nanofibers,PVA,,K,E,,cc,wa,PVA solution + cellulose nanocrystal suspension + glutaraldehyde solution (frozen)?,Chemical (aldehyde)?,Water,FD,,,,,,,,,,,,,,
12309,FD,Wound dressing,Sheet,Carboxymethyl cellulose,,,A,,,ng,wa,Carboxymethyl cellulose solution + NHS-EDC + citric acid (frozen),No gelation,Water,FD,,,,,,,,,Macroporous (flakes),,,,,
12310,FD,Wound dressing,Sheet,Carboxymethyl cellulose,,,A,,,ng,wa,"Carboxymethyl cellulose solution 5-(4,6-dichlorotriazinyl) aminofluorescein + NHS-EDC + citric acid (frozen)",No gelation,Water,FD,,,,,,,,,Macroporous (flakes),,,,,
12311,FD,Shield,Monolith,CNT,,,N,,,ng,wa,CNT suspension (frozen),No gelation,Water,FD,,,0.054,,,,,,Macroporous (flakes),,,,,
12312,FD,Shield,Monolith,Cellulose nanofibers,CNT,,K,N,,ng,wa,Cellulose nanofiber suspension + CNT suspension (3:1) (frozen),No gelation,Water,FD,,,0.01,,,,,,Macroporous (flakes),,,,,
12313,FD,Shield,Monolith,Cellulose nanofibers,CNT,,K,N,,ng,wa,Cellulose nanofiber suspension + CNT suspension (9:1) (frozen),No gelation,Water,FD,,,0.022,,,,,,Macroporous (flakes),,,,,
12314,FD,Shield,Monolith,Cellulose nanofibers,CNT,,K,N,,ng,wa,Cellulose nanofiber suspension + CNT suspension (9.5:0.5) (frozen),No gelation,Water,FD,,,0.023,,,,,,Macroporous (flakes),,,,,
12315,FD,Separation,Monolith,Polyimide,GO,,G,N,,ng,wa,Poly(amic acid) solution + TEA + GO (0.5%) suspension (frozen),No gelation,Water,FD,Post-calcination at 300 °C,,0.033,,,,,,Macroporous (flakes),,,,,
12316,FD,Separation,Monolith,Polyimide,GO,,G,N,,ng,wa,Poly(amic acid) solution + TEA + GO (2%) suspension (frozen),No gelation,Water,FD,Post-calcination at 300 °C,,0.039,,,,,,Macroporous (flakes),,,,,
12317,FD,Adsorbent,Monolith,Cellulose,,,B,,,pp,wa,Bamboo pulp-NMMO-water solution + water (frozen),Physical (antisolvent),Water,FD,,,0.0463,,113,9.43,0.263,,Macroporous (flakes),,,,,
12318,FD,Adsorbent,Monolith,Cellulose,Chitosan,,B,A,,pp,wa,Bamboo pulp-NMMO-water solution + tannin + chitosan + water (frozen),Physical (antisolvent),Water,FD,,,0.0484,,137,9.36,0.315,,Macroporous (flakes),,,,,
12319,FD,Sensors,Monolith,Plant extracts,,,L,,,ng,wa,Exopolysaccharides from Paenibacillus musilaginosus suspension (frozen),No gelation,Water,FD,,,,,23,,0.017,,Macroporous (flakes),,,,,
12320,FD,Sensors,Monolith,Plant extracts,,,L,,,ng,wa,"Exopolysaccharides from Paenibacillus musilaginosus suspension + Na2CO3 + 1,4-butanediol diglycidyl ether (frozen)",No gelation,Water,FD,,,,,28,,0.022,,Macroporous (flakes),,,,,
12321,FD,Sensors,Monolith,Plant extracts,CNT,,L,N,,ng,wa,"Exopolysaccharides from Paenibacillus musilaginosus suspension + Na2CO3 + 1,4-butanediol diglycidyl ether + CNT (frozen)",No gelation,Water,FD,,,,,29,,0.024,,Macroporous (flakes),,,,,
