Repository: paulagirones/Aerogels_thermal_conductivity

# Aerogels_thermal_conductivity
Machine learning prediction of thermal conductivity in aerogels.

File: 20250220_dataset.csv (part 71 of 95)
Entry,Drying,Purpose,Shape,First materials,Second materials,Modification,First material class,Second materials class,Modification class,Gelation class,Solvent class,Process,Gelation mechanism,Final solvent,Drying details,Post drying treatment,Post-drying cross-linking,Envelope density g/cm3,Porosity,BET surface area m2/g,BJH pore size nm,BJH pore volume (total) cm3/g,compression elastic modulus MPa,SEM,Thermal conductivity W/(m K),Thermal method,Thermal method detail,,
12322,FD,Filters,Fibers,Polyamideimide,,,G,,,pp,"al, wa","Polyamidoimide sulution + N,N-1,4-bismaleimide in DMF (electrospun, frozen)",Physical (antisolvent)?,t-Butanol-water,FD,Post-calcination at 200 °C,,0.011,,,,,,Macroporous (fibrous),,,,,
12323,FD,Thermal insulation,Sheet,Polyimide,,,G,,,cp,wa,"p-Phenylenediamine solution + TEA + 3,3',4,4'-biphenyl tetracarboxylic dianhydride + 5,4'-diamino-2-phenyl benzimidazole (frozen)",Chemical (polymerization),Water,FD,"Post-calcination at 400 °C, deformed in sheet",,1.148,,,,,,Macroporous (cellular),,,,,
12324,APD,Thermal insulation,Sheet,Polyimide,,,G,,,pp,wa,Poly(amic acid) solution in DMF (oacted) + water,Physical (antisolvent),Water,APD,Post-calcination at 400 °C,,0.7715,42.60%,18,,0.07,,Macroporous (flakes and particulate),,,,,
12325,APD,Thermal insulation,Sheet,Polyimide,,,G,,,pp,wa,Poly(amic acid) solution in DMF (oacted) + water-ethanol (10%),Physical (antisolvent),Water,APD,Post-calcination at 400 °C,,0.7081,47.30%,22,,0.077,,Macroporous (flakes and particulate),,,,,
12326,APD,Thermal insulation,Sheet,Polyimide,,,G,,,pp,wa,Poly(amic acid) solution in DMF (oacted) + water-ethanol (20%) ,Physical (antisolvent),Water,APD,Post-calcination at 400 °C,,0.7475,44.40%,15,,0.082,,Macroporous (flakes and particulate),,,,,
12327,APD,Thermal insulation,Sheet,Polyimide,,,G,,,pp,wa,Poly(amic acid) solution in DMF (oacted) + water-ethanol (30%) ,Physical (antisolvent),Water,APD,Post-calcination at 400 °C,,0.7962,40.80%,14,,0.094,,Macroporous (flakes and particulate),,,,,
12328,APD,Thermal insulation,Sheet,Polyimide,,,G,,,pp,wa,Poly(amic acid) solution in DMF (oacted) + water-ethanol (40%) ,Physical (antisolvent),Water,APD,Post-calcination at 400 °C,,0.9083,32.40%,14,,0.038,,Macroporous (flakes and particulate),,,,,
12329,APD,Thermal insulation,Sheet,Polyimide,,,G,,,pp,wa,Poly(amic acid) solution in DMF (oacted) + water-ethanol (50%) ,Physical (antisolvent),Water,APD,Post-calcination at 400 °C,,0.897,33.30%,10,,0.045,,Macroporous (flakes and particulate),,,,,
12330,APD,Thermal insulation,Sheet,Polyimide,,,G,,,pp,wa,Poly(amic acid) solution in DMF (oacted) + water-ethanol (60%) ,Physical (antisolvent),Water,APD,Post-calcination at 400 °C,,0.7624,43.30%,12,,0.028,,Macroporous (flakes and particulate),,,,,
12331,APD,Thermal insulation,Sheet,Polyimide,,,G,,,pp,wa,Poly(amic acid) solution in DMF (oacted) + water-ethanol (70%) ,Physical (antisolvent),Water,APD,Post-calcination at 400 °C,,0.7149,46.80%,14,,0.044,,Macroporous (flakes and particulate),,,,,
12332,APD,Thermal insulation,Sheet,Polyimide,,,G,,,pp,wa,Poly(amic acid) solution in DMF (oacted) + water-ethanol (80%) ,Physical (antisolvent),Water,APD,Post-calcination at 400 °C,,0.8579,36.20%,6,,0.014,,Macroporous (flakes and particulate),,,,,
12333,APD,Thermal insulation,Sheet,Polyimide,,,G,,,pp,wa,Poly(amic acid) solution in DMF (oacted) + water-ethanol (90%) ,Physical (antisolvent),Water,APD,Post-calcination at 400 °C,,0.6457,52.00%,5,,0.014,,Macroporous (flakes and particulate),,,,,
12334,APD,Thermal insulation,Sheet,Polyimide,,,G,,,pp,wa,Poly(amic acid) solution in DMF (oacted) + ethanol,Physical (antisolvent),Water,APD,Post-calcination at 400 °C,,0.7515,44.10%,8,,0.016,,Macroporous (flakes and particulate),,,,,
12335,Commercial,Separation,Monolith,Cellulose,,PDMS treatment,B,,Si,ng,uk,Cotton ball,No gelation,Unknown,Unknown,Post-PDMS treatment,,0.08,,,,,,Macroporous (fibrous),,,,,
12336,FD,Thermal insulation,Monolith,Aramid fibers,,,K,,,ng,al,Aramid nanofiber (0.1 wt%) suspension (frozen),No gelation,t-Butanol,FD,,,0.00142,,,,,,Macroporous (cellular and fibrous),0.0237,Transient,Hot disk,,
12337,FD,Thermal insulation,Monolith,Aramid fibers,,,K,,,ng,al,Aramid nanofiber (0.15 wt%) suspension (frozen),No gelation,t-Butanol,FD,,,0.00225,,,,,,Macroporous (cellular and fibrous),0.0239,Transient,Hot disk,,
12338,FD,Thermal insulation,Monolith,Aramid fibers,,,K,,,ng,al,Aramid nanofiber (0.2 wt%) suspension (frozen),No gelation,t-Butanol,FD,,,0.00271,,,,,,Macroporous (cellular and fibrous),0.024,Transient,Hot disk,,
12339,FD,Thermal insulation,Monolith,Aramid fibers,,,K,,,ng,al,Aramid nanofiber (0.25 wt%) suspension (frozen),No gelation,t-Butanol,FD,,,0.0037,,,,,,Macroporous (cellular and fibrous),0.0241,Transient,Hot disk,,
12340,FD,Thermal insulation,Monolith,Aramid fibers,,,K,,,ng,al,Aramid nanofiber (0.3 wt%) suspension (frozen),No gelation,t-Butanol,FD,,,0.0045,,,,,,Macroporous (cellular and fibrous),0.0245,Transient,Hot disk,,
12341,FD,Thermal insulation,Monolith,Aramid fibers,,,K,,,ng,al,Aramid nanofiber (0.35 wt%) suspension (frozen),No gelation,t-Butanol,FD,,,0.0052,,,,,,Macroporous (cellular and fibrous),0.0263,Transient,Hot disk,,
12342,FD,Thermal insulation,Monolith,Aramid fibers,,,K,,,ng,al,Aramid nanofiber (0.4 wt%) suspension (frozen),No gelation,t-Butanol,FD,,,0.0055,,,,,,Macroporous (cellular and fibrous),,,,,
12343,FD,Sensors,Granules,Lignin,Polydopamine,Polyacrylamide hydrogel,F,M,Mx,ng,wa,Aminated lignin + dopamine solution (frozen),No gelation,Water,FD,Post-compositing with polyacrylamide hydrogel,,,,,,,,,,,,,
12344,Unknown,Sensors,Granules,Carbon,,Polyacrylamide hydrogel,N,,Mx,ng,uk,Lignocellulose-based carbon framework,No gelation,Unknown,Unknown,Post-compositing with polyacrylamide hydrogel,,,,,,,,,,,,,
12345,FD,DDS,Monolith?,Starch,,b-Carotene loading,A,,Lo,pp,wa,Corn starch solution + NaPO3 + b-carotene (frozen),Physical (temperature),Water,FD,,,,,,,,,Macroporous (cellular),,,,,
12346,FD,Separation,Monolith,Chitosan,,,A,,,cc,wa,Chitosan solution + glutaraldehyde solution (frozen),Chemical (aldehyde),Water,FD,,,,,10,,0.0105,,Macroporous (cellular),,,,,
12347,FD,Separation,Monolith,Chitosan,Poly(aminophosphoric acid),,A,C,,cc,wa,Chitosan solution + poly(aminophosphoric acid) + La(NO3)3 solution + glutaraldehyde solution (frozen),Chemical (aldehyde),Water,FD,,,,,134,,0.5154,,Macroporous (cellular),,,,,
12348,FD,Separation,Monolith,Chitosan,Poly(aminophosphoric acid),,A,C,,cc,wa,Chitosan solution + poly(aminophosphoric acid) + glutaraldehyde solution (frozen),Chemical (aldehyde),Water,FD,,,,,102,,0.4896,,Macroporous (cellular),,,,,
12349,SCD,DDS,Beads,Protein (egg),,,C,,,pp,al,"Egg white isolate suspension in W/O emulsion (dipping, cooling) + isopropanol",Physical (temperature),Isopropanol,SCD,,,0.206,85%,275,23,1.6,,Macroporous (particulate),,,,,
12350,SCD,DDS,Beads,Protein (egg),,,C,,,pp,al,"Egg white isolate suspension in W/O emulsion (spraying, cooling) + isopropanol",Physical (temperature),Isopropanol,SCD,,,0.221,85%,346,34,2.9,,Macroporous (particulate),,,,,
12351,SCD,DDS,Beads,Protein (egg),,,C,,,pp,al,"Egg white isolate suspension in W/O emulsion (homogenized, cooling) + isopropanol",Physical (temperature),Isopropanol,SCD,,,0.116,94%,310,28,2.1,,Macroporous (particulate),,,,,
12352,SCD,DDS,Beads,Protein (egg),,,C,,,pp,al,"Whey protein isolate suspension in W/O emulsion (dipping, cooling) + isopropanol",Physical (temperature),Isopropanol,SCD,,,0.097,92%,72,20,0.4,,Macroporous (particulate),,,,,
12353,SCD,DDS,Beads,Protein (whey),,,C,,,pp,al,"Whey protein isolate suspension in W/O emulsion (spraying, cooling) + isopropanol",Physical (temperature),Isopropanol,SCD,,,0.239,85%,152,17,0.6,,Macroporous (particulate),,,,,
12354,SCD,DDS,Beads,Protein (whey),,,C,,,pp,al,"Whey protein isolate suspension in W/O emulsion (homogenized, cooling) + isopropanol",Physical (temperature),Isopropanol,SCD,,,0.074,96%,56,25,0.4,,Macroporous (particulate),,,,,
12355,FD,Adsorbent,Beads,Protein (whey),Biochar,,C,N,,pc,wa,Biochar from cotton stalk + alginate solution + CaCl2 solution (frozen),Physical (Mn+),Water,FD,,,,,27,,,,Macroporous (flakes),,,,,
12356,FD,Separation,Monolith,Carboxymethyl cellulose,Chitosan,,A,A,,ng,wa,Carboxymethyl cellulose (0.5%) solution + chitosan (0.5%) solution + citric acid (frozen),No gelation,Water,FD,,,0.01,,,,,,Macroporous (flakes),,,,,
12357,FD,Separation,Monolith,Carboxymethyl cellulose,Chitosan,,A,A,,ng,wa,Carboxymethyl cellulose (1%) solution + chitosan (1%) solution + citric acid (frozen),No gelation,Water,FD,,,0.02,,,,,,Macroporous (flakes),,,,,
12358,FD,Separation,Monolith,Carboxymethyl cellulose,Chitosan,,A,A,,ng,wa,Carboxymethyl cellulose (1.5%) solution + chitosan (1.5%) solution + citric acid (frozen),No gelation,Water,FD,,,0.02,,,,,,Macroporous (flakes),,,,,
12359,FD,Separation,Monolith,Carboxymethyl cellulose,Chitosan,,A,A,,ng,wa,Carboxymethyl cellulose (2%) solution + chitosan (2%) solution + citric acid (frozen),No gelation,Water,FD,,,0.03,,,,,,Macroporous (flakes),,,,,
12360,FD,Separation,Monolith,Carboxymethyl cellulose,Chitosan,,A,A,,ng,wa,Carboxymethyl cellulose (2.5%) solution + chitosan (2.5%) solution + citric acid (frozen),No gelation,Water,FD,,,0.04,,,,,,Macroporous (flakes),,,,,
12361,FD,Separation,Monolith,Carboxymethyl cellulose,Chitosan,,A,A,,ng,wa,Carboxymethyl cellulose (3%) solution + chitosan (3%) solution + citric acid (frozen),No gelation,Water,FD,,,0.05,,,,,,Macroporous (flakes),,,,,
12362,FD,Separation,Monolith,Carboxymethyl cellulose,Chitosan,,A,A,,ng,wa,Carboxymethyl cellulose (3.5%) solution + chitosan (3.5%) solution + citric acid (frozen),No gelation,Water,FD,,,0.05,,,,,,Macroporous (flakes),,,,,
12363,FD,Separation,Monolith,Carboxymethyl cellulose,Chitosan,,A,A,,ng,wa,Carboxymethyl cellulose (4%) solution + chitosan (4%) solution + citric acid (frozen),No gelation,Water,FD,,,0.06,,,,,,Macroporous (flakes),,,,,
12364,SCD,DDS,Beads,Chitosan,,Drug loading,A,,Lo,pp,al,Chitosan solution (acetic acid 0.1 M) + NaOH (1 M) solution (sprayed),Physical (pH),Isopropanol,SCD,,,0.017,99.20%,254,,1.49,,Macroporous (particulate),,,,,
12365,SCD,DDS,Beads,Chitosan,,Drug loading,A,,Lo,pp,al,Chitosan solution (acetic acid 0.2 M) + NaOH (1 M) solution (sprayed),Physical (pH),Isopropanol,SCD,,,0.017,99.30%,253,,1.5,,Macroporous (particulate),,,,,
12366,SCD,DDS,Beads,Chitosan,,Drug loading,A,,Lo,pp,al,Chitosan solution (acetic acid 0.2 M) + NaOH (0.1 M) solution (sprayed),Physical (pH),Isopropanol,SCD,,,0.017,99.00%,224,,1.35,,Macroporous (particulate),,,,,
12367,SCD,DDS,Beads,Chitosan,,Drug loading,A,,Lo,pp,al,Chitosan solution (acetic acid 0.1 M) + NaOH (0.1 M) solution (sprayed),Physical (pH),Isopropanol,SCD,,,0.021,98.90%,237,,1.44,,Macroporous (particulate),,,,,
12368,SCD,DDS,Beads,Chitosan,,Drug loading,A,,Lo,pp,al,Chitosan solution (acetic acid 0.1 M) + NaOH (1 M) solution in W/O emulsion,Physical (pH),Isopropanol,SCD,,,0.026,98.60%,225,,1.33,,Macroporous (particulate),,,,,
12369,SCD,DDS,Beads,Chitosan,,Drug loading,A,,Lo,pp,al,Chitosan solution (acetic acid 0.2 M) + NaOH (1 M) solution in W/O emulsion,Physical (pH),Isopropanol,SCD,,,0.022,98.80%,212,,1.21,,Macroporous (particulate),,,,,
12370,SCD,DDS,Beads,Chitosan,,Drug loading,A,,Lo,pp,al,Chitosan solution (acetic acid 0.2 M) + NaOH (0.1 M) solution in W/O emulsion,Physical (pH),Isopropanol,SCD,,,0.018,99.00%,240,,1.45,,Macroporous (particulate),,,,,
12371,SCD,DDS,Beads,Chitosan,,Drug loading,A,,Lo,pp,al,Chitosan solution (acetic acid 0.1 M) + NaOH (0.1 M) solution in W/O emulsion,Physical (pH),Isopropanol,SCD,,,0.016,99.10%,250,,1.51,,Macroporous (particulate),,,,,
12372,FD,Adsorbent,Monolith,COF,,,Q,,,cp,wa,"COF gel (1,4-benzenedicarboxaldehyde + 1,3,5-tris(4-aminophenyl)benzene) (frozen)",Chemical (polymerization),Water,FD,,,,,255,,,,Macroporous (particulate),,,,,
12373,FD,Adsorbent,Monolith,COF,,,Q,,,cp,wa,"COF gel (1,3,5-triformylbenzene + 1,3,5-tris(4-aminophenyl) benzene) (frozen)",Chemical (polymerization),Water,FD,,,,,817,,,,Macroporous (particulate),,,,,
12374,FD,Adsorbent,Monolith,COF,,,Q,,,cp,wa,"COF gel (1,3,5-triformylbenzene + 1,4-diaminobenzene) (frozen)",Chemical (polymerization),Water,FD,,,,,650,,,,Macroporous (particulate),,,,,
12375,FD,Scaffold,Monolith,Cellulose,Chitosan,,B,A,,pp,wa,Cellulose-NaOH-urea solution (freeze-thaw) + water + cellulose nanofiber suspension + chitosan + citric acid (frozen),Physical?,Water,FD,,,,,,,,,Macroporous (fibrous and flakes),,,,,
12376,FD,Steam generation,Monolith,Chitosan,Carbon,Polyurethane sponge,A,N,Mx,ng,wa,Chitosan solution + carbon in polyurethan sponge?,No gelation,Water,FD,,,,,,,,,Macroporous (flakes),,,,,
12377,SCD,Separation,Monolith,Alginate,Protein (soy),MTMS treatment,A,C,Si,pc,al,"Alginate solution + soy protein isolate + N,N-methylenebisacrylamide + ammonium persulfate + CCO3 + glucono-d-lactone (MTMS treated)",Physical (Mn+),Ethanol,SCD,,,,,,,,,Macroporous (particulate),,,,,
12378,FD,Optoelectronic devices,Monolith,Poly(2-hydroxyethyl methacrylate),,Ln3+ complex,R,,Lo,cp,wa,"2-Hydroxyethyl methacrylate) + EuCl3 solution + N,N’-methylenebisacrylamide + 1-hydroxycyclohexyl phenyl ketone (UV, frozen)",Chemical (polymerization),Water,FD,,,,,,,,,Macroporous (flakes),,,,,
12379,FD,Optoelectronic devices,Monolith,Poly(2-hydroxyethyl methacrylate),,Ln3+ complex,R,,Lo,cp,wa,"2-Hydroxyethyl methacrylate) + TbCl3 solution + N,N’-methylenebisacrylamide + 1-hydroxycyclohexyl phenyl ketone (UV, frozen)",Chemical (polymerization),Water,FD,,,,,,,,,Macroporous (flakes),,,,,
12380,FD,Optoelectronic devices,Monolith,Poly(2-hydroxyethyl methacrylate),,Ln3+ complex,R,,Lo,cp,wa,"2-Hydroxyethyl methacrylate) + LaCl3 solution + N,N’-methylenebisacrylamide + 1-hydroxycyclohexyl phenyl ketone (UV, frozen)",Chemical (polymerization),Water,FD,,,,,,,,,Macroporous (flakes),,,,,
12381,SCD,DDS,Monolith?,Pectin,PLA,Drug loading,A,F,Lo,pp,al,PLA solution in ethyl lactate + pectin solution (1:1),Physical?,Ethanol,SCD,,,0.32,,166,,,,Macroporous (flakes and particulate),,,,,
12382,SCD,DDS,Monolith?,Pectin,PLA,Drug loading,A,F,Lo,pp,al,PLA solution in ethyl lactate + pectin solution (1:0.5),Physical?,Ethanol,SCD,,,0.13,,92,,,,Macroporous (flakes and particulate),,,,,
12383,SCD,DDS,Monolith?,Pectin,PLA,Drug loading,A,F,Lo,pp,al,PLA solution in ethyl lactate + pectin solution (0.5:1),Physical?,Ethanol,SCD,,,0.36,,37,,,,Macroporous (flakes and particulate),,,,,
12384,SCD,DDS,Monolith?,Pectin,,Drug loading,A,,Lo,pp,al,Pectin solution,Physical?,Ethanol,SCD,,,0.09,,386,,,,Macroporous (flakes and particulate),,,,,
12385,SCD,DDS,Monolith?,PLA,,Drug loading,F,,Lo,pp,al,PLA solution in ethyl lactate,Physical?,Ethanol,SCD,,,0.07,,29,,,,Macroporous (flakes and particulate),,,,,
12386,APD,Adsorbent,Monolith,RF,,,I,,,cp,ow,Resorcinol-formaldehyde-Na2CO3 solution,Chemical (polymerization),Acetone,APD,,,0.29,85%,96,0.965,,,Mesoporous (nanoparticulate),,,,,
12387,APD,Adsorbent,Monolith,RF,Poly(m-phenylenediamine),,I,G,,cp,ow,Resorcinol-formaldehyde-Na2CO3 solution (R/C = 300) + poly(m-phenylenediamine),Chemical (polymerization),Acetone,APD,,,0.37,88%,150,0.379,,,Mesoporous (nanoparticulate),,,,,
12388,APD,Adsorbent,Monolith,RF,Poly(m-phenylenediamine),,I,G,,cp,ow,Resorcinol-formaldehyde-Na2CO3 solution (R/C = 400) + poly(m-phenylenediamine),Chemical (polymerization),Acetone,APD,,,0.34,90%,147,0.359,,,Mesoporous (nanoparticulate),,,,,
12389,APD,Adsorbent,Monolith,RF,Poly(m-phenylenediamine),,I,G,,cp,ow,Resorcinol-formaldehyde-Na2CO3 solution (R/C = 600) + poly(m-phenylenediamine),Chemical (polymerization),Acetone,APD,,,0.32,93%,120,0.976,,,Mesoporous (nanoparticulate),,,,,
12390,FD,Thermal insulation,Monolith,Wood,,,L,,,ng,wa,Delignified wood (frozen),No gelation,Water,FD,,,0.077,95%,40.5,,,50,Macroporous (cellular),0.0705,Transient,Hot disk,,
12391,FD,Thermal insulation,Monolith,Wood,,,L,,,ng,wa,Delignified wood + ionic liquid treatment (3 h) (frozen),No gelation,Water,FD,,,0.071,95%,147.1,,,31,Macroporous (cellular),,,,,
12392,FD,Thermal insulation,Monolith,Wood,,,L,,,ng,wa,Delignified wood + ionic liquid treatment (6 h) (frozen),No gelation,Water,FD,,,0.073,95%,222,,,35,Macroporous (cellular),,,,,
12393,FD,Thermal insulation,Monolith,Wood,,,L,,,ng,wa,Delignified wood + ionic liquid treatment (12 h) (frozen),No gelation,Water,FD,,,0.074,95%,278.7,,,45,Macroporous (cellular),,,,,
12394,FD,Thermal insulation,Monolith,Wood,,,L,,,ng,wa,Delignified wood + ionic liquid treatment (14 h) (frozen),No gelation,Water,FD,,,0.072,95%,250.9,,,33,Macroporous (cellular),0.047,Transient,Hot disk,,
12395,FD,Thermal insulation,Monolith,Wood,,,L,,,ng,wa,Delignified wood + ionic liquid treatment (48 h) (frozen),No gelation,Water,FD,,,0.08,95%,233,,,14,Macroporous (cellular),,,,,
12396,APD,DDS,Monolith,Starch,,Drug loading,A,,Lo,pp,ow,Starch solution + acetone (cooling),Physical (antisolvent),Acetone,APD,Post-oil loading in scCO2,,1.352,9.90%,,,,,Macroporous,,,,,
12397,APD,DDS,Monolith,Starch,,Drug loading,A,,Lo,pp,ow,Starch solution + acetone (cooling),Physical (antisolvent),Acetone,APD (aged),Post-oil loading in scCO2,,0.786,47.60%,91.2,,0.343,,Macroporous,,,,,
12398,SCD,DDS,Monolith,Starch,,Drug loading,A,,Lo,pp,ow,Starch solution + acetone (cooling),Physical (antisolvent),Acetone,"SCD (8 MPa, 35 °C)",Post-oil loading in scCO2,,0.445,70.40%,202.7,,0.859,,Mesoporous (nanoparticulate),,,,,
12399,SCD,DDS,Monolith,Starch,,Drug loading,A,,Lo,pp,ow,Starch solution + acetone (cooling),Physical (antisolvent),Acetone,"SCD (8 MPa, 45 °C)",Post-oil loading in scCO2,,0.418,72.20%,158.8,,0.733,,Mesoporous (nanoparticulate),,,,,
12400,SCD,DDS,Monolith,Starch,,Drug loading,A,,Lo,pp,ow,Starch solution + acetone (cooling),Physical (antisolvent),Acetone,"SCD (10 MPa, 35 °C)",Post-oil loading in scCO2,,0.567,62.20%,76.62,,0.366,,Mesoporous (nanoparticulate),,,,,
12401,SCD,DDS,Monolith,Starch,,Drug loading,A,,Lo,pp,ow,Starch solution + acetone (cooling),Physical (antisolvent),Acetone,"SCD (10 MPa, 45 °C)",Post-oil loading in scCO2,,0.273,81.80%,208.6,,0.721,,Mesoporous (nanoparticulate),,,,,
12402,SCD,DDS,Monolith,Starch,,Drug loading,A,,Lo,pp,ow,Starch solution + acetone (cooling),Physical (antisolvent),Acetone,"SCD (20 MPa, 35 °C)",Post-oil loading in scCO2,,0.518,65.50%,71.1,,0.305,,Mesoporous (nanoparticulate),,,,,
12403,SCD,DDS,Monolith,Starch,,Drug loading,A,,Lo,pp,ow,Starch solution + acetone (cooling),Physical (antisolvent),Acetone,"SCD (20 MPa, 45 °C)",Post-oil loading in scCO2,,0.773,48.40%,96.8,,0.372,,Mesoporous (nanoparticulate),,,,,
12404,FD,Antibacterial,Monolith,Cellulose nanofibers,,,K,,,pc,wa,Cellulose nanofiber suspension + NHS-EDC-MES solution,Physical (electrostatic),Water,FD,,,0.037,95.43%,,,,,Macroporous (cellular),,,,,
12405,FD,Antibacterial,Monolith,Cellulose nanofibers,Poly-L-lysine,,K,C,,pc,wa,Cellulose nanofiber suspension + NHS-EDC-MES solution + poly-L-lysine (0.1 wt%) ,Physical (electrostatic),Water,FD,,,0.033,96.85%,,,,,Macroporous (cellular),,,,,
12406,FD,Antibacterial,Monolith,Cellulose nanofibers,Poly-L-lysine,,K,C,,pc,wa,Cellulose nanofiber suspension + NHS-EDC-MES solution + poly-L-lysine (0.1 wt%) + citric acid (frozen),Physical (electrostatic),Water,FD,,,0.046,93.77%,,,,,Macroporous (cellular),,,,,
12407,FD,Antibacterial,Monolith,Cellulose nanofibers,Poly-L-lysine,,K,C,,pc,wa,Cellulose nanofiber suspension + NHS-EDC-MES solution + poly-L-lysine (0.2 wt%) + citric acid (frozen),Physical (electrostatic),Water,FD,,,0.066,90.18%,,,,,Macroporous (cellular),,,,,
12408,FD,Antibacterial,Monolith,Cellulose nanofibers,Poly-L-lysine,,K,C,,pc,wa,Cellulose nanofiber suspension + NHS-EDC-MES solution + poly-L-lysine (0.4 wt%) + citric acid (frozen),Physical (electrostatic),Water,FD,,,0.073,88.31%,,,,,Macroporous (cellular),,,,,
12409,FD,Antibacterial,Monolith,Cellulose nanofibers,Poly-L-lysine,,K,C,,pc,wa,Cellulose nanofiber suspension + NHS-EDC-MES solution + poly-L-lysine (0.8 wt%) + citric acid (frozen),Physical (electrostatic),Water,FD,,,0.085,85.05%,,,,,Macroporous (cellular),,,,,
12410,APD,Not specific,Monolith,RF,,,I,,,cp,uk,Resorcinol-fromaldehyde-Na2CO3 solution (water 10 mL) + glycidol (1 mL),Chemical (polymerization),Unknown,APD?,,,0.19,,260,,0.7,,Mesoporous (nanoparticulate),,,,,
12411,APD,Not specific,Monolith,RF,,,I,,,cp,uk,Resorcinol-fromaldehyde-Na2CO3 solution (water 15 mL) + glycidol (1 mL),Chemical (polymerization),Unknown,APD?,,,0.149,,73,,0.2,,Mesoporous (nanoparticulate),,,,,
12412,APD,Not specific,Monolith,RF,,,I,,,cp,uk,Resorcinol-fromaldehyde-Na2CO3 solution (water 20 mL) + glycidol (1 mL),Chemical (polymerization),Unknown,APD?,,,0.38,,70,,0.3,,Mesoporous (nanoparticulate),,,,,
12413,APD,Not specific,Monolith,RF,,,I,,,cp,uk,Resorcinol-fromaldehyde-Na2CO3 solution (water 20 mL) + glycidol (2 mL),Chemical (polymerization),Unknown,APD?,,,0.107,,163,,0.5,,Mesoporous (nanoparticulate),,,,,
12414,APD,Not specific,Monolith,RF,,,I,,,cp,uk,Resorcinol-fromaldehyde-Na2CO3 solution (water 20 mL) + glycidol (3 mL),Chemical (polymerization),Unknown,APD?,,,0.096,,291,,0.7,,Mesoporous (nanoparticulate),,,,,
12415,APD,Not specific,Monolith,RF,,Carbonized,I,,Ca,cp,uk,Resorcinol-fromaldehyde-Na2CO3 solution (water 10 mL) + glycidol (1 mL),Chemical (polymerization),Unknown,APD?,,,0.195,,578,,0.9,,Mesoporous (nanoparticulate),,,,,
12416,APD,Not specific,Monolith,RF,,Carbonized,I,,Ca,cp,uk,Resorcinol-fromaldehyde-Na2CO3 solution (water 15 mL) + glycidol (1 mL),Chemical (polymerization),Unknown,APD?,,,0.13,,561,,0.4,,Mesoporous (nanoparticulate),,,,,
12417,APD,Not specific,Monolith,RF,,Carbonized,I,,Ca,cp,uk,Resorcinol-fromaldehyde-Na2CO3 solution (water 20 mL) + glycidol (1 mL),Chemical (polymerization),Unknown,APD?,,,0.222,,554,,0.5,,Mesoporous (nanoparticulate),,,,,
12418,APD,Not specific,Monolith,RF,,Carbonized,I,,Ca,cp,uk,Resorcinol-fromaldehyde-Na2CO3 solution (water 20 mL) + glycidol (2 mL),Chemical (polymerization),Unknown,APD?,,,0.112,,570,,0.6,,Mesoporous (nanoparticulate),,,,,
12419,APD,Not specific,Monolith,RF,,Carbonized,I,,Ca,cp,uk,Resorcinol-fromaldehyde-Na2CO3 solution (water 20 mL) + glycidol (3 mL),Chemical (polymerization),Unknown,APD?,,,0.11,,597,,0.7,,Mesoporous (nanoparticulate),,,,,
12420,FD,Sound insulation,Monolith,Melamine-isonicotinic acid,,,I,,,cp,wa,Melamine-isonicotinic acid (1:3) solution (frozen),Chemical (polymerization),Water,FD,,,0.0087,99.06%,14.11,,0.01,,Macroporous (fibrous),,,,,
12421,FD,Sound insulation,Monolith,Melamine-isonicotinic acid,,,I,,,cp,wa,Melamine-isonicotinic acid (1:1) solution (frozen),Chemical (polymerization),Water,FD,,,0.0087,99.03%,9.296,,0.01,,Macroporous (fibrous),,,,,
12422,FD,Sound insulation,Monolith,Melamine-isonicotinic acid,,,I,,,cp,wa,Melamine-isonicotinic acid (3:1) solution (frozen),Chemical (polymerization),Water,FD,,,0.0087,99.19%,10.935,,0.013,,Macroporous (fibrous),,,,,
12423,SCD,Not specific,Monolith,RF,,,I,,,cp,ow,Resorcinol-formaldehyde-glycidol solution ,Chemical (polymerization),Acetone,SCD,,,0.171,,255,,,,Mesoporous (nanoparticulate),,,,,
12424,SCD,Not specific,Monolith,RF,,Carbonized,I,,Ca,cp,ow,Resorcinol-formaldehyde-glycidol solution ,Chemical (polymerization),Acetone,SCD,Post-calcination at 900 °C,,0.187,,580,,,,Mesoporous (nanoparticulate),,,,,
12425,FD,Capacitors,Monolith,Carbon,GO,,N,N,,ng,wa,Wood-derived carbon tar + GO suspension (frozen),No gelation,Water,FD,,,0.1056,,1853,,,,Macroporous (flakes),,,,,
12426,FD,Capacitors,Monolith,Cellulose nanofibers,"Carbon, GO",,K,"N, N",,ng,wa,Wood-derived carbon tar + GO suspension + cellulose nanofiber (0.01 g) suspension (frozen),No gelation,Water,FD,,,0.0791,,2187,,,,Macroporous (flakes),,,,,
12427,FD,Capacitors,Monolith,Cellulose nanofibers,"Carbon, GO",,K,"N, N",,ng,wa,Wood-derived carbon tar + GO suspension + cellulose nanofiber (0.02 g) suspension (frozen),No gelation,Water,FD,,,0.0604,,2040,,,,Macroporous (flakes),,,,,
12428,FD,Capacitors,Monolith,Cellulose nanofibers,"Carbon, GO",,K,"N, N",,ng,wa,Wood-derived carbon tar + GO suspension + cellulose nanofiber (0.04 g) suspension (frozen),No gelation,Water,FD,,,0.0437,,1735,,,,Macroporous (flakes),,,,,
12429,FD,Capacitors,Monolith,Cellulose nanofibers,"Carbon, GO",,K,"N, N",,ng,wa,Wood-derived carbon tar + GO suspension + cellulose nanofiber (0.06 g) suspension (frozen),No gelation,Water,FD,,,0.0256,,1653,,,,Macroporous (flakes),,,,,
12430,FD,PCM support,Monolith,COF,GO,PEG loading,Q,N,Lo,cp,wa,"COF gel + GO suspension (hydrothermal, frozen)",Chemical (polymerization),Water,FD,Post-PEG loading,,,,172.86,,,,Macroporous (cellular),,,,,
12431,FD,PCM support,Monolith,GO,,PEG loading,N,,Lo,pp,wa,"GO suspension (hydrothermal, frozen)",Physical (aggregation),Water,FD,Post-PEG loading,,,,92.96,,,,Macroporous (cellular),,,,,
12432,APD,Thermal insulation,Monolith,Phenolic resin,,,I,,,cp,al,Novolak resin (10 wt%) + hexamethylenetetramine in isopropanol,Chemical (polymerization),Isopropanol,APD,,,0.11,91.10%,,,,,Mesoporous (nanoparticulate),0.023,Steady state,HFM,,
12433,APD,Thermal insulation,Monolith,Phenolic resin,,,I,,,cp,al,Novolak resin (20 wt%) + hexamethylenetetramine in isopropanol,Chemical (polymerization),Isopropanol,APD,,,0.22,82.20%,,,,,Mesoporous (nanoparticulate),0.05,Steady state,HFM,,
12434,APD,Thermal insulation,Monolith,Phenolic resin,,,I,,,cp,al,Novolak resin (30 wt%) + hexamethylenetetramine in isopropanol,Chemical (polymerization),Isopropanol,APD,,,0.35,71.70%,,,,,Mesoporous (nanoparticulate),0.093,Steady state,HFM,,
12435,APD,Thermal insulation,Monolith,Phenolic resin,,,I,,,cp,al,Novolak resin (40 wt%) + hexamethylenetetramine in isopropanol,Chemical (polymerization),Isopropanol,APD,,,0.55,55.70%,,,,,Mesoporous (nanoparticulate),0.151,Steady state,HFM,,
12436,APD,Thermal insulation,Monolith,Phenolic resin,,,I,,,cp,al,Novolak resin (50 wt%) + hexamethylenetetramine in isopropanol,Chemical (polymerization),Isopropanol,APD,,,0.76,38.60%,,,,,Mesoporous (nanoparticulate),0.272,Steady state,HFM,,
12437,FD,Optoelectronic devices,Monolith,Polyacrylamide,"Cellulose acetate, alginate",MTCS treatment,R,"B, A",Si,ng,wa,Polyacrylamide-cellulose acetate-alginate fibers (electrospun) suspension + dyes (frozen),No gelation,Water,FD,Post-MTCS vapor treatment,,0.0065,,,,,,Macroporous (fibrous),,,,,
12438,SCD,Not specific,Sheet,Alginate,,Ln3+ incorporation,A,,Lo,pc,al,Alginate solution + EuCl3 solution,Physical (Mn+),Isopropanol,SCD,,,,,255,,,,Mesoporous (nanofibrous),,,,,
12439,SCD,Not specific,Sheet,Alginate,,Ln3+ incorporation,A,,Lo,pc,al,Alginate solution + TbCl3 solution,Physical (Mn+),Isopropanol,SCD,,,,,290,,,,Mesoporous (nanofibrous),,,,,
12440,SCD,Not specific,Sheet,Alginate,,Ln3+ incorporation,A,,Lo,pc,al,Alginate solution + SmCl3 solution,Physical (Mn+),Isopropanol,SCD,,,,,270,,,,Mesoporous (nanofibrous),,,,,
12441,FD,Filters,Monolith,Cellulose nanofibers,,,K,,,ng,wa,Cellulose nanofiber suspension (frozen),No gelation,Water,FD,,,,,6.17,,,,Macroporous (flakes),,,,,
12442,FD,Filters,Monolith,Cellulose nanofibers,PVA,,K,E,,ng,wa,Cellulose nanofiber suspension + PVA solution (2:1) (frozen),No gelation,Water,FD,,,,,10.19,,,,Macroporous (flakes),,,,,
12443,FD,Filters,Monolith,Cellulose nanofibers,PVA,,K,E,,ng,wa,Cellulose nanofiber suspension + PVA solution (2:3) (frozen),No gelation,Water,FD,,,,,236.19,,,,Macroporous (flakes),,,,,
12444,FD,Filters,Monolith,Cellulose nanofibers,"PVA, carbon",,K,"E, N",,ng,wa,Cellulose nanofiber suspension + PVA solution + carbon suspension (2:1:1) (frozen),No gelation,Water,FD,,,,,337.96,,,,Macroporous (flakes),,,,,
12445,FD,Filters,Monolith,Cellulose nanofibers,"PVA, carbon",,K,"E, N",,ng,wa,Cellulose nanofiber suspension + PVA solution + carbon suspension (2:1:2) (frozen),No gelation,Water,FD,,,,,471.83,,,,Macroporous (flakes),,,,,
12446,FD,Filters,Monolith,Cellulose nanofibers,"PVA, carbon",,K,"E, N",,ng,wa,Cellulose nanofiber suspension + PVA solution + carbon suspension (2:1:3) (frozen),No gelation,Water,FD,,,,,514.31,,,,Macroporous (flakes),,,,,
12447,FD,Filters,Monolith,Cellulose nanofibers,"PVA, carbon",,K,"E, N",,ng,wa,Cellulose nanofiber suspension + PVA solution + carbon suspension (2:1:4) (frozen),No gelation,Water,FD,,,,,586.72,,,,Macroporous (flakes),,,,,
12448,FD,Filters,Monolith,Cellulose nanofibers,"PVA, carbon",MTMS treatment,K,"E, N",Si,ng,wa,Cellulose nanofiber suspension + PVA solution + carbon suspension (2:1:3) (frozen),No gelation,Water,FD,Post-MTMS vapor tratment,,,,501.43,,,,Macroporous (flakes),,,,,
12449,SCD,Not specific,Monolith,Aramid fibers,PVA,,K,E,,pp,ow,Aramid fiber suspwnsion in DMSO-KOH + PVA solution,Physical (antisolvent),Acetone,SCD,,,0.0321,97.61%,212,,,,Macroporous (particulate),,,,,
12450,SCD,Not specific,Monolith,Aramid fibers,PVA,"1H,1H,2H,2H-Perfluorooctyltriethoxysilane modification",K,E,Si,pp,ow,"Aramid fiber suspwnsion in DMSO-KOH + PVA solution + 1H,1H,2H,2H-Perfluorooctyltriethoxysilane solution in acetone-HCl (1 h)",Physical (antisolvent),Acetone,SCD,,,0.0378,98.19%,221,,,,Macroporous (particulate),,,,,
12451,SCD,Not specific,Monolith,Aramid fibers,PVA,"1H,1H,2H,2H-Perfluorooctyltriethoxysilane modification",K,E,Si,pp,ow,"Aramid fiber suspwnsion in DMSO-KOH + PVA solution + 1H,1H,2H,2H-Perfluorooctyltriethoxysilane solution in acetone-HCl (2 h)",Physical (antisolvent),Acetone,SCD,,,0.039,97.10%,241,,,,Macroporous (particulate),,,,,
12452,SCD,Not specific,Monolith,Aramid fibers,PVA,"1H,1H,2H,2H-Perfluorooctyltriethoxysilane modification",K,E,Si,pp,ow,"Aramid fiber suspwnsion in DMSO-KOH + PVA solution + 1H,1H,2H,2H-Perfluorooctyltriethoxysilane solution in acetone-HCl (4 h)",Physical (antisolvent),Acetone,SCD,,,0.0398,97.04%,253,,,,Macroporous (particulate),,,,,
12453,SCD,Not specific,Monolith,Aramid fibers,PVA,"1H,1H,2H,2H-Perfluorooctyltriethoxysilane modification",K,E,Si,pp,ow,"Aramid fiber suspwnsion in DMSO-KOH + PVA solution + 1H,1H,2H,2H-Perfluorooctyltriethoxysilane solution in acetone-HCl (8 h)",Physical (antisolvent),Acetone,SCD,,,0.0412,96.93%,239,,,,Macroporous (particulate),,,,,
12454,FD,Separation,Monolith,Alginate,"Lignin, GO",MTMS treatment,A,"F, N",Si,pc,wa,Alginate solution + CaCO3 + GO-lignin suspension + D-glucono-d-lactone (frozen),Physical (Mn+),Water,FD,Post-MTMS vapor treatment,,,,,,,,Macroporous (flakes),,,,,
12455,FD,Steam generation,Monolith,Cellulose nanofibers,"Carboxymethyl cellulose, polyaniline, PLA",,K,"A, M, E",,cc,wa,"Cellulose nanofiber suspension + PLA-1,2-dichloroethane solution + glutaraldehyde solution (frozen)",Chemical (aldehyde),Water,FD,"Post-compositing with carboxymethyl cellulose, polyaniline, FD",,,,,,,,Macroporous (cellular),,,,,
12456,APD,Thermal insulation,Monolith,Polyimine,,,G,,,cp,or,Terephthalaldehyde + diethylenetriamine + tris(2-aminoethyl)amine (solute 80 mg/mL) in DMSO,Chemical (polymerization),Hexane,APD,,,0.1125,91.30%,11.91,,,0.19,Macroporous (particulate),0.0416,Transient,Hot disk,,
12457,APD,Thermal insulation,Monolith,Polyimine,,,G,,,cp,or,Terephthalaldehyde + diethylenetriamine + tris(2-aminoethyl)amine (solute 100 mg/mL) in DMSO,Chemical (polymerization),Hexane,APD,,,0.1214,90.70%,11.71,,,0.287,Macroporous (particulate),0.0418,Transient,Hot disk,,
12458,APD,Thermal insulation,Monolith,Polyimine,,,G,,,cp,or,Terephthalaldehyde + diethylenetriamine + tris(2-aminoethyl)amine (solute 120 mg/mL) in DMSO,Chemical (polymerization),Hexane,APD,,,0.1196,90.90%,13.45,,,0.267,Macroporous (particulate),0.0409,Transient,Hot disk,,
12459,APD,Thermal insulation,Monolith,Polyimine,,,G,,,cp,or,Recycled (terephthalaldehyde + diethylenetriamine + tris(2-aminoethyl)amine) (solute 110 mg/mL) in DMSO,Chemical (polymerization),Hexane,APD,,,0.1143,91.20%,11.38,,,,Macroporous (particulate),,,,,
12460,APD,PCM support,Monolith,RF,,PEG loading,I,,Lo,cp,wa,Resorcinol-formaldehyde-NaCO3 solution,Chemical (polymerization),Water,APD,Post-PEG loading,,,,,,,,Mesoporous (nanoparticulate),,,,,
12461,FD,Sound insulation,Monolith,M13 virus,,,D,,,ng,wa,M13 virous suspension (frozen),No gelation,Water,FD,,,0.024,,,,,,Macroporous (fibrous),,,,,
12462,FD,Sound insulation,Monolith,M13 virus,,,D,,,ng,wa,M13 virous suspension (frozen),No gelation,Water,FD,,,0.018,,,,,,Macroporous (fibrous),,,,,
12463,FD,Sound insulation,Monolith,M13 virus,,,D,,,ng,wa,M13 virous suspension (frozen),No gelation,Water,FD,,,0.012,,,,,,Macroporous (fibrous),,,,,
12464,FD,Steam generation,Monolith,PVA,GO,,E,N,,pp,wa,"PVA-P2O5 solution + urea + GO suspension (hydrothermal, frozen)",Physical (aggregation),Water,FD,,,0.0126,,,,,,Macroporous (flakes),,,,,
12465,FD,Separation,Monolith,PVA,GO,Methyltriethoxysilane modification,E,N,Si,ng,wa,PVA solution + GO suspension (frozen),No gelation,Water,FD,Post-methyltriethoxysilane treatment,,0.00355,99.85%,,,,,Macroporous (cellular),,,,,
12466,FD,Adsorbent,Monolith,Polyacrylamide,"Polyethyleneimine, GO",,R,"E, N",,cp,wa,Polyacrylamide precursor solution + polyethyleneimine + GO suspension + N'-methylenebisacrylamide + ammonium persulfate (frozen),Chemical (polymerization),Water,FD,,,,,,,,,Macroporous (flakes),,,,,
12467,FD,Steam generation,Monolith,Carboxymethyl cellulose,CNT,Stearic acid modification,A,N,Al,ng,wa,Carboxymethyl cellulose solution + gluconolactone + CNT (5 mg/mL) suspension (frozen),No gelation,Water,FD,Post-treatment with stearic acid-tannic acid,,,,,,,,Macroporous (cellular),,,,,
12468,FD,Steam generation,Monolith,Carboxymethyl cellulose,CNT,Stearic acid modification,A,N,Al,ng,wa,Carboxymethyl cellulose solution + gluconolactone + CNT (10 mg/mL) suspension (frozen),No gelation,Water,FD,Post-treatment with stearic acid-tannic acid,,,,,,,,Macroporous (cellular),,,,,
12469,FD,Steam generation,Monolith,Carboxymethyl cellulose,CNT,Stearic acid modification,A,N,Al,ng,wa,Carboxymethyl cellulose solution + gluconolactone + CNT (15 mg/mL) suspension (frozen),No gelation,Water,FD,Post-treatment with stearic acid-tannic acid,,,,,,,,Macroporous (cellular),,,,,
12470,FD,Steam generation,Monolith,Carboxymethyl cellulose,CNT,Stearic acid modification,A,N,Al,ng,wa,Carboxymethyl cellulose solution + gluconolactone + CNT (20 mg/mL) suspension (frozen),No gelation,Water,FD,Post-treatment with stearic acid-tannic acid,,,,,,,,Macroporous (cellular),,,,,
12471,FD,Steam generation,Monolith,Carboxymethyl cellulose,CNT,Stearic acid modification,A,N,Al,ng,wa,Carboxymethyl cellulose solution + gluconolactone + CNT (25 mg/mL) suspension (frozen),No gelation,Water,FD,Post-treatment with stearic acid-tannic acid,,,,,,,,Macroporous (cellular),,,,,
12472,FD,"Adsorbent (gas), sensors",Monolith,GO,,,N,,,pp,wa,"GO suspension (hydrothermal, frozen)",Physical (aggregation),Water,FD,Post-N2H4 treatment,,0.0062,,132.82,,0.21,,Macroporous (cellular),0.028,Transient,Hot disk,,
12473,FD,"Adsorbent (gas), sensors",Monolith,Polyethyleneimine,GO,,E,N,,pp,wa,"Polyethyleneimine solution + GO suspension (hydrothermal, frozen)",Physical (aggregation),Water,FD,Post-N2H4 treatment,,0.0072,,215.41,,0.69,,Macroporous (cellular),0.027,Transient,Hot disk,,
12474,FD,"Adsorbent (gas), sensors",Monolith,GO,CNT,,N,N,,pp,wa,"Carboxylated CNT suspension + GO suspension (hydrothermal, frozen)",Physical (aggregation),Water,FD,Post-N2H4 treatment,,0.0081,,318.52,,0.98,,Macroporous (cellular),0.03,Transient,Hot disk,,
12475,FD,"Adsorbent (gas), sensors",Monolith,Polyethyleneimine,"GO, CNT",,E,"N, N",,pp,wa,"Polyethyleneimine solution + carboxylated CNT suspension + GO suspension (hydrothermal, frozen)",Physical (aggregation),Water,FD,Post-N2H4 treatment,,0.0096,,364.24,,1.75,,Macroporous (cellular),0.029,Transient,Hot disk,,
12476,FD,Not specific,Monolith,Cellulose nanofibers,CNT,,K,N,,ng,wa,Cellulose nanofiber suspension + CNT suspension (solid 0.75%) (frozen),No gelation,Water,FD,,,0.00084,,,,,,Macroporous (cellular),,,,,
12477,FD,Not specific,Monolith,Cellulose nanofibers,CNT,,K,N,,ng,wa,Cellulose nanofiber suspension + CNT suspension (solid 1%) (frozen),No gelation,Water,FD,,,0.0009,,,,,,Macroporous (cellular),,,,,
12478,FD,Not specific,Monolith,Cellulose nanofibers,CNT,,K,N,,ng,wa,Cellulose nanofiber suspension + CNT suspension (solid 1.5%) (frozen),No gelation,Water,FD,,,0.00144,,92.2,,,,Macroporous (cellular),0.066,Steady state,GHP,,
12479,FD,Not specific,Monolith,Cellulose nanofibers,CNT,,K,N,,ng,wa,Cellulose nanofiber suspension + CNT suspension (solid 2%) (frozen),No gelation,Water,FD,,,0.00184,,,,,,Macroporous (cellular),,,,,
12480,FD,Not specific,Monolith,Cellulose nanofibers,CNT,Carbonized,K,N,Ca,ng,wa,Cellulose nanofiber suspension + CNT suspension (solid 0.75%) (frozen),No gelation,Water,FD,Post-combustion,,0.00048,,,,,,Macroporous (cellular),,,,,
12481,FD,Not specific,Monolith,Cellulose nanofibers,CNT,Carbonized,K,N,Ca,ng,wa,Cellulose nanofiber suspension + CNT suspension (solid 1%) (frozen),No gelation,Water,FD,Post-combustion,,0.00055,,,,,,Macroporous (cellular),,,,,
12482,FD,Not specific,Monolith,Cellulose nanofibers,CNT,Carbonized,K,N,Ca,ng,wa,Cellulose nanofiber suspension + CNT suspension (solid 1.5%) (frozen),No gelation,Water,FD,Post-combustion,,0.00083,,430,,,,Macroporous (cellular),0.064,Steady state,GHP,,
12483,FD,Not specific,Monolith,Cellulose nanofibers,CNT,Carbonized,K,N,Ca,ng,wa,Cellulose nanofiber suspension + CNT suspension (solid 2%) (frozen),No gelation,Water,FD,Post-combustion,,0.0011,,,,,,Macroporous (cellular),,,,,
12484,FD,"Shield, sound insulation",Monolith,Cellulose nanofibers,GO,,K,N,,ng,wa,Cellulose nanofiber-RGO suspension + GO suspension (frozen),No gelation,Water,FD,,,,,,,,,Macroporous (cellular),,,,,
12485,FD,"Shield, sound insulation",Monolith,Cellulose nanofibers,"GO, PVA",,K,"N, E",,ng,wa,Cellulose nanofiber-RGO suspension + GO suspension + PVA (5 mg/mL) solution (frozen),No gelation,Water,FD,,,,,,,,,Macroporous (cellular),,,,,
12486,FD,"Shield, sound insulation",Monolith,Cellulose nanofibers,"GO, PVA",,K,"N, E",,ng,wa,Cellulose nanofiber-RGO suspension + GO suspension + PVA (10 mg/mL) solution (frozen),No gelation,Water,FD,,,,,,,,,Macroporous (cellular),,,,,
12487,FD,"Shield, sound insulation",Monolith,Cellulose nanofibers,"GO, PVA",,K,"N, E",,ng,wa,Cellulose nanofiber-RGO suspension + GO suspension + PVA (15 mg/mL) solution (frozen),No gelation,Water,FD,,,,,,,,,Macroporous (cellular),,,,,
12488,FD,Separation,Monolith,GO,,,N,,,pp,wa,"GO suspension (hydrothermal, frozen)",Physical (aggregation),Water,FD,,,,,25.82,,,,Macroporous (flakes),,,,,
12489,FD,Separation,Monolith,Cellulose,GO,,B,N,,pp,wa,"Cellulose suspension + GO suspension (hydrothermal, frozen)",Physical (aggregation),Water,FD,,,,,59.6,,,,Macroporous (flakes),,,,,
12490,FD,Separation,Monolith,Cellulose,GO,Hexadecyltrimethylsilane modification,B,N,Si,pp,wa,"Cellulose suspension + GO suspension (hydrothermal, frozen)",Physical (aggregation),Water,FD,Post-hexadecyltrimethylsilane treatment,,,,65.79,,,,Macroporous (flakes),,,,,
12491,FD,Generators,Monolith,Chitosan,CNT,,A,N,,ng,wa,Chitosan solution + CNT suspension (frozen),No gelation,Water,FD,,,,98%,,,,,Macroporous (cellular),,,,,
12492,FD,Generators,Monolith,Chitosan,"Cellulose nanofibers, CNT",,A,"K, N",,ng,wa,Chitosan solution + cellulose nanofiber suspension + CNT suspension (frozen),No gelation,Water,FD,,,,98%,,,,,Macroporous (cellular),,,,,
12493,FD,Generators,Monolith,Cellulose nanofibers,"PVA, CNT",,K,"E, N",,ng,wa,PVA solution + cellulose nanofiber suspension + CNT suspension (frozen),No gelation,Water,FD,,,,98%,,,,,Macroporous (cellular),,,,,
12494,FD,Thermoelectric devices,Sheet,Hydroxyethyl cellulose,"C3N4, GO",,A,"N, N",,pp,wa,Hydroxyethyl cellulose suspension + C3N4-GO suspension (hydrothermal) + ethanol (frozen),Physical (aggregation),Water,FD,,,,,,,,,Macroporous (cellular),,,,,
12495,FD,Adsorbent,Monolith,Polyethyleneimine,"Agar, GO",,E,"A, N",,ng,wa,Agar solution + GO suspension + polyethyleneimine (frozen),No gelation,Water,FD,,,,,26.93,,,,Macroporous (flakes),,,,,
12496,FD,Shield,Monolith,PEDOT:PSS,"Polyurethane, carbon",,M,"H, N",,ng,wa,PEDOT:PSS solution + waterborne polyurethane + carbon fiber-carbon particles (1.7 wt%) (frozen),No gelation,Water,FD,,,0.46,,,,,,Macroporous (fibrous and flakes),,,,,
12497,SCD,Thermal insulation,Monolith,RF,,,I,,,cp,uk,Resorcinol-formaldehyde-Na2CO3 solution,Chemical (polymerization),Unknown,SCD,,,0.22,85.80%,377.98,,2.31,,Mesoporous (nanoparticulate),0.02319,Transient,Hot disk,,
