Repository: paulagirones/Aerogels_thermal_conductivity

# Aerogels_thermal_conductivity
Machine learning prediction of thermal conductivity in aerogels.

File: 20250220_dataset.csv (part 72 of 95)
Entry,Drying,Purpose,Shape,First materials,Second materials,Modification,First material class,Second materials class,Modification class,Gelation class,Solvent class,Process,Gelation mechanism,Final solvent,Drying details,Post drying treatment,Post-drying cross-linking,Envelope density g/cm3,Porosity,BET surface area m2/g,BJH pore size nm,BJH pore volume (total) cm3/g,compression elastic modulus MPa,SEM,Thermal conductivity W/(m K),Thermal method,Thermal method detail,,
12498,SCD,Thermal insulation,Monolith,RF,,Carbonized,I,,Ca,cp,uk,Resorcinol-formaldehyde-Na2CO3 solution,Chemical (polymerization),Unknown,SCD,Post-calcination at 800 °C,,0.31,84.30%,779.22,,2.86,,Mesoporous (nanoparticulate),0.05388,Transient,Hot disk,,
12499,SCD,Not specific,Monolith,Methylresorcinol-formaldehyde,,,I,,,cp,ow,5-Methylresorcinol-formaldehyde-NaOH solution ,Chemical (polymerization),Acetone,SCD,,,,,224.3,,1.72,,Mesoporous (nanoparticulate),,,,,
12500,SCD,Not specific,Monolith,Methylresorcinol-formaldehyde,Lignin,,I,F,,cp,ow,"Lignin suspension (75%, HL) + 5-methylresorcinol-formaldehyde-NaOH solution ",Chemical (polymerization),Acetone,SCD,,,,,299.5,,1.39,,Mesoporous (nanoparticulate),,,,,
12501,SCD,Not specific,Monolith,Methylresorcinol-formaldehyde,Lignin,,I,F,,cp,ow,"Lignin suspension (50%, HL) + 5-methylresorcinol-formaldehyde-NaOH solution ",Chemical (polymerization),Acetone,SCD,,,,,343.4,,1.04,,Mesoporous (nanoparticulate),,,,,
12502,SCD,Not specific,Monolith,Methylresorcinol-formaldehyde,Lignin,,I,F,,cp,ow,"Lignin suspension (25%, HL) + 5-methylresorcinol-formaldehyde-NaOH solution ",Chemical (polymerization),Acetone,SCD,,,,,244.6,,0.62,,Mesoporous (nanoparticulate),,,,,
12503,SCD,Not specific,Monolith,Methylresorcinol-formaldehyde,Lignin,,I,F,,cp,ow,"Lignin suspension (75%, EOL-pine) + 5-methylresorcinol-formaldehyde-NaOH solution ",Chemical (polymerization),Acetone,SCD,,,,,424.1,,0.94,,Mesoporous (nanoparticulate),,,,,
12504,SCD,Not specific,Monolith,Methylresorcinol-formaldehyde,Lignin,,I,F,,cp,ow,"Lignin suspension (75%, DOL-pine) + 5-methylresorcinol-formaldehyde-NaOH solution ",Chemical (polymerization),Acetone,SCD,,,,,393.2,,1.13,,Mesoporous (nanoparticulate),,,,,
12505,SCD,Not specific,Monolith,Methylresorcinol-formaldehyde,,Carbonized,I,,Ca,cp,ow,5-Methylresorcinol-formaldehyde-NaOH solution ,Chemical (polymerization),Acetone,SCD,Post-calcination at 950 °C,,,,501.2,,0.36,,Mesoporous (nanoparticulate),,,,,
12506,SCD,Not specific,Monolith,Methylresorcinol-formaldehyde,Lignin,Carbonized,I,F,Ca,cp,ow,"Lignin suspension (75%, HL) + 5-methylresorcinol-formaldehyde-NaOH solution ",Chemical (polymerization),Acetone,SCD,Post-calcination at 950 °C,,,,108.9,,0.24,,Mesoporous (nanoparticulate),,,,,
12507,SCD,Not specific,Monolith,Methylresorcinol-formaldehyde,Lignin,Carbonized,I,F,Ca,cp,ow,"Lignin suspension (50%, HL) + 5-methylresorcinol-formaldehyde-NaOH solution ",Chemical (polymerization),Acetone,SCD,Post-calcination at 950 °C,,,,254.3,,0.36,,Mesoporous (nanoparticulate),,,,,
12508,SCD,Not specific,Monolith,Methylresorcinol-formaldehyde,Lignin,Carbonized,I,F,Ca,cp,ow,"Lignin suspension (25%, HL) + 5-methylresorcinol-formaldehyde-NaOH solution ",Chemical (polymerization),Acetone,SCD,Post-calcination at 950 °C,,,,434.9,,0.65,,Mesoporous (nanoparticulate),,,,,
12509,SCD,Not specific,Monolith,Methylresorcinol-formaldehyde,Lignin,Carbonized,I,F,Ca,cp,ow,"Lignin suspension (75%, EOL-pine) + 5-methylresorcinol-formaldehyde-NaOH solution ",Chemical (polymerization),Acetone,SCD,Post-calcination at 950 °C,,,,20.9,,0.04,,Mesoporous (nanoparticulate),,,,,
12510,SCD,Not specific,Monolith,Methylresorcinol-formaldehyde,Lignin,Carbonized,I,F,Ca,cp,ow,"Lignin suspension (75%, DOL-pine) + 5-methylresorcinol-formaldehyde-NaOH solution ",Chemical (polymerization),Acetone,SCD,Post-calcination at 950 °C,,,,345.7,,0.29,,Mesoporous (nanoparticulate),,,,,
12511,SCD,Not specific,Monolith,Tannin-formaldehyde,,,I,,,cp,ow,"Tannin-formaldehdye-methanol solution (target 0.05 g/cm3, pH 3)",Chemical (polymerization),Acetone,SCD,,,0.09,94.20%,742,,,,Mesoporous (nanoparticulate),,,,,
12512,SCD,Not specific,Monolith,Tannin-formaldehyde,,,I,,,cp,ow,"Tannin-formaldehdye-methanol solution (target 0.05 g/cm3, pH 5)",Chemical (polymerization),Acetone,SCD,,,0.15,89.70%,827,,,,Mesoporous (nanoparticulate),,,,,
12513,SCD,Not specific,Monolith,Tannin-formaldehyde,,,I,,,cp,ow,"Tannin-formaldehdye-methanol solution (target 0.05 g/cm3, pH 7)",Chemical (polymerization),Acetone,SCD,,,0.37,75.20%,749,,,,Mesoporous (nanoparticulate),,,,,
12514,SCD,Not specific,Monolith,Tannin-formaldehyde,,,I,,,cp,ow,"Tannin-formaldehdye-methanol solution (target 0.05 g/cm3, pH 9)",Chemical (polymerization),Acetone,SCD,,,0.62,62.10%,626,,,,Mesoporous (nanoparticulate),,,,,
12515,SCD,Not specific,Monolith,Tannin-formaldehyde,,,I,,,cp,ow,"Tannin-formaldehdye-methanol solution (target 0.1 g/cm3, pH 3)",Chemical (polymerization),Acetone,SCD,,,0.17,88.80%,917,,,,Mesoporous (nanoparticulate),,,,,
12516,SCD,Not specific,Monolith,Tannin-formaldehyde,,,I,,,cp,ow,"Tannin-formaldehdye-methanol solution (target 0.1 g/cm3, pH 5)",Chemical (polymerization),Acetone,SCD,,,0.21,84.40%,827,,,,Mesoporous (nanoparticulate),,,,,
12517,SCD,Not specific,Monolith,Tannin-formaldehyde,,,I,,,cp,ow,"Tannin-formaldehdye-methanol solution (target 0.1 g/cm3, pH 7)",Chemical (polymerization),Acetone,SCD,,,0.29,81.90%,749,,,,Mesoporous (nanoparticulate),,,,,
12518,SCD,Not specific,Monolith,Tannin-formaldehyde,,,I,,,cp,ow,"Tannin-formaldehdye-methanol solution (target 0.1 g/cm3, pH 9)",Chemical (polymerization),Acetone,SCD,,,0.57,63.20%,738,,,,Mesoporous (nanoparticulate),,,,,
12519,SCD,Not specific,Monolith,Tannin-hydroxymethylfurfural,,,I,,,cp,ow,"Tannin-5-hydroxymethylfurfural-methanol solution (target 0.05 g/cm3, pH 5)",Chemical (polymerization),Acetone,SCD,,,0.2,88.90%,480,,,,Mesoporous (nanoparticulate),,,,,
12520,SCD,Not specific,Monolith,Tannin-hydroxymethylfurfural,,,I,,,cp,ow,"Tannin-5-hydroxymethylfurfural-methanol solution (target 0.05 g/cm3, pH 7)",Chemical (polymerization),Acetone,SCD,,,0.3,81.50%,554,,,,Mesoporous (nanoparticulate),,,,,
12521,SCD,Not specific,Monolith,Tannin-hydroxymethylfurfural,,,I,,,cp,ow,"Tannin-5-hydroxymethylfurfural-methanol solution (target 0.05 g/cm3, pH 9)",Chemical (polymerization),Acetone,SCD,,,0.45,75.20%,589,,,,Mesoporous (nanoparticulate),,,,,
12522,SCD,Not specific,Monolith,Tannin-hydroxymethylfurfural,,,I,,,cp,ow,"Tannin-5-hydroxymethylfurfural-methanol solution (target 0.1 g/cm3, pH 3)",Chemical (polymerization),Acetone,SCD,,,0.26,82.60%,364,,,,Mesoporous (nanoparticulate),,,,,
12523,SCD,Not specific,Monolith,Tannin-hydroxymethylfurfural,,,I,,,cp,ow,"Tannin-5-hydroxymethylfurfural-methanol solution (target 0.1 g/cm3, pH 5)",Chemical (polymerization),Acetone,SCD,,,0.37,78.00%,459,,,,Mesoporous (nanoparticulate),,,,,
12524,SCD,Not specific,Monolith,Tannin-hydroxymethylfurfural,,,I,,,cp,ow,"Tannin-5-hydroxymethylfurfural-methanol solution (target 0.1 g/cm3, pH 7)",Chemical (polymerization),Acetone,SCD,,,0.47,71.40%,501,,,,Mesoporous (nanoparticulate),,,,,
12525,SCD,Not specific,Monolith,Tannin-hydroxymethylfurfural,,,I,,,cp,ow,"Tannin-5-hydroxymethylfurfural-methanol solution (target 0.1 g/cm3, pH 9)",Chemical (polymerization),Acetone,SCD,,,0.6,62.30%,437,,,,Mesoporous (nanoparticulate),,,,,
12526,SCD,Not specific,Monolith,Tannin-formaldehyde,,Carbonized,I,,Ca,cp,ow,"Tannin-formaldehdye-methanol solution (target 0.1 g/cm3, pH 3)",Chemical (polymerization),Acetone,SCD,Post-calcination at 800 °C,,0.21,,712,,,,Mesoporous (nanoparticulate),,,,,
12527,SCD,Not specific,Monolith,Tannin-formaldehyde,,Carbonized,I,,Ca,cp,ow,"Tannin-formaldehdye-methanol solution (target 0.1 g/cm3, pH 5)",Chemical (polymerization),Acetone,SCD,Post-calcination at 800 °C,,0.26,,684,,,,Mesoporous (nanoparticulate),,,,,
12528,SCD,Not specific,Monolith,Tannin-formaldehyde,,Carbonized,I,,Ca,cp,ow,"Tannin-formaldehdye-methanol solution (target 0.1 g/cm3, pH 7)",Chemical (polymerization),Acetone,SCD,Post-calcination at 800 °C,,0.39,,693,,,,Mesoporous (nanoparticulate),,,,,
12529,SCD,Not specific,Monolith,Tannin-formaldehyde,,Carbonized,I,,Ca,cp,ow,"Tannin-formaldehdye-methanol solution (target 0.1 g/cm3, pH 9)",Chemical (polymerization),Acetone,SCD,Post-calcination at 800 °C,,0.96,,587,,,,Mesoporous (nanoparticulate),,,,,
12530,SCD,Not specific,Monolith,Tannin-hydroxymethylfurfural,,Carbonized,I,,Ca,cp,ow,"Tannin-5-hydroxymethylfurfural-methanol solution (target 0.1 g/cm3, pH 3)",Chemical (polymerization),Acetone,SCD,Post-calcination at 800 °C,,0.28,,825,,,,Mesoporous (nanoparticulate),,,,,
12531,SCD,Not specific,Monolith,Tannin-hydroxymethylfurfural,,Carbonized,I,,Ca,cp,ow,"Tannin-5-hydroxymethylfurfural-methanol solution (target 0.1 g/cm3, pH 5)",Chemical (polymerization),Acetone,SCD,Post-calcination at 800 °C,,0.42,,888,,,,Mesoporous (nanoparticulate),,,,,
12532,SCD,Not specific,Monolith,Tannin-hydroxymethylfurfural,,Carbonized,I,,Ca,cp,ow,"Tannin-5-hydroxymethylfurfural-methanol solution (target 0.1 g/cm3, pH 7)",Chemical (polymerization),Acetone,SCD,Post-calcination at 800 °C,,0.58,,845,,,,Mesoporous (nanoparticulate),,,,,
12533,SCD,Not specific,Monolith,Tannin-hydroxymethylfurfural,,Carbonized,I,,Ca,cp,ow,"Tannin-5-hydroxymethylfurfural-methanol solution (target 0.1 g/cm3, pH 9)",Chemical (polymerization),Acetone,SCD,Post-calcination at 800 °C,,0.82,,694,,,,Mesoporous (nanoparticulate),,,,,
12534,SCD,Not specific,Monolith,RF,,,I,,,cp,al,Resorcinol-formaldehyde-HCl solution in acetonitrile (dense),Chemical (polymerization),Isopropanol,SCD,,,0.573,62%,510,,,,Mesoporous (nanoparticulate),,,,,
12535,SCD,Not specific,Monolith,RF,,,I,,,cp,al,Resorcinol-formaldehyde-HCl solution in acetonitrile (light),Chemical (polymerization),Isopropanol,SCD,,,0.268,82%,495,,,,Mesoporous (nanoparticulate),,,,,
12536,SCD,Not specific,Monolith,RF,,,I,,,cp,al,Resorcinol-formaldehyde-HCl solution in DMSO (dense),Chemical (polymerization),Isopropanol,SCD,,,0.859,41%,196,,,,Mesoporous (nanoparticulate),,,,,
12537,SCD,Not specific,Monolith,RF,,,I,,,cp,al,Resorcinol-formaldehyde-HCl solution in DMSO (light),Chemical (polymerization),Isopropanol,SCD,,,0.614,59%,385,,,,Mesoporous (nanoparticulate),,,,,
12538,SCD,Not specific,Monolith,Polybenzodiazine,,,M,,,cp,ow,"Bis(3-phenyl-1,2,3,4-tetrahydroquinazolin-6-yl) methane in DMF + HCl solution",Chemical (polymerization),Acetone,SCD,,,0.195,88%,18,,0.03,,Macroporous (particulate),,,,,
12539,SCD,Not specific,Monolith,Polybenzodiazine,,,M,,,cp,ow,"Bis(3-phenyl-1,2,3,4-tetrahydroquinazolin-6-yl) methane in DMF + HCl solution",Chemical (polymerization),Acetone,SCD,Post-aromatization at 240 °C,,0.236,84%,42,,0.03,,Macroporous (particulate),,,,,
12540,SCD,Not specific,Monolith,Polybenzodiazine,,Carbonized,M,,Ca,cp,ow,"Bis(3-phenyl-1,2,3,4-tetrahydroquinazolin-6-yl) methane in DMF + HCl solution",Chemical (polymerization),Acetone,SCD,"Post-aromatization at 240 °C, calcination at 300 °C",,0.258,81%,23,,0.04,,Macroporous (particulate),,,,,
12541,SCD,Not specific,Monolith,Polybenzodiazine,,Carbonized,M,,Ca,cp,ow,"Bis(3-phenyl-1,2,3,4-tetrahydroquinazolin-6-yl) methane in DMF + HCl solution",Chemical (polymerization),Acetone,SCD,"Post-aromatization at 240 °C, calcination at 400 °C",,0.231,83%,37,,0.05,,Macroporous (particulate),,,,,
12542,SCD,Not specific,Monolith,Polybenzodiazine,,Carbonized,M,,Ca,cp,ow,"Bis(3-phenyl-1,2,3,4-tetrahydroquinazolin-6-yl) methane in DMF + HCl solution",Chemical (polymerization),Acetone,SCD,"Post-aromatization at 240 °C, calcination at 600 °C",,0.216,86%,432,,0.06,,Macroporous (particulate),,,,,
12543,SCD,Not specific,Monolith,Polybenzodiazine,,Carbonized,M,,Ca,cp,ow,"Bis(3-phenyl-1,2,3,4-tetrahydroquinazolin-6-yl) methane in DMF + HCl solution",Chemical (polymerization),Acetone,SCD,"Post-aromatization at 240 °C, calcination at 800 °C",,0.225,90%,346,,0.05,,Macroporous (particulate),,,,,
12544,FD,Steam generation,Monolith,GO,,,N,,,ng,wa,GO suspension + ascorbic acid (frozen),No gelation,Water,FD,,,,,,,,,Macroporous (flakes),,,,,
12545,FD,Steam generation,Monolith,GO,Polysulfide nanoparticles,,N,M,,ng,wa,GO suspension + ascorbic acid + polysulfide nanoparticles (frozen),No gelation,Water,FD,,,,,,,,,Macroporous (flakes),,,,,
12546,VD,Thermal insulation,Monolith,Polyimide,,Polysilazane tetrahydrofuran treatment,G,,Si,pp,"al, wa",Polyimide fiber suspension + poly(amic acid) (1.4) in DMAc + water-ethanol-formic acid,Physical,Ethanol-water?,VD,"Post-calcination at 300 °C, polysilazane tetrahydrofuran treatment",,0.0391,97%,,,,,Macroporous (fibrous),0.0404,Transient,Hot disk,,
12547,VD,Thermal insulation,Monolith,Polyimide,,Polysilazane tetrahydrofuran treatment,G,,Si,pp,"al, wa",Polyimide fiber suspension + poly(amic acid) (1.6) in DMAc + water-ethanol-formic acid,Physical,Ethanol-water?,VD,"Post-calcination at 300 °C, polysilazane tetrahydrofuran treatment",,0.0424,97%,,,,,Macroporous (fibrous),0.0422,Transient,Hot disk,,
12548,VD,Thermal insulation,Monolith,Polyimide,,Polysilazane tetrahydrofuran treatment,G,,Si,pp,"al, wa",Polyimide fiber suspension + poly(amic acid) (1.8) in DMAc + water-ethanol-formic acid,Physical,Ethanol-water?,VD,"Post-calcination at 300 °C, polysilazane tetrahydrofuran treatment",,0.0467,97%,,,,,Macroporous (fibrous),0.0428,Transient,Hot disk,,
12549,VD,Thermal insulation,Monolith,Polyimide,,Polysilazane tetrahydrofuran treatment,G,,Si,pp,"al, wa",Polyimide fiber suspension + poly(amic acid) (2.0) in DMAc + water-ethanol-formic acid,Physical,Ethanol-water?,VD,"Post-calcination at 300 °C, polysilazane tetrahydrofuran treatment",,0.0528,96%,,,,,Macroporous (fibrous),0.044,Transient,Hot disk,,
12550,FD,Steam generation,Monolith,GO,Polypyrrole,,N,M,,pp,wa,"GO suspension (hydrothermal, frozen)",Physical (aggregation),Water,FD,Post-compositing with polypyrrole,,0.127,84.60%,,,,,Macroporous (cellular),0.033,Transient,Hot disk,,
12551,FD,Sensors,Monolith,GO,Polyimide,,N,G,,ng,wa,GO suspension (frozen),No gelation,Water,FD,Post-composoting with polyimide,,,,,,,,Macroporous (flakes),,,,,
12552,FD,Batteries,Sheet,Aramid fibers,,,K,,,pp,wa,Aramid nanofiber suspension in DMSO + isopropanol-water (frozen),Physical (antisolvent),Water,FD,,,,86.50%,,,,,Macroporous (fibrous),,,,,
12553,SCD,Adsorbent (gas),Monolith,Polyimide,,,G,,,cp,al,"3,3’,4,4’-Biphenyltetracarboxylic dianhydride + 2,2'-dimethyl-4,4'-diaminobiphenyl in N-methyl-2-pyrrolidinone + 1,3,5-tris(4-aminophenoxy)benzene + pyridine-acetic acid",Chemical (polymerization),Ethanol,SCD,,,,,136,,0.744,,Mesoporous (nanoparticulate),,,,,
12554,SCD,Adsorbent (gas),Monolith,Polyimide,,,G,,,cp,al,"3,3’,4,4’-Biphenyltetracarboxylic dianhydride + 2,2'-dimethyl-4,4'-diaminobiphenyl + 3, 5-diaminobenzoic acid (25%) in N-methyl-2-pyrrolidinone + 1,3,5-tris(4-aminophenoxy)benzene + pyridine-acetic acid",Chemical (polymerization),Ethanol,SCD,,,,,79,,0.262,,Mesoporous (nanoparticulate),,,,,
12555,SCD,Adsorbent (gas),Monolith,Polyimide,,,G,,,cp,al,"3,3’,4,4’-Biphenyltetracarboxylic dianhydride + 2,2'-dimethyl-4,4'-diaminobiphenyl + 3, 5-diaminobenzoic acid (50%) in N-methyl-2-pyrrolidinone + 1,3,5-tris(4-aminophenoxy)benzene + pyridine-acetic acid",Chemical (polymerization),Ethanol,SCD,,,,,1,,0.005,,Mesoporous (nanoparticulate),,,,,
12556,SCD,Adsorbent (gas),Monolith,Polyimide,,,G,,,cp,al,"3,3’,4,4’-Biphenyltetracarboxylic dianhydride + 2,2'-dimethyl-4,4'-diaminobiphenyl + 3, 5-diaminobenzoic acid (75%) in N-methyl-2-pyrrolidinone + 1,3,5-tris(4-aminophenoxy)benzene + pyridine-acetic acid",Chemical (polymerization),Ethanol,SCD,,,,,4,,0.012,,Mesoporous (nanoparticulate),,,,,
12557,SCD,Adsorbent (gas),Monolith,Polyimide,,,G,,,cp,al,"3,3’,4,4’-Biphenyltetracarboxylic dianhydride + 3, 5-diaminobenzoic acid (25%) in N-methyl-2-pyrrolidinone + 1,3,5-tris(4-aminophenoxy)benzene + pyridine-acetic acid",Chemical (polymerization),Ethanol,SCD,,,,,251,,0.919,,Mesoporous (nanoparticulate),,,,,
12558,SCD,Adsorbent (gas),Monolith,Polyimide,,,G,,,cp,al,"2,2'-Dimethyl-4,4'-diaminobiphenyl + 3,3',4,4'-biphenyltetracarboxylic acid dianhydride in N-methyl-2-pyrrolidinone + 1,3,5-tris(4-aminophenoxy)benzene + acetic acid-pyridine",Chemical (polymerization),Ethanol,SCD,,,0.2384,67.68%,136,,0.74,,Mesoporous (nanoparticulate),,,,,
12559,SCD,Adsorbent (gas),Monolith,Polyimide,,,G,,,cp,al,"2,2'-Dimethyl-4,4'-diaminobiphenyl + 12H-5,11-methanodibenzo [1,5]-diazocine (25%) + 3,3',4,4'-biphenyltetracarboxylic acid dianhydride in N-methyl-2-pyrrolidinone + 1,3,5-tris(4-aminophenoxy)benzene + acetic acid-pyridine",Chemical (polymerization),Ethanol,SCD,,,0.1212,89.34%,65,,0.25,,Mesoporous (nanoparticulate),,,,,
12560,SCD,Adsorbent (gas),Monolith,Polyimide,,,G,,,cp,al,"2,2'-Dimethyl-4,4'-diaminobiphenyl + 12H-5,11-methanodibenzo [1,5]-diazocine (50%) + 3,3',4,4'-biphenyltetracarboxylic acid dianhydride in N-methyl-2-pyrrolidinone + 1,3,5-tris(4-aminophenoxy)benzene + acetic acid-pyridine",Chemical (polymerization),Ethanol,SCD,,,0.107,90.40%,24,,0.1,,Macroporous (particulate),,,,,
12561,SCD,Adsorbent (gas),Monolith,Polyimide,,,G,,,cp,al,"2,2'-Dimethyl-4,4'-diaminobiphenyl + 12H-5,11-methanodibenzo [1,5]-diazocine (75%) + 3,3',4,4'-biphenyltetracarboxylic acid dianhydride in N-methyl-2-pyrrolidinone + 1,3,5-tris(4-aminophenoxy)benzene + acetic acid-pyridine",Chemical (polymerization),Ethanol,SCD,,,0.0867,88.53%,7,,0.03,,Macroporous (particulate),,,,,
12562,SCD,Adsorbent (gas),Monolith,Polyimide,,,G,,,cp,al,"12H-5,11-Methanodibenzo [1,5]-diazocine + 3,3',4,4'-biphenyltetracarboxylic acid dianhydride in N-methyl-2-pyrrolidinone + 1,3,5-tris(4-aminophenoxy)benzene + acetic acid-pyridine",Chemical (polymerization),Ethanol,SCD,,,,,20,,0.06,,Macroporous (particulate),,,,,
12563,FD,Thermal insulation,Monolith,Hydroxyethyl cellulose,,,A,,,cc,wa,Hydroxyethyl cellulose solution + glutaraldehyde solution (frozen),Chemical (aldehyde),Water,FD,,,0.045,94.42%,,,,0.04637,Macroporous (cellular),0.06312,Transient,Hot disk,,
12564,FD,Thermal insulation,Monolith,Hydroxyethyl cellulose,Down feather fibers,,A,L,,cc,wa,Hydroxyethyl cellulose solution + down feather fibers (0.03 g) glutaraldehyde solution (frozen),Chemical (aldehyde),Water,FD,,,0.059,92.68%,,,,0.06929,Macroporous (cellular),0.06456,Transient,Hot disk,,
12565,FD,Thermal insulation,Monolith,Hydroxyethyl cellulose,Down feather fibers,,A,L,,cc,wa,Hydroxyethyl cellulose solution + down feather fibers (0.05 g) glutaraldehyde solution (frozen),Chemical (aldehyde),Water,FD,,,0.068,91.56%,,,,0.07639,Macroporous (cellular),0.06526,Transient,Hot disk,,
12566,FD,Thermal insulation,Monolith,Hydroxyethyl cellulose,Down feather fibers,,A,L,,cc,wa,Hydroxyethyl cellulose solution + down feather fibers (0.1 g) glutaraldehyde solution (frozen),Chemical (aldehyde),Water,FD,,,0.075,90.70%,,,,0.11602,Macroporous (cellular),0.06692,Transient,Hot disk,,
12567,FD,Thermal insulation,Monolith,Hydroxyethyl cellulose,Down feather fibers,,A,L,,cc,wa,Hydroxyethyl cellulose solution + down feather fibers (0.15 g) glutaraldehyde solution (frozen),Chemical (aldehyde),Water,FD,,,0.08,90.09%,,,,0.12865,Macroporous (cellular),0.06773,Transient,Hot disk,,
12568,SCD,Wound dressing,Monolith (3D),Kevlar fibers,PVA,,K,E,,pp,al,Kevlar-PVA suspension in DMSO (printed) + water,Physical (antisolvent),Ethanol,SCD,,,,,,,,,Mesoporous (nanoparticulate),,,,,
12569,FD,Separation,Monolith,Cellulose,,PDMS treatment,B,,Si,ng,wa,Cellulose nanofiber suspension + HCl solution (frozen),No gelation,Water,FD,Post-PDMS treatment,,0.025,98.20%,,,,,Macroporous (flakes),,,,,
12570,FD,Separation,Monolith,Cellulose,,"MTMS, PDMS treatment",B,,Si,ng,wa,Cellulose nanofiber suspension + MTMS (0.5 mL)-HCl solution (frozen),No gelation,Water,FD,Post-PDMS treatment,,0.03,98.00%,,,,,Macroporous (flakes),,,,,
12571,FD,Separation,Monolith,Cellulose,,"MTMS, PDMS treatment",B,,Si,ng,wa,Cellulose nanofiber suspension + MTMS (1 mL)-HCl solution (frozen),No gelation,Water,FD,Post-PDMS treatment,,0.028,98.10%,,,,,Macroporous (flakes),,,,,
12572,FD,Separation,Monolith,Cellulose,,"MTMS, PDMS treatment",B,,Si,ng,wa,Cellulose nanofiber suspension + MTMS (1.5 mL)-HCl solution (frozen),No gelation,Water,FD,Post-PDMS treatment,,0.027,98.20%,,,,,Macroporous (flakes),,,,,
12573,FD,Separation,Monolith,Cellulose,,"MTMS, PDMS treatment",B,,Si,ng,wa,Cellulose nanofiber suspension + MTMS (2 mL)-HCl solution (frozen),No gelation,Water,FD,Post-PDMS treatment,,0.027,98.20%,,,,,Macroporous (flakes),,,,,
12574,FD,Separation,Monolith,Cellulose,,"MTMS, PDMS treatment",B,,Si,ng,wa,Cellulose nanofiber suspension + MTMS (2.5 mL)-HCl solution (frozen),No gelation,Water,FD,Post-PDMS treatment,,0.026,98.40%,,,,,Macroporous (flakes),,,,,
12575,FD,Separation,Monolith,Cellulose,,"MTMS, PDMS treatment",B,,Si,ng,wa,Cellulose nanofiber suspension + MTMS (3 mL)-HCl solution (frozen),No gelation,Water,FD,Post-PDMS treatment,,0.026,98.50%,,,,,Macroporous (flakes),,,,,
12576,FD,Separation,Monolith,Cellulose,,"MTMS, PDMS treatment",B,,Si,ng,wa,Cellulose nanofiber suspension + MTMS (3.5 mL)-HCl solution (frozen),No gelation,Water,FD,Post-PDMS treatment,,0.035,97.70%,,,,,Macroporous (flakes),,,,,
12577,FD,Separation,Monolith,Cellulose,,"MTMS, PDMS treatment",B,,Si,ng,wa,Cellulose nanofiber suspension + MTMS (4 mL)-HCl solution (frozen),No gelation,Water,FD,Post-PDMS treatment,,0.057,96.30%,,,,,Macroporous (flakes),,,,,
12578,FD,Not specific,Monolith,Starch,,,A,,,pp,wa,Starch solution (cooling),Physical (temperature),Water,FD,,,,,,,,,Macroporous (flakes),,,,,
12579,FD,Not specific,Monolith,Gelatin,,,C,,,ng,wa,Gelatin solution (frozen),No gelation?,Water,FD,,,0.07,88.49%,,,,6,Macroporous (cellular),,,,,
12580,FD,Not specific,Monolith,Gelatin,Cellulose,,C,B,,ng,wa,Dialdehyde cellulose (5%) suspension + gelatin solution (frozen),No gelation?,Water,FD,,,0.089,91.27%,,,,8,Macroporous (cellular),,,,,
12581,FD,Not specific,Monolith,Gelatin,Cellulose,,C,B,,ng,wa,Dialdehyde cellulose (10%) suspension + gelatin solution (frozen),No gelation?,Water,FD,,,0.081,90.01%,,,,8,Macroporous (cellular),,,,,
12582,FD,Not specific,Monolith,Gelatin,Cellulose,,C,B,,ng,wa,Dialdehyde cellulose (20%) suspension + gelatin solution (frozen),No gelation?,Water,FD,,,0.084,89.58%,,,,7,Macroporous (cellular),,,,,
12583,FD,Not specific,Monolith,Gelatin,Cellulose,,C,B,,ng,wa,Dialdehyde cellulose (30%) suspension + gelatin solution (frozen),No gelation?,Water,FD,,,0.08,87.22%,,,,7,Macroporous (cellular),,,,,
12584,FD,Thermal insulation,Monolith,Silk fibroin,,,D,,,ng,wa,Silk fibroin (4 mg/mL) suspension (frozen),No gelation,Water,FD,,,0.005,,42,,,0.007,Macroporous (fibrous and flakes),,,,,
12585,FD,Thermal insulation,Monolith,Silk fibroin,,,D,,,ng,wa,Silk fibroin (5 mg/mL) suspension (frozen),No gelation,Water,FD,,,0.005,,39,,,0.012,Macroporous (fibrous and flakes),,,,,
12586,FD,Thermal insulation,Monolith,Silk fibroin,,,D,,,ng,wa,Silk fibroin (6 mg/mL) suspension (frozen),No gelation,Water,FD,,,0.006,,37,,,0.016,Macroporous (fibrous and flakes),0.027,Transient,Hot disk,,
12587,FD,Adsorbent (gas),Monolith,Polyimide,,,G,,,ng,wa,Poly(amic acid) solution + TEA (N2 frozen),No gelation,Water,FD,Post-calcination at 320 °C,,,,3,,0.0084,,Macroporous,,,,,
12588,FD,Adsorbent (gas),Monolith,Polyimide,PEG,,G,E,,ng,wa,Poly(amic acid)-PEG (2 g) solution + TEA (N2 frozen),No gelation,Water,FD,Post-calcination at 320 °C,,,,6,,0.0098,,Macroporous,,,,,
12589,FD,Adsorbent (gas),Monolith,Polyimide,PEG,,G,E,,ng,wa,Poly(amic acid)-PEG (4 g) solution + TEA (N2 frozen),No gelation,Water,FD,Post-calcination at 320 °C,,,,8,,0.0122,,Macroporous,,,,,
12590,FD,Adsorbent (gas),Monolith,Polyimide,PEG,,G,E,,ng,wa,Poly(amic acid)-PEG (8 g) solution + TEA (N2 frozen),No gelation,Water,FD,Post-calcination at 320 °C,,,,8,,0.0107,,Macroporous,,,,,
12591,FD,Adsorbent (gas),Monolith,Polyimide,,,G,,,ng,wa,Poly(amic acid) solution + TEA (frozen),No gelation,Water,FD,Post-calcination at 320 °C,,,,10,,0.0166,,Macroporous,,,,,
12592,FD,Adsorbent (gas),Monolith,Polyimide,PEG,,G,E,,ng,wa,Poly(amic acid)-PEG (4 g) solution + TEA (frozen),No gelation,Water,FD,Post-calcination at 320 °C,,,,4,,0.0086,,Macroporous,,,,,
12593,FD,Wound dressing,Monolith (3D),Poly(glycoside-co-lactide),"Poly-p-dioxanone, gelatin",,F,"F, C",,cc,wa,Poly(glycoside-co-lactide)-gelatin in hexafluoroisopropanol solution (electrospun) + glutaraldehyde vapor (frozen),Chemical (aldehyde),Water,FD,,,,,,,,,Macroporous (cellular),,,,,
12594,SCD,"Adsorbent, thermal insulation",Monolith,Aramid fibers,,,K,,,pp,ow,Aramid fiber (1 wt%) suspension in CaCl2-N-methyl pyrrolidone + acetone,Physical (antisolvent),Acetone,SCD,,,0.086,94.81%,377,,,,Mesoporous (nanoparticulate),0.029,Transient,Flash,,
12595,SCD,"Adsorbent, thermal insulation",Monolith,Aramid fibers,,,K,,,pp,ow,Aramid fiber (1.5 wt%) suspension in CaCl2-N-methyl pyrrolidone + acetone,Physical (antisolvent),Acetone,SCD,,,0.089,94.66%,288,,,,Mesoporous (nanoparticulate),0.031,Transient,Flash,,
12596,SCD,"Adsorbent, thermal insulation",Monolith,Aramid fibers,,,K,,,pp,ow,Aramid fiber (2 wt%) suspension in CaCl2-N-methyl pyrrolidone + acetone,Physical (antisolvent),Acetone,SCD,,,0.125,90.65%,432,,,,Mesoporous (nanoparticulate),0.035,Transient,Flash,,
12597,SCD,"Adsorbent, thermal insulation",Monolith,Aramid fibers,,,K,,,pp,ow,Aramid fiber (3 wt%) suspension in CaCl2-N-methyl pyrrolidone + acetone,Physical (antisolvent),Acetone,SCD,,,0.156,89.42%,457,,,,Mesoporous (nanoparticulate),0.045,Transient,Flash,,
12598,FD,Adsorbent,Monolith,Cellulose acetate,Polypyrrole,,B,M,,ng,wa,Cellulose acetate solution in acetone-DMAc (ewet spun) + ammonium persulfate + pyrrole (0.5:1) (frozen),No gelation?,Water,FD,,,0.02,,,,,,Macroporous (fibrous),,,,,
12599,FD,Adsorbent,Monolith,Cellulose acetate,Polypyrrole,,B,M,,ng,wa,Cellulose acetate solution in acetone-DMAc (ewet spun) + ammonium persulfate + pyrrole (1:1) (frozen),No gelation?,Water,FD,,,0.02,,,,,,Macroporous (fibrous),,,,,
12600,FD,Adsorbent,Monolith,Cellulose acetate,Polypyrrole,,B,M,,ng,wa,Cellulose acetate solution in acetone-DMAc (ewet spun) + ammonium persulfate + pyrrole (2:1) (frozen),No gelation?,Water,FD,,,0.021,,,,,,Macroporous (fibrous),,,,,
12601,FD,Adsorbent,Monolith,Cellulose acetate,Polypyrrole,,B,M,,ng,wa,Cellulose acetate solution in acetone-DMAc (ewet spun) + ammonium persulfate + pyrrole (3:1) (frozen),No gelation?,Water,FD,,,0.022,,,,,,Macroporous (fibrous),,,,,
12602,FD,Adsorbent,Monolith,Cellulose acetate,Polypyrrole,,B,M,,ng,wa,Cellulose acetate solution in acetone-DMAc (ewet spun) + ammonium persulfate + pyrrole (5:1) (frozen),No gelation?,Water,FD,,,0.022,,,,,,Macroporous (fibrous),,,,,
12603,FD,Adsorbent,Monolith,PET fibers,PVA,,K,E,,cp,wa,PVA solution + terephthalic acid + HCl (frozen),Chemical (polymerization)?,Water,FD,,,0.07,95.66%,,,,,Macroporous (flakes),,,,,
12604,FD,Adsorbent,Monolith,PET fibers,"GO, PVA",,K,"N, E",,cp,wa,GO (1 g/L) suspension + PVA + terephthalic acid + HCl (frozen),Chemical (polymerization)?,Water,FD,,,0.027,99.25%,,,,,Macroporous (flakes),,,,,
12605,FD,Adsorbent,Monolith,PET fibers,"GO, PVA",,K,"N, E",,cp,wa,GO (3 g/L) suspension + PVA + terephthalic acid + HCl (frozen),Chemical (polymerization)?,Water,FD,,,0.024,99.32%,,,,,Macroporous (flakes),,,,,
12606,FD,Adsorbent,Monolith,PET fibers,"GO, PVA",,K,"N, E",,cp,wa,GO (5 g/L) suspension + PVA + terephthalic acid + HCl (frozen),Chemical (polymerization)?,Water,FD,,,0.024,99.32%,,,,,Macroporous (flakes),,,,,
12607,FD,Adsorbent,Monolith,PET fibers,"GO, PVA",,K,"N, E",,cp,wa,GO (7 g/L) suspension + PVA + terephthalic acid + HCl (frozen),Chemical (polymerization)?,Water,FD,,,0.023,99.34%,,,,,Macroporous (flakes),,,,,
12608,FD,Adsorbent,Monolith,PET fibers,"GO, PVA",,K,"N, E",,cp,wa,GO (9 g/L) suspension + PVA + terephthalic acid + HCl (frozen),Chemical (polymerization)?,Water,FD,,,0.024,99.32%,,,,,Macroporous (flakes),,,,,
12609,FD,Adsorbent,Monolith,PET fibers,"GO, PVA",PDMS treatment,K,"N, E",Si,cp,wa,GO suspension + PVA + terephthalic acid + HCl (frozen),Chemical (polymerization)?,Water,FD,Post-PDMS treatment,,,,,,,,Macroporous (flakes),,,,,
12610,FD,Steam generation,Monolith,Cellulose,,,B,,,ng,wa,"Rice straw (hydrothermal, frozen)",No gelation,Water,FD,,,,,,,,,Macroporous (cellular),,,,,
12611,FD,Scaffold,Monolith (3D),Cellulose nanofibers,Polyethylene glycol diacrylate,,K,R,,cc,wa,Cellulose nanofiber suspension + polyethylene glycol diacrylate (frozen),Chemical?,Water,FD,,,,,,,,0.58,Macroporous (flakes),,,,,
12612,APD,Sensors,Monolith,PVA,GO,Polyurethane foam,E,N,Mx,ng,wa,"Polyurethane foam + GO suspension + PVA solution + ethylenediamine (hydrothermal, feeze-thaw)",No gelation,Water,APD,,,,,,,,,Macroporous (flakes),,,,,
12613,FD,Adsorbent,Monolith?,Carboxymethyl cellulose,Polypyrrole,,A,M,,pp,wa,Carboxymethyl cellulose solution + FeCl3 solution L pyrrole (freeze-thaw) (frozen,Physical?,Water,FD,,,,,,,,,,,,,,
12614,FD,Thermal insulation,Monolith,Cellulose nanofibers,,,K,,,"pc, pp",wa,Cellulose nanofiber suspension (frozen),"Physical (Mn+, pH)",Water,FD,,,0.0065,94.70%,,,,0.0094,Macroporous (cellular),0.0278,Transient,Hot disk,,
12615,FD,Thermal insulation,Monolith,Cellulose nanofibers,Alginate,,K,A,,"pc, pp",wa,Cellulose nanofiber suspension + alginate solution + boric acid (frozen),"Physical (Mn+, pH)",Water,FD,,,0.0082,86.60%,,,,0.0228,Macroporous (cellular),0.0341,Transient,Hot disk,,
12616,FD,Thermal insulation,Monolith,Cellulose nanofibers,Alginate,,K,A,,"pc, pp",wa,Cellulose nanofiber suspension + alginate solution + CaCO3 + glucono-d-lactone (frozen),"Physical (Mn+, pH)",Water,FD,,,0.0073,87.40%,,,,0.0284,Macroporous (cellular),0.0312,Transient,Hot disk,,
12617,FD,Thermal insulation,Monolith,Cellulose nanofibers,Alginate,,K,A,,"pc, pp",wa,Cellulose nanofiber suspension + alginate solution + CaCO3 + glucono-d-lactone + boric acid (frozen),"Physical (Mn+, pH)",Water,FD,,,0.0097,85.80%,,,,0.0287,Macroporous (cellular),0.0362,Transient,Hot disk,,
12618,FD,Not specific,Monolith,Lignocellulose,,,B,,,pp,al,Lignocellulose-NaOH solution + LiBr (2 g/L) solution (hydrothermal) + ethanol-t-butanol,Physical (antisolvent),t-Butanol,FD,,,0.1964,,153.4,,,,Macroporous (fibrous),,,,,
12619,FD,Not specific,Monolith,Lignocellulose,,,B,,,pp,al,Lignocellulose-NaOH solution + LiBr (2 g/L) solution (hydrothermal) + ethanol-t-butanol,Physical (antisolvent),t-Butanol,FD,,,0.2151,,139.3,,,,Macroporous (fibrous),,,,,
12620,FD,Not specific,Monolith,Lignocellulose,,,B,,,pp,al,Lignocellulose-NaOH solution + LiBr (4 g/L) solution (hydrothermal) + ethanol-t-butanol,Physical (antisolvent),t-Butanol,FD,,,0.2009,,116.1,,,,Macroporous (fibrous),,,,,
12621,FD,Not specific,Monolith,Lignocellulose,,,B,,,pp,al,Lignocellulose-NaOH solution + LiBr (4 g/L) solution (hydrothermal) + ethanol-t-butanol,Physical (antisolvent),t-Butanol,FD,,,0.2035,,110.4,,,,Macroporous (fibrous),,,,,
12622,FD,Not specific,Monolith,Lignocellulose,,,B,,,pp,al,Lignocellulose-NaOH solution + LiBr (6 g/L) solution (hydrothermal) + ethanol-t-butanol,Physical (antisolvent),t-Butanol,FD,,,0.1954,,115.6,,,,Macroporous (fibrous),,,,,
12623,FD,Not specific,Monolith,Lignocellulose,,,B,,,pp,al,Lignocellulose-NaOH solution + LiBr (6 g/L) solution (hydrothermal) + ethanol-t-butanol,Physical (antisolvent),t-Butanol,FD,,,0.2243,,89.82,,,,Macroporous (fibrous),,,,,
12624,FD,Not specific,Monolith,Lignocellulose,,,B,,,pp,al,Lignocellulose-NaOH solution + LiBr (8 g/L) solution (hydrothermal) + ethanol-t-butanol,Physical (antisolvent),t-Butanol,FD,,,0.2214,,40.7,,,,Macroporous (fibrous),,,,,
12625,FD,Not specific,Monolith,Lignocellulose,,,B,,,pp,al,Lignocellulose-NaOH solution + LiBr (8 g/L) solution (hydrothermal) + ethanol-t-butanol,Physical (antisolvent),t-Butanol,FD,,,0.228,,37.32,,,,Macroporous (fibrous),,,,,
12626,FD,Not specific,Monolith,Lignocellulose,,,B,,,pp,al,Lignocellulose-NaOH solution + LiBr (10 g/L) solution (hydrothermal) + ethanol-t-butanol,Physical (antisolvent),t-Butanol,FD,,,0.2313,,31.18,,,,Macroporous (fibrous),,,,,
12627,FD,Not specific,Monolith,Lignocellulose,,,B,,,pp,al,Lignocellulose-NaOH solution + LiBr (10 g/L) solution (hydrothermal) + ethanol-t-butanol,Physical (antisolvent),t-Butanol,FD,,,0.2234,,29.16,,,,Macroporous (fibrous),,,,,
12628,FD,Not specific,Monolith,Polystyrene,,,J,,,ng,wa,Poly(styrene-maleic acid) solution (frozen),No gelation,Water,FD,,,0.0192,,,,,,Macroporous (flakes),0.0274,Transient,Hot wire,,
12629,FD,Separation,Monolith,Cellulose,,,B,,,ng,wa,Delignified sugarcone (frozen),No gelation,Water,FD,,,0.0182,98.80%,33,,,,Macroporous (cellular),,,,,
12630,FD,Separation,Monolith,Cellulose,,MTMS treatment,B,,Si,ng,wa,Delignified sugarcone (frozen),No gelation,Water,FD,Post-MTMS treatment,,0.0201,98.60%,30,,,,Macroporous (cellular),,,,,
12631,FD,Adsorbent,Beads,Cellulose nanofibers,,,K,,,ng,wa,Cellulose nanofiber suspension (frozen),No gelation,Water,FD,,,,,239,,,,Macroporous (fibrous),,,,,
12632,FD,Adsorbent,Beads,Cellulose nanofibers,,Carbonized,K,,Ca,ng,wa,Cellulose nanofiber suspension (frozen),No gelation,Water,FD,Post-calcination at 800 °C,,,,932,,,,Macroporous (fibrous),,,,,
12633,FD,Adsorbent (gas),Monolith,Cellulose,,,B,,,pp,wa,Cellulose-NaOH-urea solution (freeze-thaw) (frozen),Physical?,Water,FD,,,0.098,,89,,,,Macroporous (cellular),,,,,
12634,FD,Adsorbent (gas),Monolith,Cellulose,Polyethyleneimine,,B,E,,pp,wa,"1,2-Epoxybutane + polyethyleneimine solution + cellulose-NaOH-urea solution + epichlorohydrin (freeze-thaw) (frozen)",Physical?,Water,FD,,,0.072,,79,,,,Macroporous (cellular),,,,,
12635,FD,Adsorbent (gas),Monolith,Cellulose,Polyethyleneimine,,B,E,,pp,wa,"1,2-Epoxybutane + polyethyleneimine solution + water (10 mL) cellulose-NaOH-urea solution + epichlorohydrin (freeze-thaw) (frozen)",Physical?,Water,FD,,,0.048,,118,,,,Macroporous (cellular),,,,,
12636,FD,Adsorbent (gas),Monolith,Cellulose,Polyethyleneimine,,B,E,,pp,wa,"1,2-Epoxybutane + polyethyleneimine solution + water (20 mL) cellulose-NaOH-urea solution + epichlorohydrin (freeze-thaw) (frozen)",Physical?,Water,FD,,,0.037,,150,,,,Macroporous (cellular),,,,,
12637,FD,Adsorbent (gas),Monolith,Cellulose,Polyethyleneimine,,B,E,,pp,wa,"1,2-Epoxybutane + polyethyleneimine solution + water (30 mL) cellulose-NaOH-urea solution + epichlorohydrin (freeze-thaw) (frozen)",Physical?,Water,FD,,,0.042,,105,,,,Macroporous (cellular),,,,,
12638,FD,Adsorbent (gas),Monolith,Cellulose,Polyethyleneimine,,B,E,,pp,wa,"1,2-Epoxybutane + polyethyleneimine solution + water (40 mL) cellulose-NaOH-urea solution + epichlorohydrin (freeze-thaw) (frozen)",Physical?,Water,FD,,,0.052,,98,,,,Macroporous (cellular),,,,,
12639,FD,Thermal insulation,Monolith,Chitosan,,MTMS treatment,A,,Si,ng,wa,Chitosan (4 wt%) solution (frozen),No gelation,Water,FD,Post-MTMS treatment,,0.0637,,,,,2.69,Macroporous (cellular),0.032,Transient,Hot disk,,
12640,FD,Thermal insulation,Monolith,Chitosan,,MTMS treatment,A,,Si,ng,wa,Chitosan (6 wt%) solution (frozen),No gelation,Water,FD,Post-MTMS treatment,,0.0919,,,,,2.95,Macroporous (cellular),0.032,Transient,Hot disk,,
12641,FD,Thermal insulation,Monolith,Chitosan,,MTMS treatment,A,,Si,ng,wa,Phosphorylated chitosan (4 wt%) solution (frozen),No gelation,Water,FD,Post-MTMS treatment,,0.0526,,,,,1.72,Macroporous (cellular),0.034,Transient,Hot disk,,
12642,FD,Thermal insulation,Monolith,Chitosan,,MTMS treatment,A,,Si,ng,wa,Phosphorylated chitosan (6 wt%) solution (frozen),No gelation,Water,FD,Post-MTMS treatment,,0.0883,,,,,1.96,Macroporous (cellular),0.04,Transient,Hot disk,,
12643,FD,Adsorbent,Monolith,GO,,,N,,,pp,wa,"GO suspension + urea (hydrothermal, frozen)",Physical (aggregation),Water,FD,,,0.0085,,,,,,Macroporous (flakes),,,,,
12644,FD,Adsorbent,Monolith,GO,Alginate,,N,A,,pp,wa,"GO suspension + urea + enteromorpha (hydrothermal, frozen)",Physical (aggregation),Water,FD,,,0.0063,,,,,,Macroporous (flakes),,,,,
12645,FD,Adsorbent,Monolith,GO,PEG,,N,E,,pp,wa,"GO suspension + urea + PEG (hydrothermal, frozen)",Physical (aggregation),Water,FD,,,0.0076,,,,,,Macroporous (flakes),,,,,
12646,FD,Filters,Monolith,Cellulose nanofibers,,,K,,,ng,wa,Cellulose nanofiber suspension + polyhydroxyalkanoate (frozen),No gelation,Water,FD,Post-heat treatment,,0.005,,84,,,,Macroporous (cellular),,,,,
12647,FD,Adsorbent,Monolith,Cellulose,,,B,,,ng,wa,Cellulose suspension (frozen),No gelation,Water,FD,,,0.035,,,,,,Macroporous (fibrous and flakes),,,,,
12648,FD,Adsorbent,Monolith,Cellulose,Polytetrafluoroethylene,,B,M,,ng,wa,Polytetrafluoroethylene (10%) suspension + cellulose (frozen),No gelation,Water,FD,,,0.08,,,,,,Macroporous (fibrous and flakes),,,,,
12649,FD,Adsorbent,Monolith,Cellulose,Polytetrafluoroethylene,,B,M,,ng,wa,Polytetrafluoroethylene (20%) suspension + cellulose (frozen),No gelation,Water,FD,,,0.075,,,,,,Macroporous (fibrous and flakes),,,,,
12650,FD,Adsorbent,Monolith,Cellulose,Polytetrafluoroethylene,,B,M,,ng,wa,Polytetrafluoroethylene (30%) suspension + cellulose (frozen),No gelation,Water,FD,,,0.075,,,,,,Macroporous (fibrous and flakes),,,,,
12651,FD,Adsorbent,Monolith,Cellulose,Polytetrafluoroethylene,,B,M,,ng,wa,Polytetrafluoroethylene (40%) suspension + cellulose (frozen),No gelation,Water,FD,,,0.08,,,,,,Macroporous (fibrous and flakes),,,,,
12652,FD,"Sound insulation, thermal insulation",Monolith,Carboxymethyl cellulose,,,A,,,cc,wa,Carboxymethyl cellulose + glutaraldehyde solution (frozen),Chemical (aldehyde),Water,FD,,,0.0389,97.01%,14,,,0.0393,Macroporous (flakes),0.06564,Transient,Hot disk,,
12653,FD,"Sound insulation, thermal insulation",Monolith,Carboxymethyl cellulose,Down feather fibers,,A,L,,cc,wa,Down feather fiber suspension + SDBS + carboxymethyl cellulose (1:300) + glutaraldehyde solution (frozen),Chemical (aldehyde),Water,FD,,,0.0405,96.88%,,,,0.0737,Macroporous (flakes),0.06374,Transient,Hot disk,,
12654,FD,"Sound insulation, thermal insulation",Monolith,Carboxymethyl cellulose,Down feather fibers,,A,L,,cc,wa,Down feather fiber suspension + SDBS + carboxymethyl cellulose (1:180) + glutaraldehyde solution (frozen),Chemical (aldehyde),Water,FD,,,0.041,96.84%,,,,0.0892,Macroporous (flakes),0.06327,Transient,Hot disk,,
12655,FD,"Sound insulation, thermal insulation",Monolith,Carboxymethyl cellulose,Down feather fibers,,A,L,,cc,wa,Down feather fiber suspension + SDBS + carboxymethyl cellulose (1:90) + glutaraldehyde solution (frozen),Chemical (aldehyde),Water,FD,,,0.0416,96.80%,,,,0.114,Macroporous (flakes),0.06123,Transient,Hot disk,,
12656,FD,"Sound insulation, thermal insulation",Monolith,Carboxymethyl cellulose,Down feather fibers,,A,L,,cc,wa,Down feather fiber suspension + SDBS + carboxymethyl cellulose (1:60) + glutaraldehyde solution (frozen),Chemical (aldehyde),Water,FD,,,0.0428,96.70%,39,,,0.1946,Macroporous (flakes),0.06012,Transient,Hot disk,,
12657,FD,"Adsorbent, separation",Sheet,Alginate,,,A,,,pc,wa,Alginate solution + CaCl2 solution (frozen),Physical (Mn+),Water,FD,,,,,,,,,Macroporous (cellular),,,,,
12658,FD,"Adsorbent, separation",Sheet,Alginate,,,A,,,pc,wa,Alginate-tetrabutylammonium hydroxide solution + CaCl2 solution (frozen),Physical (Mn+),Water,FD,,,,,,,,,Macroporous (cellular),,,,,
12659,FD,"Adsorbent, separation",Sheet,Alginate,Polyurethane,,A,H,,pc,wa,Alginate-tetrabutylammonium hydroxide-polyurethane solution + CaCl2 solution (frozen),Physical (Mn+),Water,FD,,,,,,,,,Macroporous (cellular),,,,,
12660,FD,Adsorbent,Monolith,Cellulose,GO,ZnO decoration,B,N,Lo,ng,wa,Cellulose nanofiber suspension + GO-ZnO suspension (frozen),No gelation,Water,FD,,,,,,,,,Macroporous (flakes),,,,,
12661,FD,Not specific,Monolith,Cellulose nanofibers,,MTMS treatment,K,,Si,ng,wa,MTMS treated bacterial cellulose nanofiber suspension (frozen),No gelation,Water,FD,,,0.0117,99.30%,,,,0.0394,Macroporous (fibrous and flakes),,,,,
12662,FD,Not specific,Monolith,Cellulose nanofibers,,MTMS treatment,K,,Si,ng,wa,MTMS treated bacterial cellulose (permeate) nanofiber suspension (frozen),No gelation,Water,FD,,,0.0112,99.40%,,,,0.0031,Macroporous (fibrous and flakes),,,,,
12663,FD,Not specific,Monolith,Cellulose nanofibers,,MTMS treatment,K,,Si,ng,wa,MTMS treated eucalyptus cellulose nanofiber suspension (frozen),No gelation,Water,FD,,,0.0112,99.40%,,,,0.0107,Macroporous (fibrous and flakes),,,,,
12664,FD,Adsorbent,Monolith,Starch,,,A,,,pp,wa,Starch solution + citric acid (1:1) (frozen),Physical?,Water,FD,,,,,403,,0.42,0.1074,Macroporous (cellular),,,,,
