Repository: paulagirones/Aerogels_thermal_conductivity

# Aerogels_thermal_conductivity
Machine learning prediction of thermal conductivity in aerogels.

File: 20250220_dataset.csv (part 73 of 95)
Entry,Drying,Purpose,Shape,First materials,Second materials,Modification,First material class,Second materials class,Modification class,Gelation class,Solvent class,Process,Gelation mechanism,Final solvent,Drying details,Post drying treatment,Post-drying cross-linking,Envelope density g/cm3,Porosity,BET surface area m2/g,BJH pore size nm,BJH pore volume (total) cm3/g,compression elastic modulus MPa,SEM,Thermal conductivity W/(m K),Thermal method,Thermal method detail,,
12665,FD,Adsorbent,Monolith,Starch,,,A,,,pp,wa,Starch solution + citric acid (1:1.5) (frozen),Physical?,Water,FD,,,,,198,,0.24,0.1005,Macroporous (cellular),,,,,
12666,FD,Adsorbent,Monolith,Starch,,,A,,,pp,wa,Starch solution + citric acid (1:2) (frozen),Physical?,Water,FD,,,,,184,,0.18,0.123,Macroporous (cellular),,,,,
12667,SCD,Thermal insulation,Monolith,Polybenzoxazine,,Hydrophobic SiO2 decoration,M,,Lo,cp,al,Benzoxazine monomer + hydrophobic SiO2 suspension (solvothermal),Chemical (polymerization),Ethanol,SCD,,,0.237,90.70%,296,,,,Mesoporous (nanoparticulate),0.03012,Transient,Hot disk,,
12668,FD,Adsorbent,Monolith,Chitosan,Aloe vera,,A,L,,ng,wa,Chitosan solution + aloe vera + NH4HCO3 (frozen),No gelation,Water,FD,,,,,,,,,Macroporous (flakes),,,,,
12669,FD,Separation,Microbeads,Starch,,,A,,,pp,al,Starch solution in W/O emulsion (cooling),Physical?,Ethanol?,FD,,,,50%,,,,,Microparticles,,,,,
12670,FD,Separation,Microbeads,Starch,,,A,,,pp,al,Starch solution in W/O emulsion + tripolyphosphate (cooling),Physical?,Ethanol?,FD,,,,80%,,,,,Microparticles,,,,,
12671,Commercial,Batteries,Sheet,Polyimide,,,G,,,uk,uk,Commercial polyimide (Airloy X116),Unknown,Unknown,Unknown,,,0.09,90%,208,,,,Mesoporous (nanofibrous),,,,,
12672,SCD,Thermal insulation,Monolith,Polyimine,,,G,,,cp,ow,Hexa-vanillin terminated cyclophosphazene + tris(2-aminoethyl)amine in DMAc ,Chemical (polymerization),Acetone,SCD,,,0.1558,90.52%,173,11.6,0.54,0.187,Mesoporous (nanoparticulate),0.0182,Steady state,HFM,,
12673,SCD,Thermal insulation,Monolith,Polyimine,,,G,,,cp,ow,Hexa-vanillin terminated cyclophosphazene + tris(2-aminoethyl)amine + 2-ethylhexylamine in DMAc,Chemical (polymerization),Acetone,SCD,,,0.1662,89.26%,184,11.2,0.59,0.276,Mesoporous (nanoparticulate),0.0172,Steady state,HFM,,
12674,SCD,Thermal insulation,Monolith,Polyimine,,,G,,,cp,ow,Hexa-benzaldehyde terminated cyclophosphazene + tris(2-aminoethyl)amine in DMAc ,Chemical (polymerization),Acetone,SCD,,,0.1237,90.97%,90,8.7,0.19,0.12,Mesoporous (nanoparticulate),0.0241,Steady state,HFM,,
12675,SCD,Thermal insulation,Monolith,Polyimine,,,G,,,cp,ow,Hexa-benzaldehyde terminated cyclophosphazene + tris(2-aminoethyl)amine + 2-ethylhexylamine in DMAc ,Chemical (polymerization),Acetone,SCD,,,0.1468,89.21%,88,11.2,0.29,0.203,Mesoporous (nanoparticulate),0.022,Steady state,HFM,,
12676,FD,Steam generation,Monolith,Cellulose nanofibers,PVA,3-Glycidoxypropyltrimethoxysilane modification,K,E,Si,ng,wa,Cellulose nanofiber suspension + PVA + 3-glycidoxypropyltrimethoxysilane solution (frozen) + carbonized lignin ,No gelation,Water,FD,,,,,,,,,Macroporous (flakes),,,,,
12677,FD,PCM support,Monolith,Cellulose,GO,PEG loading,B,N,Lo,pp,wa,"Seed waste + GO suspension + ethylenediamine (hydrothermal, frozen)",Physical (aggregation),Water,FD,Post-PEG loading,,,,23,,,,Macroporous (flakes),,,,,
12678,APD,Dielectric devices,Sheet,Aramid fibers,,,K,,,pp,wa,Aramid fiber suspension in KOH-DMSO + water (filteration) + water,Physical (antisolvent),Water,APD,,,1.3,10%,,,,,Macroporous (cellular and fibrous),,,,,
12679,APD,Dielectric devices,Sheet,Aramid fibers,,,K,,,pp,al,Aramid fiber suspension in KOH-DMSO + water (filteration) + ethanol,Physical (antisolvent),Ethanol,APD,,,0.9,40%,,,,,Macroporous (cellular and fibrous),,,,,
12680,APD,Dielectric devices,Sheet,Aramid fibers,,,K,,,pp,al,Aramid fiber suspension in KOH-DMSO + water (filteration) + isopropanol,Physical (antisolvent),Isopropanol,APD,,,0.8,50%,,,,,Macroporous (cellular and fibrous),,,,,
12681,APD,Dielectric devices,Sheet,Aramid fibers,,,K,,,pp,"al, or",Aramid fiber suspension in KOH-DMSO + water (filteration) + ethanol-octane,Physical (antisolvent),Ethanol-octane,APD,,,0.6,60%,,,,,Macroporous (cellular and fibrous),,,,,
12682,APD,Dielectric devices,Sheet,Aramid fibers,,,K,,,pp,"al, or",Aramid fiber suspension in KOH-DMSO + water (filteration) + ethanol-hexane,Physical (antisolvent),Ethanol-hexane,APD,,,0.5,70%,,,,,Macroporous (cellular and fibrous),,,,,
12683,FD,Adsorbent,Monolith,Cellulose,"PVA, GO",,B,"E, N",,ng,wa,Waste paper-GO suspension + PVA solusion (frozen),No gelation,Water,FD,,,,,,,,,Macroporous (flakes),,,,,
12684,FD,Sound insulation,Monolith,Polypropylene fibers,PVA,,K,E,,ng,wa,Polypropyrene fiber suspension + PVA solution (frozen),No gelation,Water,FD,,,0.05,,,,,,Macroporous (fibrous),,,,,
12685,FD,Generators,Monolith,PVA,GO,,E,N,,cc,wa,PVA solution + t-butanol + ionic-liquid-GO suspension + glutaraldehyde solution (frozen),Chemical (aldehyde),Water,FD,,,0.034,,120,,,,Macroporous (flakes),,,,,
12686,FD,Antibacterial,Monolith,GO,,Amino trimethylene phosphonic acid,N,,Al,pp,wa,"GO suspension + amino trimethylene phosphonic acid (hydrothermal, frozen)",Physical (aggregation),Water,FD,,,0.0122,,127,,,,Macroporous (fibrous and flakes),,,,,
12687,FD,Antibacterial,Monolith,Polyacrylonitrile fibers,GO,Amino trimethylene phosphonic acid,K,N,Al,pp,wa,"Polyacrylonitrile fibers (electrospun) + GO suspension (1:1) + amino trimethylene phosphonic acid (hydrothermal, frozen)",Physical (aggregation),Water,FD,,,0.0264,,35,,,,Macroporous (fibrous and flakes),,,,,
12688,FD,Antibacterial,Monolith,Polyacrylonitrile fibers,GO,Amino trimethylene phosphonic acid,K,N,Al,pp,wa,"Polyacrylonitrile fibers (electrospun) + GO suspension (2:1) + amino trimethylene phosphonic acid (hydrothermal, frozen)",Physical (aggregation),Water,FD,,,0.0269,,33,,,,Macroporous (fibrous and flakes),,,,,
12689,FD,Antibacterial,Monolith,Polyacrylonitrile fibers,GO,Amino trimethylene phosphonic acid,K,N,Al,pp,wa,"Polyacrylonitrile fibers (electrospun) + GO suspension (4:1) + amino trimethylene phosphonic acid (hydrothermal, frozen)",Physical (aggregation),Water,FD,,,0.0312,,21,,,,Macroporous (fibrous and flakes),,,,,
12690,FD,Thermal insulation,Fibers,Kevlar,,,K,,,pp,"al, wa","Kevlar (4 wt%) in DMSO (wet spun, 13G) + water-t-butanol",Physical (antisolvent),t-Butanol-water,FD,,,0.089,93.80%,97,,,,Macroporous (fibrous),,,,,
12691,FD,Thermal insulation,Fibers,Kevlar,,,K,,,pp,"al, wa","Kevlar (4 wt%) in DMSO (wet spun, 14G) + water-t-butanol",Physical (antisolvent),t-Butanol-water,FD,,,0.08,94.40%,,,,,Macroporous (fibrous),,,,,
12692,FD,Thermal insulation,Fibers,Kevlar,,,K,,,pp,"al, wa","Kevlar (4 wt%) in DMSO (wet spun, 15G) + water-t-butanol",Physical (antisolvent),t-Butanol-water,FD,,,0.052,96.40%,143,,,,Macroporous (fibrous),,,,,
12693,FD,Thermal insulation,Fibers,Kevlar,,,K,,,pp,"al, wa","Kevlar (6 wt%) in DMSO (wet spun, 15G) + water-t-butanol",Physical (antisolvent),t-Butanol-water,FD,,,0.194,86.40%,79,,,,Macroporous (fibrous),,,,,
12694,FD,Thermal insulation,Fibers,Kevlar,,,K,,,pp,"al, wa","Kevlar (8 wt%) in DMSO (wet spun, 15G) + water-t-butanol",Physical (antisolvent),t-Butanol-water,FD,,,0.214,85.10%,94,,,,Macroporous (fibrous),,,,,
12695,FD,Thermal insulation,Fibers,Kevlar,,,K,,,pp,"al, wa","Kevlar (10 wt%) in DMSO (wet spun, 15G) + water-t-butanol",Physical (antisolvent),t-Butanol-water,FD,,,0.295,78.50%,135,,,,Macroporous (fibrous),,,,,
12696,FD,Thermal insulation,Fibers,Kevlar,,,K,,,pp,"al, wa","Kevlar (4 wt%) in DMSO (wet spun, 17G) + water-t-butanol",Physical (antisolvent),t-Butanol-water,FD,,,0.098,93.20%,81,,,,Macroporous (fibrous),,,,,
12697,FD,Thermal insulation,Sheet,Polyimide,,,G,,,ng,wa,"Poly(amic acid) from (4,4'-oxydianiline + 1,2,4,5-benzenetetracarboxylic anhydride) solution (frozen)?",No gelation,Water,FD,Post-calcination at 300 °C,,0.126,,,,,0.081,Macroporous (flakes),0.095,Transient,TWA,,
12698,FD,Thermal insulation,Sheet,Polyimide,,,G,,,ng,wa,"Poly(amic acid) from (4-bis (4-amino-2-trifluoromettnqh-9-hylphenoxy) benzene + biphenyl-3,3',4,4'-tetracarboxylic dianhydride) solution (frozen)?",No gelation,Water,FD,Post-calcination at 300 °C,,0.134,,,,,0.12,Macroporous (flakes),0.085,Transient,TWA,,
12699,FD,Thermal insulation,Sheet,Polyimide,,,G,,,ng,wa,"Poly(amic acid) from (4,4'-oxydianiline + 1,2,4,5-benzenetetracarboxylic anhydride) + poly(amic acid) from (4-bis (4-amino-2-trifluoromettnqh-9-hylphenoxy) benzene + biphenyl-3,3',4,4'-tetracarboxylic dianhydride) solution (frozen)",No gelation,Water,FD,Post-calcination at 300 °C,,0.086,,,,,0.803,Macroporous (flakes),0.056,Transient,TWA,,
12700,FD,Adsorbent,Monolith,GO,,,N,,,pp,wa,"GO suspension (hydrothermal, frozen)",Physical (aggregation),Water,FD,,,0.0404,,,,,,Macroporous (flakes),,,,,
12701,FD,Adsorbent,Monolith,Cellulose nanofibers,GO,,K,N,,pp,wa,"GO suspension + cellulose nanocrystal suspension (3:10) (hydrothermal, frozen)",Physical (aggregation),Water,FD,,,0.0353,,,,,,Macroporous (flakes),,,,,
12702,FD,Adsorbent,Monolith,Cellulose nanofibers,GO,,K,N,,pp,wa,"GO suspension + cellulose nanocrystal suspension (3:20) (hydrothermal, frozen)",Physical (aggregation),Water,FD,,,0.0215,,,,,,Macroporous (flakes),,,,,
12703,FD,Adsorbent,Monolith,Cellulose nanofibers,GO,,K,N,,pp,wa,"GO suspension + cellulose nanocrystal suspension (3:30) (hydrothermal, frozen)",Physical (aggregation),Water,FD,,,0.0149,,,,,,Macroporous (flakes),,,,,
12704,FD,Adsorbent,Monolith,Cellulose nanofibers,GO,,K,N,,pp,wa,"GO suspension + cellulose nanocrystal suspension (3:40) (hydrothermal, frozen)",Physical (aggregation),Water,FD,,,0.0121,,,,,,Macroporous (flakes),,,,,
12705,SCD,DDS,Microbeads,Starch,,Drug loading,A,,Lo,pp,al,Starch solution in W/O emulsion (cooling),Physical (temperature),Ethanol,SCD,,,,,64,,0.285,,Microparticles,,,,,
12706,SCD,DDS,Microbeads,Starch,,Drug loading,A,,Lo,pp,al,Starch solution in W/O emulsion (cooling),Physical (temperature),Ethanol,SCD,Drug loading in scCO2,,,,52,,0.129,,Microparticles,,,,,
12707,FD,Separation,Monolith,Cellulose nanofibers,PVA,Alkyl acid modification,K,E,Al,ng,wa,Cellulose nanofiber suspension + PVA solution (frozen),No gelation,Water,FD,,,0.0068,99.52%,185,,0.136,,Macroporous (cellular),0.035,Transient,Hot disk,,
12708,FD,Separation,Monolith,Cellulose nanofibers,PVA,Alkyl acid modification,K,E,Al,ng,wa,Cellulose nanofiber suspension + PVA solution (frozen),No gelation,Water,FD,Post-C8 acid modification,,0.0104,99.23%,,,,,Macroporous (cellular),,,,,
12709,FD,Separation,Monolith,Cellulose nanofibers,PVA,Alkyl acid modification,K,E,Al,ng,wa,Cellulose nanofiber suspension + PVA solution (frozen),No gelation,Water,FD,Post-C12 acid modification,,0.0137,99.04%,,,,,Macroporous (cellular),,,,,
12710,FD,Separation,Monolith,Cellulose nanofibers,PVA,Alkyl acid modification,K,E,Al,ng,wa,Cellulose nanofiber suspension + PVA solution (frozen),No gelation,Water,FD,Post-C8 acid modification,,0.0175,98.76%,,,,,Macroporous (cellular),,,,,
12711,FD,Separation,Monolith,Cellulose nanofibers,PVA,Alkyl acid modification,K,E,Al,ng,wa,Cellulose nanofiber suspension + PVA solution (frozen),No gelation,Water,FD,Post-C22 acid modification,,0.0238,98.35%,130,,0.08,,Macroporous (cellular),0.031,Transient,Hot disk,,
12712,FD,Separation,Monolith,Polyimide,Carbon,,G,N,,ng,wa,Poly(amic acid) solution + carbon suspension (frozen),No gelation,Water,FD,Post-calcination at 250 °C,,0.0297,,,,,,Macroporous (flakes),,,,,
12713,FD,Capacitors,Monolith,Polypyrrole,GO,,M,N,,pp,wa,"GO suspension + p-benzoquinone + humic acid (6.8 mg) + pyrrole (hydrothermal, frozen)",Physical (aggregation),Water,FD,,,,,24,,0.02695,,Macroporous (flakes),,,,,
12714,FD,Capacitors,Monolith,Polypyrrole,GO,,M,N,,pp,wa,"GO suspension + p-benzoquinone + humic acid (13.7 mg) + pyrrole (hydrothermal, frozen)",Physical (aggregation),Water,FD,,,,,49,,0.04705,,Macroporous (flakes),,,,,
12715,FD,Capacitors,Monolith,Polypyrrole,GO,,M,N,,pp,wa,"GO suspension + p-benzoquinone + humic acid (27.4 mg) + pyrrole (hydrothermal, frozen)",Physical (aggregation),Water,FD,,,,,8,,0.01529,,Macroporous (flakes),,,,,
12716,FD,Thermal insulation,Fibers,Cellulose nanofibers,"Cellulose acetate, poly(acrylic acid)",,K,"B, R",,pp,wa,Cellulose acetate-poly(acrylic acid)/cellulose nanofiber (wet spun) in water (frozen),Physical (antisolvent),Water,FD,,,0.25,99.34%,,,,,Macroporous (flakes),0.054,Transient,Hot disk,,
12717,FD,Thermal insulation,Fibers,Cellulose nanofibers,Polyacrylonitrile,,K,R,,pp,wa,Polyacrylonitrile/cellulose nanofiber (wet spun) in water (frozen),Physical (antisolvent),Water,FD,,,0.33,99.03%,,,,,Macroporous (flakes),,,,,
12718,FD,Thermal insulation,Fibers,Cellulose nanofibers,Polyurethane,,K,H,,pp,wa,Polyurethane/cellulose nanofiber (wet spun) in water (frozen),Physical (antisolvent),Water,FD,,,0.21,99.12%,,,,,Macroporous (flakes),,,,,
12719,FD,Not specific,Monolith,Cellulose nanofibers,,,K,,,ng,wa,Lignocellulose nanofiber suspension (frozen),No gelation,Water,FD,,,0.0071,,,,,,Macroporous (cellular),,,,,
12720,FD,Not specific,Monolith,Cellulose nanofibers,,,K,,,ng,wa,Aqueous cellulose nanofiber suspension (frozen),No gelation,Water,FD,,,0.0073,,,,,,Macroporous (cellular),,,,,
12721,FD,Not specific,Monolith,Cellulose nanofibers,,,K,,,ng,wa,Cellulose nanofiber suspension (frozen),No gelation,Water,FD,,,0.0067,,,,,,Macroporous (cellular),,,,,
12722,FD,Not specific,Monolith,Chitosan,Poly(ether ether ketone),,A,F,,ng,wa,Chitosan solution + succinic acid + EDC-NHS (frozen),No gelation,Water,FD,Compositing with poly(ether ether ketone) membrane,,,,,,,,Macroporous (flakes),,,,,
12723,FD,Shield,Monolith,Cellulose,,,B,,,pp,"al, wa",Cellulose-NaOH-urea solution (freeze-thaw) + water (frozen),Physical (antisolvent),t-Butanol-water (99 wt%),FD,,,0.139,,,,,,Macroporous (flakes),,,,,
12724,FD,Shield,Monolith,Cellulose,,,B,,,pp,"al, wa",Cellulose-NaOH-urea solution (freeze-thaw) + water (frozen),Physical (antisolvent),t-Butanol-water (95 wt%),FD,,,0.045,,,,,,Macroporous (flakes),,,,,
12725,FD,Shield,Monolith,Cellulose,,,B,,,pp,"al, wa",Cellulose-NaOH-urea solution (freeze-thaw) + water (frozen),Physical (antisolvent),t-Butanol-water (90 wt%),FD,,,0.06,,,,,,Macroporous (flakes),,,,,
12726,FD,Shield,Monolith,Cellulose,,,B,,,pp,"al, wa",Cellulose-NaOH-urea solution (freeze-thaw) + water (frozen),Physical (antisolvent),t-Butanol-water (70 wt%),FD,,,0.042,,,,,,Macroporous (flakes),,,,,
12727,FD,Shield,Monolith,Cellulose,,,B,,,pp,"al, wa",Cellulose-NaOH-urea solution (freeze-thaw) + water (frozen),Physical (antisolvent),t-Butanol-water (50 wt%),FD,,,0.075,,,,,,Macroporous (flakes),,,,,
12728,FD,Shield,Monolith,Cellulose,,,B,,,pp,"al, wa",Cellulose-NaOH-urea solution (freeze-thaw) + water (frozen),Physical (antisolvent),t-Butanol-water (30 wt%),FD,,,0.065,,,,,,Macroporous (flakes),,,,,
12729,FD,Shield,Monolith,Cellulose,,,B,,,pp,"al, wa",Cellulose-NaOH-urea solution (freeze-thaw) + water (frozen),Physical (antisolvent),t-Butanol-water (10 wt%),FD,,,0.065,,,,,,Macroporous (flakes),,,,,
12730,FD,Shield,Monolith,Cellulose,,,B,,,pp,al,Cellulose-NaOH-urea solution (freeze-thaw) + water (frozen),Physical (antisolvent),t-Butanol,FD,,,0.098,,,,,,Macroporous (flakes),,,,,
12731,FD,Shield,Monolith,Cellulose,CNT,,B,N,,pp,"al, wa",Cellulose-NaOH-urea solution + CNT (freeze-thaw) + water (frozen),Physical (antisolvent),t-Butanol-water (99 wt%),FD,,,0.034,,,,,,Macroporous (flakes),,,,,
12732,FD,Wound dressing,Sheet,Gelatin,Keratin,,C,D,,ng,wa,Methacrylated gelatin-ketarin-thiobenzoic acid fibers (frozen),No gelation?,Water,FD,Post-conjugation with a surface electrospun layer,,,,,,,,Macroporous (cellular),,,,,
12733,SCD,Separation,Monolith,Aramid fibers,Cellulose acetate,,K,B,,pp,al,Aramid fiber suspension in DMSO-KOH + cellulose acetate (0.5%) solution in DMSO + water,Physical (antisolvent),Isopropanol,SCD,,,0.0293,97.89%,346,,0.696,0.271,Macroporous (fibrous),,,,,
12734,SCD,Separation,Monolith,Aramid fibers,Cellulose acetate,,K,B,,pp,al,Aramid fiber suspension in DMSO-KOH + cellulose acetate (1%) solution in DMSO + water,Physical (antisolvent),Isopropanol,SCD,,,0.0269,98.03%,315,,0.671,1.208,Macroporous (fibrous),,,,,
12735,SCD,Separation,Monolith,Aramid fibers,Cellulose acetate,,K,B,,pp,al,Aramid fiber suspension in DMSO-KOH + cellulose acetate (1.5%) solution in DMSO + water,Physical (antisolvent),Isopropanol,SCD,,,0.0308,97.72%,198,,0.449,1.848,Macroporous (fibrous),,,,,
12736,FD,Adsorbent,Beads,Chitosan,,,A,,,pc,wa,Chitosan solution + tripolyphosphate solution (frozen),Physical (phosphate),Water,FD,,,0.252,96.85%,,,,,Macroporous (cellular),,,,,
12737,FD,Adsorbent,Beads,Chitosan,Cellulose nanofibers,,A,K,,pc,wa,Chitosan solution + cellulose nanofiber-tannic acid (2:1) + tripolyphosphate solution (frozen),Physical (phosphate),Water,FD,,,0.261,98.17%,,,,,Macroporous (cellular),,,,,
12738,FD,Adsorbent,Beads,Chitosan,Cellulose nanofibers,,A,K,,pc,wa,Chitosan solution + cellulose nanofiber-tannic acid (1:1) + tripolyphosphate solution (frozen),Physical (phosphate),Water,FD,,,0.137,96.81%,,,,,Macroporous (cellular),,,,,
12739,FD,Adsorbent,Beads,Chitosan,Cellulose nanofibers,,A,K,,pc,wa,Chitosan solution + cellulose nanofiber-tannic acid (1:2) + tripolyphosphate solution (frozen),Physical (phosphate),Water,FD,,,0.205,98.69%,,,,,Macroporous (cellular),,,,,
12740,FD,Thermal insulation,Monolith,Cellulose nanofibers,PVA,MTMS treatment,K,E,Si,pp,wa,"Cellulose nanofiber suspension + PVA solution + N,N'-methylenebisacrylamide + MTMS (freeze-thaw) (fozen)",Physical?,Water,FD,,,0.0291,98.07%,,,,,Macroporous (flakes),,,,,
12741,FD,Thermal insulation,Monolith,Cellulose nanofibers,PVA,"MTMS treatment, borax incorporation",K,E,"Si, Lo",pp,wa,"Cellulose nanofiber suspension + PVA solution + N,N'-methylenebisacrylamide + MTMS + borax (borax:PVA = 1:5) (freeze-thaw) (fozen)",Physical?,Water,FD,,,0.0302,98.00%,,,,,Macroporous (flakes),,,,,
12742,FD,Thermal insulation,Monolith,Cellulose nanofibers,PVA,"MTMS treatment, borax incorporation",K,E,"Si, Lo",pp,wa,"Cellulose nanofiber suspension + PVA solution + N,N'-methylenebisacrylamide + MTMS + borax (borax:PVA = 2:5) (freeze-thaw) (fozen)",Physical?,Water,FD,,,0.0311,97.93%,,,,,Macroporous (flakes),,,,,
12743,FD,Thermal insulation,Monolith,Cellulose nanofibers,PVA,"MTMS treatment, borax incorporation",K,E,"Si, Lo",pp,wa,"Cellulose nanofiber suspension + PVA solution + N,N'-methylenebisacrylamide + MTMS + borax (borax:PVA = 3:5) (freeze-thaw) (fozen)",Physical?,Water,FD,,,0.0299,98.00%,,,,,Macroporous (flakes),,,,,
12744,FD,Packaging,Monolith,Starch,PVA,,A,E,,pp,wa,Cassava starch solution + PVA solution (1:0.5) (frozen),Physical?,Water,FD,,,0.13,,,,,7,Macroporous (flakes),,,,,
12745,FD,Packaging,Monolith,Starch,PVA,,A,E,,pp,wa,Cassava starch solution + PVA solution (1:0.75) (frozen),Physical?,Water,FD,,,0.15,,,,,8,Macroporous (flakes),,,,,
12746,FD,Packaging,Monolith,Starch,PVA,,A,E,,pp,wa,Cassava starch solution + PVA solution (1:1) (frozen),Physical?,Water,FD,,,0.2,,,,,18,Macroporous (flakes),,,,,
12747,FD,Packaging,Monolith,Starch,PVA,,A,E,,pp,wa,Cassava starch solution + PVA solution (1:1.25) (frozen),Physical?,Water,FD,,,0.21,,,,,18,Macroporous (flakes),,,,,
12748,FD,Sensors,Sheet,Poly(p-phenylene benzobisoxazole),CNT,,M,N,,pp,wa,Poly(p-phenylene benzobisoxazole)-CNT suspension + isopropanol + water (frozen),Physical (antisolvent),Water,FD,,,,,,,,,Macroporous (fibrous),,,,,
12749,FD,Thermal insulation,Fibers,Alginate,PVA,,A,E,,pc,wa,"Alginate solution + PVA solution (wet spun, frozen) + CaCl2-ethanol solution ",Physical (Mn+),Water,FD,,,0.1614,,,,,,Macroporous (cellular),0.0524,Transient,Hot wire,,
12750,FD,Thermal insulation,Monolith,Chitosan,Cyclodextrin,,A,A,,ng,wa,Azobenzen-modified chitosan solution + cyclodextrin solution (46.5:53.5)(solid 7.16 mg/mL) (frozen),No gelation,Water,FD,,,0.0081,93.19%,,,,,Macroporous (cellular),0.0382,Transient,Hot disk,,
12751,FD,Thermal insulation,Monolith,Chitosan,Cyclodextrin,,A,A,,ng,wa,Azobenzen-modified chitosan solution + cyclodextrin solution (46.5:53.5)(solid 10.75 mg/mL) (frozen),No gelation,Water,FD,,,0.0116,91.03%,,,,,Macroporous (cellular),0.0384,Transient,Hot disk,,
12752,FD,Thermal insulation,Monolith,Chitosan,Cyclodextrin,,A,A,,ng,wa,Azobenzen-modified chitosan solution + cyclodextrin solution (46.5:53.5) (solid 14.33 mg/mL) (frozen),No gelation,Water,FD,,,0.0156,95.85%,,,,,Macroporous (cellular),0.0396,Transient,Hot disk,,
12753,FD,Thermal insulation,Monolith,Chitosan,Cyclodextrin,,A,A,,ng,wa,Azobenzen-modified chitosan solution + cyclodextrin solution (56.5:43.5) (solid 7.16 mg/mL) (frozen),No gelation,Water,FD,,,0.0083,94.74%,,,,,Macroporous (cellular),0.0397,Transient,Hot disk,,
12754,FD,Thermal insulation,Monolith,Chitosan,Cyclodextrin,,A,A,,ng,wa,Azobenzen-modified chitosan solution + cyclodextrin solution (66.5:33.5) (solid 7.16 mg/mL) (frozen),No gelation,Water,FD,,,0.0086,92.38%,,,,,Macroporous (cellular),0.0397,Transient,Hot disk,,
12755,FD,Thermal insulation,Monolith,Chitosan,,,A,,,ng,wa,Azobenzen-modified chitosan solution (frozen),No gelation,Water,FD,,,0.0084,95.11%,,,,,Macroporous (cellular),0.0447,Transient,Hot disk,,
12756,FD,Thermal insulation,Monolith,Cyclodextrin,,,A,,,ng,wa,Cyclodextrin solution (solid 7.16 mg/mL) (frozen),No gelation,Water,FD,,,0.0463,92.10%,,,,,Macroporous (cellular),0.0433,Transient,Hot disk,,
12757,FD,Sound insulation,Monolith,Cellulose nanofibers,,,K,,,pc,al,Cellulose nanocrystal suspension + CaCl2 solution (frozen),Physical (Mn+),t-Butanol,FD,,,0.087,94.29%,,,,,Macroporous (flakes),,,,,
12758,FD,Sound insulation,Monolith,Cellulose nanofibers,,,K,,,pc,"al, wa",Cellulose nanocrystal suspension + CaCl2 solution (frozen),Physical (Mn+),t-Butanol-water,FD,,,0.075,95.07%,,,,,Macroporous (flakes),,,,,
12759,FD,Sound insulation,Monolith,Cellulose nanofibers,,,K,,,pc,wa,Cellulose nanocrystal suspension + CaCl2 solution (frozen),Physical (Mn+),Water,FD,,,0.036,97.62%,,,,,Macroporous (flakes),,,,,
12760,FD,Adsorbent,Monolith,Alginate,"Gellan gum, polyethyleneimine",,A,"A, E",,cc,wa,Alginate solution + gelann gum + polyethyleneimine + ethylene glycol diglycidyl ether (frozen),Chemical?,Water,FD,,,,,,,,,,,,,,
12761,FD,Adsorbent,Monolith,Cellulose nanofibers,COF,,K,Q,,ng,wa,"COF (1,3,5-triformylbenzene + p-phenylenediamine) + cellulose nanocrystal suspension + carboxymethyl cellulose solution (frozen)",No gelation,Water,FD,,,0.015,,249,,,,Macroporous (particulate),,,,,
12762,FD,Adsorbent,Monolith,Cellulose,Polyethyleneimine,,B,E,,cc,wa,Cellulose from pomelo peel suspension + polyethyleneimine + glutaraldehyde solution (frozen),Chemical (aldehyde),Water,FD,,,,,,,,,Macroporous (flakes),,,,,
12763,FD,Biomedical,Monolith,GO,,Lipase immobilization,N,,Lo,pp,wa,"GO suspension (solvothermal, frozen)",Physical (aggregation),Water,FD,Post-immobilization of lipase,,0.0082,,48,,0.1014,,Macroporous (flakes),,,,,
12764,FD,Biomedical,Monolith,GO,Lignin,Lipase immobilization,N,F,Lo,pp,wa,"Lignin (0.2:1)-GO suspension (solvothermal, frozen)",Physical (aggregation),Water,FD,Post-immobilization of lipase,,0.0056,,52,,0.2349,,Macroporous (flakes),,,,,
12765,FD,Biomedical,Monolith,GO,Lignin,Lipase immobilization,N,F,Lo,pp,wa,"Lignin (0.4:1)-GO suspension (solvothermal, frozen)",Physical (aggregation),Water,FD,Post-immobilization of lipase,,0.0034,,114,,0.3367,,Macroporous (flakes),,,,,
12766,FD,Biomedical,Monolith,GO,Lignin,Lipase immobilization,N,F,Lo,pp,wa,"Lignin (0.6:1)-GO suspension (solvothermal, frozen)",Physical (aggregation),Water,FD,Post-immobilization of lipase,,0.004,,74,,0.186,,Macroporous (flakes),,,,,
12767,FD,Biomedical,Monolith,GO,Lignin,Lipase immobilization,N,F,Lo,pp,wa,"Lignin (0.8:1)-GO suspension (solvothermal, frozen)",Physical (aggregation),Water,FD,Post-immobilization of lipase,,0.0061,,54,,0.1154,,Macroporous (flakes),,,,,
12768,FD,Biomedical,Monolith,GO,Lignin,Lipase immobilization,N,F,Lo,pp,wa,"Lignin (1:1)-GO suspension (solvothermal, frozen)",Physical (aggregation),Water,FD,Post-immobilization of lipase,,0.0058,,65,,0.1686,,Macroporous (flakes),,,,,
12769,FD,Adsorbent,Monolith,Chitosan,,,A,,,cc,wa,Chitosan solution + glutaraldehyde solution (frozen),Chemical (aldehyde),Water,FD,,,,,,,,,Macroporous (flakes),,,,,
12770,FD,Adsorbent,Monolith,Chitosan,Polyethyleneimine,,A,E,,cc,wa,Chitosan solution + polyethyleneimine + glutaraldehyde solution (frozen),Chemical (aldehyde),Water,FD,,,,,,,,,Macroporous (flakes),,,,,
12771,FD,Thermal insulation,Monolith,Melamine-boric acid,,,I,,,cp,wa,Boric acid + melatin solution (1.5:1) (frozen),Chemical (polymerization),Water,FD,,,0.0495,,,,,,Macroporous (fibrous),0.0318,Unknown,Unknown,,
12772,FD,Thermal insulation,Monolith,Melamine-boric acid,,,I,,,cp,wa,Boric acid + melatin solution (2:1) (frozen),Chemical (polymerization),Water,FD,,,0.0481,,,,,,Macroporous (fibrous),0.0356,Unknown,Unknown,,
12773,FD,Thermal insulation,Monolith,Melamine-boric acid,,,I,,,cp,wa,Boric acid + melatin solution (3:1) (frozen),Chemical (polymerization),Water,FD,,,0.046,,,,,,Macroporous (fibrous),0.0386,Unknown,Unknown,,
12774,FD,Thermal insulation,Monolith,Melamine-boric acid,,,I,,,cp,wa,Boric acid + melatin solution (4:1) (frozen),Chemical (polymerization),Water,FD,,,0.0489,,,,,,Macroporous (fibrous),0.0412,Unknown,Unknown,,
12775,FD,Adsorbent,Monolith,Bacterial cellulose,,MTMS treatment,K,,Si,ng,wa,"Bacterial cellulose suspension + 1,2,3,4-butanetetracarboxylic acid + sodium hypophosphite (frozen)",No gelation,Water,FD,"Post-calcination at 170 °C, MTMS treatment",,0.0052,99.70%,50,,,,Macroporous (cellular),,,,,
12776,FD,Steam generation,Monolith,Indole-formaldehyde,,,I,,,cp,wa,"5,6-Dihydroxyindole + formaldehyde solution + ethanol-water + NaOH (frozen)",Chemical (polymerization),Water,FD,,,,,,,,,Macroporous (flakes),,,,,
12777,FD,Adsorbent,Monolith,Cellulose,Polyethyleneimine,,B,E,,cc,wa,Cellulose from polelo peel + polyethyleneimine solution + glutaraldehyde solution (frozen),Chemical (aldehyde),Water,FD,,,,,48,,0.2163,,Macroporous (flakes),,,,,
12778,FD,Separation,Monolith,Cellulose nanofibers,,,K,,,ng,wa,Cellulose nanofiber suspension (frozen),No gelation,Water,FD,,,0.0231,98.53%,,,,0.12,Macroporous (flakes),,,,,
12779,FD,Separation,Monolith,Cellulose nanofibers,Rubber,,K,L,,ng,wa,Cellulose nanofiber suspension + natural rubber (8:2) (frozen),No gelation,Water,FD,,,0.0285,98.02%,,,,0.08,Macroporous (flakes),,,,,
12780,FD,Separation,Monolith,Cellulose nanofibers,Rubber,,K,L,,ng,wa,Cellulose nanofiber suspension + natural rubber (5:5) (frozen),No gelation,Water,FD,,,0.0304,97.97%,,,,0.03,Macroporous (flakes),,,,,
12781,FD,Separation,Monolith,Cellulose nanofibers,Rubber,,K,L,,ng,wa,Cellulose nanofiber suspension + natural rubber (3:7) (frozen),No gelation,Water,FD,,,0.0356,97.88%,,,,0.07,Macroporous (flakes),,,,,
12782,FD,Separation,Monolith,Cellulose nanofibers,Rubber,,K,L,,ng,wa,Cellulose nanofiber suspension + natural rubber (1:9) (frozen),No gelation,Water,FD,,,0.0657,96.88%,,,,0.04,Macroporous (flakes),,,,,
12783,FD,Adsorbent,Monolith,Chitin,Chitosan,,B,A,,cc,wa,Chitin-NaOH-urea solution + chitosan-NaOH-urea solution + CaCO3 + epichlorohydrin (frozen),Chemical?,Water,FD,,,,,,,,,Macroporous (flakes),,,,,
12784,FD,Adsorbent,Monolith,Chitosan,"Starch, poly(acrylic acid)",,A,"A, R",,cp,wa,"Chitosan solution + starch solution in O/W emulsion + acrylic acid + N,N’-methylenebisacrylamide + 2-diethoxyacetophenone + N,N,N’,N’-tetramethylethylenediamine (frozen)",Chemical (polymerization),Water,FD,,,,,,,,,macroporous (cellular),,,,,
12785,SCD,DDS,Beads,Pectin,,,A,,,pc,al,"Pectin (C1) solution (jet cut, A) + CaCl2 solution ",Physical (Mn+),Ethanol,SCD,,,0.025,,469,,,,Mesoporous (nanoparticulate),,,,,
12786,SCD,DDS,Beads,Pectin,,,A,,,pc,al,"Pectin (C2) solution (jet cut, A) + CaCl2 solution ",Physical (Mn+),Ethanol,SCD,,,0.026,,527,,,,Mesoporous (nanoparticulate),,,,,
12787,SCD,DDS,Beads,Pectin,,,A,,,pc,al,"Pectin (C3) solution (jet cut, A) + CaCl2 solution ",Physical (Mn+),Ethanol,SCD,,,0.059,,525,,,,Mesoporous (nanoparticulate),,,,,
12788,SCD,DDS,Beads,Pectin,,,A,,,pc,al,"Pectin (WRP) solution (jet cut, A) + CaCl2 solution ",Physical (Mn+),Ethanol,SCD,,,0.052,,524,,,,Mesoporous (nanoparticulate),,,,,
12789,SCD,DDS,Beads,Pectin,,,A,,,pc,al,"Pectin (C1) solution (jet cut, B) + CaCl2 solution ",Physical (Mn+),Ethanol,SCD,,,0.035,,523,,,,Mesoporous (nanoparticulate),,,,,
12790,SCD,DDS,Beads,Pectin,,,A,,,pc,al,"Pectin (C2) solution (jet cut, B) + CaCl2 solution ",Physical (Mn+),Ethanol,SCD,,,0.041,,537,,,,Mesoporous (nanoparticulate),,,,,
12791,SCD,DDS,Beads,Pectin,,,A,,,pc,al,"Pectin (C3) solution (jet cut, B) + CaCl2 solution ",Physical (Mn+),Ethanol,SCD,,,0.104,,523,,,,Mesoporous (nanoparticulate),,,,,
12792,SCD,DDS,Beads,Pectin,,,A,,,pc,al,"Pectin (WRP) solution (jet cut, B) + CaCl2 solution ",Physical (Mn+),Ethanol,SCD,,,0.07,,585,,,,Mesoporous (nanoparticulate),,,,,
12793,SCD,DDS,Beads,Pectin,,Drug loading,A,,Lo,pc,al,"Pectin (C1) solution (jet cut, A) + CaCl2 solution ",Physical (Mn+),Ethanol,SCD,Drug loading in scCO2,,0.093,,,,,,Mesoporous (nanoparticulate),,,,,
12794,SCD,DDS,Beads,Pectin,,Drug loading,A,,Lo,pc,al,"Pectin (C2) solution (jet cut, A) + CaCl2 solution ",Physical (Mn+),Ethanol,SCD,Drug loading in scCO2,,0.091,,,,,,Mesoporous (nanoparticulate),,,,,
12795,SCD,DDS,Beads,Pectin,,Drug loading,A,,Lo,pc,al,"Pectin (C3) solution (jet cut, A) + CaCl2 solution ",Physical (Mn+),Ethanol,SCD,Drug loading in scCO2,,0.285,,,,,,Mesoporous (nanoparticulate),,,,,
12796,SCD,DDS,Beads,Pectin,,Drug loading,A,,Lo,pc,al,"Pectin (WRP) solution (jet cut, A) + CaCl2 solution ",Physical (Mn+),Ethanol,SCD,Drug loading in scCO2,,0.304,,,,,,Mesoporous (nanoparticulate),,,,,
12797,SCD,DDS,Beads,Pectin,,Drug loading,A,,Lo,pc,al,"Pectin (C1) solution (jet cut, B) + CaCl2 solution ",Physical (Mn+),Ethanol,SCD,Drug loading in scCO2,,0.049,,,,,,Mesoporous (nanoparticulate),,,,,
12798,SCD,DDS,Beads,Pectin,,Drug loading,A,,Lo,pc,al,"Pectin (C2) solution (jet cut, B) + CaCl2 solution ",Physical (Mn+),Ethanol,SCD,Drug loading in scCO2,,0.07,,,,,,Mesoporous (nanoparticulate),,,,,
12799,SCD,DDS,Beads,Pectin,,Drug loading,A,,Lo,pc,al,"Pectin (C3) solution (jet cut, B) + CaCl2 solution ",Physical (Mn+),Ethanol,SCD,Drug loading in scCO2,,0.151,,,,,,Mesoporous (nanoparticulate),,,,,
12800,SCD,DDS,Beads,Pectin,,Drug loading,A,,Lo,pc,al,"Pectin (WRP) solution (jet cut, B) + CaCl2 solution ",Physical (Mn+),Ethanol,SCD,Drug loading in scCO2,,0.122,,,,,,Mesoporous (nanoparticulate),,,,,
12801,FD,Adsorbent,Sheet,Zein,PVA,,D,E,,pp,wa,Zein nanofiber suspension + PVA solution (frozen),Physical?,Water,FD,,,,,,,,,Macroporous (flakes),,,,,
12802,VD,Not specific,Monolith,Polyimide,,,G,,,pp,al,Polyimide fiber suspension + poly(amic acid) (1:2) in DMAc (solvothermal),Physical (aggregation)?,Ethanol,VD,,,0.04,97%,,,,,Macroporous (fibrous and flakes),,,,,
12803,VD,Not specific,Monolith,Polyimide,,,G,,,pp,al,Polyimide fiber suspension + poly(amic acid) (1:1.5) in DMAc (solvothermal),Physical (aggregation)?,Ethanol,VD,,,0.042,97%,,,,,Macroporous (fibrous and flakes),,,,,
12804,VD,Not specific,Monolith,Polyimide,,,G,,,pp,al,Polyimide fiber suspension + poly(amic acid) (1:1) in DMAc (solvothermal),Physical (aggregation)?,Ethanol,VD,,,0.048,97%,,,,,Macroporous (fibrous and flakes),,,,,
12805,VD,Not specific,Monolith,Polyimide,,,G,,,pp,al,Polyimide fiber suspension + poly(amic acid) (1.5:1) in DMAc (solvothermal),Physical (aggregation)?,Ethanol,VD,,,0.056,96%,,,,,Macroporous (fibrous and flakes),,,,,
12806,FD,Not specific,Monolith,Cellulose,,,B,,,pp,wa,Microcrystalline in Emim OAc-DMSO + ethanol (frozen),Physical (antisolvent),Water,FD,,,0.1,,30,,,,Macroporous (particulate),,,,,
12807,FD,Not specific,Monolith,Cellulose,,,B,,,pp,wa,Microcrystalline in DBNM OAc-DMSO + ethanol (frozen),Physical (antisolvent),Water,FD,,,0.1,,10,,,,Macroporous (particulate),,,,,
12808,FD,Not specific,Monolith,Cellulose,,,B,,,pp,wa,Waste rayon in Emim OAc-DMSO + ethanol (frozen),Physical (antisolvent),Water,FD,,,0.1,,70,,,,Macroporous (particulate),,,,,
12809,FD,Not specific,Monolith,Cellulose,,,B,,,pp,wa,Waste rayon in DBNM OAc-DMSO + ethanol (frozen),Physical (antisolvent),Water,FD,,,0.1,,20,,,,Macroporous (particulate),,,,,
12810,FD,Not specific,Monolith,Cellulose,,,B,,,pp,wa,Viscose in Emim OAc-DMSO + ethanol (frozen),Physical (antisolvent),Water,FD,,,0.1,,70,,,,Macroporous (particulate),,,,,
12811,FD,Not specific,Monolith,Cellulose,,,B,,,pp,wa,Viscose in DBNM OAc-DMSO + ethanol (frozen),Physical (antisolvent),Water,FD,,,0.1,,20,,,,Macroporous (particulate),,,,,
12812,FD,Not specific,Monolith,Cellulose,,,B,,,pp,wa,Waste cotton in Emim OAc-DMSO + ethanol (frozen),Physical (antisolvent),Water,FD,,,0.2,,100,,,,Macroporous (particulate),,,,,
12813,FD,Not specific,Monolith,Cellulose,,,B,,,pp,wa,Waste cotton in DBNM OAc-DMSO + ethanol (frozen),Physical (antisolvent),Water,FD,,,0.2,,30,,,,Macroporous (particulate),,,,,
12814,SCD,Not specific,Monolith,Cellulose,,,B,,,pp,al,Microcrystalline in Emim OAc-DMSO + ethanol,Physical (antisolvent),Ethanol,SCD,,,0.1,,350,,,,Macroporous (particulate),,,,,
12815,SCD,Not specific,Monolith,Cellulose,,,B,,,pp,al,Microcrystalline in DBNM OAc-DMSO + ethanol,Physical (antisolvent),Ethanol,SCD,,,0.1,,330,,,,Macroporous (particulate),,,,,
12816,SCD,Not specific,Monolith,Cellulose,,,B,,,pp,al,Waste rayon in Emim OAc-DMSO + ethanol,Physical (antisolvent),Ethanol,SCD,,,0.1,,410,,,,Macroporous (particulate),,,,,
12817,SCD,Not specific,Monolith,Cellulose,,,B,,,pp,al,Waste rayon in DBNM OAc-DMSO + ethanol,Physical (antisolvent),Ethanol,SCD,,,0.1,,330,,,,Macroporous (particulate),,,,,
12818,SCD,Not specific,Monolith,Cellulose,,,B,,,pp,al,Viscose in Emim OAc-DMSO + ethanol,Physical (antisolvent),Ethanol,SCD,,,0.1,,400,,,,Macroporous (particulate),,,,,
12819,SCD,Not specific,Monolith,Cellulose,,,B,,,pp,al,Viscose in DBNM OAc-DMSO + ethanol,Physical (antisolvent),Ethanol,SCD,,,0.1,,320,,,,Macroporous (particulate),,,,,
12820,SCD,Not specific,Monolith,Cellulose,,,B,,,pp,al,Waste cotton in Emim OAc-DMSO + ethanol,Physical (antisolvent),Ethanol,SCD,,,0.2,,370,,,,Macroporous (particulate),,,,,
12821,SCD,Not specific,Monolith,Cellulose,,,B,,,pp,al,Waste cotton in DBNM OAc-DMSO + ethanol,Physical (antisolvent),Ethanol,SCD,,,0.2,,290,,,,Macroporous (particulate),,,,,
12822,FD,Not specific,Monolith,GO,Polyethylene,,N,J,,ng,wa,GO suspension (frozen),No gelation,Water,FD,"Post-calcination at 450 °C, compositing with polyethylene (10%)",,,99.79%,,,,0.0006,Macroporous (cellular),,,,,
12823,FD,Not specific,Monolith,GO,Polyethylene,,N,J,,ng,wa,GO suspension (frozen),No gelation,Water,FD,"Post-calcination at 450 °C, compositing with polyethylene (20%)",,,99.73%,,,,0.0013,Macroporous (cellular),,,,,
12824,FD,Not specific,Monolith,GO,Polyethylene,,N,J,,ng,wa,GO suspension (frozen),No gelation,Water,FD,"Post-calcination at 450 °C, compositing with polyethylene (50%)",,,99.43%,,,,0.09,Macroporous (cellular),,,,,
12825,FD,Not specific,Monolith,GO,Polyethylene,,N,J,,ng,wa,GO suspension (frozen),No gelation,Water,FD,"Post-calcination at 450 °C, compositing with polyethylene (80%)",,,98.23%,,,,0.54,Macroporous (cellular),,,,,
12826,FD,Not specific,Monolith,GO,Polyethylene,,N,J,,ng,wa,GO suspension (frozen),No gelation,Water,FD,"Post-calcination at 450 °C, compositing with polyethylene (94%)",,,93.58%,,,,0.14,Macroporous (cellular),,,,,
12827,SCD,Not specific,Monolith,Polyimide,,,G,,,cp,al,"Biphenyl-3,3' ,4,4'- tetracarboxylic dianydride + 4,4' -oxydianiline in N-methylpyrrolidinone + 1,3,5-triaminophenoxybenzene + pyridine-acetic acid",Chemical (polymerization),Ethanol,"SCD (50 °C, 6 MPa)",,,,40%,10,,,,Mesoporous (nanofibrous),,,,,
12828,SCD,Not specific,Monolith,Polyimide,,,G,,,cp,al,"Biphenyl-3,3' ,4,4'- tetracarboxylic dianydride + 4,4' -oxydianiline in N-methylpyrrolidinone + 1,3,5-triaminophenoxybenzene + pyridine-acetic acid",Chemical (polymerization),Ethanol,"SCD (50 °C, 8 MPa)",,,,45%,70,,,,Mesoporous (nanofibrous),,,,,
12829,SCD,Not specific,Monolith,Polyimide,,,G,,,cp,al,"Biphenyl-3,3' ,4,4'- tetracarboxylic dianydride + 4,4' -oxydianiline in N-methylpyrrolidinone + 1,3,5-triaminophenoxybenzene + pyridine-acetic acid",Chemical (polymerization),Ethanol,"SCD (50 °C, 10 MPa)",,,,90%,280,,,,Mesoporous (nanofibrous),,,,,
12830,SCD,Not specific,Monolith,Polyimide,,,G,,,cp,al,"Biphenyl-3,3' ,4,4'- tetracarboxylic dianydride + 4,4' -oxydianiline in N-methylpyrrolidinone + 1,3,5-triaminophenoxybenzene + pyridine-acetic acid",Chemical (polymerization),Ethanol,"SCD (50 °C, 14 MPa)",,,,90%,270,,,,Mesoporous (nanofibrous),,,,,
12831,SCD,Not specific,Monolith,Polyimide,,,G,,,cp,al,"Biphenyl-3,3' ,4,4'- tetracarboxylic dianydride + 4,4' -oxydianiline in N-methylpyrrolidinone + 1,3,5-triaminophenoxybenzene + pyridine-acetic acid",Chemical (polymerization),Ethanol,"SCD (50 °C, 18 MPa)",,,,90%,260,,,,Mesoporous (nanofibrous),,,,,
12832,SCD,Not specific,Monolith,Polyimide,,,G,,,cp,al,"Biphenyl-3,3' ,4,4'- tetracarboxylic dianydride + 4,4' -oxydianiline in N-methylpyrrolidinone + 1,3,5-triaminophenoxybenzene + pyridine-acetic acid",Chemical (polymerization),Ethanol,"SCD (30 °C, 10 MPa)",,,,80%,140,,,,Mesoporous (nanofibrous),,,,,
12833,SCD,Not specific,Monolith,Polyimide,,,G,,,cp,al,"Biphenyl-3,3' ,4,4'- tetracarboxylic dianydride + 4,4' -oxydianiline in N-methylpyrrolidinone + 1,3,5-triaminophenoxybenzene + pyridine-acetic acid",Chemical (polymerization),Ethanol,"SCD (40 °C, 10 MPa)",,,,80%,190,,,,Mesoporous (nanofibrous),,,,,
12834,SCD,Not specific,Monolith,Polyimide,,,G,,,cp,al,"Biphenyl-3,3' ,4,4'- tetracarboxylic dianydride + 4,4' -oxydianiline in N-methylpyrrolidinone + 1,3,5-triaminophenoxybenzene + pyridine-acetic acid",Chemical (polymerization),Ethanol,"SCD (60 °C, 10 MPa)",,,,70%,260,,,,Mesoporous (nanofibrous),,,,,
12835,SCD,Not specific,Monolith,Polyimide,,,G,,,cp,al,"Biphenyl-3,3' ,4,4'- tetracarboxylic dianydride + 4,4' -oxydianiline in N-methylpyrrolidinone + 1,3,5-triaminophenoxybenzene + pyridine-acetic acid",Chemical (polymerization),Ethanol,"SCD (70 °C, 10 MPa)",,,,50%,250,,,,Mesoporous (nanofibrous),,,,,
12836,SCD,Not specific,Monolith,Polyimide,,,G,,,cp,al,"Biphenyl-3,3' ,4,4'- tetracarboxylic dianydride + 4,4' -oxydianiline in N-methylpyrrolidinone + 1,3,5-triaminophenoxybenzene + pyridine-acetic acid",Chemical (polymerization),Ethanol,"SCD (80 °C, 10 MPa)",,,,50%,240,,,,Mesoporous (nanofibrous),,,,,
12837,SCD,Not specific,Monolith,Polyimide,,,G,,,cp,al,"Biphenyl-3,3' ,4,4'- tetracarboxylic dianydride + 4,4' -oxydianiline in N-methylpyrrolidinone + 1,3,5-triaminophenoxybenzene + pyridine-acetic acid",Chemical (polymerization),Ethanol,"SCD (90 °C, 10 MPa)",,,,40%,210,,,,Mesoporous (nanofibrous),,,,,
12838,FD,Thermal insulation,Monolith,Cellulose nanofibers,,,K,,,ng,"al, wa",Cellulose nanofiber suspension (frozen),No gelation,t-Butanol-water,FD,,,0.0296,,44,,,,Macroporous (fibrous),0.04403,Transient,Hot disk,,
12839,FD,Thermal insulation,Monolith,Cellulose nanofibers,,3-Glycidyloxypropyltrimethoxysilane treatment,K,,Si,ng,"al, wa",Cellulose nanofiber suspension (frozen),No gelation,t-Butanol-water,FD,Post-modification with 3-glycidyloxypropyltrimethoxysilane,,0.0232,,37,,,,Macroporous (fibrous),0.03901,Transient,Hot disk,,
12840,FD,Thermal insulation,Monolith,Cellulose nanofibers,,3-Aminopropyltriethoxysilane treatment,K,,Si,ng,"al, wa",Cellulose nanofiber suspension (frozen),No gelation,t-Butanol-water,FD,Post-modification with 3-aminopropyltriethoxysilane,,0.0239,,76,,,,Macroporous (fibrous),0.03782,Transient,Hot disk,,
12841,FD,Thermal insulation,Monolith,Cellulose nanofibers,,Vinyltrimethoxysilane treatment,K,,Si,ng,"al, wa",Cellulose nanofiber suspension (frozen),No gelation,t-Butanol-water,FD,Post-modification with vinyltrimethoxysilane,,0.0238,,99,,,,Macroporous (fibrous),0.03648,Transient,Hot disk,,
12842,FD,Separation,Monolith,Cellulose nanofibers,,,K,,,ng,wa,Cellulose nanofiber suspension (frozen),No gelation,Water,FD,,,,,29,,,0.01219,Macroporous (flakes),,,,,
12843,FD,Separation,Monolith,Cellulose nanofibers,Chitosan,,K,A,,ng,wa,Cellulose nanofiber suspension + chitosan (frozen),No gelation,Water,FD,,,,,45,,,0.02063,Macroporous (flakes),,,,,
12844,FD,Separation,Monolith,Cellulose nanofibers,,,K,,,ng,wa,Cellulose nanofiber suspension (slowly frozen),No gelation,Water,FD,,,,,38,,,0.03698,Macroporous (flakes),,,,,
