Repository: paulagirones/Aerogels_thermal_conductivity

# Aerogels_thermal_conductivity
Machine learning prediction of thermal conductivity in aerogels.

File: 20250220_dataset.csv (part 74 of 95)
Entry,Drying,Purpose,Shape,First materials,Second materials,Modification,First material class,Second materials class,Modification class,Gelation class,Solvent class,Process,Gelation mechanism,Final solvent,Drying details,Post drying treatment,Post-drying cross-linking,Envelope density g/cm3,Porosity,BET surface area m2/g,BJH pore size nm,BJH pore volume (total) cm3/g,compression elastic modulus MPa,SEM,Thermal conductivity W/(m K),Thermal method,Thermal method detail,,
12845,FD,Separation,Monolith,Cellulose nanofibers,Chitosan,,K,A,,ng,wa,Cellulose nanofiber suspension + chitosan (slowly frozen),No gelation,Water,FD,,,,,58,,,0.04651,Macroporous (flakes),,,,,
12846,FD,Sensors,Monolith,Chitosan,,,A,,,ng,wa,Chitosan solution (frozen),No gelation,Water,FD,,,,,,,,,Macroporous (flakes),,,,,
12847,FD,Sensors,Monolith,Chitosan,Cellulose,,A,B,,ng,wa,Chitosan solution + cotton fibers (frozen),No gelation,Water,FD,,,,,,,,,Macroporous (flakes),,,,,
12848,FD,Electrocatalysis,Monolith (3D),GO,Polypyrrole,,N,M,,ng,wa,GO suspension (frozen),No gelation,Water,FD,Post-compositing with polypyrrole,,,,,,,,Macroporous (flakes),,,,,
12849,FD,Separation,Monolith,Collagen,Carboxymethyl cellulose,,C,A,,ng,wa,Collagen fiber suspension + carboxymethyl cellulose (frozen),No gelation,Water,FD,,,,94.34%,,,,,Macroporous (flakes),,,,,
12850,FD,Thermal insulation,Sheet,Aramid fibers,,,K,,,ng,wa,Aramid nonwoven (frozen),No gelation,Water,FD,Post-calcination at 250 °C,,,,,,,,Macroporous (fibrous),0.05,Transient,Hot disk,,
12851,FD,Thermal insulation,Sheet,Aramid fibers,Polyimide,,K,G,,ng,wa,Poly(amic acid) solution (10%) + TEA in aramid nonwoven (frozen),No gelation,Water,FD,Post-calcination at 250 °C,,,,,,,,Macroporous (fibrous),0.045,Transient,Hot disk,,
12852,FD,Thermal insulation,Sheet,Aramid fibers,Polyimide,,K,G,,ng,wa,Poly(amic acid) solution (20%) + TEA in aramid nonwoven (frozen),No gelation,Water,FD,Post-calcination at 250 °C,,,,,,,,Macroporous (fibrous),0.043,Transient,Hot disk,,
12853,FD,Thermal insulation,Sheet,Aramid fibers,Polyimide,,K,G,,ng,wa,Poly(amic acid) solution (30%) + TEA in aramid nonwoven (frozen),No gelation,Water,FD,Post-calcination at 250 °C,,,,,,,,Macroporous (fibrous),0.034,Transient,Hot disk,,
12854,FD,Separation,Monolith,Cellulose,,PDMS treatment,B,,Si,pp,wa,"Grapefruit waste suspension (hydrothermal, frozen)",Physical (aggregation),Water,FD,Post-PDMS treatment,,0.021,,,,,,Macroporous (flakes),,,,,
12855,FD,Generators,Monolith,Bacterial cellulose,"PEDOT:PSS, CNT",,K,"M, N",,ng,wa,Bacterial cellulose suspension + PEDOT:PSS + SWCNT (frozen),No gelation,Water,FD,,,,,,,,,Macroporous (flakes),,,,,
12856,FD,Adsorbent,Monolith,Chitosan,GO,,A,N,,ng,wa,Chitosan solution + GO suspension + ammonium persulfate (frozen),No gelation,Water,FD,,,,,,,,,Macroporous (flakes),,,,,
12857,APD,Thermal insulation,Monolith,Polyimide,,,G,,,ng,ow,Poly(amic acid) solution (DMSO 0:1) + benzoic anhydride + acetone,No gelation?,Acetone,APD,,,0.12,94%,,,,,Macroporous (particulate),0.039,Transient,Hot wire,,
12858,APD,Thermal insulation,Monolith,Polyimide,,,G,,,ng,ow,Poly(amic acid) solution (DMSO 0.5:1) + benzoic anhydride + acetone,No gelation?,Acetone,APD,,,0.28,82%,,,,,Macroporous (particulate),0.044,Transient,Hot wire,,
12859,APD,Thermal insulation,Monolith,Polyimide,,,G,,,ng,ow,Poly(amic acid) solution (DMSO 1:1) + benzoic anhydride + acetone,No gelation?,Acetone,APD,,,0.29,80%,,,,,Macroporous (particulate),0.052,Transient,Hot wire,,
12860,APD,Thermal insulation,Monolith,Polyimide,,,G,,,ng,ow,Poly(amic acid) solution (DMSO 1.5:1) + benzoic anhydride + acetone,No gelation?,Acetone,APD,,,0.48,65%,,,,,Macroporous (particulate),0.064,Transient,Hot wire,,
12861,APD,Thermal insulation,Monolith,Polyimide,,,G,,,ng,ow,Poly(amic acid) solution (DMSO 0:1) + benzoic anhydride in W/O emulsion + acetone,No gelation?,Acetone,APD,,,0.34,75%,,,,,Macroporous (particulate),0.061,Transient,Hot wire,,
12862,APD,Thermal insulation,Monolith,Polyimide,,,G,,,ng,ow,Poly(amic acid) solution (DMSO 0.5:1) + benzoic anhydride in W/O emulsion + acetone,No gelation?,Acetone,APD,,,0.32,78%,,,,,Macroporous (particulate),0.052,Transient,Hot wire,,
12863,APD,Thermal insulation,Monolith,Polyimide,,,G,,,ng,ow,Poly(amic acid) solution (DMSO 1:1) + benzoic anhydride in W/O emulsion + acetone,No gelation?,Acetone,APD,,,0.3,80%,,,,,Macroporous (particulate),0.05,Transient,Hot wire,,
12864,APD,Thermal insulation,Monolith,Polyimide,,,G,,,ng,ow,Poly(amic acid) solution (DMSO 1.5:1) + benzoic anhydride in W/O emulsion + acetone,No gelation?,Acetone,APD,,,0.24,84%,,,,,Macroporous (particulate),0.068,Transient,Hot wire,,
12865,FD,Thermal insulation,Monolith,Polyurea,,,I,,,cp,wa,"Desmodur N3300 in acetone + 4,4'-diaminodiphenylmethane (solid 5%) (frozen)",Chemical (polymerization),Water,FD,,,0.047,96.10%,130,,,,Macroporous (fibrous and particulate),0.021,Transient,Hot disk,,
12866,FD,Thermal insulation,Monolith,Polyurea,,,I,,,cp,wa,"Desmodur N3300 in acetone + 4,4'-diaminodiphenylmethane + poly(1,4-butanediol)bis(4-aminobenzoate) (15%) (solid 5%) (frozen)",Chemical (polymerization),Water,FD,,,0.055,95.40%,120,,,,Macroporous (fibrous and particulate),0.022,Transient,Hot disk,,
12867,FD,Thermal insulation,Monolith,Polyurea,,,I,,,cp,wa,"Desmodur N3300 in acetone + 4,4'-diaminodiphenylmethane + poly(1,4-butanediol)bis(4-aminobenzoate) (30%) (solid 5%) (frozen)",Chemical (polymerization),Water,FD,,,0.064,94.70%,70,,,,Macroporous (fibrous and particulate),0.024,Transient,Hot disk,,
12868,FD,Thermal insulation,Monolith,Polyurea,,,I,,,cp,wa,"Desmodur N3300 in acetone + 4,4'-diaminodiphenylmethane (solid 10%) (frozen)",Chemical (polymerization),Water,FD,,,0.102,91.60%,160,,,,Macroporous (fibrous and particulate),0.02,Transient,Hot disk,,
12869,FD,Thermal insulation,Monolith,Polyurea,,,I,,,cp,wa,"Desmodur N3300 in acetone + 4,4'-diaminodiphenylmethane + poly(1,4-butanediol)bis(4-aminobenzoate) (15%) (solid 10%) (frozen)",Chemical (polymerization),Water,FD,,,0.113,90.70%,150,,,,Macroporous (fibrous and particulate),0.021,Transient,Hot disk,,
12870,FD,Thermal insulation,Monolith,Polyurea,,,I,,,cp,wa,"Desmodur N3300 in acetone + 4,4'-diaminodiphenylmethane + poly(1,4-butanediol)bis(4-aminobenzoate) (30%) (solid 10%) (frozen)",Chemical (polymerization),Water,FD,,,0.128,89.50%,110,,,,Macroporous (fibrous and particulate),0.022,Transient,Hot disk,,
12871,FD,Thermal insulation,Monolith,Polyurea,,,I,,,cp,wa,"Desmodur N3300 in acetone + 4,4'-diaminodiphenylmethane + poly(1,4-butanediol)bis(4-aminobenzoate) (45%) (solid 10%) (frozen)",Chemical (polymerization),Water,FD,,,0.134,88.70%,50,,,,Macroporous (fibrous and particulate),0.029,Transient,Hot disk,,
12872,FD,Thermal insulation,Monolith,Polyurea,,,I,,,cp,wa,"Desmodur N3300 in acetone + 4,4'-diaminodiphenylmethane (solid 15%) (frozen)",Chemical (polymerization),Water,FD,,,0.156,87.10%,170,,,,Macroporous (fibrous and particulate),0.025,Transient,Hot disk,,
12873,FD,Thermal insulation,Monolith,Polyurea,,,I,,,cp,wa,"Desmodur N3300 in acetone + 4,4'-diaminodiphenylmethane + poly(1,4-butanediol)bis(4-aminobenzoate) (15%) (solid 15%) (frozen)",Chemical (polymerization),Water,FD,,,0.165,86.50%,140,,,,Macroporous (fibrous and particulate),0.026,Transient,Hot disk,,
12874,FD,Thermal insulation,Monolith,Polyurea,,,I,,,cp,wa,"Desmodur N3300 in acetone + 4,4'-diaminodiphenylmethane + poly(1,4-butanediol)bis(4-aminobenzoate) (30%) (solid 15%) (frozen)",Chemical (polymerization),Water,FD,,,0.176,85.50%,90,,,,Macroporous (fibrous and particulate),0.027,Transient,Hot disk,,
12875,FD,Thermal insulation,Monolith,Polyurea,,,I,,,cp,wa,"Desmodur N3300 in acetone + 4,4'-diaminodiphenylmethane + poly(1,4-butanediol)bis(4-aminobenzoate) (45%) (solid 15%) (frozen)",Chemical (polymerization),Water,FD,,,0.184,84.80%,40,,,,Macroporous (fibrous and particulate),0.034,Transient,Hot disk,,
12876,FD,Steam generation,Monolith,Lignosulfonate,GO,,C,N,,pp,wa,"GO suspension + lignosulfonate + ethylenediamine (hydrothermal, frozen)",Physical (aggregation),Water,FD,,,0.0078,,,,,,Macroporous (flakes),,,,,
12877,FD,Thermal insulation,Monolith,Wood,,,L,,,pp,"al, wa",Wood in DMSO-MTBD-MMP + t-butanol-water (frozen),Physical (antisolvent),t-Butanol-water,FD,,,0.132,91.20%,19,,,,Macroporous (cellular),0.105,Transient,Hot disk,,
12878,SCD,Thermal insulation,Monolith,Wood,,,L,,,pp,al,Wood in DMSO-MTBD-MMP + t-butanol-water,Physical (antisolvent),Ethanol,SCD,,,,,194,,,,Macroporous (cellular),,,,,
12879,FD,Not specific,Monolith,PLA,,,F,,,pp,wa,PLLA (10 wt%) in DMF (frozen) + water,Physical (temperature),Water,FD,,,0.09,90%,,,,,Macroporous (fibrous and particulate),,,,,
12880,FD,Not specific,Monolith,PLA,,,F,,,pp,wa,PDLA (10 wt%) in DMF (frozen) + water,Physical (temperature),Water,FD,,,0.09,90%,,,,,Macroporous (fibrous and particulate),,,,,
12881,FD,Not specific,Monolith,PLA,,,F,,,pp,wa,PLLA-PDLA (10 wt%) in DMF (frozen) + water,Physical (temperature),Water,FD,,,0.09,90%,,,,,Macroporous (fibrous and particulate),,,,,
12882,FD,Scaffold,Monolith,Silk fibroin,Chitosan,,D,A,,cc,wa,Chitosan-silk fibroin solution + genipin (frozen),Chemical?,Water,FD,,,,,,,,,Macroporous (flakes),,,,,
12883,FD,Scaffold,Monolith,Silk fibroin,Chitosan,,D,A,,cc,wa,Chitosan-silk fibroin solution + silk fibroin nanofibers (1%) + genipin (frozen),Chemical?,Water,FD,,,,,,,,,Macroporous (flakes),,,,,
12884,FD,Scaffold,Monolith,Silk fibroin,Chitosan,,D,A,,cc,wa,Chitosan-silk fibroin solution + silk fibroin nanofibers (2%) + genipin (frozen),Chemical?,Water,FD,,,,,,,,,Macroporous (flakes),,,,,
12885,FD,Scaffold,Monolith,Silk fibroin,Chitosan,,D,A,,cc,wa,Chitosan-silk fibroin solution + silk fibroin nanofibers (3%) + genipin (frozen),Chemical?,Water,FD,,,,,,,,,Macroporous (flakes),,,,,
12886,SCD,Protection,Monolith (3D),Kevlar,,,K,,,pp,al,"Kevlar solution in DMSO-KOH (printed, frozen)",Physical (antisolvent),Ethanol,SCD,,,,,333.2,,1.39,,Macroporous (fibrous),,,,,
12887,FD,Not specific,Monolith,Cellulose,,,B,,,pp,wa,"Cellulose-Amin Cl solution (freeze-thaw, frozen)",Physical (aggregation),Water,FD,,,,,42,,,,Macroporous (fibrous),,,,,
12888,FD,Not specific,Monolith,Cellulose,,,B,,,pp,wa,"Cellulose-NaOH-urea solution (freeze-thaw, frozen)",Physical (aggregation),Water,FD,,,,,27,,,,Macroporous (fibrous),,,,,
12889,SCD,Not specific,Monolith,Cellulose,,,B,,,pp,al,Cellulose-NaOH-urea solution (freeze-thaw),Physical (aggregation),Ethanol?,SCD,,,,,97,,,,Macroporous (fibrous),,,,,
12890,SCD,Thermal insulation,Monolith,Polyimide,,,G,,,cp,ow,"Biphenyl-3,3',4,4'-tetracarboxylic dianydride + 4,4'-oxidianiline in DMAc + 1,3,5-tris(aminophenyl) benzene + pyridine-acetic acid",Chemical (polymerization),Acetone,SCD,,,0.1175,93.90%,238,,,16.8,Mesoporous (nanoparticulate),0.076,Transient,Hot disk,,
12891,SCD,Thermal insulation,Monolith,Polyimide,,,G,,,cp,ow,"Biphenyl-3,3',4,4'-tetracarboxylic dianydride + 4,4'-oxidianiline + 5-amino-2-(4-aminophenyl)benzimidazole (25%) in DMAc + 1,3,5-tris(aminophenyl) benzene + pyridine-acetic acid",Chemical (polymerization),Acetone,SCD,,,0.1366,92.70%,252,,,19.4,Mesoporous (nanoparticulate),0.0619,Transient,Hot disk,,
12892,SCD,Thermal insulation,Monolith,Polyimide,,,G,,,cp,ow,"Biphenyl-3,3',4,4'-tetracarboxylic dianydride + 4,4'-oxidianiline + 5-amino-2-(4-aminophenyl)benzimidazole (50%) in DMAc + 1,3,5-tris(aminophenyl) benzene + pyridine-acetic acid",Chemical (polymerization),Acetone,SCD,,,0.1644,91.90%,245,,,28.5,Mesoporous (nanoparticulate),0.0585,Transient,Hot disk,,
12893,SCD,Thermal insulation,Monolith,Polyimide,,,G,,,cp,ow,"Biphenyl-3,3',4,4'-tetracarboxylic dianydride + 4,4'-oxidianiline + 5-amino-2-(4-aminophenyl)benzimidazole (75%) in DMAc + 1,3,5-tris(aminophenyl) benzene + pyridine-acetic acid",Chemical (polymerization),Acetone,SCD,,,0.1794,90.20%,259,,,51.1,Mesoporous (nanoparticulate),0.0545,Transient,Hot disk,,
12894,SCD,Thermal insulation,Monolith,Polyimide,,,G,,,cp,ow,"Biphenyl-3,3',4,4'-tetracarboxylic dianydride + 5-amino-2-(4-aminophenyl)benzimidazole in DMAc + 1,3,5-tris(aminophenyl) benzene + pyridine-acetic acid",Chemical (polymerization),Acetone,SCD,,,0.2309,87.00%,288,,,53.9,Mesoporous (nanoparticulate),0.0503,Transient,Hot disk,,
12895,FD,Not specific,Monolith,Alginate,,,A,,,ng,wa,Alginate solution (frozen),No gelation,Water,FD,,,,,,,,,Macroporous (cellular),,,,,
12896,FD,Not specific,Monolith,Alginate,C dots,,A,N,,ng,wa,Alginate solution + C dot suspension (5 mL) (frozen),No gelation,Water,FD,,,,,,,,,Macroporous (cellular),,,,,
12897,FD,Not specific,Monolith,Alginate,C dots,,A,N,,ng,wa,Alginate solution + C dot suspension (10 mL) (frozen),No gelation,Water,FD,,,,,,,,,Macroporous (cellular),,,,,
12898,FD,Not specific,Monolith,Alginate,C dots,,A,N,,ng,wa,Alginate solution + C dot suspension (15 mL) (frozen),No gelation,Water,FD,,,,,,,,,Macroporous (cellular),,,,,
12899,FD,Adsorbent,Monolith,Polyacrylamide,"Cellulose nanofibers, C3N4",,R,"K, N",,cp,wa,"Cellulose nanocrystal suspension + C3N4 + acrylamide (UV, frozen)",Chemical (polymerization),Water,FD,,,,,,,,,Macroporous (flakes),,,,,
12900,FD,Wound dressing,Monolith,Cellulose nanofibers,,,K,,,ng,wa,Cellulose nanofiber suspension (frozen),No gelation,Water,FD,,,,98.72%,,,,,Macroporous (flakes),,,,,
12901,FD,Wound dressing,Monolith,Cellulose nanofibers,Glucomannan,,K,A,,ng,wa,Cellulose nanofiber suspension + konjac glucomannan (1:1) (frozen),No gelation,Water,FD,,,,98.51%,,,,,Macroporous (flakes),,,,,
12902,FD,Wound dressing,Monolith,Cellulose nanofibers,Glucomannan,,K,A,,ng,wa,Cellulose nanofiber suspension + konjac glucomannan (1:2) (frozen),No gelation,Water,FD,,,,97.71%,,,,,Macroporous (flakes),,,,,
12903,FD,Wound dressing,Monolith,Cellulose nanofibers,Glucomannan,,K,A,,ng,wa,Cellulose nanofiber suspension + konjac glucomannan (1:3) (frozen),No gelation,Water,FD,,,,93.88%,,,,,Macroporous (flakes),,,,,
12904,FD,Wound dressing,Monolith,Cellulose nanofibers,Glucomannan,,K,A,,ng,wa,Cellulose nanofiber suspension + konjac glucomannan (1:4) (frozen),No gelation,Water,FD,,,,84.95%,,,,,Macroporous (flakes),,,,,
12905,FD,Wound dressing,Monolith,Cellulose nanofibers,Glucomannan,,K,A,,ng,wa,Cellulose nanofiber suspension + konjac glucomannan (1:5) (frozen),No gelation,Water,FD,,,,83.95%,,,,,Macroporous (flakes),,,,,
12906,FD,Separation,Monolith,Wood,,HMDS treatment,L,,Si,ng,wa,Delignified corn stalk (frozen),No gelation,Water,FD,Post-HMDS treatment,,0.0257,98.36%,,,,,Macroporous (cellular),,,,,
12907,FD,Separation,Monolith,Polyimide,Polyacrylonitrile,,G,R,,ng,wa,Poly(amic acid) (10%)-polyacrylonitrile nanofiber suspension (frozen),No gelation,Water,FD,Post-calcination at 300 °C,,0.008,,,,,0.007,Macroporous (cellular),,,,,
12908,FD,Separation,Monolith,Polyimide,Polyacrylonitrile,,G,R,,ng,wa,Poly(amic acid) (15%)-polyacrylonitrile nanofiber suspension (frozen),No gelation,Water,FD,Post-calcination at 300 °C,,0.009,,,,,0.02,Macroporous (cellular),,,,,
12909,FD,Separation,Monolith,Polyimide,Polyacrylonitrile,,G,R,,ng,wa,Poly(amic acid) (20%)-polyacrylonitrile nanofiber suspension (frozen),No gelation,Water,FD,Post-calcination at 300 °C,,0.011,,,,,0.038,Macroporous (cellular),,,,,
12910,FD,Separation,Monolith,Polyimide,Polyacrylonitrile,,G,R,,ng,wa,Poly(amic acid) (25%)-polyacrylonitrile nanofiber suspension (frozen),No gelation,Water,FD,Post-calcination at 300 °C,,0.012,,,,,0.06,Macroporous (cellular),,,,,
12911,FD,Thermal insulation,Monolith,Cellulose nanofibers,,,K,,,ng,wa,Cellulose nanofiber (0.5%) suspension (frozen),No gelation,Water,FD,,,,,,,,,Macroporous (flakes),0.042,Transient,Hot disk,,
12912,FD,Thermal insulation,Monolith,Cellulose nanofibers,,,K,,,ng,wa,Cellulose nanofiber (1%) suspension (frozen),No gelation,Water,FD,,,,,,,,,Macroporous (flakes),0.03,Transient,Hot disk,,
12913,FD,Thermal insulation,Monolith,Cellulose nanofibers,,,K,,,ng,wa,Cellulose nanofiber (1.2%) suspension (frozen),No gelation,Water,FD,,,,,,,,,Macroporous (flakes),0.036,Transient,Hot disk,,
12914,FD,Thermal insulation,Monolith,Cellulose nanofibers,,,K,,,ng,wa,Cellulose nanofiber (1.5%) suspension (frozen),No gelation,Water,FD,,,,,,,,,Macroporous (flakes),0.039,Transient,Hot disk,,
12915,FD,Thermal insulation,Monolith,Cellulose nanofibers,,,K,,,ng,wa,Cellulose nanocrystal (1%) suspension (frozen),No gelation,Water,FD,,,,,,,,,Macroporous (flakes),0.037,Transient,Hot disk,,
12916,FD,Thermal insulation,Monolith,Cellulose nanofibers,,,K,,,ng,wa,Cellulose nanocrystal (1.2%) suspension (frozen),No gelation,Water,FD,,,,,,,,,Macroporous (flakes),0.034,Transient,Hot disk,,
12917,FD,Thermal insulation,Monolith,Cellulose nanofibers,,,K,,,ng,wa,Cellulose nanocrystal (1.5%) suspension (frozen),No gelation,Water,FD,,,,,,,,,Macroporous (flakes),0.038,Transient,Hot disk,,
12918,FD,Adsorbent,Monolith,Chitosan,,,A,,,ng,wa,Chitosan solution (frozen),No gelation,Water,FD,,,0.011,,,,,,,,,,,
12919,FD,Adsorbent,Monolith,Chitosan,Cellulose nanofibers,,A,K,,ng,wa,Chitosan solution + lignocellulose nanofiber (1%) suspension (frozen),No gelation,Water,FD,,,0.01,,,,,,,,,,,
12920,FD,Adsorbent,Monolith,Chitosan,Cellulose nanofibers,,A,K,,ng,wa,Chitosan solution + lignocellulose nanofiber (3%) suspension (frozen),No gelation,Water,FD,,,0.01,,,,,,,,,,,
12921,FD,Adsorbent,Monolith,Chitosan,Cellulose nanofibers,,A,K,,ng,wa,Chitosan solution + lignocellulose nanofiber (5%) suspension (frozen),No gelation,Water,FD,,,0.009,,,,,,,,,,,
12922,FD,Adsorbent,Monolith,Chitosan,Cellulose nanofibers,,A,K,,ng,wa,Chitosan solution + lignocellulose nanofiber (7%) suspension (frozen),No gelation,Water,FD,,,0.01,,,,,,,,,,,
12923,FD,Adsorbent,Monolith,Chitosan,Cellulose nanofibers,,A,K,,ng,wa,Chitosan solution + lignocellulose nanofiber (10%) suspension (frozen),No gelation,Water,FD,,,0.01,,,,,,,,,,,
12924,FD,Adsorbent,Monolith,Chitosan,Cellulose nanofibers,,A,K,,ng,wa,Chitosan solution + cellulose nanofiber (1%) suspension (frozen),No gelation,Water,FD,,,0.013,,,,,,,,,,,
12925,FD,Adsorbent,Monolith,Chitosan,Cellulose nanofibers,,A,K,,ng,wa,Chitosan solution + cellulose nanofiber (3%) suspension (frozen),No gelation,Water,FD,,,0.011,,,,,,,,,,,
12926,FD,Adsorbent,Monolith,Chitosan,Cellulose nanofibers,,A,K,,ng,wa,Chitosan solution + cellulose nanofiber (5%) suspension (frozen),No gelation,Water,FD,,,0.01,,,,,,,,,,,
12927,FD,Adsorbent,Monolith,Chitosan,Cellulose nanofibers,,A,K,,ng,wa,Chitosan solution + cellulose nanofiber (7%) suspension (frozen),No gelation,Water,FD,,,0.011,,,,,,,,,,,
12928,FD,Adsorbent,Monolith,Chitosan,Cellulose nanofibers,,A,K,,ng,wa,Chitosan solution + cellulose nanofiber (10%) suspension (frozen),No gelation,Water,FD,,,0.011,,,,,,,,,,,
12929,FD,Filters,Monolith,Bacterial cellulose,,,K,,,ng,wa,Bacterial cellulose suspension (frozen),No gelation,Water,FD,,,0.007,99.50%,42,,0.18,,Macroporous (cellular),,,,,
12930,FD,Filters,Monolith,Bacterial cellulose,,Triethoxy silane treatment,K,,Si,ng,wa,Bacterial cellulose suspension (frozen),No gelation,Water,FD,Post-triethoxy silane treatment,,0.011,99.30%,35,,0.19,,Macroporous (cellular),,,,,
12931,FD,Filters,Monolith,Bacterial cellulose,,MTES treatment,K,,Si,ng,wa,Bacterial cellulose suspension (frozen),No gelation,Water,FD,Post-MTES treatment,,0.012,99.20%,42,,0.2,,Macroporous (cellular),,,,,
12932,FD,Filters,Monolith,Bacterial cellulose,,Ethyl triethoxy silane treatment,K,,Si,ng,wa,Bacterial cellulose suspension (frozen),No gelation,Water,FD,Post-propyl trethoxy isocyanate silane treatment,,0.013,99.30%,55,,0.18,,Macroporous (cellular),,,,,
12933,FD,Filters,Monolith,Bacterial cellulose,,Urea-propyl triethoxy silane treatment,K,,Si,ng,wa,Bacterial cellulose suspension (frozen),No gelation,Water,FD,Post-urea-propyl triethoxy silane treatment,,0.011,99.20%,34,,0.22,,Macroporous (cellular),,,,,
12934,FD,Adsorbent,Monolith,Cellulose acetate,,,B,,,ng,wa,Cellulose acetate nanofiber suspension + cells (frozen),No gelation,Water,FD,,,,,,,,,Macroporous (flakes),,,,,
12935,FD,Adsorbent,Monolith,Alginate,Lignin,,A,F,,ng,wa,Alginate solution + lignin suspension (frozen),No gelation,Water,FD,Post-immersion into CaCl2 solution,Physical (Mn+),,,13,,0.04,,Macroporous (cellular),,,,,
12936,FD,Adsorbent,Monolith,Alginate,"Lignin, CNT",,A,"F, N",,ng,wa,Alginate solution + lignin suspension + CNT suspension (frozen),No gelation,Water,FD,Post-immersion into CaCl2 solution,Physical (Mn+),,,13,,0.05,,Macroporous (cellular),,,,,
12937,FD,Adsorbent,Monolith,Alginate,"Lignin, CNT",,A,"F, N",,ng,wa,Alginate solution + lignin suspension + CNT suspension (frozen),No gelation,Water,FD,Post-immersion into CaCl2 solution,Physical (Mn+),,,16,,0.06,,Macroporous (cellular),,,,,
12938,FD,Shield,Monolith,Polyimide,"Aramid fibers, CNT",,G,"K, N",,ng,wa,Aramid nanofiber suspension + poly(amic acid) solution + CNT (3%) (frozen),No gelation,Water,FD,Post-calcination at 300 °C,,,98.50%,,,,,Macroporous (flakes),0.04,Transient,Hot disk,,
12939,FD,Shield,Monolith,Polyimide,"Aramid fibers, CNT",,G,"K, N",,ng,wa,Aramid nanofiber suspension + poly(amic acid) solution + CNT (4%) (frozen),No gelation,Water,FD,Post-calcination at 300 °C,,,98.40%,,,,,Macroporous (flakes),0.042,Transient,Hot disk,,
12940,FD,Shield,Monolith,Polyimide,"Aramid fibers, CNT",,G,"K, N",,ng,wa,Aramid nanofiber suspension + poly(amic acid) solution + CNT (5%) (frozen),No gelation,Water,FD,Post-calcination at 300 °C,,,98.30%,,,,,Macroporous (flakes),0.046,Transient,Hot disk,,
12941,FD,Sensors,Monolith,Cellulose,Polypyrrole,,B,M,,ng,wa,Cotton fiber suspension (frozen),No gelation,Water,FD,Post-compositing with polypyrrole,,0.0275,,,,,,Macroporous (fibrous),,,,,
12942,FD,Steam generation,Monolith,Polyimide,,,G,,,ng,wa,Poly(amic acid) nanofiber suspension (electrospun) + TEA (frozen),No gelation,Water,FD,Post-calcination at 350 °C,,,,,,,,Macroporous (flakes),0.03,Transient,Hot disk,,
12943,FD,Steam generation,Monolith,Polyimide,Polypyrrole,,G,M,,ng,wa,Poly(amic acid) nanofiber suspension (electrospun) + TEA (frozen),No gelation,Water,FD,"Post-calcination at 350 °C, compositing with polypyrrole layer",,0.0157,,,,,,Macroporous (flakes),0.05,Transient,Hot disk,,
12944,FD,Adsorbent,Monolith,Cellulose nanofibers,Lignosulfonate,,K,C,,ng,wa,Amino-functionalized cellulose nanofiber suspension + lignosulfonate suspension (frozen),No gelation,Water,FD,,,,,,,,,Macroporous (flakes),,,,,
12945,FD,PCM support,Monolith,Polypyrrole,,,M,,,cp,wa,Pyrrole in ethano-water + FeCl3 solution (frozen),Chemical (polymerization),Water,FD,,,,,12,,,,Macroporous (particulate),,,,,
12946,FD,PCM support,Monolith,Polypyrrole,,Oleic acid loading,M,,Lo,cp,wa,Pyrrole in oleic acid-ethano-water + FeCl3 solution (frozen),Chemical (polymerization),Water,FD,,,,,15,,,,Macroporous (particulate),,,,,
12947,FD,Thermal insulation,Monolith (3D),Polyimide,Bacterial cellulose,,G,K,,ng,wa,"Bacterial cellulose-poly(amic acid) suspension (printed, frozen)",No gelation,Water,FD,Post-calcination at 250 °C,,0.0617,95.40%,,,,,Macroporous (cellular),0.0474,Transient,Hot disk,,
12948,FD,PCM support,Monolith,Carrageenan,,PCM loading,A,,Lo,pc,wa,Carrageenan solution + phytic acid + melanin + Al(NO3)3 solution (frozen),Physical (Mn+),Water,FD,Post-PCM loading,,,,,,,,Macroporous (flakes),,,,,
12949,FD,Adsorbent,Monolith,Cellulose nanofibers,"PVA, GO",,K,"E, N",,cc,wa,Cellulose nanofiber suspension + PVA solution + GO suspension + H2SO4 solution + glutaraldehyde solution (frozen),Chemical (aldehyde),Water,FD,,,0.0163,98.83%,19,,,,Macroporous (flakes),,,,,
12950,FD,Adsorbent,Monolith,Cellulose nanofibers,"PVA, GO",,K,"E, N",,cc,wa,Cellulose nanofiber suspension + NaHCO3 + PVA solution + GO suspension + H2SO4 solution + glutaraldehyde solution (frozen),Chemical (aldehyde),Water,FD,,,0.0497,96.54%,21,,,,Macroporous (flakes),,,,,
12951,SCD,DDS,Beads,Alginate,PMMA,Drug loading,A,R,Lo,pc,al,Alginate solution + CaCl2 solution,Physical (Mn+),Ethanol,SCD,"Drug loading in scCO2, coated with methacrylic acid-ethyl acrylate copolymer",,0.05,,,,,,Particles,,,,,
12952,APD,Thermal insulation,Monolith,Polybenzoxazine,,,M,,,cp,al,Benzoxazine in DMF + ethanol,Chemical (polymerization),Ethanol,APD,,,,,48,,,,Macroporous (particulate),0.11,Transient,Hot disk,,
12953,APD,Thermal insulation,Monolith,Polybenzoxazine,,,M,,,cp,al,"Benzoxazine in DMF + 10(2,5-dihydroxypheny)-10h-9-oxa-10-phospha-phenanthrene-10-oxide (1%) + ethanol",Chemical (polymerization),Ethanol,APD,,,,,50,,,,Macroporous (particulate),0.11,Transient,Hot disk,,
12954,APD,Thermal insulation,Monolith,Polybenzoxazine,,,M,,,cp,al,"Benzoxazine in DMF + 10(2,5-dihydroxypheny)-10h-9-oxa-10-phospha-phenanthrene-10-oxide (3%) + ethanol",Chemical (polymerization),Ethanol,APD,,,,,51,,,,Macroporous (particulate),0.11,Transient,Hot disk,,
12955,APD,Thermal insulation,Monolith,Polybenzoxazine,,,M,,,cp,al,"Benzoxazine in DMF + 10(2,5-dihydroxypheny)-10h-9-oxa-10-phospha-phenanthrene-10-oxide (5%) + ethanol",Chemical (polymerization),Ethanol,APD,,,,,53,,,,Macroporous (particulate),0.1,Transient,Hot disk,,
12956,FD,Filters,Monolith,Glucomannan,,,A,,,ng,wa,Kojnac glucomannan solution (frozen),No gelation,Water,FD,,,0.0136,98.43%,,,,,Macroporous (cellular),,,,,
12957,FD,Filters,Monolith,Glucomannan,Curdlan,,A,A,,ng,wa,Kojnac glucomannan solution + curdlan (0.3 g/mL) (frozen),No gelation,Water,FD,,,0.0152,98.12%,,,,,Macroporous (cellular),,,,,
12958,FD,Filters,Monolith,Glucomannan,Curdlan,,A,A,,ng,wa,Kojnac glucomannan solution + curdlan (0.6 g/mL) (frozen),No gelation,Water,FD,,,0.0199,97.56%,,,,,Macroporous (cellular),,,,,
12959,FD,Filters,Monolith,Glucomannan,Curdlan,,A,A,,ng,wa,Kojnac glucomannan solution + curdlan (0.9 g/mL) (frozen),No gelation,Water,FD,,,0.0209,97.30%,,,,,Macroporous (cellular),,,,,
12960,FD,Filters,Monolith,Glucomannan,Curdlan,,A,A,,ng,wa,Kojnac glucomannan solution + curdlan (1.2 g/mL) (frozen),No gelation,Water,FD,,,0.0209,95.94%,,,,,Macroporous (cellular),,,,,
12961,FD,Adsorbent,Monolith,Carboxymethyl cellulose,,,A,,,ng,wa,Carboxymethyl cellulose solution + citric acid + sodium hypophosphite (frozen),No gelation,Water,FD,,,,,,,,,Macroporous (flakes),,,,,
12962,FD,Batteries,Monolith,Polyvinylpyrrolidone,CNT,,E,N,,ng,wa,SWCNT suspension + polyvinylpyrrolidone (frozen),No gelation,Water,FD,,,0.0076,,,,,,Macroporous (cellular),,,,,
12963,FD,Thermal insulation,Monolith,Glucomannan,"Starch, cellulose",,A,"A, B",,ng,wa,Kojnac glucomannan solution + starch (2 g/L) + cellulose fibers (frozen),No gelation,Water,FD,,,,,,,,,,0.0337,Steady state,HFM,,
12964,FD,Thermal insulation,Monolith,Glucomannan,"Starch, gelatin",,A,"A, C",,ng,wa,Kojnac glucomannan solution + gelatin + starch (2 g/L) (frozen),No gelation,Water,FD,,,,,,,,,,0.0351,Steady state,HFM,,
12965,FD,Thermal insulation,Monolith,Glucomannan,"Starch, gelatin",,A,"A, C",,ng,wa,Kojnac glucomannan solution + gelatin + starch (2.5 g/L) (frozen),No gelation,Water,FD,,,,,,,,,,0.0315,Steady state,HFM,,
12966,FD,Thermal insulation,Monolith,Glucomannan,"Starch, gelatin",,A,"A, C",,ng,wa,Kojnac glucomannan solution + gelatin + starch (3 g/L) (frozen),No gelation,Water,FD,,,,,,,,,,0.0318,Steady state,HFM,,
12967,FD,Thermal insulation,Monolith,Glucomannan,"Starch, gelatin",,A,"A, C",,ng,wa,Kojnac glucomannan solution + gelatin + starch (3.5 g/L) (frozen),No gelation,Water,FD,,,,,,,,,,0.0322,Steady state,HFM,,
12968,FD,Thermal insulation,Monolith,Glucomannan,"Starch, gelatin",,A,"A, C",,ng,wa,Kojnac glucomannan solution + gelatin + starch (4 g/L) (frozen),No gelation,Water,FD,,,,,,,,,,0.033,Steady state,HFM,,
12969,FD,Adsorbent,Beads,Alginate,,Drug loading,A,,Lo,pc,wa,Alginate solution + EDC-NHS solution + drug + Ca(NO3)2 solution (frozen),Physical (Mn+),Water,FD,,,,,1,,0.0055,,Macroporous (cellular),,,,,
12970,SCD,Thermal insulation,Fibers,Polyimide,,,G,,,pp,al,Poly(amic acid) (5 wt%) in a rubber tube + pyridine-acetic acid + ethanol,Physical (antisolvent)?,Ethanol,SCD,,,0.9,,76,,,,Mesoporous (nanoparticulate),,,,,
12971,SCD,Thermal insulation,Fibers,Polyimide,,,G,,,pp,al,Poly(amic acid) (7.5 wt%) in a rubber tube + pyridine-acetic acid + ethanol,Physical (antisolvent)?,Ethanol,SCD,,,0.7,,292,,,,Mesoporous (nanoparticulate),0.1134,Transient,Hot disk,,
12972,SCD,Thermal insulation,Fibers,Polyimide,,,G,,,pp,al,Poly(amic acid) (10 wt%) in a rubber tube + pyridine-acetic acid + ethanol,Physical (antisolvent)?,Ethanol,SCD,,,0.7,,174,,,,Mesoporous (nanoparticulate),,,,,
12973,FD,DDS,Monolith,Carboxymethyl cellulose,,Drug loading,A,,Lo,ng,wa,Carboxymethyl celluloseellulose solution + citric acid (frozen),No gelation,Water,FD,,,,,,,,,Macroporous (flakes),,,,,
12974,FD,Sensors,Monolith,Polyimide,GO,,G,N,,pp,wa,"Polyimide fiber suspension + GO suspension (hydrothermal, frozen)",Physical (aggregation),Water,FD,,,,,,,,,Macroporous (cellular),,,,,
12975,FD,Adsorbent,Monolith,Chitosan,Cellulose,Microalgae immobilization,A,B,Lo,ng,wa,Chitosan solution + coconut husk fibers + NH4HCO3 (frozen),No gelation,Water,FD,,,,,,,,,Macroporous (flakes),,,,,
12976,FD,Thermal insulation,Monolith,Cellulose nanofibers,PVA,,K,E,,ng,wa,Cellulose nanofiber suspension + PVA solution (frozen),No gelation,Water,FD,,,0.0273,92.50%,230,,,,Macroporous (flakes),0.03,Transient,Hot disk,,
12977,FD,Steam generation,Monolith,Aramid fibers,,,K,,,pp,"al, wa",Aramid fiber suspension + water-t-butanol,Physical (antisolvent),t-Butanol-water,FD,,,0.0261,98.46%,225,28.2,0.73,,Macroporous (fibrous),,,,,
12978,FD,Steam generation,Monolith,Aramid fibers,CNT,,K,N,,pp,"al, wa",Aramid fiber-CNT (10%) suspension + water-t-butanol,Physical (antisolvent),t-Butanol-water,FD,,,0.0283,98.33%,242,30.91,0.69,,Macroporous (fibrous),,,,,
12979,FD,Steam generation,Monolith,Aramid fibers,CNT,,K,N,,pp,"al, wa",Aramid fiber-CNT (20%) suspension + water-t-butanol,Physical (antisolvent),t-Butanol-water,FD,,,0.0317,97.92%,253,34.76,0.66,,Macroporous (fibrous),,,,,
12980,FD,Steam generation,Monolith,Aramid fibers,CNT,,K,N,,pp,"al, wa",Aramid fiber-CNT (30%) suspension + water-t-butanol,Physical (antisolvent),t-Butanol-water,FD,,,0.0295,97.60%,239,37.79,0.7,,Macroporous (fibrous),,,,,
12981,FD,Steam generation,Monolith,Aramid fibers,CNT,,K,N,,pp,"al, wa",Aramid fiber-CNT (40%) suspension + water-t-butanol,Physical (antisolvent),t-Butanol-water,FD,,,0.0344,97.02%,248,35.11,0.63,,Macroporous (fibrous),,,,,
12982,FD,Steam generation,Monolith,Aramid fibers,"CNT, polypyrrole",,K,"N, M",,pp,"al, wa",Aramid fiber-CNT suspension + water-t-butanol,Physical (antisolvent),t-Butanol-water,FD,Post-compositing with polypyrrole (1),,0.0356,95.05%,228,34.02,0.61,,Macroporous (fibrous),,,,,
12983,FD,Steam generation,Monolith,Aramid fibers,"CNT, polypyrrole",,K,"N, M",,pp,"al, wa",Aramid fiber-CNT suspension + water-t-butanol,Physical (antisolvent),t-Butanol-water,FD,Post-compositing with polypyrrole (2),,0.0366,91.68%,216,31.22,0.59,,Macroporous (fibrous),,,,,
12984,FD,Steam generation,Monolith,Aramid fibers,"CNT, polypyrrole",,K,"N, M",,pp,"al, wa",Aramid fiber-CNT suspension + water-t-butanol,Physical (antisolvent),t-Butanol-water,FD,Post-compositing with polypyrrole (3),,0.0375,87.62%,212,28.29,0.58,,Macroporous (fibrous),,,,,
12985,FD,Steam generation,Monolith,Aramid fibers,"CNT, polypyrrole",,K,"N, M",,pp,"al, wa",Aramid fiber-CNT suspension + water-t-butanol,Physical (antisolvent),t-Butanol-water,FD,Post-compositing with polypyrrole (4),,0.0391,81.33%,201,23.62,0.55,,Macroporous (fibrous),,,,,
12986,FD,Adsorbent,Monolith,Cellulose nanofibers,Rubber,,K,L,,ng,wa,Cellulose nanofiber suspension (frozen),No gelation,Water,FD,Post-compositing with NR latex,,0.031,,,,,,Macroporous (flakes),,,,,
12987,APD,Separation,Monolith,Polybenzoxazine,Polyhexahydrotriazine,,M,G,,cp,or,"Bis(4-(2H-benzo[e][1,3]oxazin-3(4H)-yl)phenyl)methane + 1,3-bis(3-aminopropyl) tetramethyldisiloxane + formaldehyde solution in N-methylpyrrolidone",Chemical (polymerization),Pentane,APD,,,,,,,,,Macroporous (particulate),,,,,
12988,SCD,Scaffold,Monolith,Chitosan,,,A,,,cc,al,Chitosan solution + glutaraldehyde solution ,Chemical (aldehyde),Ethanol,SCD,,,0.149,,75,,0.311,,Macroporous (particulate),,,,,
12989,SCD,Scaffold,Monolith,Chitosan,PVA,,A,E,,cc,al,Chitosan solurion + PVA solution + glutaraldehyde solution ,Chemical (aldehyde),Ethanol,SCD,,,0.216,,141,,0.455,,Macroporous (particulate),,,,,
12990,SCD,Scaffold,Monolith,Chitosan,PVA,,A,E,,cc,al,(N-[(2-hydroxy-3-trimethylamine) propyl] chitosan solution + PVA solution + glutaraldehyde solution ,Chemical (aldehyde),Ethanol,SCD,,,0.248,,167,,0.751,,Macroporous (particulate),,,,,
12991,FD,Shield,Monolith,Cellulose nanofibers,"CNT, polyurethane",,K,"N, H",,ng,wa,Cellulose nanofiber suspension + CNT + waterborne polyurethane (frozen),No gelation,Water,FD,,,0.1,,,,,,Macroporous (cellular),,,,,
12992,FD,Adsorbent,Monolith,Chitosan,,,A,,,cc,wa,Chitosan (1.164 mmol) solution + formaldehyde solution (NH2 1:CH2O 5) (frozen),Chemical (aldehyde),Water,FD,,,0.0053,99.62%,,,,,Macroporous (flakes),,,,,
12993,FD,Adsorbent,Monolith,Chitosan,,,A,,,cc,wa,Chitosan (1.164 mmol) solution + thiourea + formaldehyde solution (NH2 1:CH2O 5) (frozen),Chemical (aldehyde),Water,FD,,,0.0025,99.82%,,,,,Macroporous (flakes),,,,,
12994,FD,Adsorbent,Monolith,Chitosan,,,A,,,cc,wa,Chitosan (1.164 mmol) solution + formaldehyde solution (NH2 1:CH2O 10) (frozen),Chemical (aldehyde),Water,FD,,,0.0055,99.61%,,,,,Macroporous (flakes),,,,,
12995,FD,Adsorbent,Monolith,Chitosan,,,A,,,cc,wa,Chitosan (1.164 mmol) solution + thiourea + formaldehyde solution (NH2 1:CH2O 10) (frozen),Chemical (aldehyde),Water,FD,,,0.0021,99.85%,,,,,Macroporous (flakes),,,,,
12996,FD,Adsorbent,Monolith,Chitosan,,,A,,,cc,wa,Chitosan (2.328 mmol) solution + formaldehyde solution (NH2 1:CH2O 5) (frozen),Chemical (aldehyde),Water,FD,,,0.0065,99.54%,424,,,,Macroporous (flakes),,,,,
12997,FD,Adsorbent,Monolith,Chitosan,,,A,,,cc,wa,Chitosan (2.328 mmol) solution + thiourea + formaldehyde solution (NH2 1:CH2O 5) (frozen),Chemical (aldehyde),Water,FD,,,0.0052,99.63%,441,,,,Macroporous (flakes),,,,,
12998,FD,Adsorbent,Monolith,Chitosan,,,A,,,cc,wa,Chitosan (2.328 mmol) solution + formaldehyde solution (NH2 1:CH2O 10)(frozen),Chemical (aldehyde),Water,FD,,,0.0103,99.27%,417,,,,Macroporous (flakes),,,,,
12999,FD,Adsorbent,Monolith,Chitosan,,,A,,,cc,wa,Chitosan (2.328 mmol) solution + thiourea + formaldehyde solution (NH2 1:CH2O 10) (frozen),Chemical (aldehyde),Water,FD,,,0.0077,99.45%,447,,,,Macroporous (flakes),,,,,
13000,FD,Separation,Monolith,Cellulose,,,B,,,pp,wa,Microcrystalline cellulose (3%)-NaOH solution (freeze-thaw) (frozen),Physical (aggregation),Water,FD,,,0.056,96.20%,28,,,,Macroporous (flakes),,,,,
13001,FD,Separation,Monolith,Cellulose,,,B,,,pp,wa,Microcrystalline cellulose (4%)-NaOH solution (freeze-thaw) (frozen),Physical (aggregation),Water,FD,,,0.071,95.30%,31,,,,Macroporous (flakes),,,,,
13002,FD,Separation,Monolith,Cellulose,,,B,,,pp,wa,Microcrystalline cellulose (5%)-NaOH solution (freeze-thaw) (frozen),Physical (aggregation),Water,FD,,,0.077,94.90%,30,,,,Macroporous (flakes),,,,,
13003,SCD,Separation,Monolith,Cellulose,,,B,,,pp,al,Microcrystalline cellulose (3%)-NaOH solution (freeze-thaw),Physical (aggregation),Ethanol,SCD,,,0.077,93.80%,384,,,,Mesoporous (nanoparticulate),,,,,
13004,SCD,Separation,Monolith,Cellulose,,,B,,,pp,al,Microcrystalline cellulose (4%)-NaOH solution (freeze-thaw),Physical (aggregation),Ethanol,SCD,,,0.098,93.50%,380,,,,Mesoporous (nanoparticulate),,,,,
13005,SCD,Separation,Monolith,Cellulose,,,B,,,pp,al,Microcrystalline cellulose (5%)-NaOH solution (freeze-thaw),Physical (aggregation),Ethanol,SCD,,,0.112,92.90%,371,,,,Mesoporous (nanoparticulate),,,,,
13006,FD,Adsorbent,Monolith,Plant extracts,GO,,L,N,,ng,wa,Loofah sponge waste + GO suspension (frozen),No gelation,Water,FD,,,,,,,,,Macroporous (fibrous),,,,,
13007,FD,Adsorbent,Monolith,Chitosan,Phenolic resin,,A,I,,pp,wa,Chitosan solution + phenol-formaldehyde solution-NaOH solution (9:1) (frozen),Physical (pH)?,Water,FD,,,0.0348,,,,,,Macroporous (flakes),,,,,
13008,FD,Adsorbent,Monolith,Chitosan,Phenolic resin,,A,I,,pp,wa,Chitosan solution + phenol-formaldehyde solution-NaOH solution (7.5:2.5) (frozen),Physical (pH)?,Water,FD,,,0.0471,,,,,,Macroporous (flakes),,,,,
13009,FD,Adsorbent,Monolith,Chitosan,Phenolic resin,,A,I,,pp,wa,Chitosan solution + phenol-formaldehyde solution-NaOH solution (5:5) (frozen),Physical (pH)?,Water,FD,,,0.0763,,,,,,Macroporous (flakes),,,,,
13010,SCD,Thermal insulation,Monolith,Kevlar,,,K,,,pp,al,Kevlar solution in KOH-t-BuOK/DMSO + BiBoc/DMSO,Physical (antisolvent),Ethanol,SCD,,,0.033,,360,,,,Macroporous (fibrous),0.027,Transient,Hot wire,,
13011,SCD,Thermal insulation,Monolith,Kevlar,,,K,,,pp,al,Kevlar solution in KOH-t-BuOK/DMSO + BiBoc/DMSO,Physical (antisolvent),Ethanol,SCD,,,0.043,,389,,,,Macroporous (fibrous),0.031,Transient,Hot wire,,
13012,SCD,Thermal insulation,Monolith,Kevlar,,,K,,,pp,al,Kevlar solution in KOH-t-BuOK/DMSO + BiBoc/DMSO,Physical (antisolvent),Ethanol,SCD,,,0.1,,404,,,,Macroporous (fibrous),0.05,Transient,Hot wire,,
13013,FD,Not specific,Monolith,Cellulose nanofibers,,,K,,,ng,wa,Cellulose nanofiber suspension (frozen),No gelation,Water,FD,,,0.0131,,13,,,0.2072,Macroporous (fibrous),,,,,
13014,FD,Not specific,Monolith,Cellulose nanofibers,Lignin,,K,F,,ng,wa,Cellulose nanofiber suspension + lignin (4.5%) (frozen),No gelation,Water,FD,,,0.0145,,16,,,0.5563,Macroporous (fibrous),,,,,
13015,FD,Not specific,Monolith,Cellulose nanofibers,Lignin,,K,F,,ng,wa,Cellulose nanofiber suspension + lignin (9%) (frozen),No gelation,Water,FD,,,0.015,,19,,,0.7416,Macroporous (fibrous),,,,,
13016,FD,Not specific,Monolith,Cellulose nanofibers,Lignin,,K,F,,ng,wa,Cellulose nanofiber suspension + lignin (13.5%) (frozen),No gelation,Water,FD,,,0.0167,,16,,,0.9132,Macroporous (fibrous),,,,,
13017,FD,Not specific,Monolith,Cellulose nanofibers,Lignin,,K,F,,ng,wa,Cellulose nanofiber suspension + lignin (18%) (frozen),No gelation,Water,FD,,,0.0178,,14,,,0.7585,Macroporous (fibrous),,,,,
13018,FD,Adsorbent,Monolith,Alginate,Polyurea-RF,,A,I,,pc,wa,Alginate solution + thiourea-formaldehyde-resorcinol resin + CaCl2 solution (frozen),Physical (Mn+),Water,FD,,,,,,,,,Macroporous (particulate),,,,,
13019,SCD,Not specific,Beads,Poly(m-phenylene isophthalamide),,,G,,,pp,uk,Poly(m-phenylene isophthalamide) solution in DMSO-KOH + water,Physical (antisolvent),Unknown,SCD,,,0.348,,,,,,Mesoporous (nanoparticulate),,,,,
13020,FD,Thermal insulation,Monolith,Alginate,,MTCS treatment,A,,Si,pc,wa,Alginate solution (frozen),Physical (electrostatic),Water,FD,Post-MTCS treatment,,0.043,,,,,0.3,Macroporous (cellular),0.046,Transient,Hot disk,,
13021,FD,Thermal insulation,Monolith,Alginate,Lignin,MTCS treatment,A,F,Si,pc,wa,Alginate solution + lignin (frozen),Physical (electrostatic),Water,FD,Post-MTCS treatment,,0.064,,,,,0.6,Macroporous (cellular),0.047,Transient,Hot disk,,
13022,FD,Thermal insulation,Monolith,Alginate,,MTCS treatment,A,,Si,pc,wa,Alginate solution + phytic acid (0.5) solution (frozen),Physical (electrostatic),Water,FD,Post-MTCS treatment,,0.044,,,,,1.7,Macroporous (cellular),0.037,Transient,Hot disk,,
13023,FD,Thermal insulation,Monolith,Alginate,Lignin,MTCS treatment,A,F,Si,pc,wa,Alginate solution + lignin + phytic acid (0.5) solution (frozen),Physical (electrostatic),Water,FD,Post-MTCS treatment,,0.067,,,,,8.4,Macroporous (cellular),0.047,Transient,Hot disk,,
13024,FD,Thermal insulation,Monolith,Alginate,Lignin,MTCS treatment,A,F,Si,pc,wa,Alginate solution + lignin + phytic acid (0.75) solution (frozen),Physical (electrostatic),Water,FD,Post-MTCS treatment,,0.069,,,,,2.5,Macroporous (cellular),0.047,Transient,Hot disk,,
13025,FD,Adsorbent,Monolith,Cellulose,,,B,,,pp,al,Cellulose (1%)-NaOH-urea solution (freeze-thaw) + t-butanol (frozen),Physical (aggregation),t-Butanol,FD,,,,,41,,0.114,,Macroporous (flakes),,,,,
13026,FD,Adsorbent,Monolith,Cellulose,,,B,,,pp,al,Cellulose (3%)-NaOH-urea solution (freeze-thaw) + t-butanol (frozen),Physical (aggregation),t-Butanol,FD,,,0.026,,148,,0.35,,Macroporous (flakes),,,,,
13027,FD,Adsorbent,Monolith,Cellulose,,,B,,,pp,al,Cellulose (5%)-NaOH-urea solution (freeze-thaw) + t-butanol (frozen),Physical (aggregation),t-Butanol,FD,,,0.128,,93,,0.336,,Macroporous (flakes),,,,,
13028,FD,Adsorbent,Monolith,Cellulose,,,B,,,pp,al,Cellulose (7%)-NaOH-urea solution (freeze-thaw) + t-butanol (frozen),Physical (aggregation),t-Butanol,FD,,,0.179,,82,,0.247,,Macroporous (flakes),,,,,
