Repository: paulagirones/Aerogels_thermal_conductivity

# Aerogels_thermal_conductivity
Machine learning prediction of thermal conductivity in aerogels.

File: 20250220_dataset.csv (part 75 of 95)
Entry,Drying,Purpose,Shape,First materials,Second materials,Modification,First material class,Second materials class,Modification class,Gelation class,Solvent class,Process,Gelation mechanism,Final solvent,Drying details,Post drying treatment,Post-drying cross-linking,Envelope density g/cm3,Porosity,BET surface area m2/g,BJH pore size nm,BJH pore volume (total) cm3/g,compression elastic modulus MPa,SEM,Thermal conductivity W/(m K),Thermal method,Thermal method detail,,
13029,SCD,Adsorbent,Beads,Alginate,Polyurea,,A,I,,pc,ow,Alginate solution + CaCl2 solution + Desmodur RE in ethyl acetate-acrtonitrile ,Physical (Mn+),Acetone,SCD,,,,,,,,,,,,,,
13030,FD,Not specific,Monolith,Cellulose,,,B,,,ng,wa,Cellulose (ALK-B) fiber suspension (frozen),No gelation,Water,FD,,,0.0061,98.90%,137,,,,Macroporous (flakes),,,,,
13031,FD,Not specific,Monolith,Cellulose,,,B,,,ng,wa,Cellulose (USHT-B) fiber suspension (frozen),No gelation,Water,FD,,,0.0055,99.10%,210,,,,Macroporous (flakes),,,,,
13032,FD,Not specific,Monolith,Cellulose,,,B,,,ng,wa,Cellulose (SWE-160-B) fiber suspension (frozen),No gelation,Water,FD,,,0.0053,98.60%,125,,,,Macroporous (flakes),,,,,
13033,FD,Not specific,Monolith,Cellulose,,,B,,,ng,wa,Cellulose (SWE-180-B) fiber suspension (frozen),No gelation,Water,FD,,,0.0168,96.70%,109,,,,Macroporous (flakes),,,,,
13034,FD,Adsorbent,Monolith,Chitosan,,,A,,,cc,wa,Chitosan solution (frozen),Chemical (aldehyde),Water,FD,,,,,29,,,,Macroporous (flakes),,,,,
13035,FD,Adsorbent,Monolith,Chitosan,,,A,,,cc,wa,Chitosan solurion + glutaraldehyde solution (frozen),Chemical (aldehyde),Water,FD,,,,,39,,,,Macroporous (flakes),,,,,
13036,FD,Adsorbent,Monolith,Chitosan,Carbon,,A,N,,cc,wa,Carbon suspension + chitosan solution + glutaraldehdye solution (frozen),Chemical (aldehyde),Water,FD,,,,,451,,,,Macroporous (flakes),,,,,
13037,FD,Adsorbent,Monolith,Chitosan,Carbon,MTMS treatment,A,N,Si,cc,wa,Carbon suspension + chitosan solution + glutaraldehdye solution (frozen),Chemical (aldehyde),Water,FD,Post-MTMS treatment,,,,423,,,,Macroporous (flakes),,,,,
13038,FD,Scaffold,Monolith,Gelatin,,Methacrylated,C,,Al,cc,wa,Methacrylated gelatin solution + tetramethylethylenediamine (frozen),Chemical?,Water,FD,,,0.03,70%,,,,0.004,Macroporous (cellular),,,,,
13039,FD,Separation,Monolith,Cellulose nanofibers,Plant extracts,,K,L,,ng,wa,Cellulose nanofiber suspension + leaf extracts (9:1) (frozen),No gelation,Water,FD,,,0.0042,99.60%,,,,,Macroporous (cellular),,,,,
13040,FD,Separation,Monolith,Cellulose nanofibers,Plant extracts,,K,L,,ng,wa,Cellulose nanofiber suspension + leaf extracts (8:2) (frozen),No gelation,Water,FD,,,0.0045,99.50%,,,,,Macroporous (cellular),,,,,
13041,FD,Separation,Monolith,Cellulose nanofibers,Plant extracts,,K,L,,ng,wa,Cellulose nanofiber suspension + leaf extracts (7:3) (frozen),No gelation,Water,FD,,,0.0051,99.40%,,,,,Macroporous (cellular),,,,,
13042,FD,Separation,Monolith,Cellulose nanofibers,Plant extracts,,K,L,,ng,wa,Cellulose nanofiber suspension + leaf extracts (6:4) (frozen),No gelation,Water,FD,,,0.0061,99.10%,,,,,Macroporous (cellular),,,,,
13043,FD,Separation,Monolith,Cellulose nanofibers,Plant extracts,,K,L,,ng,wa,Cellulose nanofiber suspension + leaf extracts (5:5) (frozen),No gelation,Water,FD,,,0.0064,99.00%,,,,,Macroporous (cellular),,,,,
13044,FD,Separation,Monolith,Cellulose nanofibers,,,K,,,ng,wa,Cellulose nanofiber suspension (frozen),No gelation,Water,FD,,,0.0053,99.60%,,,,,Macroporous (cellular),,,,,
13045,FD,Separation,Monolith,Cellulose nanofibers,Plant extracts,MTMS treatment,K,L,Si,ng,wa,Cellulose nanofiber suspension + leaf extracts (9:1) (frozen),No gelation,Water,FD,Post-MTMS treatment,,0.0051,99.60%,,,,,Macroporous (cellular),,,,,
13046,FD,Separation,Monolith,Cellulose nanofibers,,MTMS treatment,K,,Si,ng,wa,Cellulose nanofiber suspension (frozen),No gelation,Water,FD,Post-MTMS treatment,,0.006,99.60%,,,,,Macroporous (cellular),,,,,
13047,FD,Separation,Monolith,Chitosan,,,A,,,cc,wa,Chitosan solution + NaOH solution + genipin (frozen),Chemical (genipin),Water,FD,,,,97.60%,,,,,Macroporous (cellular),,,,,
13048,FD,Adsorbent,Monolith,Cellulose acetoacetate,"Polyethyleneimine, cyclodextrin",,B,"E, A",,ng,wa,Cellulose acetoacetate solution + polyethyleneimine + cyclodextrin acetoacetate (frozen),No gelation,Water,FD,,,,,,,,,Macroporous (cellular),,,,,
13049,FD,Thermal insulation,Monolith,Cellulose,Polyamide,MTMS treatment,B,G,Si,ng,wa,Hemp fiber suspension + polyamide-epichlorohydrin (frozen),No gelation,Water,FD,Post-MTMS treatment,,0.0021,99.87%,,,,,Macroporous (fibrous and flakes),0.0215,Transient,Hot disk,,
13050,FD,Adsorbent,Monolith,Poly(vinyl alcohol-co-ethylene),,,E,,,cc,wa,Poly(vinyl alcohol-co-ethylene) nanofiber suspension + glutaraldehyde solution (frozen),Chemical (aldehyde),Water,FD,,,0.0121,98.86%,,,,,Macroporous (fibrous),,,,,
13051,FD,Adsorbent,Monolith,Poly(vinyl alcohol-co-ethylene),Polyaniline,,E,M,,cc,wa,Poly(vinyl alcohol-co-ethylene) nanofiber suspension + polyaniline (0.05 g) + glutaraldehyde solution (frozen),Chemical (aldehyde),Water,FD,,,0.0148,98.78%,,,,,Macroporous (fibrous),,,,,
13052,FD,Adsorbent,Monolith,Poly(vinyl alcohol-co-ethylene),Polyaniline,,E,M,,cc,wa,Poly(vinyl alcohol-co-ethylene) nanofiber suspension + polyaniline (0.1 g) + glutaraldehyde solution (frozen),Chemical (aldehyde),Water,FD,,,0.0194,98.42%,,,,,Macroporous (fibrous),,,,,
13053,FD,Adsorbent,Monolith,Poly(vinyl alcohol-co-ethylene),Polyaniline,,E,M,,cc,wa,Poly(vinyl alcohol-co-ethylene) nanofiber suspension + polyaniline (0.15 g) + glutaraldehyde solution (frozen),Chemical (aldehyde),Water,FD,,,0.024,98.08%,,,,,Macroporous (fibrous),,,,,
13054,FD,Adsorbent,Monolith,Poly(vinyl alcohol-co-ethylene),Polyaniline,,E,M,,cc,wa,Poly(vinyl alcohol-co-ethylene) nanofiber suspension + polyaniline (0.2 g) + glutaraldehyde solution (frozen),Chemical (aldehyde),Water,FD,,,0.0303,97.61%,,,,,Macroporous (fibrous),,,,,
13055,APD,Sensors,Monolith,Cellulose,,,B,,,pp,al,Cellulose-NaOH-urea solution + ethanol,Physical?,Ethanol,APD,,,0.15,88.70%,,,,,Macroporous (fibrous),,,,,
13056,APD,Sensors,Monolith,Cellulose,CNT,,B,N,,pp,al,Cellulose-NaOH-urea solution + CNT suspension (1 mg/mL) + ethanol,Physical?,Ethanol,APD,,,0.18,88.79%,,,,,Macroporous (fibrous),,,,,
13057,APD,Sensors,Monolith,Cellulose,CNT,,B,N,,pp,al,Cellulose-NaOH-urea solution + CNT suspension (2 mg/mL) + ethanol,Physical?,Ethanol,APD,,,0.18,90.11%,,,,,Macroporous (fibrous),,,,,
13058,FD,Adsorbent,Monolith,Alginate,Poly(itaconic acid),,A,F,,uk,uk,Unknown,Unknown,Unknown,FD,,,,,,,,,Macroporous (flakes),,,,,
13059,FD,Adsorbent,Monolith,Carboxymethyl cellulose,Polypyrrole,,A,M,,pp,wa,Carboxymethyl cellulose solution + FeCl3 solution L pyrrole (freeze-thaw) (frozen,Physical?,Water,FD,,,,,,,,,,,,,,
13060,FD,Separation,Monolith,Cellulose acetate,PEG,MTMS treatment,B,E,Si,ng,wa,Cellulose acetate-PEG nanofiber suspension (1:120 water) (frozen),No gelation,Water,FD,Post-MTMS treatment,,0.0121,,,,,,Macroporous (fibrous),,,,,
13061,FD,Separation,Monolith,Cellulose acetate,PEG,MTMS treatment,B,E,Si,ng,wa,Cellulose acetate-PEG nanofiber suspension (1:150 water) (frozen),No gelation,Water,FD,Post-MTMS treatment,,0.0088,,,,,,Macroporous (fibrous),,,,,
13062,SCD,DDS,Monolith,Chitosan,,Drug loading,A,,Lo,pp,al,Chitosan (5 wt%) solurion + NaOH solution + drug,Physical (pH),Ethanol,SCD,,,0.064,,261,,,,Macroporous (fibrous and particulate),,,,,
13063,SCD,DDS,Monolith,Chitosan,,Drug loading,A,,Lo,pp,al,Chitosan (8 wt%) solurion + NaOH solution + drug,Physical (pH),Ethanol,SCD,,,0.124,,245,,,,Macroporous (fibrous and particulate),,,,,
13064,FD,DDS,Monolith,Chitosan,,Drug loading,A,,Lo,pp,wa,Chitosan (5 wt%) solurion + NaOH solution + drug (frozen),Physical (pH),Water,FD,,,0.058,,48,,,,Macroporous (fibrous and particulate),,,,,
13065,FD,DDS,Monolith,Chitosan,,Drug loading,A,,Lo,pp,wa,Chitosan (8 wt%) solurion + NaOH solution + drug (frozen),Physical (pH),Water,FD,,,0.098,,51,,,,Macroporous (fibrous and particulate),,,,,
13066,FD,Adsorbent,Monolith,Alginate,Starch,,A,A,,uk,uk,Unknown,Unknown,Unknown,FD,,,,,,,,,,,,,,
13067,FD,Capacitors,Monolith,Cellulose nanofibers,CNT,,K,N,,ng,wa,Cellulose nanofiber suspension + MWCNT (frozen),No gelation,Water,FD,,,,,109,,0.524,,Macroporous (particulate),,,,,
13068,FD,Capacitors,Monolith,Cellulose nanofibers,"CNT, polyaniline",,K,"N, M",,ng,wa,Cellulose nanofiber suspension + MWCNT (frozen),No gelation,Water,FD,Post-compositing with polyaniline (1:0.3),,,,46,,0.241,,Macroporous (particulate),,,,,
13069,FD,Capacitors,Monolith,Cellulose nanofibers,"CNT, polyaniline",,K,"N, M",,ng,wa,Cellulose nanofiber suspension + MWCNT (frozen),No gelation,Water,FD,Post-compositing with polyaniline (1:0.4),,,,48,,0.248,,Macroporous (particulate),,,,,
13070,FD,Capacitors,Monolith,Cellulose nanofibers,"CNT, polyaniline",,K,"N, M",,ng,wa,Cellulose nanofiber suspension + MWCNT (frozen),No gelation,Water,FD,Post-compositing with polyaniline (1:0.5),,,,55,,0.293,,Macroporous (particulate),,,,,
13071,SCD,DDS,Monolith,Starch,,Drug loading,A,,Lo,pp,al,"Starch (waxy maize 11 wt%, 30 days) solution (cooling) + ethanol",Physical (temperature),Ethanol,SCD,,,0.44,,17,,,,Macroporous (particulate),,,,,
13072,SCD,DDS,Monolith,Starch,,Drug loading,A,,Lo,pp,al,"Starch (potato 5 wt%, 12 days) solution (cooling) + ethanol",Physical (temperature),Ethanol,SCD,,,0.21,,57,,,,Macroporous (particulate),,,,,
13073,SCD,DDS,Monolith,Starch,,Drug loading,A,,Lo,pp,al,"Starch (potato 8 wt%, 4 days) solution (cooling) + ethanol",Physical (temperature),Ethanol,SCD,,,0.34,,45,,,,Macroporous (particulate),,,,,
13074,SCD,DDS,Monolith,Starch,,Drug loading,A,,Lo,pp,al,"Starch (potato 8 wt%, 12 days) solution (cooling) + ethanol",Physical (temperature),Ethanol,SCD,,,0.3,,99,,,,Macroporous (particulate),,,,,
13075,SCD,DDS,Monolith,Starch,,Drug loading,A,,Lo,pp,al,"Starch (potato 11 wt%, 12 days) solution (cooling) + ethanol",Physical (temperature),Ethanol,SCD,,,0.35,,141,,,,Macroporous (particulate),,,,,
13076,SCD,DDS,Monolith,Starch,,Drug loading,A,,Lo,pp,al,"Starch (pea 5 wt%, 1 days) solution (cooling) + ethanol",Physical (temperature),Ethanol,SCD,,,0.11,,166,,,,Macroporous (particulate),,,,,
13077,SCD,DDS,Monolith,Starch,,Drug loading,A,,Lo,pp,al,"Starch (pea 5 wt%, 4 days) solution (cooling) + ethanol",Physical (temperature),Ethanol,SCD,,,0.1,,253,,,,Macroporous (particulate),,,,,
13078,VD,DDS,Monolith,Starch,,Drug loading,A,,Lo,pp,al,"Starch (waxy maize 8 wt%, 15 days) solution (cooling) + ethanol",Physical (temperature),Ethanol,VD,,,0.63,,6,,,,Macroporous (particulate),,,,,
13079,VD,DDS,Monolith,Starch,,Drug loading,A,,Lo,pp,al,"Starch (waxy maize 8 wt%, 30 days) solution (cooling) + ethanol",Physical (temperature),Ethanol,VD,,,0.36,,20,,,,Macroporous (particulate),,,,,
13080,VD,DDS,Monolith,Starch,,Drug loading,A,,Lo,pp,al,"Starch (waxy maize 11 wt%, 30 days) solution (cooling) + ethanol",Physical (temperature),Ethanol,VD,,,0.47,,33,,,,Macroporous (particulate),,,,,
13081,VD,DDS,Monolith,Starch,,Drug loading,A,,Lo,pp,al,"Starch (waxy maize 11 wt%, 45 days) solution (cooling) + ethanol",Physical (temperature),Ethanol,VD,,,0.31,,87,,,,Macroporous (particulate),,,,,
13082,VD,DDS,Monolith,Starch,,Drug loading,A,,Lo,pp,al,"Starch (potato 5 wt%, 1 days) solution (cooling) + ethanol",Physical (temperature),Ethanol,VD,,,0.23,,21,,,,Macroporous (particulate),,,,,
13083,VD,DDS,Monolith,Starch,,Drug loading,A,,Lo,pp,al,"Starch (potato 5 wt%, 2 days) solution (cooling) + ethanol",Physical (temperature),Ethanol,VD,,,0.29,,24,,,,Macroporous (particulate),,,,,
13084,VD,DDS,Monolith,Starch,,Drug loading,A,,Lo,pp,al,"Starch (potato 5 wt%, 4 days) solution (cooling) + ethanol",Physical (temperature),Ethanol,VD,,,0.21,,31,,,,Macroporous (particulate),,,,,
13085,VD,DDS,Monolith,Starch,,Drug loading,A,,Lo,pp,al,"Starch (potato 5 wt%, 12 days) solution (cooling) + ethanol",Physical (temperature),Ethanol,VD,,,0.22,,57,,,,Macroporous (particulate),,,,,
13086,VD,DDS,Monolith,Starch,,Drug loading,A,,Lo,pp,al,"Starch (potato 8 wt%, 1 days) solution (cooling) + ethanol",Physical (temperature),Ethanol,VD,,,0.33,,22,,,,Macroporous (particulate),,,,,
13087,VD,DDS,Monolith,Starch,,Drug loading,A,,Lo,pp,al,"Starch (potato 8 wt%, 2 days) solution (cooling) + ethanol",Physical (temperature),Ethanol,VD,,,0.31,,27,,,,Macroporous (particulate),,,,,
13088,VD,DDS,Monolith,Starch,,Drug loading,A,,Lo,pp,al,"Starch (potato 8 wt%, 4 days) solution (cooling) + ethanol",Physical (temperature),Ethanol,VD,,,0.33,,48,,,,Macroporous (particulate),,,,,
13089,VD,DDS,Monolith,Starch,,Drug loading,A,,Lo,pp,al,"Starch (potato 8 wt%, 12 days) solution (cooling) + ethanol",Physical (temperature),Ethanol,VD,,,0.3,,95,,,,Macroporous (particulate),,,,,
13090,VD,DDS,Monolith,Starch,,Drug loading,A,,Lo,pp,al,"Starch (potato 11 wt%, 1 days) solution (cooling) + ethanol",Physical (temperature),Ethanol,VD,,,0.49,,22,,,,Macroporous (particulate),,,,,
13091,VD,DDS,Monolith,Starch,,Drug loading,A,,Lo,pp,al,"Starch (potato 11 wt%, 2 days) solution (cooling) + ethanol",Physical (temperature),Ethanol,VD,,,0.44,,38,,,,Macroporous (particulate),,,,,
13092,VD,DDS,Monolith,Starch,,Drug loading,A,,Lo,pp,al,"Starch (potato 11 wt%, 4 days) solution (cooling) + ethanol",Physical (temperature),Ethanol,VD,,,0.4,,104,,,,Macroporous (particulate),,,,,
13093,VD,DDS,Monolith,Starch,,Drug loading,A,,Lo,pp,al,"Starch (potato 11 wt%, 12 days) solution (cooling) + ethanol",Physical (temperature),Ethanol,VD,,,0.39,,132,,,,Macroporous (particulate),,,,,
13094,VD,DDS,Monolith,Starch,,Drug loading,A,,Lo,pp,al,"Starch (pea 5 wt%, 1 days) solution (cooling) + ethanol",Physical (temperature),Ethanol,VD,,,0.51,,137,,,,Macroporous (particulate),,,,,
13095,VD,DDS,Monolith,Starch,,Drug loading,A,,Lo,pp,al,"Starch (pea 5 wt%, 2 days) solution (cooling) + ethanol",Physical (temperature),Ethanol,VD,,,0.81,,143,,,,Macroporous (particulate),,,,,
13096,VD,DDS,Monolith,Starch,,Drug loading,A,,Lo,pp,al,"Starch (pea 5 wt%, 4 days) solution (cooling) + ethanol",Physical (temperature),Ethanol,VD,,,1.21,,64,,,,Macroporous (particulate),,,,,
13097,VD,DDS,Monolith,Starch,,Drug loading,A,,Lo,pp,al,"Starch (pea 8 wt%, 1 days) solution (cooling) + ethanol",Physical (temperature),Ethanol,VD,,,0.73,,150,,,,Macroporous (particulate),,,,,
13098,VD,DDS,Monolith,Starch,,Drug loading,A,,Lo,pp,al,"Starch (pea 8 wt%, 2 days) solution (cooling) + ethanol",Physical (temperature),Ethanol,VD,,,0.93,,135,,,,Macroporous (particulate),,,,,
13099,VD,DDS,Monolith,Starch,,Drug loading,A,,Lo,pp,al,"Starch (pea 8 wt%, 4 days) solution (cooling) + ethanol",Physical (temperature),Ethanol,VD,,,1.07,,78,,,,Macroporous (particulate),,,,,
13100,FD,DDS,Monolith,Starch,,Drug loading,A,,Lo,pp,wa,"Starch (waxy maize 11 wt%, 30 days) (frozen)",Physical (temperature),Water,FD,,,0.15,,5,,,,Macroporous (particulate),,,,,
13101,FD,DDS,Monolith,Starch,,Drug loading,A,,Lo,pp,wa,"Starch (potato 11 wt%, 4 days) (frozen)",Physical (temperature),Water,FD,,,0.16,,5,,,,Macroporous (particulate),,,,,
13102,SCD,Food,Microbeads?,Protein (whey),,Cocoa powder loading,C,,Lo,pp,al,Whey protein solution + ethanol,Physical (antisolvent),Ethanol,SCD,,,,,,,,,,,,,,
13103,FD,Scaffold,Monolith,Silk fibroin,,,D,,,ng,wa,Chitosan solurion + silk fibroin (0.5%)-Ca(NO3)2 solution (1:5) (frozen),No gelation,Water,FD,,,,97%,135,,,,Macroporous (fibrous),,,,,
13104,FD,Scaffold,Monolith,Silk fibroin,,,D,,,ng,wa,Chitosan solurion + silk fibroin (1%)-Ca(NO3)2 solution (1:5) (frozen),No gelation,Water,FD,,,,88%,65,,,,Macroporous (fibrous),,,,,
13105,FD,Scaffold,Monolith,Silk fibroin,,,D,,,ng,wa,Chitosan solurion + silk fibroin (2%)-Ca(NO3)2 solution (1:5) (frozen),No gelation,Water,FD,,,,81%,65,,,,Macroporous (fibrous),,,,,
13106,FD,Scaffold,Monolith,Silk fibroin,,,D,,,ng,wa,Chitosan solurion + silk fibroin (0.5%)-Ca(NO3)2 solution (1:1) (frozen),No gelation,Water,FD,,,,98.50%,165,,,,Macroporous (fibrous),,,,,
13107,FD,Scaffold,Monolith,Silk fibroin,,,D,,,ng,wa,Chitosan solurion + silk fibroin (0.5%)-Ca(NO3)2 solution (1:2.5) (frozen),No gelation,Water,FD,,,,97.50%,140,,,,Macroporous (fibrous),,,,,
13108,FD,Scaffold,Monolith,Silk fibroin,,,D,,,ng,wa,Chitosan solurion + silk fibroin (0.5%)-Ca(NO3)2 solution (1:10) (frozen),No gelation,Water,FD,,,,97%,,,,,Macroporous (fibrous),,,,,
13109,FD,Adsorbent,Monolith,Chitin nanofibers,Chitosan,,K,A,,ng,wa,Chitin nanofiber suspension + chitosan (frozen),No gelation,Water,FD,,,0.03,80%,,,,0.025,Macroporous (cellular),,,,,
13110,FD,Adsorbent,Monolith,Chitin nanofibers,Chitosan,Yeast immobilization,K,A,Lo,ng,wa,Chitin nanofiber suspension + chitosan + yeast (1%) (frozen),No gelation,Water,FD,,,0.03,90%,,,,0.06,Macroporous (cellular),,,,,
13111,FD,Adsorbent,Monolith,Chitin nanofibers,Chitosan,Yeast immobilization,K,A,Lo,ng,wa,Chitin nanofiber suspension + chitosan + yeast (3%) (frozen),No gelation,Water,FD,,,0.03,90%,,,,0.12,Macroporous (cellular),,,,,
13112,FD,Adsorbent,Monolith,Chitin nanofibers,Chitosan,Yeast immobilization,K,A,Lo,ng,wa,Chitin nanofiber suspension + chitosan + yeast (5%) (frozen),No gelation,Water,FD,,,0.04,80%,,,,0.02,Macroporous (cellular),,,,,
13113,FD,Separation,Monolith,Wood,,,L,,,ng,wa,Delignified wood (frozen),No gelation,Water,FD,,,0.029,93.36%,,,,,Macroporous (cellular),,,,,
13114,FD,Adsorbent,Monolith,Chitosan,,Quaternary ammonium modification,A,,Al,cc,wa,Quaternary ammonium chitosan + chitosan solution + glutaraldehyde solution (frozen),Chemical (aldehyde),Water,FD,,,0.06,,,,,,Macroporous (flakes),,,,,
13115,FD,Adsorbent,Monolith,Polyimide,,Enzyme conjugation,G,,Lo,ng,wa,Poly(amic acid) solution + TEA (frozen),No gelation,Water,FD,Post-conjugation of enzymes,,,,,,,,Macroporous (flakes),,,,,
13116,SCD,Wound dressing,Monolith,Agar,,,A,,,pp,al,Agar (1%) solution (cooling),Physical (temperature),Ethanol,SCD,,,0.025,98.40%,257,,,,Mesoporous (fibrous and nanoparticulate),,,,,
13117,SCD,Wound dressing,Monolith,Agar,,,A,,,pp,al,Agar (2%) solution (cooling),Physical (temperature),Ethanol,SCD,,,0.031,98.10%,285,,,,Mesoporous (fibrous and nanoparticulate),,,,,
13118,SCD,Wound dressing,Monolith,Agar,,,A,,,pp,al,Agar (3%) solution (cooling),Physical (temperature),Ethanol,SCD,,,0.041,97.40%,334,,,,Mesoporous (fibrous and nanoparticulate),,,,,
13119,FD,Separation,Monolith,Cellulose nanofibers,PVA,,K,E,,ng,wa,Cellulose nanocrystal (0.5%) suspension + PVA solurion (frozen),No gelation,Water,FD,,,0.024,97.86%,,,,,Macroporous (flakes),,,,,
13120,FD,Separation,Monolith,Cellulose nanofibers,PVA,,K,E,,ng,wa,Cellulose nanocrystal (1%) suspension + PVA solurion (frozen),No gelation,Water,FD,,,0.029,97.73%,,,,,Macroporous (flakes),,,,,
13121,FD,Separation,Monolith,Cellulose nanofibers,PVA,,K,E,,ng,wa,Cellulose nanocrystal (2%) suspension + PVA solurion (frozen),No gelation,Water,FD,,,0.04,97.34%,,,,,Macroporous (flakes),,,,,
13122,FD,Separation,Monolith,Cellulose nanofibers,PVA,MTMS treatment,K,E,Si,ng,wa,Cellulose nanocrystal (0.5%) suspension + PVA solurion (frozen),No gelation,Water,FD,Post-MTMS treatment,,0.053,96.45%,,,,,Macroporous (flakes),,,,,
13123,FD,Separation,Monolith,Cellulose nanofibers,PVA,MTMS treatment,K,E,Si,ng,wa,Cellulose nanocrystal (1%) suspension + PVA solurion (frozen),No gelation,Water,FD,Post-MTMS treatment,,0.031,97.44%,,,,,Macroporous (flakes),,,,,
13124,FD,Separation,Monolith,Cellulose nanofibers,PVA,MTMS treatment,K,E,Si,ng,wa,Cellulose nanocrystal (2%) suspension + PVA solurion (frozen),No gelation,Water,FD,Post-MTMS treatment,,0.045,97.21%,,,,,Macroporous (flakes),,,,,
13125,FD,Not specific,Monolith,Lignocellulose,,,B,,,cc,wa,Lignocellulose suspension + formaldehyde solution + hexamethylenetetramine (frozen),Chemical (aldehyde),Water,FD,,,,,,,,,Dense,,,,,
13126,FD,PCM support,Monolith,Starch,,PCM loading,A,,Lo,ng,wa,Wheat bran suspension + NaOH solution (frozen),No gelation?,Water,FD,,,,,,,,,Macroporous (flakes),,,,,
13127,APD,Steam generation,Monolith,Agar,,,A,,,pp,al,Agar solution (freeze-thaw),Physical (aggregation),Ethanol,APD,,,0.0706,93.35%,,,,,Macroporous (cellular),0.07,Unknown,Unknown,,
13128,APD,Steam generation,Monolith,Agar,,Wax loading,A,,Lo,pp,al,Agar solution + wax (freeze-thaw),Physical (aggregation),Ethanol,APD,,,0.0731,90.04%,,,,,Macroporous (cellular),0.06,Unknown,Unknown,,
13129,APD,Thermal insulation,Monolith,Phenolic resin,,3-Glycidoxypropyl)trimethoxysilane modification,I,,Si,cp,wa,Phenolic resin solution + 3-glycidoxypropyl)trimethoxysilane (1%) + SDS (hydrothermal),Chemical (polymerization),Water?,APD,,,,,,,,,Macroporous (particulate),0.07,Transient,Hot disk,,
13130,APD,Thermal insulation,Monolith,Phenolic resin,,3-Glycidoxypropyl)trimethoxysilane modification,I,,Si,cp,wa,Phenolic resin solution + 3-glycidoxypropyl)trimethoxysilane (2%) + SDS (hydrothermal),Chemical (polymerization),Water?,APD,,,,,,,,,Macroporous (particulate),0.07,Transient,Hot disk,,
13131,APD,Thermal insulation,Monolith,Phenolic resin,,3-Glycidoxypropyl)trimethoxysilane modification,I,,Si,cp,wa,Phenolic resin solution + 3-glycidoxypropyl)trimethoxysilane (3%) + SDS (hydrothermal),Chemical (polymerization),Water?,APD,,,,,,,,,Macroporous (particulate),0.06,Transient,Hot disk,,
13132,APD,Thermal insulation,Monolith,Phenolic resin,,3-Glycidoxypropyl)trimethoxysilane modification,I,,Si,cp,wa,Phenolic resin solution + 3-glycidoxypropyl)trimethoxysilane (4%) + SDS (hydrothermal),Chemical (polymerization),Water?,APD,,,,,,,,,Macroporous (particulate),0.06,Transient,Hot disk,,
13133,APD,Thermal insulation,Monolith,Phenolic resin,,3-Glycidoxypropyl)trimethoxysilane modification,I,,Si,cp,wa,Phenolic resin solution + 3-glycidoxypropyl)trimethoxysilane (5%) + SDS (hydrothermal),Chemical (polymerization),Water?,APD,,,,,,,,,Macroporous (particulate),0.06,Transient,Hot disk,,
13134,SCD,Thermal insulation,Monolith,Polyimide,,,G,,,cp,al,"Poly(amic acid) solution in N-methylpyrrolidinone + 1,3,5-tris(40-aminophenyl)benzene + pyridine-acetic acid",Chemical (polymerization),Ethanol,SCD,,,0.102,,348,,,2,Mesoporous (nanoparticulate),0.03,Transient,Hot disk,,
13135,SCD,Thermal insulation,Monolith,Polyimide,GO,,G,N,,cp,al,"Poly(amic acid) solution in N-methylpyrrolidinone + graphene nanoplates (0.1%) + 1,3,5-tris(4'-aminophenyl)benzene + pyridine-acetic acid",Chemical (polymerization),Ethanol,SCD,,,0.096,,327,,,5,Mesoporous (nanoparticulate),0.03,Transient,Hot disk,,
13136,SCD,Thermal insulation,Monolith,Polyimide,GO,,G,N,,cp,al,"Poly(amic acid) solution in N-methylpyrrolidinone + graphene nanoplates (0.5%) + 1,3,5-tris(4'-aminophenyl)benzene + pyridine-acetic acid",Chemical (polymerization),Ethanol,SCD,,,0.08,,397,,,4,Mesoporous (nanoparticulate),0.025,Transient,Hot disk,,
13137,SCD,Thermal insulation,Monolith,Polyimide,GO,,G,N,,cp,al,"Poly(amic acid) solution in N-methylpyrrolidinone + graphene nanoplates (1%) + 1,3,5-tris(4'-aminophenyl)benzene + pyridine-acetic acid",Chemical (polymerization),Ethanol,SCD,,,0.111,,237,,,6,Mesoporous (nanoparticulate),0.03,Transient,Hot disk,,
13138,SCD,Thermal insulation,Monolith,Polyimide,GO,,G,N,,cp,al,"Poly(amic acid) solution in N-methylpyrrolidinone + graphene nanoplates (2.5%) + 1,3,5-tris(4'-aminophenyl)benzene + pyridine-acetic acid",Chemical (polymerization),Ethanol,SCD,,,0.11,,309,,,6,Mesoporous (nanoparticulate),0.029,Transient,Hot disk,,
13139,SCD,Thermal insulation,Monolith,Polyimide,GO,,G,N,,cp,al,"Poly(amic acid) solution in N-methylpyrrolidinone + graphene nanoplates (5%) + 1,3,5-tris(4'-aminophenyl)benzene + pyridine-acetic acid",Chemical (polymerization),Ethanol,SCD,,,0.114,,236,,,8,Mesoporous (nanoparticulate),0.036,Transient,Hot disk,,
13140,FD,Adsorbent,Monolith,Cellulose nanofibers,Chitosan,,K,A,,ng,wa,Chitosan solution + cellulose nanofiber suspension (frozen),No gelation,Water,FD,,,,,,,,,Macroporous (cellular),,,,,
13141,FD,Not specific,Monolith,Cellulose nanofibers,,,K,,,ng,wa,Cellulose nanofiber (11% COOH) suspension (frozen),No gelation,Water,FD,,,0.008,99.50%,,,,0.0933,Macroporous (cellular),,,,,
13142,FD,Not specific,Monolith,Cellulose nanofibers,,,K,,,ng,wa,Cellulose nanofiber (45% COOH) suspension (frozen),No gelation,Water,FD,,,0.0066,99.60%,,,,0.0539,Macroporous (cellular),,,,,
13143,FD,Not specific,Monolith,Cellulose nanofibers,,,K,,,ng,wa,Cellulose nanofiber (100% COOH) suspension (frozen),No gelation,Water,FD,,,0.0052,99.70%,,,,0.0077,Macroporous (cellular),,,,,
13144,FD,Not specific,Sheet,Bacterial cellulose,,,K,,,ng,wa,Bacterial cellulose suspension (frozen),No gelation,Water,FD,,,0.0884,93.59%,,,,,Macroporous (fibrous),,,,,
13145,FD,Not specific,Sheet,Bacterial cellulose,,,K,,,ng,wa,Bacterial cellulose suspension + H2SO4-HCl solution (frozen),No gelation,Water,FD,,,0.4441,67.80%,,,,,Macroporous (fibrous),,,,,
13146,SCD,Not specific,Monolith,Polystyrene,,,J,,,pp,or,Polystyrene in chloroform (cooling),Physical (temperature),Chloroform?,SCD,,,,,260,,,,,,,,,
13147,FD,Shield,Monolith (3D),Cellulose nanofibers,GO,,K,N,,ng,wa,"Cellulose nanofiber suspension + GO (printed, frozen)",No gelation,Water,FD,,,,,,,,,Macroporous (cellular),,,,,
13148,FD,Sensors,Sheet,Polyimide,,,G,,,ng,wa,Poly(amic acid) solution (frozen),No gelation,Water,FD,Post-calcination at 300 °C,,0.134,,,,,0.105,Macroporous (cellular),0.084,Transient,Hot disk,,
13149,FD,Sensors,Sheet,Polyimide,,,G,,,ng,wa,Poly(amic acid) (TPA 4%) solution (frozen),No gelation,Water,FD,Post-calcination at 300 °C,,0.096,,,,,0.234,Macroporous (cellular),0.052,Transient,Hot disk,,
13150,FD,Sensors,Sheet,Polyimide,,,G,,,ng,wa,Poly(amic acid) (TPA 8%) solution (frozen),No gelation,Water,FD,Post-calcination at 300 °C,,0.082,,,,,1.094,Macroporous (cellular),0.045,Transient,Hot disk,,
13151,FD,Sensors,Sheet,Polyimide,,,G,,,ng,wa,Poly(amic acid) (TPA 15%) solution (frozen),No gelation,Water,FD,Post-calcination at 300 °C,,0.064,,,,,1.073,Macroporous (cellular),0.04,Transient,Hot disk,,
13152,FD,Separation,Monolith,Chitosan,Plant extracts,MTCS treatment,A,L,Si,ng,wa,Chitosan solution + catkin fibers (frozen),No gelation,Water,FD,Post-MTCS treatment,,0.011,,,,,,Macroporous (cellular),,,,,
13153,SCD,Not specific,Monolith,Hyaluronic acid,,,A,,,pp,al,"Hyaluronic acid (1.6%) solution (pH 1.5, freeze-thaw x 3) ",Physical (aggregation),Ethanol,SCD,,,0.14,,275,,,,Macroporous (flakes),,,,,
13154,SCD,Not specific,Monolith,Hyaluronic acid,,,A,,,pp,al,"Hyaluronic acid (1%) solution (pH 2.5, freeze-thaw x 3) ",Physical (aggregation),Ethanol,SCD,,,0.13,,571,,,,Mesoporous (nanofibrous),,,,,
13155,SCD,Not specific,Monolith,Hyaluronic acid,,,A,,,pp,al,"Hyaluronic acid (1.6%) solution (pH 2.5, freeze-thaw x 3) ",Physical (aggregation),Ethanol,SCD,,,0.14,,595,,,,Mesoporous (nanofibrous),,,,,
13156,SCD,Not specific,Monolith,Hyaluronic acid,,,A,,,pp,ow,"Hyaluronic acid (1.6%) solution (pH 1.5, freeze-thaw x 3) ",Physical (aggregation),Acetone,SCD,,,0.19,,7,,,,Macroporous (flakes),,,,,
13157,SCD,Not specific,Monolith,Hyaluronic acid,,,A,,,pp,ow,"Hyaluronic acid (1%) solution (pH 2.5, freeze-thaw x 3) ",Physical (aggregation),Acetone,SCD,,,0.1,,474,,,,Mesoporous (nanofibrous),,,,,
13158,SCD,Not specific,Monolith,Hyaluronic acid,,,A,,,pp,ow,"Hyaluronic acid (1.6%) solution (pH 2.5, freeze-thaw x 3) ",Physical (aggregation),Acetone,SCD,,,0.11,,505,,,,Mesoporous (nanofibrous),,,,,
13159,SCD,Not specific,Monolith,Hyaluronic acid,,,A,,,pp,ow,"Hyaluronic acid (1.6%) solution (pH 7.4, freeze-thaw x 3) ",Physical (aggregation),Acetone,SCD,,,0.17,,9,,,,Mesoporous (nanofibrous),,,,,
13160,FD,Thermal insulation,Monolith,Glucomannan,Starch,,A,A,,ng,wa,Konjac glucomannan-starch solution (frozen),No gelation,Water,FD,,,0.019,96.27%,,,,0.0833,Macroporous (cellular),0.037,Transient,Hot disk,,
13161,SCD,Not specific,Microbeads,Protein (whey),,,C,,,pp,al,Whey protein solution (pH 3) in W/O emulsion (heating),Physical (temperature),Ethanol,SCD,,,0.14,99%,477,,,,Mesoporous (nanoparticulate),,,,,
13162,SCD,Not specific,Microbeads,Protein (whey),,,C,,,pp,al,Whey protein solution (pH 7) in W/O emulsion (heating),Physical (temperature),Ethanol,SCD,,,0.15,88%,370,,,,Mesoporous (nanoparticulate),,,,,
13163,SCD,Not specific,Microbeads,Protein (whey),,,C,,,pp,al,Whey protein solution (pH 9) in W/O emulsion (heating),Physical (temperature),Ethanol,SCD,,,0.18,86%,355,,,,Mesoporous (nanoparticulate),,,,,
13164,SCD,Not specific,Microbeads,Protein (potato),,,C,,,pp,al,Potato protein solution (pH 3) in W/O emulsion (heating),Physical (temperature),Ethanol,SCD,,,0.08,95%,479,,,,Mesoporous (nanoparticulate),,,,,
13165,SCD,Not specific,Microbeads,Protein (potato),,,C,,,pp,al,Potato protein solution (pH 7) in W/O emulsion (heating),Physical (temperature),Ethanol,SCD,,,0.11,93%,347,,,,Mesoporous (nanoparticulate),,,,,
13166,SCD,Not specific,Microbeads,Protein (potato),,,C,,,pp,al,Potato protein solution (pH 9) in W/O emulsion (heating),Physical (temperature),Ethanol,SCD,,,0.1,90%,403,,,,Mesoporous (nanoparticulate),,,,,
13167,APD,Sensors,Monolith,Polyurethane,GO,,H,N,,cp,al,Desmodur N3300A + tetraethylene glycol in acetonitrile + dibutyltin disilicate + ethanol,Chemical (polymerization),Ethanol,APD,Post-immersion into GO suspension,,,,,,,,Macroporous (particulate),,,,,
13168,FD,Adsorbent,Monolith,COF,,,Q,,,cp,ow,COF gel (frozen),Chemical (polymerization),"1,4-Dioxane?",FD,,,,,88.9,,,,Macroporous (flakes),,,,,
13169,SCD,Sound insulation,Sheet,Polyimide,,,G,,,cp,ow,"2,2'-Dimethylbenzidine + pyromellitic dianhydride in N-methyl-2-pyrrolidone + acetic acid-TEA + 1,3,5-benzenetricarbonyl trichloride",Chemical (polymerization),Acetone,SCD,,,0.071,95.34%,800,,,27.49,Mesoporous (nanoparticulate),,,,,
13170,FD,Adsorbent,Monolith,Chitin,,,B,,,cc,wa,Chitin suspension + glutaraldehyde solution (frozen),Chemical (aldehyde),Water,FD,,,,,,,,,Macroporous (flakes),,,,,
13171,SCD,Sensors,Fibers,Cellulose,,,B,,,pp,al,Cellulose-LiOH-urea solution + citric acid-ethylene glycol-ethanol solution ,Physical (antisolvent),Ethanol,SCD,,,0.21,,,,,,Macroporous (fibrous),,,,,
13172,SCD,Sensors,Fibers,Cellulose,,,B,,,pp,al,Cellulose-LiOH-urea solution + cellulose nanofiber suspension + citric acid-ethylene glycol-ethanol solution ,Physical (antisolvent),Ethanol,SCD,,,0.24,,413,,,,Macroporous (fibrous),,,,,
13173,SCD,Sensors,Fibers,Cellulose,CNT,,B,N,,pp,al,Cellulose-LiOH-urea solution + CNT suspension + citric acid-ethylene glycol-ethanol solution ,Physical (antisolvent),Ethanol,SCD,,,0.26,,,,,,Macroporous (fibrous),,,,,
13174,SCD,Sensors,Fibers,Cellulose,CNT,,B,N,,pp,al,Cellulose-LiOH-urea solution + CNT suspension + citric acid-ethylene glycol-ethanol solution ,Physical (antisolvent),Ethanol,SCD,,,0.27,,,,,,Macroporous (fibrous),,,,,
13175,FD,Separation,Monolith,Polycaprolactone,,MTCS treatment,F,,Si,ng,wa,Polycaprolactone solution in DMF-dichloromethane (electrospun) + NaBH4 solution (frozen),No gelation,Water,FD,Post-MTCS treatment,,0.012,99.42%,,,,,Macroporous (fibrous),,,,,
13176,FD,Separation,Monolith,Chitosan,"Carboxymethyl cellulose, starch",,A,"A, A",,cc,wa,Chitosan solution + carboxymethyl cellulose + starch + EDC-NHS (frozen),Chemical (epoxy),Water,FD,,,0.101,,,,,,Macroporous (cellular),,,,,
13177,FD,Separation,Monolith,Chitosan,"Carboxymethyl cellulose, starch, zein",,A,"A, A, D",,cc,wa,Chitosan solution + carboxymethyl cellulose + starch + EDC-NHS (frozen),Chemical (epoxy),Water,FD,Post-compositing with zein,,0.11,,,,,,Macroporous (cellular),,,,,
13178,FD,Separation,Monolith,Chitosan,"Carboxymethyl cellulose, starch",,A,"A, A",,cc,wa,Chitosan solution + carboxymethyl cellulose + starch + EDC-NHS (frozen),Chemical (epoxy),Water,FD,Post-octadecanal treatment,,0.114,,,,,,Macroporous (cellular),,,,,
13179,FD,Separation,Monolith,Chitosan,"Carboxymethyl cellulose, starch, zein",,A,"A, A, D",,cc,wa,Chitosan solution + carboxymethyl cellulose + starch + EDC-NHS (frozen),Chemical (epoxy),Water,FD,"Post-compositing with zein, octadecanal treatment",,0.11,,,,,,Macroporous (cellular),,,,,
13180,FD,Separation,Monolith,Gelatin,"Carboxymethyl chitosan, carboxymethyl cellulose",,C,"A, A",,pc,wa,Gelatin solution + carboxymethyl chitosan + carboxymethyl cellulose (frozen),Physical (electrostatic),Water,FD,,,0.0123,95%,56.7,,,,Macroporous (cellular),,,,,
13181,APD,Sensors,Fibers,Polyimide,,,G,,,pp,wa,Poly(amic acid) solution (wet spun) + water-ethanol,Physical (antisolvent),Water,APD,Post-calcination at 300 °C,,0.45,,,,,,Macroporous (flakes),,,,,
13182,APD,Sensors,Fibers,Polyimide,CNT,,G,N,,pp,wa,Poly(amic acid) solution + CNT suspension (wet spun) + water-ethanol,Physical (antisolvent),Water,APD,Post-calcination at 300 °C,,0.39,,,,,,Macroporous (flakes),,,,,
13183,APD,Sensors,Fibers,Polyimide,CNT,,G,N,,pp,wa,Poly(amic acid) solution + carboxylated CNT suspension (wet spun) + water-ethanol,Physical (antisolvent),Water,APD,Post-calcination at 300 °C,,0.41,,,,,,Macroporous (flakes),,,,,
13184,FD,Separation,Monolith,Lignocellulose,,,B,,,ng,wa,Lignocellulose suspension (frozen),No gelation,Water,FD,,,,,,,,,Macroporous (flakes),,,,,
13185,FD,Sensors,Monolith,Polyimide,CNT,,G,N,,ng,wa,Poly(amic acid) solution + TEA + CNT suspension + polyimide fiber suspension (frozen),No gelation,Water,FD,Post-calcination at 350 °C,,0.0134,99%,,,,,Macroporous (fibrous),,,,,
13186,FD,Adsorbent,Beads,Chitosan,Cellulose nanofibers,,A,K,,cc,wa,Chitosan solution + tannic acid-cellulose nanocrystal suspension + glutaraldehyde solution (frozen),Chemical (aldehyde),Water,FD,,,,,,,,,,,,,,
13187,FD,Thermal insulation,Monolith,Glucomannan,,,A,,,cp,wa,Konjac glucomannan solution (frozen),Chemical (polymerization),Water,FD,,,0.0215,90.01%,,,,,Macroporous (flakes),0.0306,Transient,Hot disk,,
13188,FD,Thermal insulation,Monolith,Glucomannan,Polyisocyanate,,A,H,,cp,wa,Konjac glucomannan solution + hexamethylene diisocyanate-trimethylolpropane-TEA (frozen),Chemical (polymerization),Water,FD,,,0.0582,95%,,,,,Macroporous (flakes),0.0282,Transient,Hot disk,,
13189,FD,Thermal insulation,Monolith,Glucomannan,"Polyisocyanate, GO",,A,"H, N",,cp,wa,Konjac glucomannan solution + hexamethylene diisocyanate-trimethylolpropane-TEA + graphene nanoplates (frozen),Chemical (polymerization),Water,FD,,,0.1297,88.39%,,,,,Macroporous (flakes),0.0452,Transient,Hot disk,,
13190,FD,Steam generation,Monolith,Cellulose,PVA,,B,E,,ng,wa,Cellulose fiber suspension + PVA solurion (frozen),No gelation,Water,FD,,,,,,,,,Macroporous (flakes),,,,,
13191,FD,Steam generation,Monolith,Cellulose,PVA,Fe3+ complex incorporation,B,E,Lo,ng,wa,Cellulose fiber suspension + PVA solurion + tannic acid (0.3 g)-Fe3+ (frozen),No gelation,Water,FD,,,,,,,,,Macroporous (flakes),,,,,
13192,FD,Steam generation,Monolith,Cellulose,PVA,Fe3+ complex incorporation,B,E,Lo,ng,wa,Cellulose fiber suspension + PVA solurion + tannic acid (0.6 g)-Fe3+ (frozen),No gelation,Water,FD,,,0.0495,96.70%,17,,,,Macroporous (flakes),,,,,
13193,FD,Wound dressing,Sheet?,PVA,,Drug loading,E,,Lo,ng,wa,PVA-drug solution (frozen),No gelation,Water,FD,,,,,,,,,Macroporous (flakes),,,,,
13194,FD,Not specific,Monolith,Protein (CAHS),,,C,,,ng,wa,CAHS protein solution (frozen),No gelation,Water,FD,,,,,,,,,Macroporous (flakes),,,,,
13195,FD,Sensors,Monolith,Chitosan,Gelatin,,A,C,,ng,wa,Chitosan solution (frozen),No gelation,Water,FD,"Post-hybridization with gelatin wet gel, immersion into glutaraldehyde solution",Chemical (aldehyde),,,,,,,Macroporous (cellular),,,,,
13196,FD,Separation,Monolith,Alginate,"Polyethylene, GO",PDMS treatment,A,"J, N",Si,ng,wa,Alginate solution + polyethylene waste suspension + GO suspension (frozen),No gelation,Water,FD,Post-PDMS treatment,,0.026,,,,,,Macroporous (flakes),,,,,
13197,FD,PCM support,Monolith,Aramid fibers,,"PCM loading, surface carbonized",K,,"Ca, Lo",pp,wa,"Aramid nanofiber suspension (evaporation, frozen)",Physical?,Water,FD,Post-surface carbonization,,,,,,,,Macroporous (cellular),,,,,
13198,FD,Adsorbent,Monolith,Cellulose nanofibers,Polyethyleneimine,,K,E,,ng,wa,Cellulose nanofiber suspension + polyethyleneimine (4:1) (frozen),No gelation,Water,FD,Post-immersion into glutaraldehyde solution ,Chemical (aldehyde),,,2,,,,Macroporous (flakes),,,,,
13199,FD,Adsorbent,Monolith,Cellulose nanofibers,Polyethyleneimine,,K,E,,ng,wa,Cellulose nanofiber suspension + polyethyleneimine (2:1) (frozen),No gelation,Water,FD,Post-immersion into glutaraldehyde solution ,Chemical (aldehyde),,,4,,,,Macroporous (flakes),,,,,
13200,FD,Adsorbent,Monolith,Cellulose nanofibers,Polyethyleneimine,,K,E,,ng,wa,Cellulose nanofiber suspension + polyethyleneimine (1:1) (frozen),No gelation,Water,FD,Post-immersion into glutaraldehyde solution ,Chemical (aldehyde),,,22.35,,,,Macroporous (flakes),,,,,
13201,FD,Adsorbent,Monolith,Cellulose nanofibers,Polyethyleneimine,,K,E,,ng,wa,Cellulose nanofiber suspension + polyethyleneimine (1:2) (frozen),No gelation,Water,FD,Post-immersion into glutaraldehyde solution ,Chemical (aldehyde),,,51,,,,Macroporous (flakes),,,,,
13202,FD,PCM support,Monolith,PVA,GO,PCM loading,E,N,Lo,ng,wa,GO-PVA suspension + H3BO3 (frozen),No gelation,Water,FD,Post-PEG loading,,,,,,,,Macroporous (flakes),,,,,
13203,FD,Not specific,Monolith,Cellulose,PVA,Silicone coating powder,B,E,Si,cc,wa,Corn stalk (1 g) suspension + PVA solution + glyoxal-HCl solution (frozen),Chemical (aldehyde),Water,FD,Post caoting with silicone powder,,0.0778,96.12%,282,,,,Macroporous (fibrous),,,,,
13204,FD,Not specific,Monolith,Cellulose,PVA,Silicone coating powder,B,E,Si,cc,wa,Corn stalk (2 g) suspension + PVA solution + glyoxal-HCl solution (frozen),Chemical (aldehyde),Water,FD,Post caoting with silicone powder,,0.0994,95.31%,237,,,,Macroporous (fibrous),,,,,
13205,FD,Not specific,Monolith,Cellulose,PVA,Silicone coating powder,B,E,Si,cc,wa,Corn stalk (3 g) suspension + PVA solution + glyoxal-HCl solution (frozen),Chemical (aldehyde),Water,FD,Post caoting with silicone powder,,0.1061,93.64%,212,,,,Macroporous (fibrous),,,,,
13206,FD,Not specific,Monolith,Cellulose,PVA,Silicone coating powder,B,E,Si,cc,wa,Corn stalk (4 g) suspension + PVA solution + glyoxal-HCl solution (frozen),Chemical (aldehyde),Water,FD,Post caoting with silicone powder,,0.125,92.28%,191,,,,Macroporous (fibrous),,,,,
13207,FD,Not specific,Monolith,Cellulose nanofibers,PVA,,K,E,,ng,wa,Cellulose nanofiber suspension + PVA solurion (frozen),No gelation,Water,FD,,,0.1,90%,,,,,Macroporous (flakes),,,,,
13208,FD,Separation,Monolith,Chitosan,Squid ink,"3-Glycidyloxypropyl trimethoxysilane, PDMS treatment",A,M,Si,ng,wa,Chitosan solution + squid ink + (3-glycidyloxypropyl)trimethoxysilane (frozen),No gelation,Water,FD,Post-PDMS treatment,,,,,,,,Macroporous (cellular),,,,,
13209,FD,Adsorbent,Monolith,COF,,,Q,,,cp,wa,"COF (1,3,5-tris(4'-hydroxy-5'-formylphenyl)benzene + 1,3,5-tris(4-aminophenyl)benzene) suspension (frozen)",Chemical (polymerization),Water,FD,,,,,54,,,,,,,,,
13210,FD,"Adsorbent, thermal insulation",Monolith,Cellulose nanofibers,,,K,,,ng,wa,"Cellulose nanofiber suspension + 1,2,3,4-butanetetracarboxylic acid (frozen)",No gelation,Water,FD,,,0.006,,,,,,Macroporous (cellular),,,,,
13211,FD,"Adsorbent, thermal insulation",Monolith,Cellulose nanofibers,Down fibers,,K,L,,ng,wa,"Cellulose nanofiber suspension + down fiber suspension (8:1) + 1,2,3,4-butanetetracarboxylic acid (frozen)",No gelation,Water,FD,,,0.006,,,,,,Macroporous (cellular),,,,,
13212,FD,"Adsorbent, thermal insulation",Monolith,Cellulose nanofibers,Down fibers,,K,L,,ng,wa,"Cellulose nanofiber suspension + down fiber suspension (8:2) + 1,2,3,4-butanetetracarboxylic acid (frozen)",No gelation,Water,FD,,,0.007,,,,,,Macroporous (cellular),,,,,
13213,FD,"Adsorbent, thermal insulation",Monolith,Cellulose nanofibers,Down fibers,,K,L,,ng,wa,"Cellulose nanofiber suspension + down fiber suspension (8:4) + 1,2,3,4-butanetetracarboxylic acid (frozen)",No gelation,Water,FD,,,0.008,,,,,,Macroporous (cellular),,,,,
13214,FD,"Adsorbent, thermal insulation",Monolith,Cellulose nanofibers,Down fibers,,K,L,,ng,wa,"Cellulose nanofiber suspension + down fiber suspension (8:6) + 1,2,3,4-butanetetracarboxylic acid (frozen)",No gelation,Water,FD,,,0.008,,,,,,Macroporous (cellular),,,,,
13215,FD,Not specific,Monolith,Glucomannan,"Gelatin, starch",,A,"C, A",,pp,wa,Konjac glucomannan solution + gelation + starch (frozen),Physical (temperature),Water,FD,,,,,,,,,,,,,,
13216,FD,Sensors,Monolith,Cellulose nanofibers,,,K,,,cc,wa,Cellulose nanofiber suspension + glutaraldehyde solution (frozen),Chemical (aldehyde),Water,FD,,,0.0181,,,,,0.06,Macroporous (cellular),,,,,
