Repository: paulagirones/Aerogels_thermal_conductivity

# Aerogels_thermal_conductivity
Machine learning prediction of thermal conductivity in aerogels.

File: 20250220_dataset.csv (part 76 of 95)
Entry,Drying,Purpose,Shape,First materials,Second materials,Modification,First material class,Second materials class,Modification class,Gelation class,Solvent class,Process,Gelation mechanism,Final solvent,Drying details,Post drying treatment,Post-drying cross-linking,Envelope density g/cm3,Porosity,BET surface area m2/g,BJH pore size nm,BJH pore volume (total) cm3/g,compression elastic modulus MPa,SEM,Thermal conductivity W/(m K),Thermal method,Thermal method detail,,
13217,FD,Sensors,Monolith,Cellulose nanofibers,PEDOT:PSS,,K,M,,cc,wa,Cellulose nanofiber suspension + PEDOT:PSS solution (1:1) + glutaraldehyde solution (frozen),Chemical (aldehyde),Water,FD,,,0.0245,,,,,0.08,Macroporous (cellular),,,,,
13218,FD,Sensors,Monolith,Cellulose nanofibers,PEDOT:PSS,,K,M,,cc,wa,Cellulose nanofiber suspension + PEDOT:PSS solution (1:1.5) + glutaraldehyde solution (frozen),Chemical (aldehyde),Water,FD,,,0.018,,,,,0.08,Macroporous (cellular),,,,,
13219,FD,Sensors,Monolith,Cellulose nanofibers,PEDOT:PSS,,K,M,,cc,wa,Cellulose nanofiber suspension + PEDOT:PSS solution (1:2) + glutaraldehyde solution (frozen),Chemical (aldehyde),Water,FD,,,0.0188,,,,,0.08,Macroporous (cellular),,,,,
13220,FD,Not specific,Monolith,Rubber,"Polyethyleneimine, CNT, GO",,L,"E, N, N",,ng,wa,Polystyrene-butadiene rubber suspension + GO-polyethyleneimine-CNT suspension (frozen),No gelation,Water,FD,,,,,,,,,Macroporous (flakes),,,,,
13221,FD,Thermal insulation,Monolith,Cellulose,,,B,,,ng,wa,Kapok fiber suspension (frozen),No gelation,Water,FD,,,,77.50%,,,,,Macroporous (fibrous),0.0611,Transient,Hot disk,,
13222,FD,Thermal insulation,Monolith,Cellulose,PVA,Biguanide phosphonate ,B,E,Al,ng,wa,Kapok fiber suspension + PVA solution + biguanide phosphonate (2%) (frozen),No gelation,Water,FD,,,,83.10%,,,,,Macroporous (fibrous),0.0503,Transient,Hot disk,,
13223,FD,Thermal insulation,Monolith,Cellulose,PVA,Biguanide phosphonate ,B,E,Al,ng,wa,Kapok fiber suspension + PVA solution + biguanide phosphonate (4%) (frozen),No gelation,Water,FD,,,,83.70%,,,,,Macroporous (fibrous),0.0515,Transient,Hot disk,,
13224,FD,Thermal insulation,Monolith,Cellulose,PVA,Biguanide phosphonate ,B,E,Al,ng,wa,Kapok fiber suspension + PVA solution + biguanide phosphonate (6%) (frozen),No gelation,Water,FD,,,,84.50%,,,,,Macroporous (fibrous),0.0518,Transient,Hot disk,,
13225,FD,Thermal insulation,Monolith,Cellulose,PVA,Biguanide phosphonate ,B,E,Al,ng,wa,Kapok fiber suspension + PVA solution + biguanide phosphonate (8%) (frozen),No gelation,Water,FD,,,,85.00%,,,,,Macroporous (fibrous),0.0528,Transient,Hot disk,,
13226,FD,Thermal insulation,Monolith,Cellulose,PVA,Biguanide phosphonate ,B,E,Al,ng,wa,Kapok fiber suspension + PVA solution + biguanide phosphonate (10%) (frozen),No gelation,Water,FD,,,,85.20%,,,,,Macroporous (fibrous),0.0531,Transient,Hot disk,,
13227,SCD,Separation,Monolith,Alginate,Protein (soy),,A,C,,"pc, pp",al,"Alginate solution + soy protein isolate + N,N-methylenebis acrylamide + ammonium persulfate + CaCO3 + glucono-d-lactone + MTMS-TEOS","Physical (Mn+, pH)",Ethanol,SCD,,,,,,,,,Macroporous (fibrous),,,,,
13228,FD,Separation,Monolith,Indole-formaldehyde,,,I,,,cp,wa,"4,4’-Bis(5-aminoindolyl)-diphenyl sulfone + cystamine in N-methylpyrrolidone + formaldehyde solution (frozen)",Chemical (polymerization),Water,FD,,,,,,,,,Macroporous (particulate),,,,,
13229,SCD,Not specific,Monolith,Polyamide,,,G,,,cp,al,p-Phenylenediamine + CaCl2 in N-methylpyrrolidinone + terephthaloyl chloride,Chemical (polymerization),Ethanol,SCD,,,0.23,,251,,0.7,,Macroporous (fibrous),,,,,
13230,FD,Capacitors,Monolith,Alginate,Polyaniline,,A,M,,cp,wa,Alginate solution + aniline + phytic acid + ammonium persulfate (cooling) + CaCl2 solution (frozen),Chemical (polymerization),Water,FD,,,,,103,,,,Macroporous (fibrous and flakes),,,,,
13231,APD,Shield,Monolith,Cellulose nanofibers,,,K,,,ng,wa,Cellulose nanofiber suspension (frozen),No gelation,Water,FD,,,0.03,,,,,,Macroporous (cellular),,,,,
13232,APD,Shield,Monolith,Cellulose nanofibers,CNT,,K,N,,ng,wa,Cellulose nanofiber suspension + CNT suspension (12.5%) (frozen),No gelation,Water,FD,,,0.03,,,,,,Macroporous (cellular),,,,,
13233,APD,Shield,Monolith,Cellulose nanofibers,CNT,,K,N,,ng,wa,Cellulose nanofiber suspension + CNT suspension (25%) (frozen),No gelation,Water,FD,,,0.029,,,,,,Macroporous (cellular),,,,,
13234,APD,Shield,Monolith,Cellulose nanofibers,CNT,,K,N,,ng,wa,Cellulose nanofiber suspension + CNT suspension (37.5%) (frozen),No gelation,Water,FD,,,0.03,,,,,,Macroporous (cellular),,,,,
13235,APD,Shield,Monolith,Cellulose nanofibers,CNT,,K,N,,ng,wa,Cellulose nanofiber suspension + CNT suspension (50%) (frozen),No gelation,Water,FD,,,0.028,,,,,,Macroporous (cellular),,,,,
13236,FD,Sensors,Monolith,Cellulose nanofibers,"Lignin, polyaniline",,K,"F, M",,ng,wa,Cellulose nanofiber suspension + lignin + polyethylene glycol diglycidyl ether (frozen),No gelation,Water,FD,Post-compositing with polyaniline,,,,,,,,Macroporous (flakes),,,,,
13237,FD,Thermal insulation,Monolith,Polyimide,,,G,,,ng,wa,Poly(amic acid) solution + TEA (frozen),No gelation,Water,FD,Post-calcination at 250 °C,,0.142,91%,,,,,Macroporous (cellular),,,,,
13238,FD,Thermal insulation,Monolith,Polyimide,Cellulose nanofibers,,G,K,,ng,wa,Poly(amic acid) solution + cellulose nanofiber suspension (0.2) + TEA (frozen),No gelation,Water,FD,Post-calcination at 250 °C,,0.099,93%,,,,14,Macroporous (cellular),0.039,Transient,Hot disk,,
13239,FD,Thermal insulation,Monolith,Polyimide,Cellulose nanofibers,,G,K,,ng,wa,Poly(amic acid) solution + cellulose nanofiber suspension (0.4) + TEA (frozen),No gelation,Water,FD,Post-calcination at 250 °C,,0.093,94%,,,,17,Macroporous (cellular),0.04,Transient,Hot disk,,
13240,FD,Thermal insulation,Monolith,Polyimide,Cellulose nanofibers,,G,K,,ng,wa,Poly(amic acid) solution + cellulose nanofiber suspension (0.6) + TEA (frozen),No gelation,Water,FD,Post-calcination at 250 °C,,0.085,94%,,,,22,Macroporous (cellular),0.037,Transient,Hot disk,,
13241,FD,Thermal insulation,Monolith,Polyimide,Cellulose nanofibers,,G,K,,ng,wa,Poly(amic acid) solution + cellulose nanofiber suspension (0.8) + TEA (frozen),No gelation,Water,FD,Post-calcination at 250 °C,,0.084,94%,,,,25,Macroporous (cellular),0.04,Transient,Hot disk,,
13242,FD,Thermal insulation,Monolith,Polyimide,Cellulose nanofibers,,G,K,,ng,wa,Poly(amic acid) solution + cellulose nanofiber suspension (1.0) + TEA (frozen),No gelation,Water,FD,Post-calcination at 250 °C,,0.091,94%,,,,33,Macroporous (cellular),0.038,Transient,Hot disk,,
13243,FD,Adsorbent,Monolith,Kelatin,Agarose,,C,A,,pp,wa,Kelatin suspension + acrylonitrile + agarose (frozen),Physical (temperature),Water,FD,Post-NH2OH-NaOH treatment,,,,26,,,,Macroporous (flakes),,,,,
13244,FD,Thermal insulation,Monolith,Polyurethane,,,H,,,cp,wa,"2,2-Bis(hydroxymethyl) propionic acid + PEG in N-methyl-2-pyrrolidinone + 4,4’-methylenebis(cyclohexyl isocyanate) (solid 2.5%) + dibutyltin dilaurate + acetone + TEA + ethylenediamine (frozen)",Chemical (polymerization),Water,FD,,,0.21,,,,,0.005,Macroporous (cellular),0.035,Steady state,HFM,,
13245,FD,Thermal insulation,Monolith,Polyurethane,,,H,,,cp,wa,"2,2-Bis(hydroxymethyl) propionic acid + PEG in N-methyl-2-pyrrolidinone + 4,4’-methylenebis(cyclohexyl isocyanate) (solid 5%) + dibutyltin dilaurate + acetone + TEA + ethylenediamine (frozen)",Chemical (polymerization),Water,FD,,,0.27,,,,,0.04,Macroporous (cellular),0.043,Steady state,HFM,,
13246,FD,Thermal insulation,Monolith,Polyurethane,,,H,,,cp,wa,"2,2-Bis(hydroxymethyl) propionic acid + PEG in N-methyl-2-pyrrolidinone + 4,4’-methylenebis(cyclohexyl isocyanate) (solid 7.5%) + dibutyltin dilaurate + acetone + TEA + ethylenediamine (frozen)",Chemical (polymerization),Water,FD,,,0.29,,,,,0.045,Macroporous (cellular),0.046,Steady state,HFM,,
13247,FD,Thermal insulation,Monolith,Polyurethane,,,H,,,cp,wa,"2,2-Bis(hydroxymethyl) propionic acid + PEG in N-methyl-2-pyrrolidinone + 4,4’-methylenebis(cyclohexyl isocyanate) (solid 10%) + dibutyltin dilaurate + acetone + TEA + ethylenediamine (frozen)",Chemical (polymerization),Water,FD,,,0.42,,,,,0.14,Macroporous (cellular),0.052,Steady state,HFM,,
13248,FD,Capacitors,Monolith (3D),PEDOT:PSS,Graphite,,M,N,,ng,wa,"PEDOT:PSS-graphite suspension (printed, frozen)",No gelation,Water,FD,,,,,,,,,Macroporous (flakes),,,,,
13249,FD,Adsorbent,Beads,Alginate,,,A,,,pc,wa,Alginate solution + FeCl3 solution (frozen),Physical (Mn+),Water,FD,,,,,83,,0.229,,Macroporous (cellular and fibrous),,,,,
13250,FD,Adsorbent,Beads,Alginate,Polydopamine,,A,M,,pc,wa,Alginate solution + dopamine + FeCl3 solution (frozen),Physical (Mn+),Water,FD,,,,,105,,0.266,,Macroporous (cellular and fibrous),,,,,
13251,FD,Adsorbent,Monolith,Cellulose nanofibers,"PVA, GO",,K,"E, N",,ng,wa,Cellulose nanofiber suspension + PVA + GO + citric acid (frozen),No gelation,Water,FD,,,0.0123,,,,,,Macroporous (flakes),,,,,
13252,SCD,Not specific,Monolith,Aramid fibers,,,K,,,pp,ow,Aramid suspension (1 wt%) in DMSO-KOH (0.0042 wt%) (wet spun) + acetone-HCl (25%),Physical (antisolvent),Acetone,SCD,,,0.042,97.10%,,,,,Mesoporous (nanofibrous),,,,,
13253,SCD,Not specific,Monolith,Aramid fibers,,,K,,,pp,ow,Aramid suspension (1 wt%) in DMSO-KOH (0.0042 wt%) (wet spun) + acetone-HCl (5%),Physical (antisolvent),Acetone,SCD,,,0.021,98.60%,,,,,Mesoporous (nanofibrous),,,,,
13254,SCD,Not specific,Monolith,Aramid fibers,,,K,,,pp,ow,Aramid suspension (1.5 wt%) in DMSO-KOH (0.0042 wt%) (wet spun) + acetone-HCl (25%),Physical (antisolvent),Acetone,SCD,,,0.072,95.00%,,,,,Mesoporous (nanofibrous),,,,,
13255,SCD,Not specific,Monolith,Aramid fibers,,,K,,,pp,ow,Aramid suspension (1 wt%) in DMSO-KOH (0.0053 wt%) (wet spun) + acetone-HCl (25%),Physical (antisolvent),Acetone,SCD,,,0.069,95.20%,,,,,Mesoporous (nanofibrous),,,,,
13256,FD,Adsorbent,Monolith,Poly(acrylic acid),GO,,R,N,,cp,wa,"GO suspension + choline Cl-glucose + methacrylic acid N,N'-methylenebisacrylamide + N,N,N',N'-tetramethylethylenediamine + ammonium persulfate (frozen)",Chemical (polymerization),Water,FD,,,,,,,,,Macroporous (flakes),,,,,
13257,FD,Adsorbent,Monolith,Wood,,,L,,,ng,wa,Delignified wood (frozen),No gelation,Water,FD,,,0.079,,15,,,,Macroporous (cellular),,,,,
13258,FD,Adsorbent,Monolith,Cellulose,Chitosan,,B,A,,pp,wa,Cellulose-NMMO solution + water + chitosan solution (3:1) + glutaraldehyde solution (frozen),Physical (antisolvent),Water,FD,,,0.014,,,,,,Macroporous (flakes),,,,,
13259,FD,Adsorbent,Monolith,Cellulose,Chitosan,,B,A,,pp,wa,Cellulose-NMMO solution + water + chitosan solution (3:2) + glutaraldehyde solution (frozen),Physical (antisolvent),Water,FD,,,0.019,,,,,,Macroporous (flakes),,,,,
13260,FD,Adsorbent,Monolith,Cellulose,Chitosan,,B,A,,pp,wa,Cellulose-NMMO solution + water + chitosan solution (1:1) + glutaraldehyde solution (frozen),Physical (antisolvent),Water,FD,,,0.023,,,,,,Macroporous (flakes),,,,,
13261,FD,Adsorbent,Monolith,Cellulose,Chitosan,,B,A,,pp,wa,Cellulose-NMMO solution + water + chitosan solution (3:4) + glutaraldehyde solution (frozen),Physical (antisolvent),Water,FD,,,0.026,,,,,,Macroporous (flakes),,,,,
13262,FD,Adsorbent,Monolith,Carboxymethyl chitosan,"Polydopamine, polyethylene-polyamine",,A,"M, E",,cc,wa,Carboxymethyl chitosan solution + polydopamine solution + polyethylene-polyamine solution + glutaraldehyde solution (frozen),Chemical (aldehyde),Water,FD,,,,,,,,,Macroporous (flakes),,,,,
13263,SCD,Packaging,Monolith,Starch,,,A,,,pp,wa,Starch solution + CaCl2 solution (frozen),Physical (temperature),Water,FD,,,0.36,75.89%,,,,,Macroporous (particulate),,,,,
13264,SCD,Packaging,Monolith,Starch,,,A,,,pp,wa,Starch solution + CaCl2 solution + glycerol (5%) (frozen),Physical (temperature),Water,FD,,,0.38,74.59%,,,,,Macroporous (particulate),,,,,
13265,SCD,Packaging,Monolith,Starch,,,A,,,pp,wa,Starch solution + CaCl2 solution + glycerol (7.5%) (frozen),Physical (temperature),Water,FD,,,0.41,72.86%,,,,,Macroporous (particulate),,,,,
13266,SCD,Packaging,Monolith,Starch,,,A,,,pp,wa,Starch solution + CaCl2 solution + glycerol (10%) (frozen),Physical (temperature),Water,FD,,,0.45,69.91%,,,,,Macroporous (particulate),,,,,
13267,FD,Steam generation,Monolith,Polyimide,Polypyrrole,,G,M,,ng,wa,Polyimide fiber suspension + poly(amic acid) in t-butanol (frozen),No gelation,Water,FD,"Post-calcination at 300 °C, compositing with polypyrrole",,,,,,,,Macroporous (fibrous),,,,,
13268,FD,Steam generation,Monolith,Chitosan,"Polypyrrole, GO",,A,"M, N",,ng,wa,GO suspension + chitosan solution + polypyrrole solution (frozen),No gelation,Water,FD,,,,,,,,,Macroporous (flakes),,,,,
13269,FD,Separation,Monolith,Cellulose nanofibers,Polyethyleneimine,,K,E,,ng,wa,Cellulose nanocrystal suspension + polyethyleneimine (1.5%) + ethylene glycol diglycidyl ether (frozen),No gelation,Water,FD,,,0.05,,,,,,Macroporous (flakes),,,,,
13270,FD,Separation,Monolith,Cellulose nanofibers,Polyethyleneimine,,K,E,,ng,wa,Cellulose nanocrystal suspension + polyethyleneimine (3%) + ethylene glycol diglycidyl ether (frozen),No gelation,Water,FD,,,0.06,,,,,,Macroporous (flakes),,,,,
13271,FD,Separation,Monolith,Cellulose nanofibers,Polyethyleneimine,MTCS treatment,K,E,Si,ng,wa,Cellulose nanocrystal suspension + polyethyleneimine (1.5%) + ethylene glycol diglycidyl ether (frozen),No gelation,Water,FD,Post-MTCS treatment,,0.06,,,,,,Macroporous (flakes),,,,,
13272,FD,Separation,Monolith,Cellulose nanofibers,Polyethyleneimine,MTCS treatment,K,E,Si,ng,wa,Cellulose nanocrystal suspension + polyethyleneimine (3%) + ethylene glycol diglycidyl ether (frozen),No gelation,Water,FD,Post-MTCS treatment,,0.08,,,,,,Macroporous (flakes),,,,,
13273,FD,Shield,Monolith,Polyimide,GO,,G,N,,ng,wa,Poly(amic acid) solution + TEA + graphene-ionic liquid suspension (frozen),No gelation,Water,FD,Post-calcination at 300 °C,,,,2,,0.00016,,Macroporous (flakes),,,,,
13274,FD,Packaging,Monolith,Cellulose,,,B,,,ng,wa,Cellulose suspension (frozen),No gelation,Water,FD,,,0.0161,90.22%,,,,,Macroporous (flakes),,,,,
13275,FD,Packaging,Monolith,Cellulose,Salep,,B,L,,ng,wa,Cellulose suspension + salep suspension (1:1) (frozen),No gelation,Water,FD,,,0.0145,91.13%,,,,,Macroporous (flakes),,,,,
13276,FD,Packaging,Monolith,Cellulose,Salep,,B,L,,ng,wa,Cellulose suspension + salep suspension (1:3) (frozen),No gelation,Water,FD,,,0.0136,91.61%,,,,,Macroporous (flakes),,,,,
13277,FD,Packaging,Monolith,Cellulose,Salep,,B,L,,ng,wa,Cellulose suspension + salep suspension (3:1) (frozen),No gelation,Water,FD,,,0.0146,90.91%,,,,,Macroporous (flakes),,,,,
13278,FD,Packaging,Monolith,Salep,,,L,,,ng,wa,Salep suspension (frozen),No gelation,Water,FD,,,0.0153,90.93%,,,,,Macroporous (flakes),,,,,
13279,FD,Thermal insulation,Monolith,Wood,,,L,,,ng,wa,Delignified wood (frozen),No gelation,Water,FD,,,0.05,,,,,,Macroporous (flakes),0.032,Transient,Hot disk,,
13280,FD,Thermal insulation,Monolith,Wood,Polyimide,,L,G,,ng,wa,Delignified wood + poly(amic acid) solution (2%) (frozen),No gelation,Water,FD,,,0.08,,,,,,Macroporous (flakes),0.039,Transient,Hot disk,,
13281,FD,Thermal insulation,Monolith,Wood,Polyimide,,L,G,,ng,wa,Delignified wood + poly(amic acid) solution (4%) (frozen),No gelation,Water,FD,,,0.1,,,,,,Macroporous (flakes),0.036,Transient,Hot disk,,
13282,FD,Thermal insulation,Monolith,Wood,Polyimide,,L,G,,ng,wa,Delignified wood + poly(amic acid) solution (6%) (frozen),No gelation,Water,FD,,,0.12,,,,,,Macroporous (flakes),0.035,Transient,Hot disk,,
13283,FD,Thermal insulation,Monolith,Wood,Polyimide,,L,G,,ng,wa,Delignified wood + poly(amic acid) solution (8%) (frozen),No gelation,Water,FD,,,0.15,,,,,,Macroporous (flakes),0.038,Transient,Hot disk,,
13284,FD,Not specific,Sheet,Cellulose nanofibers,PMMA,,K,R,,pp,wa,"Cellulose nanofiber suspension (homoginized, frozen)",Physical (aggregation),Water,FD,Post-compositing with PMMA,,,,,,,,Dense,,,,,
13285,SCD,Generators,Sheet,Polyimide,,,G,,,cp,ow,"Poly(amic acid) precursor prepared in N-methyl-2-pyrrolidone (ODA 1:NMP 60) + 1,3,5-tris(4'-aminophenyl)benzene",Chemical (polymerization),Acetone,SCD,,,0.11,94%,360,,,,Mesoporous (nanofibrous),,,,,
13286,SCD,Generators,Sheet,Polyimide,,,G,,,cp,ow,"Poly(amic acid) precursor prepared in N-methyl-2-pyrrolidone (ODA 1:NMP 80) + 1,3,5-tris(4'-aminophenyl)benzene",Chemical (polymerization),Acetone,SCD,,,0.08,96%,390,,,,Mesoporous (nanofibrous),,,,,
13287,SCD,Generators,Sheet,Polyimide,,,G,,,cp,ow,"Poly(amic acid) precursor prepared in N-methyl-2-pyrrolidone (ODA 1:NMP 120) + 1,3,5-tris(4'-aminophenyl)benzene",Chemical (polymerization),Acetone,SCD,,,0.05,97%,390,,,,Mesoporous (nanofibrous),,,,,
13288,SCD,Generators,Sheet,Polyimide,,,G,,,cp,ow,"Poly(amic acid) precursor prepared in N-methyl-2-pyrrolidone (ODA 1:NMP 150) + 1,3,5-tris(4'-aminophenyl)benzene",Chemical (polymerization),Acetone,SCD,,,0.04,97%,360,,,,Mesoporous (nanofibrous),,,,,
13289,SCD,Generators,Sheet,Polyimide,,,G,,,cp,ow,"Poly(amic acid) precursor prepared in N-methyl-2-pyrrolidone (ODA 1:NMP 180) + 1,3,5-tris(4'-aminophenyl)benzene",Chemical (polymerization),Acetone,SCD,,,0.03,98%,340,,,,Mesoporous (nanofibrous),,,,,
13290,FD,Separation,Monolith,Carboxymethyl chitosan,Cyclodextrin,,A,A,,ng,wa,Carboxymethyl chitosan solution + cyclodextrin (frozen),No gelation,Water,FD,,,0.0261,98.03%,33,,,,Macroporous (flakes),,,,,
13291,FD,Separation,Monolith,Carboxymethyl chitosan,"Cyclodextrin, PVA",,A,"A, E",,ng,wa,Carboxymethyl chitosan solution + cyclodextrin + PVA solurion (frozen),No gelation,Water,FD,,,0.0212,98.40%,47,,,,Macroporous (flakes),,,,,
13292,FD,Separation,Monolith,Carboxymethyl chitosan,"Cyclodextrin, PVA",MTCS treatment,A,"A, E",Si,ng,wa,Carboxymethyl chitosan solution + cyclodextrin + PVA solurion (frozen),No gelation,Water,FD,Post-MTCS treatment,,0.022,98.34%,40,,,,Macroporous (flakes),,,,,
13293,FD,Wound dressing,Sheet,Cellulose nanofibers,"Alginate, chitosan",Extracellular matrix,K,"A, A",Mx,pc,wa,Alginate solution + chitosan + cellulose nanofibers + extracellular matrix + CaCl2 solution (frozen),Physical (Mn+),Water,FD,,,,,,,,,Macroporous (flakes),,,,,
13294,SCD,Not specific,Monolith,Pectin,,,A,,,pp,al,Pectin in W/O emulsion (900 W ultrasound treatment),Physical?,Ethanol,SCD,,,0.0035,,,,,,Macroporous (particulate),,,,,
13295,SCD,Not specific,Monolith,Pectin,Protein (entil),,A,C,,pp,al,Protein suspension + pectin (80%) in W/O emulsion (900 W ultrasound treatment),Physical?,Ethanol,SCD,,,0.0015,,,,,,Macroporous (particulate),,,,,
13296,SCD,Not specific,Monolith,Pectin,Protein (entil),,A,C,,pp,al,Protein suspension + pectin (60%) in W/O emulsion (900 W ultrasound treatment),Physical?,Ethanol,SCD,,,0.001,,,,,,Macroporous (particulate),,,,,
13297,SCD,Not specific,Monolith,Pectin,Protein (entil),,A,C,,pp,al,Protein suspension + pectin (60%) in W/O emulsion (600 W ultrasound treatment),Physical?,Ethanol,SCD,,,0.001,,,,,,Macroporous (particulate),,,,,
13298,SCD,Not specific,Monolith,Pectin,Protein (entil),,A,C,,pp,al,Protein suspension + pectin (40%) in W/O emulsion (900 W ultrasound treatment),Physical?,Ethanol,SCD,,,0.001,,,,,,Macroporous (particulate),,,,,
13299,SCD,Not specific,Monolith,Pectin,Protein (entil),,A,C,,pp,al,Protein suspension + pectin (40%) in W/O emulsion (600 W ultrasound treatment),Physical?,Ethanol,SCD,,,0.001,,,,,,Macroporous (particulate),,,,,
13300,FD,Steam generation,Monolith,Cellulose,,,B,,,pp,wa,Cellulose-NaOH-urea solution + ethanol (frozen),Physical (antisolvent),Water,FD,,,0.05,,,,,,Macroporous (fibrous),,,,,
13301,FD,Steam generation,Monolith,Cellulose,,Carbonized,B,,Ca,pp,wa,Cellulose-NaOH-urea solution + ethanol (frozen),Physical (antisolvent),Water,FD,Post-calcination at 800 °C,,0.04,,,,,,Macroporous (fibrous),,,,,
13302,APD,Not specific,Beads,Polyimide,,,G,,,cp,ow,"4,4’-Oxydianiline + 3,3’,4,4’-biphenyltetracarboxylic dianhydride + 4,4’-diamino-2,2’-dimethylbiphenyl in DMSO + benzoic anhydride + 2-methyl imidazole + 1,3,5-tris(4-aminophenoxy) benzene",Chemical (polymerization),Acetone,APD,"Post-calcination at 300 °C, compositing in DMSO (0%)",,0.27,78.80%,8,,,17.8,Macroporous (particulate),0.056,Transient,Hot wire,,
13303,APD,Not specific,Beads,Polyimide,,,G,,,cp,ow,"4,4’-Oxydianiline + 3,3’,4,4’-biphenyltetracarboxylic dianhydride + 4,4’-diamino-2,2’-dimethylbiphenyl in DMSO + benzoic anhydride + 2-methyl imidazole + 1,3,5-tris(4-aminophenoxy) benzene",Chemical (polymerization),Acetone,APD,"Post-calcination at 300 °C, compositing in DMSO (3%)",,0.28,80.90%,8,,,14.24,Macroporous (particulate),0.054,Transient,Hot wire,,
13304,APD,Not specific,Beads,Polyimide,,,G,,,cp,ow,"4,4’-Oxydianiline + 3,3’,4,4’-biphenyltetracarboxylic dianhydride + 4,4’-diamino-2,2’-dimethylbiphenyl in DMSO + benzoic anhydride + 2-methyl imidazole + 1,3,5-tris(4-aminophenoxy) benzene",Chemical (polymerization),Acetone,APD,"Post-calcination at 300 °C, compositing in DMSO (5%)",,0.25,81.70%,9,,,12.92,Macroporous (particulate),0.052,Transient,Hot wire,,
13305,APD,Not specific,Beads,Polyimide,,,G,,,cp,ow,"4,4’-Oxydianiline + 3,3’,4,4’-biphenyltetracarboxylic dianhydride + 4,4’-diamino-2,2’-dimethylbiphenyl in DMSO + benzoic anhydride + 2-methyl imidazole + 1,3,5-tris(4-aminophenoxy) benzene",Chemical (polymerization),Acetone,APD,"Post-calcination at 300 °C, compositing in DMSO (9%)",,0.24,82.60%,9,,,11.85,Macroporous (particulate),0.051,Transient,Hot wire,,
13306,APD,Not specific,Beads,Polyimide,,,G,,,cp,ow,"4,4’-Oxydianiline + 3,3’,4,4’-biphenyltetracarboxylic dianhydride + 4,4’-diamino-2,2’-dimethylbiphenyl in DMSO + benzoic anhydride + 2-methyl imidazole + 1,3,5-tris(4-aminophenoxy) benzene",Chemical (polymerization),Acetone,APD,"Post-calcination at 300 °C, compositing in DMSO (20%)",,0.22,88.80%,8,,,10.7,Macroporous (particulate),0.05,Transient,Hot wire,,
13307,APD,Not specific,Beads,Polyimide,,,G,,,cp,ow,"4,4’-Oxydianiline + 3,3’,4,4’-biphenyltetracarboxylic dianhydride + 4,4’-diamino-2,2’-dimethylbiphenyl in DMSO + benzoic anhydride + 2-methyl imidazole + 1,3,5-tris(4-aminophenoxy) benzene",Chemical (polymerization),Acetone,APD,"Post-calcination at 300 °C, compositing with epoxy (0%)",,0.32,66.50%,9,,,2.3,Macroporous (particulate),0.052,Transient,Hot wire,,
13308,APD,Not specific,Beads,Polyimide,,Epoxy consolidation,G,,Mx,cp,ow,"4,4’-Oxydianiline + 3,3’,4,4’-biphenyltetracarboxylic dianhydride + 4,4’-diamino-2,2’-dimethylbiphenyl in DMSO + benzoic anhydride + 2-methyl imidazole + 1,3,5-tris(4-aminophenoxy) benzene",Chemical (polymerization),Acetone,APD,"Post-calcination at 300 °C, compositing with epoxy (3%)",,0.37,73.60%,10,,,23.3,Macroporous (particulate),0.065,Transient,Hot wire,,
13309,APD,Not specific,Beads,Polyimide,,Epoxy consolidation,G,,Mx,cp,ow,"4,4’-Oxydianiline + 3,3’,4,4’-biphenyltetracarboxylic dianhydride + 4,4’-diamino-2,2’-dimethylbiphenyl in DMSO + benzoic anhydride + 2-methyl imidazole + 1,3,5-tris(4-aminophenoxy) benzene",Chemical (polymerization),Acetone,APD,"Post-calcination at 300 °C, compositing with epoxy (5%)",,0.4,71.00%,13,,,43.2,Macroporous (particulate),0.078,Transient,Hot wire,,
13310,APD,Not specific,Beads,Polyimide,,Epoxy consolidation,G,,Mx,cp,ow,"4,4’-Oxydianiline + 3,3’,4,4’-biphenyltetracarboxylic dianhydride + 4,4’-diamino-2,2’-dimethylbiphenyl in DMSO + benzoic anhydride + 2-methyl imidazole + 1,3,5-tris(4-aminophenoxy) benzene",Chemical (polymerization),Acetone,APD,"Post-calcination at 300 °C, compositing with epoxy (9%)",,0.35,81.10%,14,,,42.1,Macroporous (particulate),0.077,Transient,Hot wire,,
13311,APD,Not specific,Beads,Polyimide,,Epoxy consolidation,G,,Mx,cp,ow,"4,4’-Oxydianiline + 3,3’,4,4’-biphenyltetracarboxylic dianhydride + 4,4’-diamino-2,2’-dimethylbiphenyl in DMSO + benzoic anhydride + 2-methyl imidazole + 1,3,5-tris(4-aminophenoxy) benzene",Chemical (polymerization),Acetone,APD,"Post-calcination at 300 °C, compositing with epoxy (20%)",,0.35,84.80%,8,,,32.2,Macroporous (particulate),0.069,Transient,Hot wire,,
13312,FD,Not specific,Beads,Cellulose,,,B,,,pp,wa,Cellulose-tetraethylammonium hydroxide-urea solution + acetic acid (frozen),"Physical (antisolvent, pH)",Water,FD,,,0.227,65.80%,30,,,,Macroporous (fibrous and particulate),,,,,
13313,FD,Not specific,Beads,Cellulose,,,B,,,pp,wa,Cellulose-tetraethylammonium hydroxide-urea solution + acetic acid + ethanol (2%) (frozen),"Physical (antisolvent, pH)",Water,FD,,,0.09,86.40%,35,,,,Macroporous (fibrous and particulate),,,,,
13314,FD,Not specific,Beads,Cellulose,,,B,,,pp,wa,Cellulose-tetraethylammonium hydroxide-urea solution + acetic acid + ethanol (10%) (frozen),"Physical (antisolvent, pH)",Water,FD,,,0.06,90.90%,39,,,,Macroporous (fibrous and particulate),,,,,
13315,FD,Not specific,Beads,Cellulose,,,B,,,pp,wa,Cellulose-tetraethylammonium hydroxide-urea solution + acetic acid + ethanol (20%) (frozen),"Physical (antisolvent, pH)",Water,FD,,,0.057,91.40%,41,,,,Macroporous (fibrous and particulate),,,,,
13316,FD,Sensors,Monolith,Bacterial cellulose,Hydroxyethyl cellulose,,K,A,,ng,wa,Bacterial cellulose-hydroxyethyl cellulose suspension (frozen),No gelation,Water,FD,,,,,,,,,Macroporous (cellular),,,,,
13317,FD,Separation,Monolith,Cellulose,,MTMS treatment,B,,Si,ng,wa,Cellulose (10%) suspension + citric acid (frozen),No gelation,Water,FD,Post-MTMS treatment,,0.0277,98.20%,,,,0.04,Macroporous (cellular),,,,,
13318,FD,Separation,Monolith,Cellulose,Chitosan,MTMS treatment,B,A,Si,ng,wa,Cellulose (10%) suspension + chitosan (0.2%) + citric acid (frozen),No gelation,Water,FD,Post-MTMS treatment,,0.0314,97.90%,,,,0.56,Macroporous (cellular),,,,,
13319,FD,Separation,Monolith,Cellulose,Chitosan,MTMS treatment,B,A,Si,ng,wa,Cellulose (10%) suspension + chitosan (0.4%) + citric acid (frozen),No gelation,Water,FD,Post-MTMS treatment,,0.0319,97.90%,,,,1.32,Macroporous (cellular),,,,,
13320,FD,Separation,Monolith,Cellulose,Chitosan,MTMS treatment,B,A,Si,ng,wa,Cellulose (10%) suspension + chitosan (0.8%) + citric acid (frozen),No gelation,Water,FD,Post-MTMS treatment,,0.0354,97.60%,,,,1.83,Macroporous (cellular),,,,,
13321,FD,Separation,Monolith,Cellulose,Chitosan,MTMS treatment,B,A,Si,ng,wa,Cellulose (10%) suspension + chitosan (1.5%) + citric acid (frozen),No gelation,Water,FD,Post-MTMS treatment,,0.0421,97.10%,,,,3.21,Macroporous (cellular),,,,,
13322,FD,Separation,Monolith,Cellulose,Chitosan,MTMS treatment,B,A,Si,ng,wa,Cellulose (1.125%) suspension + chitosan (1.5%) + citric acid (frozen),No gelation,Water,FD,Post-MTMS treatment,,0.0316,97.80%,,,,0.06,Macroporous (cellular),,,,,
13323,FD,Thermal insulation,Monolith,Alginate,CNT,,A,N,,pc,wa,Alginate solution + CNT suspension + SDS + CaCl2 solution (frozen),Physical (Mn+),Water,FD,,,,,1,,,,Macroporous (fibrous),,,,,
13324,FD,Thermal insulation,Monolith,Alginate,"Cellulose, CNT",,A,"B, N",,pc,wa,Kapok fiber suspension + alginate + CNT suspension + SDS + CaCl2 solution (frozen),Physical (Mn+),Water,FD,,,0.027,,3,,,,Macroporous (fibrous),0.024,Transient,Hot disk,,
13325,FD,Batteries,Monolith,Polyimide,GO,,G,N,,ng,wa,GO suspension + polyimide fiber suspension (frozen),No gelation,Water,FD,Post-calcinateion at 400 °C,,,,150,,,,Macroporous (flakes),,,,,
13326,APD,Thermal insulation,Monolith,Polyurethane,Polystyrene,,H,J,,ng,ow,"Polyurethane-polystyrene solution in DMAc-acetone + tris(2-methyl-1-aziridine propionate) (electrospun, relative humidity 45%)",No gelation?,Acetone?,APD?,,,0.1,91%,,,,,Macroporous (fibrous),,,,,
13327,APD,Thermal insulation,Monolith,Polyurethane,Polystyrene,,H,J,,ng,ow,"Polyurethane-polystyrene solution in DMAc-acetone + tris(2-methyl-1-aziridine propionate) (electrospun, relative humidity 60%)",No gelation?,Acetone?,APD?,,,0.03,97%,,,,,Macroporous (fibrous),0.025,Transient,Hot disk,,
13328,APD,Thermal insulation,Monolith,Polyurethane,Polystyrene,,H,J,,ng,ow,"Polyurethane-polystyrene solution in DMAc-acetone + tris(2-methyl-1-aziridine propionate) (electrospun, relative humidity 75%)",No gelation?,Acetone?,APD?,,,0.01,99%,,,,,Macroporous (fibrous),0.025,Transient,Hot disk,,
13329,APD,Thermal insulation,Monolith,Polyurethane,Polystyrene,,H,J,,ng,ow,"Polyurethane-polystyrene solution in DMAc-acetone + tris(2-methyl-1-aziridine propionate) (electrospun, relative humidity 90%)",No gelation?,Acetone?,APD?,,,0.005,99%,,,,,Macroporous (fibrous),0.03,Transient,Hot disk,,
13330,FD,Packaging,Sheet?,Cellulose,Starch,Oil loading,B,A,Lo,ng,wa,Cellulose suspension + starch (1%) suspension (frozen),No gelation,Water,FD,,,0.0184,87%,,,,,Macroporous (flakes),,,,,
13331,FD,Packaging,Sheet?,Cellulose,Starch,Oil loading,B,A,Lo,ng,wa,Cellulose suspension + starch (3%) suspension (frozen),No gelation,Water,FD,,,0.0219,85%,,,,,Macroporous (flakes),,,,,
13332,FD,Packaging,Sheet?,Cellulose,Starch,Oil loading,B,A,Lo,ng,wa,Cellulose suspension + starch (5%) suspension (frozen),No gelation,Water,FD,,,0.0321,78%,,,,,Macroporous (flakes),,,,,
13333,FD,Packaging,Sheet?,Cellulose,Starch,Oil loading,B,A,Lo,ng,wa,Cellulose suspension + starch (7%) suspension (frozen),No gelation,Water,FD,,,0.0466,69%,,,,,Macroporous (flakes),,,,,
13334,FD,Packaging,Sheet?,Cellulose,Starch,Oil loading,B,A,Lo,ng,wa,Cellulose suspension + starch (9%) suspension (frozen),No gelation,Water,FD,,,0.0548,64%,,,,,Macroporous (flakes),,,,,
13335,FD,Packaging,Monolith,Cellulose,Chitosan,,B,A,,pp,wa,Rice straw-NaOH-urea solution + chitosan solurion (2:1) (freeze-thaw) (frozen),Physical (aggregation),Water,FD,,,0.029,98%,,,,,Macroporous (fibrous),,,,,
13336,FD,Packaging,Monolith,Cellulose,Chitosan,,B,A,,pp,wa,Rice straw-NaOH-urea solution + chitosan solurion (1.5:1) (freeze-thaw) (frozen),Physical (aggregation),Water,FD,,,0.025,98%,,,,,Macroporous (fibrous),,,,,
13337,FD,Packaging,Monolith,Cellulose,Chitosan,,B,A,,pp,wa,Rice straw-NaOH-urea solution + chitosan solurion (1:1) (freeze-thaw) (frozen),Physical (aggregation),Water,FD,,,0.018,99%,,,,,Macroporous (fibrous),,,,,
13338,FD,Packaging,Monolith,Cellulose,Chitosan,,B,A,,pp,wa,Rice straw-NaOH-urea solution + chitosan solurion (1:1.5) (freeze-thaw) (frozen),Physical (aggregation),Water,FD,,,0.025,98%,,,,,Macroporous (fibrous),,,,,
13339,FD,Packaging,Monolith,Cellulose,Chitosan,,B,A,,pp,wa,Rice straw-NaOH-urea solution + chitosan solurion (1:2) (freeze-thaw) (frozen),Physical (aggregation),Water,FD,,,0.024,97%,,,,,Macroporous (fibrous),,,,,
13340,FD,Separation,Monolith,Alginate,Polyethyleneimine,,A,E,,ng,wa,Fibrillated seaweed waste suspension + polyethyleneimine (frozen),No gelation,Water,FD,,,,,,,,,Macroporous (flakes),,,,,
13341,FD,Separation,Monolith,Cellulose nanofibers,Polyamide,MTES treatment,K,G,Si,ng,wa,Cellulose nanofiber (0.35%) suspension + polyamide epichlorohydrin (frozen),No gelation,Water,FD,Post-MTES treatment,,0.0039,99.74%,23,,,0.00135,Macroporous (fibrous and flakes),,,,,
13342,FD,Separation,Monolith,Cellulose nanofibers,Polyamide,MTES treatment,K,G,Si,ng,wa,Cellulose nanofiber (0.6%) suspension + polyamide epichlorohydrin (frozen),No gelation,Water,FD,Post-MTES treatment,,0.007,99.53%,,,,0.00382,Macroporous (fibrous and flakes),,,,,
13343,FD,Separation,Monolith,Cellulose nanofibers,Polyamide,MTES treatment,K,G,Si,ng,wa,Cellulose nanofiber (0.9%) suspension + polyamide epichlorohydrin (frozen),No gelation,Water,FD,Post-MTES treatment,,0.0111,99.25%,,,,0.01621,Macroporous (fibrous and flakes),,,,,
13344,FD,Separation,Monolith,Cellulose nanofibers,Polyamide,MTES treatment,K,G,Si,ng,wa,Cellulose nanofiber (1.2%) suspension + polyamide epichlorohydrin (frozen),No gelation,Water,FD,Post-MTES treatment,,0.0151,98.98%,,,,0.03945,Macroporous (fibrous and flakes),,,,,
13345,FD,Thermal insulation,Monolith,Polyimide,,,G,,,ng,wa,"Polyimide fibers (spun, chopped) suspension + polyimide-APTES binder (5%) suspension (frozen)",No gelation,Water,FD,,,0.0106,99.20%,,,,,Macroporous (fibrous),0.0346,Steady state,HFM,,
13346,FD,Thermal insulation,Monolith,Polyimide,,,G,,,ng,wa,"Polyimide fibers (spun, chopped) suspension + polyimide-APTES binder (10%) suspension (frozen)",No gelation,Water,FD,,,0.0113,99.10%,,,,,Macroporous (fibrous),0.0342,Steady state,HFM,,
13347,FD,Thermal insulation,Monolith,Polyimide,,,G,,,ng,wa,"Polyimide fibers (spun, chopped) suspension + polyimide-APTES binder (20%) suspension (frozen)",No gelation,Water,FD,,,0.0122,99.10%,,,,,Macroporous (fibrous),0.034,Steady state,HFM,,
13348,FD,Thermal insulation,Monolith,Polyimide,,,G,,,ng,wa,"Polyimide fibers (spun, chopped) suspension + polyimide-APTES binder (40%) suspension (frozen)",No gelation,Water,FD,,,0.0136,99.00%,,,,,Macroporous (fibrous),0.0336,Steady state,HFM,,
13349,FD,"Adsorbent, sensors",Monolith,GO,,,N,,,pp,wa,"GO suspension (hydrothermal, frozen)",Physical (aggregation),Water,FD,,,0.007,,,,,,Macroporous (cellular),,,,,
13350,FD,"Adsorbent, sensors",Monolith,Silk fibroin,GO,,D,N,,pp,wa,"Silk fibroin (10%)-NaCO3 solution + GO suspension (hydrothermal, frozen)",Physical (aggregation),Water,FD,,,0.005,,,,,,Macroporous (cellular),,,,,
13351,FD,"Adsorbent, sensors",Monolith,Silk fibroin,GO,,D,N,,pp,wa,"Silk fibroin (20%)-NaCO3 solution + GO suspension (hydrothermal, frozen)",Physical (aggregation),Water,FD,,,0.005,,,,,,Macroporous (cellular),,,,,
13352,FD,"Adsorbent, sensors",Monolith,Silk fibroin,GO,,D,N,,pp,wa,"Silk fibroin (30%)-NaCO3 solution + GO suspension (hydrothermal, frozen)",Physical (aggregation),Water,FD,,,0.005,,,,,,Macroporous (cellular),,,,,
13353,FD,Thermal insulation,Monolith,Cellulose nanofibers,,,K,,,ng,wa,Cellulose nanofiber suspension (frozen),No gelation,Water,FD,,,0.0026,99.80%,,,,,Macroporous (flakes),0.0286,Transient,Hot disk,,
13354,FD,Thermal insulation,Monolith,Cellulose nanofibers,,PDMS treatment,K,,Si,ng,wa,Cellulose nanofiber suspension (frozen),No gelation,Water,FD,Post-PDMS treatment,,0.0035,99.80%,,,,,Macroporous (flakes),0.0284,Transient,Hot disk,,
13355,FD,Thermal insulation,Monolith,Cellulose nanofibers,,Antiflammable reagent loading,K,,Lo,ng,wa,"Cellulose nanofiber suspension + 1, 3, 5-[tris-(piperazine-methylenephosphonic acid)]-triazine (20%) (frozen)",No gelation,Water,FD,,,0.0032,99.80%,,,,,Macroporous (flakes),0.0332,Transient,Hot disk,,
13356,FD,Thermal insulation,Monolith,Cellulose nanofibers,,Antiflammable reagent loading,K,,Lo,ng,wa,"Cellulose nanofiber suspension + 1, 3, 5-[tris-(piperazine-methylenephosphonic acid)]-triazine (25%) (frozen)",No gelation,Water,FD,,,0.0035,99.80%,,,,,Macroporous (flakes),0.0357,Transient,Hot disk,,
13357,FD,Thermal insulation,Monolith,Cellulose nanofibers,,Antiflammable reagent loading,K,,Lo,ng,wa,"Cellulose nanofiber suspension + 1, 3, 5-[tris-(piperazine-methylenephosphonic acid)]-triazine (30%) (frozen)",No gelation,Water,FD,,,0.0036,99.80%,,,,,Macroporous (flakes),0.0397,Transient,Hot disk,,
13358,FD,Thermal insulation,Monolith,Cellulose nanofibers,,"Antiflammable reagent loading, PDMS treatment",K,,"Si, Lo",ng,wa,"Cellulose nanofiber suspension + 1, 3, 5-[tris-(piperazine-methylenephosphonic acid)]-triazine (30%) (frozen)",No gelation,Water,FD,Post-PDMS treatment,,0.0047,99.70%,,,,,Macroporous (flakes),0.0403,Transient,Hot disk,,
13359,FD,Thermal insulation,Monolith,Cellulose,PVA,,B,E,,ng,wa,Cellulose suspension + PVA solution (frozen),No gelation,Water,FD,,,0.1477,88.00%,,,,,Macroporous (fibrous and flakes),,,,,
13360,FD,Thermal insulation,Monolith,Cellulose,"PVA, alginate",,B,"E, A",,ng,wa,Cellulose suspension + PVA solution alginate solution (9:1) (frozen),No gelation,Water,FD,,,0.1333,88.90%,,,,,Macroporous (fibrous and flakes),,,,,
13361,FD,Thermal insulation,Monolith,Cellulose,"PVA, alginate",,B,"E, A",,ng,wa,Cellulose suspension + PVA solution alginate solution (8:2) (frozen),No gelation,Water,FD,,,0.1283,89.20%,,,,,Macroporous (fibrous and flakes),,,,,
13362,FD,Thermal insulation,Monolith,Cellulose,"PVA, alginate",,B,"E, A",,ng,wa,Cellulose suspension + PVA solution alginate solution (7:3) (frozen),No gelation,Water,FD,,,0.1259,88.70%,,,,,Macroporous (fibrous and flakes),,,,,
13363,FD,"Separation, thermal insulation",Monolith,Bacterial cellulose,,,K,,,ng,wa,Bacterial cellulose (sucrose) suspension (frozen),No gelation,Water,FD,,,0.0057,99.60%,,,,,Macroporous (fibrous),0.024,Transient,Hot wire,,
13364,FD,"Separation, thermal insulation",Monolith,Bacterial cellulose,,MTMS treatment,K,,Si,ng,wa,Bacterial cellulose (sucrose) suspension (frozen),No gelation,Water,FD,Post-MTMS treatment,,0.0073,99.51%,,,,,Macroporous (fibrous),0.0237,Transient,Hot wire,,
13365,FD,"Separation, thermal insulation",Monolith,Bacterial cellulose,,,K,,,ng,wa,Bacterial cellulose (orange peel) suspension (frozen),No gelation,Water,FD,,,0.0066,99.59%,,,,,Macroporous (fibrous),,,,,
13366,FD,"Separation, thermal insulation",Monolith,Bacterial cellulose,,MTMS treatment,K,,Si,ng,wa,Bacterial cellulose (orange peel) suspension (frozen),No gelation,Water,FD,Post-MTMS treatment,,0.0083,99.50%,,,,,Macroporous (fibrous),0.0235,Transient,Hot wire,,
13367,FD,"Separation, thermal insulation",Monolith,Bacterial cellulose,,,K,,,ng,wa,Bacterial cellulose (pineapple peel) suspension (frozen),No gelation,Water,FD,,,0.0061,99.61%,,,,,Macroporous (fibrous),,,,,
13368,FD,"Separation, thermal insulation",Monolith,Bacterial cellulose,,MTMS treatment,K,,Si,ng,wa,Bacterial cellulose (pineapple peel) suspension (frozen),No gelation,Water,FD,Post-MTMS treatment,,0.0069,99.56%,,,,,Macroporous (fibrous),0.0208,Transient,Hot wire,,
13369,FD,Photocatalysis,Monolith,Alginate,"PVA, C3N4",,A,"E, N",,ng,wa,Alginate solution + PVA solution + C3N4 suspension (frozen),No gelation,Water,FD,,,,,,,,,Macroporous (particulate),,,,,
13370,FD,Adsorbent,Monolith,Bacterial cellulose,,,K,,,ng,wa,Bacterial cellulose fiber suspension + Er(NO3)3 solution (frozen),No gelation,Water,FD,,,,,106,,,,Macroporous (fibrous),,,,,
13371,FD,Adsorbent,Monolith,Bacterial cellulose,,,K,,,ng,wa,Bacterial cellulose fiber suspension + Er(NO3)3 solution (frozen),No gelation,Water,FD,"Removal of Er3+, FD",,,,79,,,,Macroporous (fibrous),,,,,
13372,FD,Not specific,Monolith,PVA,,,E,,,pp,wa,PVA solution (freeze-thaw),Physical?,Water,FD,,,0.632,49.44%,26,,,,Macroporous (flakes),,,,,
13373,FD,Not specific,Monolith,PVA,,,E,,,pp,wa,PVA solution + Fe(NO3)3 solution (freeze-thaw),Physical?,Water,FD,,,0.16,88.06%,395,,,,Macroporous (flakes),,,,,
13374,FD,Not specific,Monolith,PVA,,,E,,,pp,wa,PVA solution + Cu(NO3)2 solution (freeze-thaw),Physical?,Water,FD,,,0.173,87.24%,263,,,,Macroporous (flakes),,,,,
13375,FD,Not specific,Monolith,PVA,,,E,,,ng,wa,PVA solution (frozen),No gelation,Water,FD,,,0.138,,,,,6.98,Macroporous (cellular),,,,,
13376,FD,Not specific,Monolith,Cellulose nanofibers,PVA,,K,E,,ng,wa,Cellulose nanocrystal suspension + PVA solurion (frozen),No gelation,Water,FD,,,0.099,,,,,4.11,Macroporous (cellular),,,,,
13377,FD,Not specific,Monolith,Chitin nanofibers,PVA,,K,E,,ng,wa,Chitin nanocrystal suspension + PVA solurion (frozen),No gelation,Water,FD,,,0.113,,,,,4.45,Macroporous (cellular),,,,,
13378,FD,Not specific,Monolith,Cellulose nanofibers,"Chitin nanofibers, PVA",,K,"K, E",,ng,wa,Cellulose-chitin (2:8) nanocrystal suspension + PVA solurion (frozen),No gelation,Water,FD,,,0.109,,,,,0.86,Macroporous (cellular),,,,,
13379,FD,Not specific,Monolith,Cellulose nanofibers,"Chitin nanofibers, PVA",,K,"K, E",,ng,wa,Cellulose-chitin (8:2) nanocrystal suspension + PVA solurion (frozen),No gelation,Water,FD,,,0.113,,,,,0.98,Macroporous (cellular),,,,,
13380,FD,Adsorbent,Monolith,Cellulose nanofibers,PVA,,K,E,,ng,wa,Cellulose nanocrystal suspension + PVA solution (frozen),No gelation,Water,FD,,,,,15,,,,Macroporous (cellular),,,,,
13381,FD,Adsorbent,Monolith,Cellulose nanofibers,"Polyhexamethylene biguanide, PVA",,K,"G, E",,ng,wa,Cellulose nanocrystal-polyhexamethylene biguanide suspension + PVA solution (frozen),No gelation,Water,FD,,,,,32,,,,Macroporous (cellular),,,,,
13382,FD,Separation,Sheet,Chitosan,,"Polypropyrene nonwoven, nylon",A,,Mx,ng,wa,Chitosan solurion in polypropyrene nonwoven (frozen),No gelation,Water,FD,Post-compositing with nylon 6,,,,,,,,Macroporous (flakes),,,,,
13383,FD,Separation,Monolith,Bacterial cellulose,,,K,,,ng,wa,Bacterial cellulose suspension (frozen),No gelation,Water,FD,,,,,,,,,Macroporous (fibrous and flakes),,,,,
13384,FD,Separation,Monolith,Bacterial cellulose,CNT,MTMS treatment,K,N,Si,ng,wa,Bacterial cellulose suspension + CNT + MTMS (frozen),No gelation,Water,FD,,,,,,,,,Macroporous (fibrous and flakes),,,,,
13385,FD,PCM support,Monolith,Bacterial cellulose,,,K,,,ng,wa,Bacterial cellulose suspension (frozen),No gelation,Water,FD,,,0.011,,,,,,Macroporous (flakes and particulate),,,,,
