Repository: paulagirones/Aerogels_thermal_conductivity

# Aerogels_thermal_conductivity
Machine learning prediction of thermal conductivity in aerogels.

File: 20250220_dataset.csv (part 77 of 95)
Entry,Drying,Purpose,Shape,First materials,Second materials,Modification,First material class,Second materials class,Modification class,Gelation class,Solvent class,Process,Gelation mechanism,Final solvent,Drying details,Post drying treatment,Post-drying cross-linking,Envelope density g/cm3,Porosity,BET surface area m2/g,BJH pore size nm,BJH pore volume (total) cm3/g,compression elastic modulus MPa,SEM,Thermal conductivity W/(m K),Thermal method,Thermal method detail,,
13386,FD,PCM support,Monolith,Bacterial cellulose,,3-Aminopropyltriethoxysilane-BaSO4 loading,K,,"Si, Lo",ng,wa,Bacterial cellulose suspension + 3-aminopropyltriethoxysilane-modified BaSO4 (2%) (frozen),No gelation,Water,FD,,,0.023,,,,,,Macroporous (flakes and particulate),,,,,
13387,FD,PCM support,Monolith,Bacterial cellulose,,3-Aminopropyltriethoxysilane-BaSO4 loading,K,,"Si, Lo",ng,wa,Bacterial cellulose suspension + 3-aminopropyltriethoxysilane-modified BaSO4 (6%) (frozen),No gelation,Water,FD,,,0.032,,,,,,Macroporous (flakes and particulate),,,,,
13388,FD,PCM support,Monolith,Bacterial cellulose,,3-Aminopropyltriethoxysilane-BaSO4 loading,K,,"Si, Lo",ng,wa,Bacterial cellulose suspension + 3-aminopropyltriethoxysilane-modified BaSO4 (10%) (frozen),No gelation,Water,FD,,,0.044,,,,,,Macroporous (flakes and particulate),,,,,
13389,FD,PCM support,Monolith,Bacterial cellulose,,3-Aminopropyltriethoxysilane-BaSO4 loading,K,,"Si, Lo",ng,wa,Bacterial cellulose suspension + 3-aminopropyltriethoxysilane-modified BaSO4 (14%) (frozen),No gelation,Water,FD,,,0.06,,,,,,Macroporous (flakes and particulate),,,,,
13390,SCD,Thermal insulation,Sheet,Polyimide,,,G,,,pp,al,"4,4'-Oxidianiline + pyromellitic dianhydrate in N-methylpyrrolidone + maleic acid-pyridine + ethanol",Physical (antisolvent),Ethanol,SCD,,,0.14,,,,,,Mesoporous (nanoparticulate),0.033,Transient,Hot disk,,
13391,SCD,Thermal insulation,Sheet,Polyimide,CNT,,G,N,,pp,al,"CNT (10 wt%) suspension in N-methylpyrrolidone + 4,4'-oxidianiline + pyromellitic dianhydrate + maleic acid-pyridine + ethanol",Physical (antisolvent),Ethanol,SCD,,,0.15,,,,,,Mesoporous (nanoparticulate),0.039,Transient,Hot disk,,
13392,SCD,Thermal insulation,Sheet,Polyimide,CNT,,G,N,,pp,al,"CNT (20 wt%) suspension in N-methylpyrrolidone + 4,4'-oxidianiline + pyromellitic dianhydrate + maleic acid-pyridine + ethanol",Physical (antisolvent),Ethanol,SCD,,,0.17,,,,,,Mesoporous (nanoparticulate),0.04,Transient,Hot disk,,
13393,SCD,Thermal insulation,Sheet,Polyimide,CNT,,G,N,,pp,al,"CNT (30 wt%) suspension in N-methylpyrrolidone + 4,4'-oxidianiline + pyromellitic dianhydrate + maleic acid-pyridine + ethanol",Physical (antisolvent),Ethanol,SCD,,,0.18,,,,,,Mesoporous (nanoparticulate),0.044,Transient,Hot disk,,
13394,FD,Thermal insulation,Monolith,Chitosan,,,A,,,ng,wa,Chitosan solurion (frozen),No gelation,Water,FD,,,0.035,,,,,0.075,Macroporous (cellular),,,,,
13395,FD,Thermal insulation,Monolith,Chitosan,Epoxy,,A,F,,ng,wa,Chitosan solurion + epoxy resin precursor solution (1:0.1) (frozen),No gelation,Water,FD,,,0.035,,,,,0.93,Macroporous (cellular),,,,,
13396,FD,Thermal insulation,Monolith,Chitosan,Epoxy,,A,F,,ng,wa,Chitosan solurion + epoxy resin precursor solution (1:0.2) (frozen),No gelation,Water,FD,,,0.04,,,,,3.415,Macroporous (cellular),,,,,
13397,FD,Thermal insulation,Monolith,Chitosan,Epoxy,,A,F,,ng,wa,Chitosan solurion + epoxy resin precursor solution (1:0.3) (frozen),No gelation,Water,FD,,,0.045,,,,,1.74,Macroporous (cellular),,,,,
13398,FD,Thermal insulation,Monolith,Chitosan,Epoxy,,A,F,,ng,wa,Chitosan solurion + epoxy resin precursor solution (1:0.4) (frozen),No gelation,Water,FD,,,0.055,,,,,2.025,Macroporous (cellular),,,,,
13399,FD,Thermal insulation,Monolith,Chitosan,Epoxy,,A,F,,ng,wa,Chitosan solurion + epoxy resin precursor solution (1:0.5) (frozen),No gelation,Water,FD,,,0.06,,,,,2.015,Macroporous (cellular),,,,,
13400,FD,Thermal insulation,Monolith,Chitosan,Epoxy,,A,F,,ng,wa,Chitosan solurion + epoxy resin precursor solution (1:0.6) (frozen),No gelation,Water,FD,,,0.055,,,,,,Macroporous (cellular),,,,,
13401,FD,Thermal insulation,Monolith,Chitosan,Epoxy,,A,F,,ng,wa,Chitosan solurion + epoxy resin precursor solution (1:0.7) (frozen),No gelation,Water,FD,,,0.06,,,,,,Macroporous (cellular),,,,,
13402,FD,Separation,Monolith,Cellulose,Starch,,B,A,,pp,wa,Starch (0.1 g) solution + cardboard waste (1 g) (frozen),Physical?,Water,FD,,,0.0152,98.89%,,,,,,,,,,
13403,FD,Separation,Monolith,Cellulose,Starch,,B,A,,pp,wa,Starch (0.2 g) solution + cardboard waste (2 g) (frozen),Physical?,Water,FD,,,0.0266,96.09%,,,,,,,,,,
13404,FD,Separation,Monolith,Cellulose,Starch,,B,A,,pp,wa,Starch (0.3 g) solution + cardboard waste (3 g) (frozen),Physical?,Water,FD,,,0.0407,92.16%,,,,,,,,,,
13405,FD,Separation,Monolith,Cellulose,Starch,,B,A,,pp,wa,Starch (0.4 g) solution + cardboard waste (4 g) (frozen),Physical?,Water,FD,,,0.059,82.64%,,,,,,,,,,
13406,FD,Separation,Monolith,Cellulose,Starch,,B,A,,pp,wa,Starch (0.5 g) solution + cardboard waste (5 g) (frozen),Physical?,Water,FD,,,0.0808,70.29%,,,,,,,,,,
13407,FD,Separation,Monolith,Cellulose,Starch,,B,A,,pp,wa,Starch (0.05 g) solution + hemp fibers (0.05 g) + cardboard waste (1 g) (frozen),Physical?,Water,FD,,,0.0282,98.13%,,,,,,,,,,
13408,FD,Separation,Monolith,Cellulose,Starch,,B,A,,pp,wa,Starch (0.1 g) solution + hemp fibers (0.1 g) + cardboard waste (2 g) (frozen),Physical?,Water,FD,,,0.0352,94.65%,,,,,,,,,,
13409,FD,Separation,Monolith,Cellulose,Starch,,B,A,,pp,wa,Starch (0.15 g) solution + hemp fibers (0.15 g) + cardboard waste (3 g) (frozen),Physical?,Water,FD,,,0.0541,87.67%,,,,,,,,,,
13410,FD,Separation,Monolith,Cellulose,Starch,,B,A,,pp,wa,Starch (0.2 g) solution + hemp fibers (0.2 g) + cardboard waste (4 g) (frozen),Physical?,Water,FD,,,0.0661,79.94%,,,,,,,,,,
13411,FD,Separation,Monolith,Cellulose,Starch,,B,A,,pp,wa,Starch (0.25 g) solution + hemp fibers (0.25 g) + cardboard waste (5 g) (frozen),Physical?,Water,FD,,,0.0784,70.24%,,,,,,,,,,
13412,FD,Adsorbent,Monolith,Cellulose,"GO, C3N4",,B,"N, N",,ng,wa,"Cellulose-NaOH-urea solution + GO + C3N4 + N,N-methylenebisacrylamide (frozen)",No gelation,Water,FD,,,,,,,,,Macroporous (fibrous and flakes),,,,,
13413,FD,Steam generation,Monolith,Cellulose nanofibers,"CNT, PVA phosphate ester",,K,"N, E",,ng,wa,Cellulose nanofiber suspension + polyvinyl alcohol phosphate ester solution + epichlorohydrin + CNT suspension (frozen),No gelation,Water,FD,,,0.0078,,,,,,Macroporous (flakes),,,,,
13414,FD,Shield,Monolith,Cellulose nanofibers,CNT,,K,N,,ng,wa,Cellulose nanofiber suspension + CNT (frozen),No gelation,Water,FD,,,,,,,,,Macroporous (cellular),,,,,
13415,FD,Capacitors,Monolith,Polythiophene,GO,,M,N,,pp,al,"Thiophene + CH3-(CH2)8-C6H4-(OCH2-CH2)10SO3H + FeCl3 solution + GO suspension (hydrothermal, frozen)",Physical (aggregation),t-Butanol,FD,,,,,147.6,,,,Macroporous (flakes),,,,,
13416,FD,Thermal insulation,Monolith,Polyimide,,,G,,,pp,"al, wa",Poly(amic acid) precursor solution (frozen),Physical?,t-Butanol-water,FD,,,0.12,89.10%,83,,,,Mesoporous (nanoparticulate),0.0395,Transient,Hot disk,,
13417,FD,Thermal insulation,Monolith,Polyimide,Polyurethane,,G,H,,pp,"al, wa","Poly(amic acid) precursor solution + thermoplastic polyurethane + 1,3,5-benzoyl chloride (frozen)",Physical?,t-Butanol-water,FD,,,0.1,92.40%,116,,,,Mesoporous (nanoparticulate),0.02951,Transient,Hot disk,,
13418,FD,Separation,Monolith,Wood,,,L,,,ng,wa,Delignified wood,No gelation,Water,FD,,,0.12,,14,,,12.25,Macroporous (cellular),0.106,Steady state,HFM,,kokoko
13419,FD,Separation,Monolith,Wood,,3-Aminopropyl triethoxysilane treatment,L,,Si,ng,wa,Delignified wood,No gelation,Water,FD,3-Aminopropyl triethoxysilane treatment,,0.24,,12,,,45,Macroporous (cellular),0.1015,Steady state,HFM,,kokoko
13420,FD,Adsorbent,Monolith,Carboxymethyl cellulose,,,A,,,ng,wa,Carboxymethyl cellulose solution (frozen),No gelation,Water,FD,,,,,351,,0.09011,,Macroporous (flakes),,,,,
13421,FD,Adsorbent,Monolith,Carboxymethyl cellulose,COF-SO4,,A,Q,,ng,wa,Carboxymethyl cellulose solution + COF (frozen),No gelation,Water,FD,,,,,17,,0.02843,,Macroporous (flakes),,,,,
13422,APD,Thermal insulation,Monolith,Polybenzoxazine,,"1H,1H,2H,2H-Perfluorodecyltriethoxysilane treatment",M,,Si,cp,or,Benzoxazine monomer (15%) solution + ethanol + n-hexane,Chemical (polymerization),Hexane,APD,"Post-1H,1H,2H,2H-perfluorodecyltriethoxysilane treatment",,0.19,,,,,10,Macroporous (particulate),0.03,Transient,Hot wire,,
13423,APD,Thermal insulation,Monolith,Polybenzoxazine,,"1H,1H,2H,2H-Perfluorodecyltriethoxysilane treatment",M,,Si,cp,or,Benzoxazine monomer (20%) solution + ethanol + n-hexane,Chemical (polymerization),Hexane,APD,"Post-1H,1H,2H,2H-perfluorodecyltriethoxysilane treatment",,0.24,,,,,12,Macroporous (particulate),0.034,Transient,Hot wire,,
13424,APD,Thermal insulation,Monolith,Polybenzoxazine,,"1H,1H,2H,2H-Perfluorodecyltriethoxysilane treatment",M,,Si,cp,or,Benzoxazine monomer (25%) solution + ethanol + n-hexane,Chemical (polymerization),Hexane,APD,"Post-1H,1H,2H,2H-perfluorodecyltriethoxysilane treatment",,0.27,,,,,14,Macroporous (particulate),0.036,Transient,Hot wire,,
13425,APD,Thermal insulation,Monolith,Polybenzoxazine,,"1H,1H,2H,2H-Perfluorodecyltriethoxysilane treatment",M,,Si,cp,or,Benzoxazine monomer (30%) solution + ethanol + n-hexane,Chemical (polymerization),Hexane,APD,"Post-1H,1H,2H,2H-perfluorodecyltriethoxysilane treatment",,0.34,,,,,16,Macroporous (particulate),0.047,Transient,Hot wire,,
13426,FD,Adsorbent,Monolith,Chitosan,Lignin,,A,F,,ng,wa,Chitosan solution + lignin (frozen),No gelation,Water,FD,,,,,,,,,Macroporous (cellular),,,,,
13427,FD,Steam generation,Monolith,Cellulose,Carbon tubes,,B,N,,ng,wa,Cellulose suspension + hollow carbon fibers + pichlorohydrin (frozen),No gelation,Water,FD,,,,,,,,,Macroporous (flakes),,,,,
13428,SCD,Not specific,Monolith,Polyazines,,,M,,,cp,al,Glyoxal + hydrazine + acid (water),Chemical (polymerization),Ethanol,SCD,,,0.12,93%,37,,,,Macroporous (particulate),,,,,
13429,SCD,Not specific,Monolith,Polyazines,,,M,,,cp,al,Glyoxal + hydrazine + acid (DMF),Chemical (polymerization),Ethanol,SCD,,,0.19,90%,268,,,,Macroporous (particulate),,,,,
13430,SCD,Not specific,Monolith,Polyazines,,,M,,,cp,al,Glyoxal + hydrazine + acid in W/O emulsion (water),Chemical (polymerization),Ethanol,SCD,,,0.15,91%,28,,,,Macroporous (particulate),,,,,
13431,SCD,Not specific,Monolith,Polyazines,,,M,,,cp,al,Glyoxal + hydrazine + acid in W/O emulsion (DMF),Chemical (polymerization),Ethanol,SCD,,,0.06,96%,200,,,,Macroporous (particulate),,,,,
13432,FD,Adsorbent,Beads,Amyloid fibers,"Polyethyleneimine, PVA",,D,"E, E",,cc,wa,PVA solution + polyethyleneimine + amyloid fiber suspension (freeze-thaw) + glutaraldehyde solution (frozen),Chemical (aldehyde),Water,FD,,,,,,,,,Macroporous (flakes),,,,,
13433,FD,Adsorbent,Monolith,Chitosan,Polydopamine,,A,M,,cc,wa,Polyamidoamine-grafted chitosan solution + glutaraldehyde solution (frozen),Chemical (aldehyde),Water,FD,,,,,,,,,Macroporous (flakes),,,,,
13434,APD,DDS,Monolith,Alginate,Carbon fibers,Vitamin D loading,A,K,Lo,pc,wa,Carbon fibier-drug suspension + alginate solution + CaCl2 solution (frozen),Physical (Mn+),Water,APD,,,,,,,,,Macroporous (fibrous and particulate),,,,,
13435,FD,Batteries,Monolith,Chitin nanofibers,,,K,,,pp,al,"Chitin nanofiber (1 mg/mL) suspension in DMSO-KOH (ultrasonification, frozen)",Physical (aggregation),t-Butanol,FD,,,0.0081,,220,,,,Mesoporous (nanofibrous),,,,,
13436,FD,Batteries,Monolith,Chitin nanofibers,,,K,,,pp,al,"Chitin nanofiber (2 mg/mL) suspension in DMSO-KOH (ultrasonification, frozen)",Physical (aggregation),t-Butanol,FD,,,0.013,,250,,,,Mesoporous (nanofibrous),0.038,Unknown,Unknown,,
13437,FD,Batteries,Monolith,Chitin nanofibers,,,K,,,pp,al,"Chitin nanofiber (3 mg/mL) suspension in DMSO-KOH (ultrasonification, frozen)",Physical (aggregation),t-Butanol,FD,,,0.018,,250,,,,Mesoporous (nanofibrous),0.038,Unknown,Unknown,,
13438,FD,Batteries,Monolith,Chitin nanofibers,,,K,,,pp,al,"Chitin nanofiber (4 mg/mL) suspension in DMSO-KOH (ultrasonification, frozen)",Physical (aggregation),t-Butanol,FD,,,0.023,,279,,,,Mesoporous (nanofibrous),0.038,Unknown,Unknown,,
13439,SCD,Thermal insulation,Fibers,Kevlar fibers,,,K,,,pp,al,Kevlar (1.5%) solution in DMSO-KOH (wet spun) + ethanol,Physical (antisolvent)?,Ethanol,SCD,,,,,401,,,,Mesoporous (nanofibrous),,,,,
13440,SCD,Thermal insulation,Fibers,Kevlar fibers,,,K,,,pp,al,Kevlar (6%) solution in DMSO-KOH (wet spun) + ethanol,Physical (antisolvent)?,Ethanol,SCD,,,,,218,,,,Mesoporous (nanofibrous),,,,,
13441,SCD,Thermal insulation,Fibers,Kevlar fibers,,,K,,,pp,al,"Kevlar (core 1.5%, sheath 3%, syringes 19-25G) solution in DMSO-KOH (wet spun) + ethanol",Physical (antisolvent)?,Ethanol,SCD,,,,,348,,,,Mesoporous (nanofibrous),,,,,
13442,SCD,Thermal insulation,Fibers,Kevlar fibers,,,K,,,pp,al,"Kevlar (core 1.5%, sheath 3%, syringes 21-28G) solution in DMSO-KOH (wet spun) + ethanol",Physical (antisolvent)?,Ethanol,SCD,,,,,234,,,,Mesoporous (nanofibrous),,,,,
13443,SCD,Thermal insulation,Fibers,Kevlar fibers,,,K,,,pp,al,"Kevlar (core 1.5%, sheath 6%, syringes 19-25G) solution in DMSO-KOH (wet spun) + ethanol",Physical (antisolvent)?,Ethanol,SCD,,,,,271,,,,Mesoporous (nanofibrous),,,,,
13444,SCD,Thermal insulation,Fibers,Kevlar fibers,,,K,,,pp,al,"Kevlar (core 1.5%, sheath 6%, syringes 21-28G) solution in DMSO-KOH (wet spun) + ethanol",Physical (antisolvent)?,Ethanol,SCD,,,,,165,,,,Mesoporous (nanofibrous),,,,,
13445,FD,Steam generation,Monolith,Polyacrylonitrile,"Polypyrrole, CNT",,R,"M, N",,ng,wa,Polyacrylonitrile-CNT fiber suspension + FeCl3-pyrrole solution (frozen),No gelation,Water,FD,,,,,,,,,Macroporous (flakes),,,,,
13446,FD,Thermal insulation,Monolith,Cellulose nanofibers,,,K,,,ng,wa,Cellulose nanofiber suspension (frozen),No gelation,Water,FD,,,,,,,,,Macroporous (cellular),0.035,Steady state,HFM,,
13447,FD,Sensors,Monolith,Polypyrrole,,Poly(acrylic acid) hydrogel,M,,Mx,ng,wa,Lithocholic acid solution + pyrrole + ammonium persulfate (frozen) ,No gelation,Water,FD,Post-compositing with poly(acrylic acid),,,,,,,,Macroporous (fibrous),,,,,
13448,FD,Adsorbent,Monolith,Polypyrrole,PVA,,M,E,,ng,wa,Pyrrole solution + FeCl3 solution + PVA (frozen),No gelation,Water,FD,,,,95.20%,,,,,Macroporous (cellular and fibrous),,,,,
13449,FD,Adsorbent,Monolith,Polypyrrole,Polyvinyl pyrrolidone,,M,E,,ng,wa,Pyrrole solution + FeCl3 solution + polyvinylpyrrolidone (frozen),No gelation,Water,FD,,,,63.20%,,,,,Macroporous (cellular and fibrous),,,,,
13450,FD,Adsorbent,Monolith,Polypyrrole,Hydroxyethyl cellulose,,M,A,,ng,wa,Pyrrole solution + FeCl3 solution + hydroxypropyl cellulose (frozen),No gelation,Water,FD,,,,94.70%,,,,,Macroporous (cellular and fibrous),,,,,
13451,FD,Adsorbent,Monolith,Polypyrrole,Gelatin,,M,C,,ng,wa,Pyrrole solution + FeCl3 solution + gelatin (frozen),No gelation,Water,FD,,,,94.30%,,,,,Macroporous (cellular and fibrous),,,,,
13452,APD,Not specific,"Beads, monolith",Cellulose,,ZnO incorporation,B,,Lo,pp,al,Cellulose-NaOH-urea solution + ethanol ,Physical (antisolvent),Ethanol,APD,,,0.15,,237,,,,Mesoporous (nanofibrous),,,,,
13453,APD,Not specific,"Beads, monolith",Cellulose,,ZnO incorporation,B,,Lo,pp,al,Cellulose-NaOH-urea solution + water ,Physical (antisolvent),Ethanol,APD,,,0.95,,84,,,,Mesoporous (nanofibrous),,,,,
13454,APD,Not specific,"Beads, monolith",Cellulose,,ZnO incorporation,B,,Lo,pp,al,Cellulose-NaOH-urea solution + HCl solution,Physical (antisolvent),Ethanol,APD,,,1.01,,8,,,,Mesoporous (nanofibrous),,,,,
13455,SCD,Not specific,"Beads, monolith",Cellulose,,ZnO incorporation,B,,Lo,pp,al,Cellulose-NaOH-urea solution + ethanol ,Physical (antisolvent),Ethanol,SCD,,,0.14,,136,,,,Mesoporous (nanofibrous),,,,,
13456,SCD,Not specific,"Beads, monolith",Cellulose,,ZnO incorporation,B,,Lo,pp,al,Cellulose-NaOH-urea solution + water ,Physical (antisolvent),Ethanol,SCD,,,0.1,,,,,,Mesoporous (nanofibrous),,,,,
13457,SCD,Not specific,"Beads, monolith",Cellulose,,ZnO incorporation,B,,Lo,pp,al,Cellulose-NaOH-urea solution + HCl solution,Physical (antisolvent),Ethanol,SCD,,,0.1,,388,,,,Mesoporous (nanofibrous),,,,,
13458,FD,Adsorbent,Monolith,Cellulose nanofibers,,,K,,,ng,wa,"Cellulose nanofiber suspension (stirred, frozen)",No gelation,Water,FD,,,0.0075,99.57%,46,,,0.05643,Macroporous (flakes),,,,,
13459,FD,Adsorbent,Monolith,Cellulose nanofibers,,,K,,,ng,wa,Cellulose nanofiber suspension (frozen),No gelation,Water,FD,,,,,29,,,0.01443,Macroporous (flakes),,,,,
13460,FD,Adsorbent,Monolith,Protein (soy),Polyacrylamide,,C,R,,cp,wa,"Soy protein isolate suspension + acrylamide + N,N’-methylenebis acrylamide + potassium persulfate (frozen)",Chemical (polymerization)?,Water,FD,,,,,,,,,Macroporous (cellular),,,,,
13461,FD,Adsorbent,Monolith,Chitosan,,,A,,,cc,wa,"Chitosan solution + 2,4,6-triformylphloroglucinol solution (frozen)",Chemical?,Water,FD,,,,,1,,,,Macroporous (flakes),,,,,
13462,FD,Adsorbent,Monolith,Chitosan,COF,,A,Q,,cc,wa,"Chitosan solution + COF + 2,4,6-triformylphloroglucinol solution (frozen)",Chemical?,Water,FD,,,,,30,,,,Macroporous (flakes),,,,,
13463,FD,Not specific,Monolith,Cellulose,,,B,,,ng,wa,Cellulose (3%)-NaOH-urea solution (frozen),No gelation,Water,FD,,,0.04,97%,,,,,Macroporous (cellular),,,,,
13464,FD,Not specific,Monolith,Cellulose,,,B,,,ng,wa,Cellulose (4%)-NaOH-urea solution (frozen),No gelation,Water,FD,,,0.045,97%,,,,,Macroporous (cellular),,,,,
13465,FD,Not specific,Monolith,Cellulose,,,B,,,ng,wa,Cellulose (5%)-NaOH-urea solution (frozen),No gelation,Water,FD,,,0.075,95%,,,,,Macroporous (cellular),,,,,
13466,FD,Not specific,Monolith,Cellulose,,,B,,,ng,wa,Cellulose (3%)-LiOH-urea solution (frozen),No gelation,Water,FD,,,0.045,97%,,,,,Macroporous (cellular),,,,,
13467,FD,Not specific,Monolith,Cellulose,,,B,,,ng,wa,Cellulose (4%)-LiOH-urea solution (frozen),No gelation,Water,FD,,,0.06,96%,,,,,Macroporous (cellular),,,,,
13468,FD,Not specific,Monolith,Cellulose,,,B,,,ng,wa,Cellulose (5%)-LiOH-urea solution (frozen),No gelation,Water,FD,,,0.08,95%,,,,,Macroporous (cellular),,,,,
13469,FD,Adsorbent,Monolith,Carboxymethyl cellulose,,,A,,,ng,wa,Carboxymethyl cellulose solution + citric acid solution (frozen),No gelation,Water,FD,,,,95.20%,,,,,Macroporous (cellular),,,,,
13470,FD,PCM support,Monolith,Cellulose nanofibers,,GaIn-PCM loading,K,,Lo,ng,wa,Cellulose nanocrystal suspension (frozen),No gelation,Water,FD,"Post-alkyl modification, PCM loading",,,,,,,,Macroporous (cellular),,,,,
13471,FD,Thermal insulation,Monolith,COF,,,Q,,,cp,wa,"COF gel (2,5-dimethyl-1,3,4-thiadiazole + 1,3,5-tris(4-formylphenyl)triazine) (frozen)",Chemical (polymerization),Water,FD,,,0.02,,168,,,,Macroporous (fibrous),0.0327,Transient,Hot disk,,
13472,FD,Separation,Monolith,Chitin nanofibers,,MTMS treatment,K,,Si,cc,wa,Chitin nanofiber suspension + glutaraldehyde solution (frozen),Chemical (aldehyde),Water,FD,Post-MTMS treatment,,,,,,,0.02,Macroporous (cellular),,,,,
13473,FD,Separation,Monolith,Chitin nanofibers,Chitosan,MTMS treatment,K,A,Si,cc,wa,Chitin nanofiber suspension + chitosan (4%) solution + glutaraldehyde solution (frozen),Chemical (aldehyde),Water,FD,Post-MTMS treatment,,,,,,,0.03,Macroporous (cellular),,,,,
13474,FD,Separation,Monolith,Chitin nanofibers,Chitosan,MTMS treatment,K,A,Si,cc,wa,Chitin nanofiber suspension + chitosan (8%) solution + glutaraldehyde solution (frozen),Chemical (aldehyde),Water,FD,Post-MTMS treatment,,,,,,,0.03,Macroporous (cellular),,,,,
13475,FD,Separation,Monolith,Chitin nanofibers,Chitosan,MTMS treatment,K,A,Si,cc,wa,Chitin nanofiber suspension + chitosan (12%) solution + glutaraldehyde solution (frozen),Chemical (aldehyde),Water,FD,Post-MTMS treatment,,,,,,,0.06,Macroporous (cellular),,,,,
13476,FD,Separation,Monolith,Chitin nanofibers,Chitosan,MTMS treatment,K,A,Si,cc,wa,Chitin nanofiber suspension + chitosan (16%) solution + glutaraldehyde solution (frozen),Chemical (aldehyde),Water,FD,Post-MTMS treatment,,,,,,,0.02,Macroporous (cellular),,,,,
13477,FD,Separation,Monolith,Chitin nanofibers,Chitosan,MTMS treatment,K,A,Si,cc,wa,Chitin nanofiber suspension + chitosan (20%) solution + glutaraldehyde solution (frozen),Chemical (aldehyde),Water,FD,Post-MTMS treatment,,,,,,,0.02,Macroporous (cellular),,,,,
13478,FD,Adsorbent,Monolith,Cellulose nanofibers,Alginate,3-(Methacryloyloxy)propyltrimethoxysilane treatment,K,A,Si,pc,wa,Alginate solution + cellulose nanofiber suspension + CaCl2 solution (frozen),Physical (Mn+),Water,FD,Post-3-methacryloyloxypropyltrimethoxysilane treatment,,,,,,,,Macroporous (flakes),,,,,
13479,FD,Not specific,Monolith,Gelatin,,,C,,,pp,wa,Gelatin (1%) solution (frozen),Physical (temperature),Water,FD,,,,59%,,,,,Macroporous (cellular),,,,,
13480,FD,Not specific,Monolith,Gelatin,Seed gum,,C,A,,pp,wa,Gelatin-seed gum (total 1%) solution (frozen),Physical (temperature),Water,FD,,,,60%,,,,,Macroporous (cellular),,,,,
13481,FD,Not specific,Monolith,Gelatin,,,C,,,pp,wa,Gelatin (2%) solution (frozen),Physical (temperature),Water,FD,,,,61%,,,,,Macroporous (cellular),,,,,
13482,FD,Not specific,Monolith,Gelatin,Seed gum,,C,A,,pp,wa,Gelatin-seed gum (total 2%) solution (frozen),Physical (temperature),Water,FD,,,,70%,,,,,Macroporous (cellular),,,,,
13483,FD,Adsorbent,Monolith,Cellulose,"Cyclodextrin, alginate",3-Methacryloxypropyltrimethoxysilane treatment,B,"A, A",Si,"cc, pc",wa,Microcrystallinte cellulose suspension + alginate + cyclodextrin + CaCl2 solution + glutaraldehyde solution (frozen),Chemical (aldehyde) and physical (Mn+),Water,FD,Post-3-methacryloxypropyltrimethoxysilane treatment,,,,,,,,Macroporous (flakes),,,,,
13484,FD,Filters,Monolith,Polyimide,,,G,,,ng,wa,Poly(amic acid) nanofiber suspension + TEA (frozen),No gelation,Water,FD,Post-calcination at 250 °C,,0.016,98.80%,,,,0.001,Macroporous (fibrous and flakes),,,,,
13485,FD,Filters,Monolith,Polyimide,Cellulose nanofibers,,G,K,,ng,wa,Poly(amic acid) nanofiber suspension + cellulose nanofiber suspension (5:1) + TEA (frozen),No gelation,Water,FD,Post-calcination at 250 °C,,0.011,99.20%,,,,0.004,Macroporous (fibrous and flakes),,,,,
13486,FD,Filters,Monolith,Polyimide,Cellulose nanofibers,,G,K,,ng,wa,Poly(amic acid) nanofiber suspension + cellulose nanofiber suspension (2:1) + TEA (frozen),No gelation,Water,FD,Post-calcination at 250 °C,,0.01,99.30%,,,,0.008,Macroporous (fibrous and flakes),,,,,
13487,FD,Filters,Monolith,Polyimide,Cellulose nanofibers,,G,K,,ng,wa,Poly(amic acid) nanofiber suspension + cellulose nanofiber suspension (1:1) + TEA (frozen),No gelation,Water,FD,Post-calcination at 250 °C,,0.012,98.90%,,,,0.01,Macroporous (fibrous and flakes),,,,,
13488,FD,Filters,Monolith,Polyimide,Cellulose nanofibers,,G,K,,ng,wa,Poly(amic acid) nanofiber suspension + cellulose nanofiber suspension (2:3) + TEA (frozen),No gelation,Water,FD,Post-calcination at 250 °C,,0.016,98.60%,,,,0.008,Macroporous (fibrous and flakes),,,,,
13489,FD,Adsorbent,Monolith,Cellulose nanofibers,PVA,"MTMS treatment, phenolic resin",K,E,"Si, Mx",ng,wa,PVA solution + cellulose nanofiber suspension + MTMS (frozen),No gelation,Water,FD,Post-compositing with phenolic resin,,,,,,,,Macroporous (flakes),,,,,
13490,APD,Not specific,Monolith,Phenolic resin,,,I,,,cp,uk,Phenolic resin solution (aging)?,Chemical (polymerization),Unknown,APD,,,0.129,,,,,,,0.037,Unknown,Unknown,,
13491,FD,Not specific,Monolith,Cellulose,,,B,,,pp,al,Corn straw-LiBr (66%) solution + water,Physical (antisolvent),t-Butanol,FD,,,0.015,,32,,0.116,,Macroporous (flakes),,,,,
13492,FD,Not specific,Monolith,Cellulose,,,B,,,pp,al,Corn straw-LiBr (68%) solution + water,Physical (antisolvent),t-Butanol,FD,,,0.014,,58,,0.397,,Macroporous (flakes),,,,,
13493,FD,Not specific,Monolith,Cellulose,,,B,,,pp,al,Corn straw-LiBr (70%) solution + water,Physical (antisolvent),t-Butanol,FD,,,0.014,,63,,0.283,,Macroporous (flakes),,,,,
13494,FD,Not specific,Monolith,Cellulose,,,B,,,pp,al,Corn straw-LiBr solution (130 °C) + water,Physical (antisolvent),t-Butanol,FD,,,0.015,,32,,0.116,,Macroporous (flakes),,,,,
13495,FD,Not specific,Monolith,Cellulose,,,B,,,pp,al,Corn straw-LiBr solution (140 °C) + water,Physical (antisolvent),t-Butanol,FD,,,0.009,,63,,0.35,,Macroporous (flakes),,,,,
13496,FD,Not specific,Monolith,Cellulose,,,B,,,pp,al,Corn straw-LiBr solution (150 °C) + water,Physical (antisolvent),t-Butanol,FD,,,0.011,,59,,0.274,,Macroporous (flakes),,,,,
13497,FD,Not specific,Monolith,Cellulose,,,B,,,pp,al,Corn straw-LiBr solution (solid:liquid = 1:25) + water,Physical (antisolvent),t-Butanol,FD,,,0.063,,149,,1.009,,Macroporous (flakes),,,,,
13498,FD,Not specific,Monolith,Cellulose,,,B,,,pp,al,Corn straw-LiBr solution (solid:liquid = 1:50) + water,Physical (antisolvent),t-Butanol,FD,,,0.032,,103,,0.33,,Macroporous (flakes),,,,,
13499,FD,Not specific,Monolith,Cellulose,,,B,,,pp,al,Corn straw-LiBr solution (solid:liquid = 1:100) + water,Physical (antisolvent),t-Butanol,FD,,,0.021,,53,,0.224,,Macroporous (flakes),,,,,
13500,FD,Not specific,Monolith,Cellulose,,,B,,,pp,al,Corn straw-LiBr solution (solid:liquid = 1:150) + water,Physical (antisolvent),t-Butanol,FD,,,0.02,,49,,0.151,,Macroporous (flakes),,,,,
13501,FD,Not specific,Monolith,Cellulose,,,B,,,pp,al,Corn straw-LiBr solution (solid:liquid = 1:200) + water,Physical (antisolvent),t-Butanol,FD,,,0.015,,32,,0.116,,Macroporous (flakes),,,,,
13502,FD,Not specific,Monolith,Cellulose,,,B,,,pp,al,Corn straw-LiBr solution (reaction time 20 min) + water,Physical (antisolvent),t-Butanol,FD,,,0.025,,35,,0.167,,Macroporous (flakes),,,,,
13503,FD,Not specific,Monolith,Cellulose,,,B,,,pp,al,Corn straw-LiBr solution (reaction time 40 min) + water,Physical (antisolvent),t-Butanol,FD,,,0.015,,32,,0.116,,Macroporous (flakes),,,,,
13504,FD,Not specific,Monolith,Cellulose,,,B,,,pp,al,Corn straw-LiBr solution (reaction time 60 min) + water,Physical (antisolvent),t-Butanol,FD,,,0.012,,39,,0.181,,Macroporous (flakes),,,,,
13505,FD,Not specific,Monolith,Cellulose,,,B,,,pp,al,Corn straw-LiBr solution (reaction time 80 min) + water,Physical (antisolvent),t-Butanol,FD,,,0.015,,143,,0.757,,Macroporous (flakes),,,,,
13506,FD,Not specific,Monolith,Cellulose,,,B,,,pp,al,Corn straw-LiBr solution (reaction time 100 min) + water,Physical (antisolvent),t-Butanol,FD,,,0.009,,215,,1.071,,Macroporous (flakes),,,,,
13507,SCD,Scaffold,Monolith,Alginate,Polyurea,,A,I,,pc,ow,Alginate (1.8%) solution + CaCO3 + glucono-d-lactone + acetonitrile + Desmodur 3300N (3.66 g/L),Physical (Mn+),Acetone,SCD,,,0.12,91%,,,,,Mesoporous (nanoparticulate),,,,,
13508,SCD,Scaffold,Monolith,Alginate,Polyurea,,A,I,,pc,ow,Alginate (0.9%) solution + CaCO3 + glucono-d-lactone + acetonitrile + Desmodur 3300N (1.19 g/L),Physical (Mn+),Acetone,SCD,,,0.071,95%,,,,,Mesoporous (nanoparticulate),,,,,
13509,SCD,Scaffold,Monolith,Alginate,Polyurea,,A,I,,pc,ow,Alginate (1.8%) solution + CaCO3 + glucono-d-lactone + acetonitrile + Desmodur 3300N (1.19 g/L),Physical (Mn+),Acetone,SCD,,,0.087,94%,,,,,Mesoporous (nanoparticulate),,,,,
13510,SCD,Scaffold,Monolith,Alginate,Polyurea,,A,I,,pc,ow,Alginate (0.9%) solution + CaCO3 + glucono-d-lactone + acetonitrile + Desmodur 3300N (3.66 g/L),Physical (Mn+),Acetone,SCD,,,0.087,93%,,,,,Mesoporous (nanoparticulate),,,,,
13511,SCD,Scaffold,Monolith,Alginate,Polyurea,,A,I,,pc,ow,Alginate (1.35%) solution + CaCO3 + glucono-d-lactone + acetonitrile + Desmodur 3300N (2.42 g/L),Physical (Mn+),Acetone,SCD,,,0.088,93%,,,,,Mesoporous (nanoparticulate),,,,,
13512,SCD,Catalysis,"Beads, monolith",Aramid fibers,,Pb2+ incorporation,K,,Lo,pp,ow,"Poly-(benzimidazole-terephthalamide) (1%) + N,N-dimethylacetamide (extruded) + acetone",Physical (antisolvent),Acetone,SCD,,,0.057,,410,,,,Macroporous?,,,,,
13513,SCD,Catalysis,"Beads, monolith",Aramid fibers,,Pb2+ incorporation,K,,Lo,pp,ow,"Poly-(benzimidazole-terephthalamide) (5%) + N,N-dimethylacetamide (extruded) + acetone",Physical (antisolvent),Acetone,SCD,,,0.0375,,320,,,,Macroporous?,,,,,
13514,SCD,Not specific,Monolith,Polyrotaxane,,,M,,,cc,ow,Polylotaxane gel,Chemical?,THF?,SCD,,,,,,,,,Macroporous (particulate),,,,,
13515,SCD,Not specific,Monolith,Polyrotaxane,,,M,,,cc,ow,Acetylated polylotaxane gel,Chemical?,THF?,SCD,,,,,,,,,Macroporous (particulate),,,,,
13516,FD,Steam generation,Monolith,Aramid fibers,"Cellulose, polypyrrole",,K,"B, M",,ng,wa,Cellulose suspension + aramid nanofiber suspension in emulsion + pyrrole-ammonium persulfate solution (frozen),No gelation,Water,FD,,,,97.40%,12.421,,,,Macroporous (flakes),,,,,
13517,FD,Adsorbent,Monolith,Carboxymethyl cellulose,PVA,,A,E,,ng,wa,Carboxymethyl cellulose solution + PVA solution (frozen),No gelation,Water,FD,,,0.1273,91.02%,18,,,,Macroporous (cellular),,,,,
13518,FD,Adsorbent,Monolith,Carboxymethyl cellulose,PVA,Molecular sieve,A,E,Mx,ng,wa,Carboxymethyl cellulose solution + PVA solution + molecular sieve (2) (frozen),No gelation,Water,FD,,,0.147,88.97%,163,,,,Macroporous (cellular),,,,,
13519,FD,Adsorbent,Monolith,Carboxymethyl cellulose,PVA,Molecular sieve,A,E,Mx,ng,wa,Carboxymethyl cellulose solution + PVA solution + molecular sieve (4) (frozen),No gelation,Water,FD,,,0.1534,89.15%,260,,,,Macroporous (cellular),,,,,
13520,FD,Adsorbent,Monolith,Carboxymethyl cellulose,PVA,Molecular sieve,A,E,Mx,ng,wa,Carboxymethyl cellulose solution + PVA solution + molecular sieve (6) (frozen),No gelation,Water,FD,,,0.1542,83.38%,311,,,,Macroporous (cellular),,,,,
13521,FD,Adsorbent,Monolith,Carboxymethyl cellulose,PVA,Molecular sieve,A,E,Mx,ng,wa,Carboxymethyl cellulose solution + PVA solution + molecular sieve (8) (frozen),No gelation,Water,FD,,,0.1563,79.15%,370,,,,Macroporous (cellular),,,,,
13522,SCD,Thermal insulation,Sheet,Polyimide,,,G,,,cp,al,"4,4'-Oxidianiline + pyromellitic dianhydride in N-methyl-2-pyrrolidinone + propionic anhydride-pyridine + 1,3,5-benzenetricarbonyl trichloride",Chemical (polymerization),Ethanol,SCD,,,0.21,85%,,,,,Mesoporous (nanoparticulate),0.035,Steady state,HFM,,
13523,SCD,Thermal insulation,Sheet,Polyimide,,,G,,,cp,al,"o-Tolidine + pyromellitic dianhydride in N-methyl-2-pyrrolidinone + propionic anhydride-pyridine + 1,3,5-benzenetricarbonyl trichloride",Chemical (polymerization),Ethanol,SCD,,,0.1,90%,,,,,Mesoporous (nanoparticulate),0.03,Steady state,HFM,,
13524,SCD,Thermal insulation,Sheet,Polyimide,,,G,,,cp,al,"4,4'-Oxidianiline + biphenyl-3,3',4,4'-tetracarboxylic dianhydride in N-methyl-2-pyrrolidinone + propionic anhydride-pyridine + 1,3,5-benzenetricarbonyl trichloride",Chemical (polymerization),Ethanol,SCD,,,0.08,90%,,,,,Mesoporous (nanoparticulate),0.027,Steady state,HFM,,
13525,FD,Not specific,Monolith,Polyimide,,,G,,,ng,wa,Poly(amic acid) solution (frozen),No gelation,Water,FD,Post-calcination at 300 °C,,0.07,,,,,0.08,Macroporous (cellular),,,,,
13526,FD,Not specific,Monolith,Polyimide,GO,,G,N,,ng,wa,Poly(amic acid) solution + GO suspension (1:0.1) (frozen),No gelation,Water,FD,Post-calcination at 300 °C,,0.04,,,,,0.15,Macroporous (cellular),,,,,
13527,FD,Not specific,Monolith,Polyimide,GO,,G,N,,ng,wa,Poly(amic acid) solution + GO suspension (1:0.2) (frozen),No gelation,Water,FD,Post-calcination at 300 °C,,0.03,,,,,0.17,Macroporous (cellular),,,,,
13528,FD,Not specific,Monolith,Polyimide,GO,,G,N,,ng,wa,Poly(amic acid) solution + GO suspension (1:0.3) (frozen),No gelation,Water,FD,Post-calcination at 300 °C,,0.03,,,,,0.17,Macroporous (cellular),,,,,
13529,FD,Not specific,Monolith,Polyimide,GO,,G,N,,ng,wa,Poly(amic acid) solution + GO suspension (1:0.4) (frozen),No gelation,Water,FD,Post-calcination at 300 °C,,0.02,,,,,0.17,Macroporous (cellular),,,,,
13530,FD,Wound dressing,Monolith,Alginate,Peptide,,A,C,,"cp, pc, pp",wa,"Peptide-modified alginate (1%) solution + methacrylated alginate + lithium phenyl(2,4,6-trimethyl-benzoyl)phosphinate + CaCO3 + glucono-d-lactone (UV, frozen)","Chemical (polymerization) and physical (Mn+, pH)",Water,FD,,,,85%,,,,,Macroporous (flakes and particulate),,,,,
13531,FD,Wound dressing,Monolith,Alginate,Peptide,,A,C,,"cp, pc, pp",wa,"Peptide-modified alginate (2%) solution + methacrylated alginate + lithium phenyl(2,4,6-trimethyl-benzoyl)phosphinate + CaCO3 + glucono-d-lactone (UV, frozen)","Chemical (polymerization) and physical (Mn+, pH)",Water,FD,,,,65%,,,,,Macroporous (flakes and particulate),,,,,
13532,FD,Wound dressing,Monolith,Alginate,Peptide,,A,C,,"cp, pc, pp",wa,"Peptide-modified alginate (3%) solution + methacrylated alginate + lithium phenyl(2,4,6-trimethyl-benzoyl)phosphinate + CaCO3 + glucono-d-lactone (UV, frozen)","Chemical (polymerization) and physical (Mn+, pH)",Water,FD,,,,50%,,,,,Macroporous (flakes and particulate),,,,,
13533,FD,Adsorbent,Monolith,Starch,,,A,,,pp,wa,Starch solution (frozen),Physical (temperature)?,Water,FD,,,0.07,89.20%,,,,,Macroporous (cellular),,,,,
13534,FD,Adsorbent,Monolith,Starch,PEG,,A,E,,pp,wa,Starch-PEO solution + grape skin extract (frozen),Physical (temperature)?,Water,FD,,,0.09,86.20%,,,,,Macroporous (cellular),,,,,
13535,FD,Adsorbent,Monolith,Starch,Plant extracts,,A,L,,pp,wa,Starch solution + grape skin extract (5%) (frozen),Physical (temperature)?,Water,FD,,,0.1,84.60%,,,,,Macroporous (cellular),,,,,
13536,FD,Adsorbent,Monolith,Starch,Plant extracts,,A,L,,pp,wa,Starch solution + grape skin extract (10%) (frozen),Physical (temperature)?,Water,FD,,,0.1,85.15%,,,,,Macroporous (cellular),,,,,
13537,FD,Adsorbent,Monolith,Starch,"PEG, plant extracts",,A,"E, L",,pp,wa,Starch-PEO solution + grape skin extract (5%) (frozen),Physical (temperature)?,Water,FD,,,0.1,84.47%,,,,,Macroporous (cellular),,,,,
13538,FD,Adsorbent,Monolith,Starch,"PEG, plant extracts",,A,"E, L",,pp,wa,Starch-PEO solution + grape skin extract (10%) (frozen),Physical (temperature)?,Water,FD,,,0.09,85.55%,,,,,Macroporous (cellular),,,,,
13539,SCD,Not specific,Beads,Chitosan,,Different deacetylation degrees,A,,Ot,pp,al,Chitosan solution (DDA 65%) + NaOH solution (4 N),Physical (pH),Ethanol,SCD,,,0.1462,,262,,2.22,,Mesoporous (nanoparticulate),,,,,
13540,SCD,Not specific,Beads,Chitosan,,Different deacetylation degrees,A,,Ot,pp,al,Chitosan solution (DDA 75%) + NaOH solution (4 N),Physical (pH),Ethanol,SCD,,,0.1022,,223,,1.46,,Mesoporous (nanoparticulate),,,,,
13541,SCD,Not specific,Beads,Chitosan,,Different deacetylation degrees,A,,Ot,pp,al,Chitosan solution (DDA 67%) + NaOH solution (4 N),Physical (pH),Ethanol,SCD,,,0.2343,,225,,2.04,,Mesoporous (nanoparticulate),,,,,
13542,SCD,Not specific,Beads,Chitosan,,Different deacetylation degrees,A,,Ot,pp,al,Chitosan solution (DDA 80%) + NaOH solution (4 N),Physical (pH),Ethanol,SCD,,,0.1398,,211,,1.49,,Mesoporous (nanoparticulate),,,,,
13543,SCD,Not specific,Beads,Chitosan,,Different deacetylation degrees,A,,Ot,pp,al,Chitosan solution (DDA 93%) + NaOH solution (4 N),Physical (pH),Ethanol,SCD,,,0.0565,,280,,0.86,,Mesoporous (nanoparticulate),,,,,
13544,FD,Separation,Monolith,Cellulose,,,B,,,cp,al,Microcrystalline cellulose suspension in DMAc + TEA + allyl chloride + pentaerythritol tetrad (3-propionic acid) + photoinitiator (UV) (frozen),Chemical (polymerization),t-Butanol,FD,,,,,,,,,Macroporous (particulate),,,,,
13545,FD,Wound dressing,Monolith,Chitosan,Gelatin,Drug loading,A,C,Lo,ng,wa,Dopamine-grafted gelatin solution + chitosan solution (frozen),No gelation,Water,FD,Post-EDC-NHS treatment + vascular endothelial growth factor. FD,,0.025,,,,,,Macroporous (cellular),,,,,
13546,FD,Antibacterial,Monolith,Cellulose nanofibers,Lignin,,K,F,,ng,wa,Cellulose nanofiber suspension + lignin + FeCl3 + HCl solution (frozen),No gelation,Water,FD,,,,,,,,,,,,,,
13547,FD,Sensors,Monolith,Cellulose nanofibers,,,K,,,pp,wa,"Cellulose nanofiber suspension (hydrothermal, frozen)",Physical (aggregation),Water,FD,,,,,130,,,,Macroporous (cellular),,,,,
13548,FD,Sensors,Monolith,Cellulose nanofibers,GO,,K,N,,pp,wa,"Cellulose nanofiber suspension + GO suspension (hydrothermal, frozen)",Physical (aggregation),Water,FD,,,,,152,,,,Macroporous (cellular),,,,,
13549,FD,Sensors,Monolith,Cellulose nanofibers,GO,,K,N,,pp,wa,"Cellulose nanofiber suspension + GO suspension (hydrothermal, frozen)",Physical (aggregation),Water,FD,Post-calcination at 150 °C,,,,194,,,,Macroporous (cellular),,,,,
13550,FD,Thermal insulation,Monolith,Polysulfone,,,M,,,cc,wa,Polysulfone (chloromethyl 1.58) solution in N-methyl-2-pyrrolidone + triethylenetetramine (frozen),Chemical?,Water,FD,,,0.06,89.30%,169,,0.49,,Macroporous (particulate),0.048,Transient,Hot disk,,
13551,FD,Thermal insulation,Monolith,Polysulfone,,,M,,,cc,wa,Polysulfone (chloromethyl 2.02) solution in N-methyl-2-pyrrolidone + triethylenetetramine (frozen),Chemical?,Water,FD,,,0.06,92.00%,106,,0.31,,Macroporous (particulate),0.041,Transient,Hot disk,,
13552,FD,Thermal insulation,Monolith,Polysulfone,,,M,,,cc,wa,Polysulfone (chloromethyl 3.08) solution in N-methyl-2-pyrrolidone + triethylenetetramine (frozen),Chemical?,Water,FD,,,0.07,88.00%,77,,0.25,,Macroporous (particulate),0.052,Transient,Hot disk,,
13553,FD,Thermal insulation,Monolith,Polysulfone,,,M,,,cc,wa,Polysulfone (chloromethyl 3.52) solution in N-methyl-2-pyrrolidone + triethylenetetramine (frozen),Chemical?,Water,FD,,,0.07,90.60%,34,,0.11,,Macroporous (particulate),0.056,Transient,Hot disk,,
13554,FD,Thermal insulation,Monolith,Polysulfone,,,M,,,cc,wa,Polysulfone (chloromethyl 1.58) solution in N-methyl-2-pyrrolidone + polyetheramine D230 (frozen),Chemical?,Water,FD,,,0.05,93.20%,173,,0.38,,Macroporous (particulate),0.041,Transient,Hot disk,,
13555,FD,Thermal insulation,Monolith,Polysulfone,,,M,,,cc,wa,Polysulfone (chloromethyl 2.02) solution in N-methyl-2-pyrrolidone + polyetheramine D230 (frozen),Chemical?,Water,FD,,,0.05,90.50%,156,,0.61,,Macroporous (particulate),0.036,Transient,Hot disk,,
13556,FD,Thermal insulation,Monolith,Polysulfone,,,M,,,cc,wa,Polysulfone (chloromethyl 3.08) solution in N-methyl-2-pyrrolidone + polyetheramine D230 (frozen),Chemical?,Water,FD,,,0.05,92.40%,117,,0.38,,Macroporous (particulate),0.048,Transient,Hot disk,,
13557,FD,Thermal insulation,Monolith,Polysulfone,,,M,,,cc,wa,Polysulfone (chloromethyl 3.52) solution in N-methyl-2-pyrrolidone + polyetheramine D230 (frozen),Chemical?,Water,FD,,,0.06,88.90%,103,,0.33,,Macroporous (particulate),0.053,Transient,Hot disk,,
13558,FD,Thermal insulation,Monolith,Cellulose,,MTMS treatment,B,,Si,ng,wa,Cellulose-NaOH-urea solution (frozen),No gelation?,Water,FD,Post-MTMS treatment,,,93.40%,,,,38.7,Macroporous (flakes),0.0385,Transient,Hot disk,,
13559,FD,Thermal insulation,Monolith,Cellulose,,MTMS treatment,B,,Si,ng,wa,Cellulose-NaOH-urea (precooled) solution (frozen),No gelation?,Water,FD,Post-MTMS treatment,,,92.90%,,,,1.16,Macroporous (flakes),0.07,Transient,Hot disk,,
13560,FD,Thermal insulation,Monolith,Cellulose,,MTMS treatment,B,,Si,ng,wa,"Cellulose-NaOH-urea (precooled) solution + N,N-methylenebisacrylamide (frozen)",No gelation?,Water,FD,Post-MTMS treatment,,,92.30%,,,,17.9,Macroporous (flakes),0.0784,Transient,Hot disk,,
13561,FD,Sensors,Sheet,Cellulose nanofibers,CNT,,K,N,,ng,wa,Cellulose nanofiber suspension + MWCNT suspension (frozen),No gelation,Water,FD,,,,,,,,,Macroporous (cellular),,,,,
13562,SCD,DDS,Microbeads,Chitosan,Alginate,Drug loading,A,A,Lo,pp,al,Chitosan solution + alginate solution in W/O emulsion,Physical?,Ethanol,SCD,,,,,80,,0.3,,Macroporous (flakes),,,,,
13563,FD,Adsorbent,Monolith,Chitosan,,,A,,,ng,wa,Chitosan solution + citric acid (frozen),No gelation,Water,FD,,,,97.48%,4,,,,Macroporous (flakes),,,,,
13564,FD,Adsorbent,Monolith,Chitosan,PVA,,A,E,,ng,wa,Chitosan solution + PVA solution (8:4) + citric acid (frozen),No gelation,Water,FD,,,,97.72%,7,,,,Macroporous (flakes),,,,,
13565,FD,Adsorbent,Monolith,Chitosan,PVA,,A,E,,ng,wa,Chitosan solution + PVA solution (6:6) + citric acid (frozen),No gelation,Water,FD,,,,95.18%,5,,,,Macroporous (flakes),,,,,
13566,FD,Adsorbent,Monolith,Chitosan,PVA,,A,E,,ng,wa,Chitosan solution + PVA solution (8:4) + citric acid (frozen),No gelation,Water,FD,Post-immersion into LiCl solution,,,96.96%,3,,,,Macroporous (flakes),,,,,
13567,FD,Adsorbent,Monolith,Chitosan,,,A,,,cc,wa,Chitosan solution + glutaraldehyde solution (frozen),Chemical (aldehyde),Water,FD,,,,,,,,,Macroporous (flakes),,,,,
13568,FD,Adsorbent,Monolith,Chitosan,,Acrylamide modification,A,,Al,cc,wa,Chitosan solution + acrylamide + potassium persulfate + glutaraldehyde solution (frozen),Chemical (aldehyde),Water,FD,,,,,,,,,Macroporous (flakes),,,,,
