Repository: paulagirones/Aerogels_thermal_conductivity

# Aerogels_thermal_conductivity
Machine learning prediction of thermal conductivity in aerogels.

File: 20250220_dataset.csv (part 78 of 95)
Entry,Drying,Purpose,Shape,First materials,Second materials,Modification,First material class,Second materials class,Modification class,Gelation class,Solvent class,Process,Gelation mechanism,Final solvent,Drying details,Post drying treatment,Post-drying cross-linking,Envelope density g/cm3,Porosity,BET surface area m2/g,BJH pore size nm,BJH pore volume (total) cm3/g,compression elastic modulus MPa,SEM,Thermal conductivity W/(m K),Thermal method,Thermal method detail,,
13569,FD,Adsorbent,Monolith,Chitosan,,Acrylonitrile modification,A,,Al,cc,wa,Chitosan solution + acrylonitrile + potassium persulfate + glutaraldehyde solution (frozen),Chemical (aldehyde),Water,FD,,,,,,,,,Macroporous (flakes),,,,,
13570,FD,Adsorbent,Monolith,Chitosan,,"Acrylamide, acrylonitrile modification",A,,Al,cc,wa,Chitosan solution + acrylamide + acrylonitrile + potassium persulfate + glutaraldehyde solution (frozen),Chemical (aldehyde),Water,FD,,,,,,,,,Macroporous (flakes),,,,,
13571,FD,Adsorbent,Monolith,Chitosan,,"Acrylamide, acrylonitrile modification",A,,Al,cc,wa,Chitosan solution + acrylamide + acrylonitrile + potassium persulfate + glutaraldehyde solution (frozen),Chemical (aldehyde),Water,FD,"Post-NH2OH-HCl treatment, FD",,,,,,,,Macroporous (flakes),,,,,
13572,FD,Shield,Monolith,Carboxymethyl cellulose,GO,,A,N,,ng,al,GO suspension + carboxymethyl cellulose solution (frozen),No gelation?,t-Butanol,FD,,,,,,,,,Macroporous (fibrous and flakes),,,,,
13573,FD,Shield,Monolith,Carboxymethyl cellulose,GO,3-Aminopropyltriethoxysilane modification,A,N,Si,ng,al,3-Aminopropyltriethoxysilane modified GO suspension + carboxymethyl cellulose solution (frozen),No gelation?,t-Butanol,FD,,,,,,,,,Macroporous (fibrous and flakes),,,,,
13574,FD,Wound dressing,Monolith,PVA,,,E,,,ng,wa,PVA solution (frozen),No gelation,Water,FD,,,,60%,,,,,Macroporous (flakes),,,,,
13575,FD,Wound dressing,Monolith,b-Lactoglobulin fibers,PVA,,D,E,,ng,wa,b-Lactoglobulin fiber suspension + PVA solution (frozen),No gelation,Water,FD,,,,80%,,,,,Macroporous (flakes),,,,,
13576,FD,Steam generation,Monolith,Cellulose nanofibers,Carbon black,PDMS modification,K,N,Si,ng,wa,"Cellulose nanofiber suspension + 1,2-bis-(trimethoxysilyl) ethane + LiCl solution + carbon black + PDMS (frozen)",No gelation,Water,FD,,,0.1,,,,,,Macroporous (flakes),,,,,
13577,FD,PCM support,Monolith,Chitosan,,PCM loading,A,,Lo,pp,wa,Chitosan solution (frozen),Physical (antisolvent),Water,FD,,,,98.30%,,,,,Macroporous (flakes),,,,,
13578,FD,PCM support,Monolith,PLA,,PCM loading,F,,Lo,pp,wa,PLA in acetone + ethanol-water (frozen),Physical (antisolvent),Water,FD,,,0.104,91.60%,,,,,Macroporous (flakes),,,,,
13579,FD,PCM support,Monolith,PLA,Chitosan,PCM loading,F,A,Lo,pp,wa,PLA in acetone + ethanol-water (frozen),Physical (antisolvent),Water,FD,"Post-compositing with chitosan, FD",,0.118,90.50%,,,,,Macroporous (flakes),,,,,
13580,FD,Thermal insulation,Monolith,Cellulose nanofibers,,,K,,,pp,al,Cellulose nanocrystal suspension (top),Physical,Ethanol,SCD,,,,92%,,,,,Macroporous (flakes),0.036,Transient,Hot disk,,
13581,FD,Thermal insulation,Monolith,Cellulose nanofibers,,,K,,,pp,al,Cellulose nanocrystal suspension (bottom),Physical,Ethanol,SCD,,,,92%,,,,,Macroporous (flakes),0.042,Transient,Hot disk,,
13582,FD,Steam generation,Monolith,Cellulose,,,B,,,pp,wa,Cellulose-NaOH-urea solution (freeze-thaw) + epichlorohydrin (frozen),Physical (aggregation),Water,FD,,,,,,,,,Macroporous (cellular),,,,,
13583,FD,Steam generation,Monolith,Cellulose,Polypyrrole,,B,M,,pp,wa,Cellulose-NaOH-urea solution (freeze-thaw) + epichlorohydrin (frozen),Physical (aggregation),Water,FD,Post-compositing with polypyrrole,,,,,,,,Macroporous (cellular),,,,,
13584,FD,Separation,Monolith,Cellulose,PVA,Polystearyl methacrylate modification,B,E,Al,cc,wa,Cellulose (pp:tp = 1:1) suspension + PVA solution + glyoxal (frozen),Chemical (aldehyde)?,Water,FD,Post-polystearyl methacrylate modification,,0.0611,99.70%,9,,0.0143,,Macroporous (flakes),,,,,
13585,FD,Separation,Monolith,Cellulose,PVA,Polystearyl methacrylate modification,B,E,Al,cc,wa,Cellulose (pp:tp = 1:1.5) suspension + PVA solution + glyoxal (frozen),Chemical (aldehyde)?,Water,FD,Post-polystearyl methacrylate modification,,0.0617,96.00%,8,,0.0138,,Macroporous (flakes),,,,,
13586,FD,Separation,Monolith,Cellulose,PVA,Polystearyl methacrylate modification,B,E,Al,cc,wa,Cellulose (pp:tp = 1:2) suspension + PVA solution + glyoxal (frozen),Chemical (aldehyde)?,Water,FD,Post-polystearyl methacrylate modification,,0.0634,95.00%,8,,0.0132,,Macroporous (flakes),,,,,
13587,FD,Separation,Monolith,Cellulose,PVA,Polystearyl methacrylate modification,B,E,Al,cc,wa,Cellulose (pp:tp = 1:3) suspension + PVA solution + glyoxal (frozen),Chemical (aldehyde)?,Water,FD,Post-polystearyl methacrylate modification,,0.0638,76.80%,8,,0.013,,Macroporous (flakes),,,,,
13588,SCD,Thermal insulation,Monolith,Poly(isocyanurate-urethane),,,H,,,cp,uk,Desmodur N3300A + triethylene glycol in acetonitrile + dibutyltin dilaurate (0.001944 M),Chemical (polymerization),Unknown,SCD,,,0.325,73.10%,0.281,,,,Macroporous (particulate),,,,,
13589,SCD,Thermal insulation,Monolith,Poly(isocyanurate-urethane),,,H,,,cp,uk,Desmodur N3300A + triethylene glycol in acetonitrile + AlCl3 (0.007633 M),Chemical (polymerization),Unknown,SCD,,,0.392,68.40%,,,,,Macroporous (particulate),,,,,
13590,SCD,Thermal insulation,Monolith,Poly(isocyanurate-urethane),,,H,,,cp,uk,Desmodur N3300A + triethylene glycol in acetonitrile + AlCl3 (0.003816 M),Chemical (polymerization),Unknown,SCD,,,0.41,67.10%,,,,,Macroporous (particulate),,,,,
13591,SCD,Thermal insulation,Monolith,Poly(isocyanurate-urethane),,,H,,,cp,uk,Desmodur N3300A + triethylene glycol in acetonitrile + AlCl3 (0.001908 M),Chemical (polymerization),Unknown,SCD,,,0.332,72.90%,,,,,Macroporous (particulate),,,,,
13592,SCD,Thermal insulation,Monolith,Poly(isocyanurate-urethane),,,H,,,cp,uk,Desmodur N3300A + triethylene glycol in acetonitrile + AlCl3 (0.000954 M),Chemical (polymerization),Unknown,SCD,,,0.291,76.10%,,,,,Macroporous (particulate),,,,,
13593,SCD,Thermal insulation,Monolith,Poly(isocyanurate-urethane),,,H,,,cp,uk,Desmodur N3300A + triethylene glycol in acetonitrile + AlCl3 (0.000477 M),Chemical (polymerization),Unknown,SCD,,,0.286,76.40%,,,,,Macroporous (particulate),,,,,
13594,SCD,Thermal insulation,Monolith,Poly(isocyanurate-urethane),,,H,,,cp,uk,Desmodur N3300A + triethylene glycol in acetonitrile + CoCl2 (0.011450 M),Chemical (polymerization),Unknown,SCD,,,0.377,69.80%,,,,,Macroporous (particulate),,,,,
13595,SCD,Thermal insulation,Monolith,Poly(isocyanurate-urethane),,,H,,,cp,uk,Desmodur N3300A + triethylene glycol in acetonitrile + CoCl2 (0.007633 M),Chemical (polymerization),Unknown,SCD,,,0.353,71.20%,,,,,Macroporous (particulate),,,,,
13596,SCD,Thermal insulation,Monolith,Poly(isocyanurate-urethane),,,H,,,cp,uk,Desmodur N3300A + triethylene glycol in acetonitrile + CoCl2 (0.003816 M),Chemical (polymerization),Unknown,SCD,,,0.338,72.30%,0.009,,,,Macroporous (particulate),,,,,
13597,SCD,Thermal insulation,Monolith,Poly(isocyanurate-urethane),,,H,,,cp,uk,Desmodur N3300A + triethylene glycol in acetonitrile + CoCl2 (0.001908 M),Chemical (polymerization),Unknown,SCD,,,0.379,68.90%,,,,,Macroporous (particulate),,,,,
13598,SCD,Thermal insulation,Monolith,Poly(isocyanurate-urethane),,,H,,,cp,uk,Desmodur N3300A + triethylene glycol in acetonitrile + CoCl2 (0.000954 M),Chemical (polymerization),Unknown,SCD,,,0.337,72.40%,0.175,,,,Macroporous (particulate),,,,,
13599,SCD,Thermal insulation,Monolith,Poly(isocyanurate-urethane),,,H,,,cp,uk,Desmodur N3300A + triethylene glycol in acetonitrile + CoCl2 (0.000636 M),Chemical (polymerization),Unknown,SCD,,,0.355,70.70%,0.144,,,,Macroporous (particulate),,,,,
13600,SCD,Thermal insulation,Monolith,Poly(isocyanurate-urethane),,,H,,,cp,uk,Desmodur N3300A + triethylene glycol in acetonitrile + Cu2Cl2 (0.007633 M),Chemical (polymerization),Unknown,SCD,,,0.391,68.20%,,,,,Macroporous (particulate),,,,,
13601,SCD,Thermal insulation,Monolith,Poly(isocyanurate-urethane),,,H,,,cp,uk,Desmodur N3300A + triethylene glycol in acetonitrile + Cu2Cl2 (0.001908 M),Chemical (polymerization),Unknown,SCD,,,0.33,73%,0.289,,,,Macroporous (particulate),,,,,
13602,SCD,Thermal insulation,Monolith,Poly(isocyanurate-urethane),,,H,,,cp,uk,Desmodur N3300A + triethylene glycol in acetonitrile + Cu2Cl2 (0.000954 M),Chemical (polymerization),Unknown,SCD,,,0.341,71.70%,,,,,Macroporous (particulate),,,,,
13603,SCD,Thermal insulation,Monolith,Poly(isocyanurate-urethane),,,H,,,cp,uk,Desmodur N3300A + triethylene glycol in acetonitrile + Cu2Cl2 (0.000636 M),Chemical (polymerization),Unknown,SCD,,,0.334,72.30%,,,,,Macroporous (particulate),,,,,
13604,SCD,Thermal insulation,Monolith,Poly(isocyanurate-urethane),,,H,,,cp,uk,Desmodur N3300A + triethylene glycol in acetonitrile + Cu2Cl2 (0.000477 M),Chemical (polymerization),Unknown,SCD,,,0.333,72.40%,,,,,Macroporous (particulate),,,,,
13605,SCD,Thermal insulation,Monolith,Poly(isocyanurate-urethane),,,H,,,cp,uk,Desmodur N3300A + triethylene glycol in acetonitrile + Cu2Cl2 (0.000318 M),Chemical (polymerization),Unknown,SCD,,,0.326,72.90%,,,,,Macroporous (particulate),,,,,
13606,SCD,Thermal insulation,Monolith,Poly(isocyanurate-urethane),,,H,,,cp,uk,Desmodur N3300A + triethylene glycol in acetonitrile + Cu2Cl2 (0.000239 M),Chemical (polymerization),Unknown,SCD,,,0.323,73.20%,,,,,Macroporous (particulate),,,,,
13607,SCD,Thermal insulation,Monolith,Poly(isocyanurate-urethane),,,H,,,cp,uk,Desmodur N3300A + triethylene glycol in acetonitrile + CuCl2 (0.011450 M),Chemical (polymerization),Unknown,SCD,,,0.381,69.60%,,,,,Macroporous (particulate),,,,,
13608,SCD,Thermal insulation,Monolith,Poly(isocyanurate-urethane),,,H,,,cp,uk,Desmodur N3300A + triethylene glycol in acetonitrile + CuCl2 (0.007633 M),Chemical (polymerization),Unknown,SCD,,,0.422,65.40%,1.281,,,,Macroporous (particulate),0.052,Steady state,GHP,,
13609,SCD,Thermal insulation,Monolith,Poly(isocyanurate-urethane),,,H,,,cp,uk,Desmodur N3300A + triethylene glycol in acetonitrile + CuCl2 (0.003816 M),Chemical (polymerization),Unknown,SCD,,,0.483,60.90%,0.473,,,,Macroporous (particulate),0.045,Steady state,GHP,,
13610,SCD,Thermal insulation,Monolith,Poly(isocyanurate-urethane),,,H,,,cp,uk,Desmodur N3300A + triethylene glycol in acetonitrile + CuCl2 (0.001908 M),Chemical (polymerization),Unknown,SCD,,,0.387,68.40%,1.278,,,,Macroporous (particulate),,,,,
13611,SCD,Thermal insulation,Monolith,Poly(isocyanurate-urethane),,,H,,,cp,uk,Desmodur N3300A + triethylene glycol in acetonitrile + CuCl2 (0.000239 M),Chemical (polymerization),Unknown,SCD,,,0.326,73.50%,1.294,,,,Macroporous (particulate),0.049,Steady state,GHP,,
13612,SCD,Thermal insulation,Monolith,Poly(isocyanurate-urethane),,,H,,,cp,uk,Desmodur N3300A + triethylene glycol in acetonitrile + CuCl2 (0.000190 M),Chemical (polymerization),Unknown,SCD,,,,,,,,,Macroporous (particulate),0.043,Steady state,GHP,,
13613,SCD,Thermal insulation,Monolith,Poly(isocyanurate-urethane),,,H,,,cp,uk,Desmodur N3300A + triethylene glycol in acetonitrile + CuCl2 (0.000147 M),Chemical (polymerization),Unknown,SCD,,,0.328,72.70%,0.679,,,,Macroporous (particulate),0.041,Steady state,GHP,,
13614,SCD,Thermal insulation,Monolith,Poly(isocyanurate-urethane),,,H,,,cp,uk,Desmodur N3300A + triethylene glycol in acetonitrile + CuCl2 (0.000119 M),Chemical (polymerization),Unknown,SCD,,,0.352,71.70%,0.291,,,,Macroporous (particulate),0.042,Steady state,GHP,,
13615,SCD,Thermal insulation,Monolith,Poly(isocyanurate-urethane),,,H,,,cp,uk,Desmodur N3300A + triethylene glycol in acetonitrile + CuCl2 (0.000095 M),Chemical (polymerization),Unknown,SCD,,,0.309,74.90%,0.104,,,,Macroporous (particulate),0.039,Steady state,GHP,,
13616,SCD,Thermal insulation,Monolith,Poly(isocyanurate-urethane),,,H,,,cp,uk,Desmodur N3300A + triethylene glycol in acetonitrile + CuCl2 (0.000073 M),Chemical (polymerization),Unknown,SCD,,,0.299,75.80%,0.063,,,,Macroporous (particulate),0.036,Steady state,GHP,,
13617,SCD,Thermal insulation,Monolith,Poly(isocyanurate-urethane),,,H,,,cp,uk,Desmodur N3300A + triethylene glycol in acetonitrile + CuCl2 (0.000059 M),Chemical (polymerization),Unknown,SCD,,,0.344,71.50%,,,,,Macroporous (particulate),,,,,
13618,SCD,Thermal insulation,Monolith,Poly(isocyanurate-urethane),,,H,,,cp,uk,Desmodur N3300A + triethylene glycol in acetonitrile + FeCl3 (0.030534 M),Chemical (polymerization),Unknown,SCD,,,0.367,69.60%,0.841,,,,Macroporous (particulate),,,,,
13619,SCD,Thermal insulation,Monolith,Poly(isocyanurate-urethane),,,H,,,cp,uk,Desmodur N3300A + triethylene glycol in acetonitrile + FeCl3 (0.019084 M),Chemical (polymerization),Unknown,SCD,,,0.336,72.20%,0.552,,,,Macroporous (particulate),,,,,
13620,SCD,Thermal insulation,Monolith,Poly(isocyanurate-urethane),,,H,,,cp,uk,Desmodur N3300A + triethylene glycol in acetonitrile + FeCl3 (0.001908 M),Chemical (polymerization),Unknown,SCD,,,0.31,74.90%,,,,,Macroporous (particulate),,,,,
13621,SCD,Thermal insulation,Monolith,Poly(isocyanurate-urethane),,,H,,,cp,uk,Desmodur N3300A + triethylene glycol in acetonitrile + FeCl3 (0.015267 M),Chemical (polymerization),Unknown,SCD,,,0.346,71.50%,,,,,Macroporous (particulate),,,,,
13622,SCD,Thermal insulation,Monolith,Poly(isocyanurate-urethane),,,H,,,cp,uk,Desmodur N3300A + triethylene glycol in acetonitrile + FeCl3 (0.009542 M),Chemical (polymerization),Unknown,SCD,,,0.326,72.90%,0.071,,,,Macroporous (particulate),,,,,
13623,SCD,Thermal insulation,Monolith,Poly(isocyanurate-urethane),,,H,,,cp,uk,Desmodur N3300A + triethylene glycol in acetonitrile + FeCl3 (0.007634 M),Chemical (polymerization),Unknown,SCD,,,0.319,73.80%,,,,,Macroporous (particulate),,,,,
13624,SCD,Thermal insulation,Monolith,Poly(isocyanurate-urethane),,,H,,,cp,uk,Desmodur N3300A + triethylene glycol in acetonitrile + FeCl3 (0.003817 M),Chemical (polymerization),Unknown,SCD,,,0.323,73.20%,0.166,,,,Macroporous (particulate),,,,,
13625,SCD,Thermal insulation,Monolith,Poly(isocyanurate-urethane),,,H,,,cp,uk,Desmodur N3300A + triethylene glycol in acetonitrile + GaCl3 (0.030534 M),Chemical (polymerization),Unknown,SCD,,,0.482,64.10%,,,,,Macroporous (particulate),,,,,
13626,SCD,Thermal insulation,Monolith,Poly(isocyanurate-urethane),,,H,,,cp,uk,Desmodur N3300A + triethylene glycol in acetonitrile + GaCl3 (0.019084 M),Chemical (polymerization),Unknown,SCD,,,0.27,78.50%,,,,,Macroporous (particulate),,,,,
13627,SCD,Thermal insulation,Monolith,Poly(isocyanurate-urethane),,,H,,,cp,uk,Desmodur N3300A + triethylene glycol in acetonitrile + GaCl3 (0.017175 M),Chemical (polymerization),Unknown,SCD,,,0.285,77.20%,0.042,,,,Macroporous (particulate),,,,,
13628,SCD,Thermal insulation,Monolith,Poly(isocyanurate-urethane),,,H,,,cp,uk,Desmodur N3300A + triethylene glycol in acetonitrile + GaCl3 (0.015267 M),Chemical (polymerization),Unknown,SCD,,,0.262,79.10%,0.579,,,,Macroporous (particulate),,,,,
13629,SCD,Thermal insulation,Monolith,Poly(isocyanurate-urethane),,,H,,,cp,uk,Desmodur N3300A + triethylene glycol in acetonitrile + GaCl3 (0.011450 M),Chemical (polymerization),Unknown,SCD,,,0.287,77.10%,0.101,,,,Macroporous (particulate),,,,,
13630,SCD,Thermal insulation,Monolith,Poly(isocyanurate-urethane),,,H,,,cp,uk,Desmodur N3300A + triethylene glycol in acetonitrile + GaCl3 (0.001908 M),Chemical (polymerization),Unknown,SCD,,,0.687,49.20%,,,,,Macroporous (particulate),,,,,
13631,SCD,Thermal insulation,Monolith,Poly(isocyanurate-urethane),,,H,,,cp,uk,Desmodur N3300A + triethylene glycol in acetonitrile + InCl3 (0.003817 M),Chemical (polymerization),Unknown,SCD,,,0.382,69.30%,,,,,Macroporous (particulate),,,,,
13632,SCD,Thermal insulation,Monolith,Poly(isocyanurate-urethane),,,H,,,cp,uk,Desmodur N3300A + triethylene glycol in acetonitrile + InCl3 (0.001908 M),Chemical (polymerization),Unknown,SCD,,,0.298,75.90%,,,,,Macroporous (particulate),,,,,
13633,SCD,Thermal insulation,Monolith,Poly(isocyanurate-urethane),,,H,,,cp,uk,Desmodur N3300A + triethylene glycol in acetonitrile + InCl3 (0.000954 M),Chemical (polymerization),Unknown,SCD,,,0.284,76.80%,,,,,Macroporous (particulate),,,,,
13634,SCD,Thermal insulation,Monolith,Poly(isocyanurate-urethane),,,H,,,cp,uk,Desmodur N3300A + triethylene glycol in acetonitrile + InCl3 (0.000477 M),Chemical (polymerization),Unknown,SCD,,,0.29,76.70%,,,,,Macroporous (particulate),,,,,
13635,SCD,Thermal insulation,Monolith,Poly(isocyanurate-urethane),,,H,,,cp,uk,Desmodur N3300A + triethylene glycol in acetonitrile + InCl3 (0.000239 M),Chemical (polymerization),Unknown,SCD,,,0.281,77.30%,,,,,Macroporous (particulate),,,,,
13636,SCD,Thermal insulation,Monolith,Poly(isocyanurate-urethane),,,H,,,cp,uk,Desmodur N3300A + triethylene glycol in acetonitrile + Ni(OTf)2 (0.030534 M),Chemical (polymerization),Unknown,SCD,,,0.334,73.50%,,,,,Macroporous (particulate),,,,,
13637,SCD,Thermal insulation,Monolith,Poly(isocyanurate-urethane),,,H,,,cp,uk,Desmodur N3300A + triethylene glycol in acetonitrile + Ni(OTf)2 (0.007634 M),Chemical (polymerization),Unknown,SCD,,,0.338,72.30%,,,,,Macroporous (particulate),,,,,
13638,SCD,Thermal insulation,Monolith,Poly(isocyanurate-urethane),,,H,,,cp,uk,Desmodur N3300A + triethylene glycol in acetonitrile + Ni(OTf)2 (0.003817 M),Chemical (polymerization),Unknown,SCD,,,0.345,71.80%,,,,,Macroporous (particulate),,,,,
13639,SCD,Thermal insulation,Monolith,Poly(isocyanurate-urethane),,,H,,,cp,uk,Desmodur N3300A + triethylene glycol in acetonitrile + Ni(OTf)2 (0.001908 M),Chemical (polymerization),Unknown,SCD,,,0.345,72.30%,,,,,Macroporous (particulate),,,,,
13640,SCD,Thermal insulation,Monolith,Poly(isocyanurate-urethane),,,H,,,cp,uk,Desmodur N3300A + triethylene glycol in acetonitrile + SnCl4 (0.007633 M),Chemical (polymerization),Unknown,SCD,,,0.295,75.80%,,,,,Macroporous (particulate),,,,,
13641,SCD,Thermal insulation,Monolith,Poly(isocyanurate-urethane),,,H,,,cp,uk,Desmodur N3300A + triethylene glycol in acetonitrile + SnCl4 (0.003817 M),Chemical (polymerization),Unknown,SCD,,,0.327,73.20%,,,,,Macroporous (particulate),,,,,
13642,SCD,Thermal insulation,Monolith,Poly(isocyanurate-urethane),,,H,,,cp,uk,Desmodur N3300A + triethylene glycol in acetonitrile + SnCl4 (0.001908 M),Chemical (polymerization),Unknown,SCD,,,0.332,73.50%,,,,,Macroporous (particulate),,,,,
13643,SCD,Thermal insulation,Monolith,Poly(isocyanurate-urethane),,,H,,,cp,uk,Desmodur N3300A + triethylene glycol in acetonitrile + SnCl4 (0.000954 M),Chemical (polymerization),Unknown,SCD,,,0.282,77.20%,,,,,Macroporous (particulate),,,,,
13644,SCD,Thermal insulation,Monolith,Poly(isocyanurate-urethane),,,H,,,cp,uk,Desmodur N3300A + triethylene glycol in acetonitrile + SnCl4 (0.000478 M),Chemical (polymerization),Unknown,SCD,,,0.285,77.20%,,,,,Macroporous (particulate),,,,,
13645,SCD,Thermal insulation,Monolith,Poly(isocyanurate-urethane),,,H,,,cp,uk,Desmodur N3300A + triethylene glycol in acetonitrile + ZnCl2 (0.030534 M),Chemical (polymerization),Unknown,SCD,,,0.357,72.70%,0.563,,,,Macroporous (particulate),,,,,
13646,SCD,Thermal insulation,Monolith,Poly(isocyanurate-urethane),,,H,,,cp,uk,Desmodur N3300A + triethylene glycol in acetonitrile + ZnCl2 (0.015267 M),Chemical (polymerization),Unknown,SCD,,,0.334,72.10%,0.638,,,,Macroporous (particulate),,,,,
13647,SCD,Thermal insulation,Monolith,Poly(isocyanurate-urethane),,,H,,,cp,uk,Desmodur N3300A + triethylene glycol in acetonitrile + ZnCl2 (0.007638 M),Chemical (polymerization),Unknown,SCD,,,0.366,69.70%,0.325,,,,Macroporous (particulate),,,,,
13648,SCD,Thermal insulation,Monolith,Poly(isocyanurate-urethane),,,H,,,cp,uk,Desmodur N3300A + triethylene glycol in acetonitrile + ZnCl2 (0.003817 M),Chemical (polymerization),Unknown,SCD,,,0.326,73.70%,0.089,,,,Macroporous (particulate),,,,,
13649,SCD,Thermal insulation,Monolith,Poly(isocyanurate-urethane),,,H,,,cp,uk,Desmodur N3300A + triethylene glycol in acetonitrile + ZnCl2 (0.001908 M),Chemical (polymerization),Unknown,SCD,,,0.797,34.20%,,,,,Macroporous (particulate),,,,,
13650,FD,Adsorbent,Monolith,Cellulose,,,B,,,pp,wa,Cellulose-NaOH-urea solution (freeze-thaw) + epichlorohydrin + water (frozen),Physical (aggregation),Water,FD,,,0.0511,97%,1.53,,,,Macroporous (cellular),,,,,
13651,FD,Adsorbent,Monolith,Cellulose,,,B,,,pp,wa,Cellulose-NaOH-urea solution (freeze-thaw) + tannin + epichlorohydrin + water (frozen),Physical (aggregation),Water,FD,,,0.0387,98%,2.76,,,,Macroporous (cellular),,,,,
13652,FD,Packaging,Monolith,Starch,,,A,,,pp,wa,"Starch solution (freeze-thaw, frozen)",Physical (aggregation),Water,FD,,,,,,,,,Macroporous (flakes),,,,,
13653,FD,Packaging,Monolith,Cellulose nanofibers,Alginate,,K,A,,ng,wa,Cellulose nanofiber suspension + alginate solution (7:3) (frozen),No gelation,Water,FD,,,0.015,,19,,,,Macroporous (cellular),,,,,
13654,FD,Packaging,Monolith,Cellulose nanofibers,Alginate,,K,A,,ng,wa,Cellulose nanofiber suspension + alginate solution (1:1) (frozen),No gelation,Water,FD,,,0.023,,23,,,,Macroporous (cellular),,,,,
13655,FD,Packaging,Monolith,Cellulose nanofibers,Alginate,,K,A,,ng,wa,Cellulose nanofiber suspension + alginate solution (3:7) (frozen),No gelation,Water,FD,,,0.014,,27,,,,Macroporous (cellular),,,,,
13656,FD,Packaging,Monolith,Cellulose nanofibers,Alginate,,K,A,,pc,wa,Cellulose nanofiber suspension + alginate solution (7:3) + CaCl2 solution (frozen),Physical (Mn+),Water,FD,,,0.0231,,22.04,,,,Macroporous (cellular),,,,,
13657,FD,Packaging,Monolith,Cellulose nanofibers,Alginate,,K,A,,pc,wa,Cellulose nanofiber suspension + alginate solution (1:1) + CaCl2 solution (frozen),Physical (Mn+),Water,FD,,,0.013,,28,,,,Macroporous (cellular),,,,,
13658,FD,Packaging,Monolith,Cellulose nanofibers,Alginate,,K,A,,pc,wa,Cellulose nanofiber suspension + alginate solution (3:7) + CaCl2 solution (frozen),Physical (Mn+),Water,FD,,,0.023,,32,,,,Macroporous (cellular),,,,,
13659,FD,Adsorbent,Monolith,Gelatin,,,C,,,pp,wa,Gelatin solution (frozen),Physical (temperature),Water,FD,,,,,,,,,Macroporous (flakes),,,,,
13660,FD,Adsorbent,Monolith,Gelatin,,,C,,,pp,wa,Gelatin solution + glutamine (frozen),Physical (temperature),Water,FD,,,,,,,,,Macroporous (flakes),,,,,
13661,FD,Adsorbent,Monolith,Gelatin,CNT,,C,N,,pp,wa,Gelatin solution + glutamine + MWCNT (frozen),Physical (temperature),Water,FD,,,,,,,,,Macroporous (flakes),,,,,
13662,FD,Separation,Monolith,Cellulose,,MTMS treatment,B,,Si,pp,wa,"Cellulose-NaOH-urea solution + ethanol + MTMS, compositing with cellulose-NaOH-urea solution + ethanol (frozen)",Physical (antisolvent),Water,FD,,,0.041,97.42%,,,,,Macroporous (fibrous),,,,,
13663,SCD,Thermal insulation,Monolith (3D),Cellulose nanofibers,Polyacrylamide,,K,R,,cp,al,"Cellulose nanocrystal suspension + N-isopropylacrylamide + ethylendimethacrylate + Irgacure 2959 (printed, UV)",Chemical (polymerization),Ethanol?,SCD,,,0.32,,,,,64.3,Mesoporous (nanofibrous),0.0445,Steady state,GHP,,
13664,FD,Separation,Monolith,Bacterial cellulose,,,K,,,ng,wa,Bacterial cellulose suspension (frozen),No gelation,Water,FD,Post-calcination at 120 °C,,0.005,99.60%,63,,,,Macroporous (cellular),,,,,
13665,FD,Separation,Monolith,Bacterial cellulose,,3-Glycidoxypropyl)trimethoxysilane modification,K,,Si,ng,wa,3-Glycidoxypropyl)trimethoxysilane (50%) + bacterial cellulose suspension (frozen),No gelation,Water,FD,Post-calcination at 120 °C,,0.007,99.50%,41,,,,Macroporous (cellular),,,,,
13666,FD,Separation,Monolith,Bacterial cellulose,,3-Glycidoxypropyl)trimethoxysilane modification,K,,Si,ng,wa,3-Glycidoxypropyl)trimethoxysilane (100%) + bacterial cellulose suspension (frozen),No gelation,Water,FD,Post-calcination at 120 °C,,0.008,99.30%,20,,,,Macroporous (cellular),,,,,
13667,FD,Separation,Monolith,Bacterial cellulose,,3-Glycidoxypropyl)trimethoxysilane modification,K,,Si,ng,wa,3-Glycidoxypropyl)trimethoxysilane (200%) + bacterial cellulose suspension (frozen),No gelation,Water,FD,Post-calcination at 120 °C,,0.01,99.20%,7,,,0.02,Macroporous (cellular),,,,,
13668,FD,Adsorbent,Monolith,Alginate,"Cellulose nanofibers, polyethyleneimine, polydopamine",,A,"K, E, M",,cc,wa,Dopamine + cellulose nanofiber suspension + alginate + polyethyleneimine + glutaraldehyde solution (frozen),Chemical (aldehyde),Water,FD,,,,,,,,,Macroporous (cellular),,,,,
13669,FD,Sensors,Monolith,Poly(vinylidene fluoride),Polyvinylpyrrolidone,,M,E,,pp,ow,Poly(vinylidene fluoride) + polyvinylpyrrolidone solution (wet spun) + 1.4-dioxane-t-butanol (frozen),Physical (antisolvent),"1,4-Dioxane?",FD,,,,,,,,,Macroporous (fibrous),,,,,
13670,FD,Adsorbent,Monolith,Alginate,,,A,,,pp,wa,Alginate solution (frozen),Physical?,Water,FD,,,0.032,,,,,,Macroporous (flakes),,,,,
13671,FD,Adsorbent,Monolith,Alginate,COF,,A,Q,,pp,wa,"COF (1,3,5-tri-(4-aminophenyl)benzene + 2,5-dimethoxyterephthalaldehyde) + alginate solution (frozen)",Physical?,Water,FD,,,0.059,,,,,,Macroporous (flakes),,,,,
13672,FD,Adsorbent (gas),Monolith,Chitosan,CNT,,A,N,,ng,wa,Chitosan solution + MWCNT suspension + EDC-NHS + arginine solution (frozen),No gelation,Water,FD,,,,,18.43,,,,Macroporous (flakes),,,,,
13673,FD,"Separation, thermal insulation",Monolith,Hydroxyethyl cellulose,Lignin,MTCS treatment,A,F,Si,cc,wa,"Hydroxyethyl cellulose + lignin in NaOH-urea solution + N,N'-methylenebisacrylamide (frozen)",Chemical?,Water,FD,Post-MTCS treatment,,0.0083,98.87%,,,,,Macroporous (cellular),0.02565,Transient,Hot disk,,
13674,FD,Adsorbent,Monolith,Carboxymethyl chitosan,Alginate,,A,A,,pc,wa,Carboxymethyl chitosan (0.5 g) solution + oxidized alginate (0.5 g) (frozen),Physical (electrostatic),Water,FD,,,,,50,22.5,0.2364,,Macroporous (particulate),,,,,
13675,FD,Adsorbent,Monolith,Carboxymethyl chitosan,Alginate,,A,A,,pc,wa,Carboxymethyl chitosan (0.6 g) solution + oxidized alginate (0.4 g) (frozen),Physical (electrostatic),Water,FD,,,,,58,18.5,0.3106,,Macroporous (particulate),,,,,
13676,FD,Adsorbent,Monolith,Carboxymethyl chitosan,Alginate,,A,A,,pc,wa,Carboxymethyl chitosan (0.7 g) solution + oxidized alginate (0.3 g) (frozen),Physical (electrostatic),Water,FD,,,,,48,21.6,0.2556,,Macroporous (particulate),,,,,
13677,FD,Adsorbent,Monolith,Silk fibroin,,,D,,,cc,wa,"Sulfonyl fluoride-modified silk fibroin suspension + glutaraldehyde solution + 2,2-bipyridine-5,5-dicarboxyaldehyde (frozen)",Chemical (aldehyde),Water,FD,,,,,,,,,Macroporous (flakes),,,,,
13678,FD,Adsorbent,Monolith,Cellulose nanofibers,"PVA, sericin",,K,"E, C",,cc,wa,Cellulose nanofiber suspension + PVA solution + sericin + glutaraldehyde solution (frozen),Chemical (aldehyde),Water,FD,,,0.044,,,,,,Macroporous (cellular),0.057,Transient,Hot disk,,
13679,FD,Sensors,Sheet,Cellulose nanofibers,PVA,,K,E,,cc,wa,Cellulose nanofiber suspension + PVA solution + glutaraldehyde solution (frozen),Chemical (aldehyde),Water,FD,,,,,,,,,Macroporous (flakes),,,,,
13680,VD,Separation,Monolith,Polyethylene,,,J,,,pp,or,Polyethylene in toluene (cooling),Physical (temperature),Toluene,VD,,,0.2153,76%,,,,,Macroporous (flakes),,,,,
13681,VD,Separation,Monolith,Polyethylene,,,J,,,pp,or,Polyethylene in toluene + Na2CO3 (cooling),Physical (temperature),Toluene,VD,,,0.2122,78%,,,,,Macroporous (flakes),,,,,
13682,VD,Separation,Monolith,Polyethylene,GO,,J,N,,pp,or,Polyethylene in toluene + GO (cooling),Physical (temperature),Toluene,VD,,,0.2458,73%,,,,,Macroporous (flakes),,,,,
13683,SCD,"Separation, thermal insulation",Monolith,Polybenzoxazine,,Hydrophobic SiO2 decoration,M,,Lo,cp,al,Benzoxazine solution + hydrophobic SiO2 (hydrothermal),Chemical (polymerization)?,Ethanol?,SCD,Post-hydrophobic SiO2 decoration,,0.216,91.30%,,,,,Macroporous (particulate),0.027,Transient,Hot disk,,
13684,SCD,"Separation, thermal insulation",Monolith,Polybenzoxazine,Cellulose nanofibers,Hydrophobic SiO2 decoration,M,K,Lo,cp,al,Benzoxazine solution + cellulose nanofiber (0.72 g) suspension + hydrophobic SiO2 (hydrothermal),Chemical (polymerization)?,Ethanol?,SCD,Post-hydrophobic SiO2 decoration,,0.214,91.20%,,,,,Macroporous (particulate),0.027,Transient,Hot disk,,
13685,SCD,"Separation, thermal insulation",Monolith,Polybenzoxazine,Cellulose nanofibers,Hydrophobic SiO2 decoration,M,K,Lo,cp,al,Benzoxazine solution + cellulose nanofiber (1.44 g) suspension + hydrophobic SiO2 (hydrothermal),Chemical (polymerization)?,Ethanol?,SCD,Post-hydrophobic SiO2 decoration,,0.218,90.10%,,,,,Macroporous (particulate),0.028,Transient,Hot disk,,
13686,SCD,"Separation, thermal insulation",Monolith,Polybenzoxazine,Cellulose nanofibers,Hydrophobic SiO2 decoration,M,K,Lo,cp,al,Benzoxazine solution + cellulose nanofiber (2.16 g) suspension + hydrophobic SiO2 (hydrothermal),Chemical (polymerization)?,Ethanol?,SCD,Post-hydrophobic SiO2 decoration,,0.228,89.40%,,,,,Macroporous (particulate),0.028,Transient,Hot disk,,
13687,SCD,"Separation, thermal insulation",Monolith,Polybenzoxazine,Cellulose nanofibers,Hydrophobic SiO2 decoration,M,K,Lo,cp,al,Benzoxazine solution + cellulose nanofiber (2.88 g) suspension + hydrophobic SiO2 (hydrothermal),Chemical (polymerization)?,Ethanol?,SCD,Post-hydrophobic SiO2 decoration,,0.234,88.70%,,,,,Macroporous (particulate),0.029,Transient,Hot disk,,
13688,SCD,"Separation, thermal insulation",Monolith,Polybenzoxazine,Cellulose nanofibers,Hydrophobic SiO2 decoration,M,K,Lo,cp,al,Benzoxazine solution + cellulose nanofiber (3.60 g) suspension + hydrophobic SiO2 (hydrothermal),Chemical (polymerization)?,Ethanol?,SCD,Post-hydrophobic SiO2 decoration,,0.247,86.80%,,,,,Macroporous (particulate),0.031,Transient,Hot disk,,
13689,FD,Adsorbent,Monolith,Alginate,Polyacrylamide,,A,R,,pc,wa,Alginate solution + polyacrylamide dispersion (frozen) + CaCl2 solution,Physical (Mn+),Water,FD,,,,76.60%,,,,,Macroporous (cellular),,,,,
13690,FD,Adsorbent,Monolith,Alginate,"CNT, polyacrylamide",,A,"N, R",,pc,wa,Alginate solution + polyacrylamide + MWCNT dispersion (frozen) + CaCl2 solution,Physical (Mn+),Water,FD,,,,74.70%,,,,,Macroporous (cellular),,,,,
13691,FD,Packaging,Monolith,Cellulose nanofibers,Chitosan,,K,A,,ng,wa,Lignocellulose nanofiber suspension + chitosan solution (frozen),No gelation,Water,FD,,,,,262,,,,Macroporous (flakes),,,,,
13692,FD,Packaging,Monolith,Cellulose nanofibers,Chitosan,,K,A,,ng,wa,Cellulose nanofiber suspension + chitosan solution (frozen),No gelation,Water,FD,,,,,436,,,,Macroporous (flakes),,,,,
13693,FD,PCM support,Monolith,Wood,,"Eu3+ complex, PCM loading",L,,Lo,ng,wa,Delignified wood (frozen),No gelation,Water,FD,"Post-PCM loading, introducing Eu3+ complex",,,,,,,,Macroporous (cellular),,,,,
13694,FD,Thermal insulation,Monolith,PVA,,Polyurethane foams,E,,Mx,ng,wa,PVA-adenosine triphosphate (3 g) solution in polyurethane foam (frozen),No gelation,Water,FD,,,0.0338,,,,,,Macroporous (cellular),0.036,Transient,Hot disk,,
13695,FD,Thermal insulation,Monolith,PVA,,Polyurethane foams,E,,Mx,ng,wa,PVA-adenosine triphosphate (5 g) solution in polyurethane foam (frozen),No gelation,Water,FD,,,0.0402,,,,,,Macroporous (cellular),0.03,Transient,Hot disk,,
13696,FD,Thermal insulation,Monolith,PVA,,Polyurethane foams,E,,Mx,ng,wa,PVA-adenosine triphosphate (7 g) solution in polyurethane foam (frozen),No gelation,Water,FD,,,0.0384,,,,,,Macroporous (cellular),0.02,Transient,Hot disk,,
13697,FD,PCM support,Monolith,PLA,,PCM loading,F,,Lo,pp,wa,PLA (4%) in acetone (cooling),Physical (temperature),Water,FD,,,,95.56%,,,,,Macroporous (particulate),,,,,
13698,FD,PCM support,Monolith,PLA,,PCM loading,F,,Lo,pp,wa,PLA (7%) in acetone (cooling),Physical (temperature),Water,FD,,,,94.19%,,,,,Macroporous (particulate),,,,,
13699,FD,PCM support,Monolith,PLA,,PCM loading,F,,Lo,pp,wa,PLA (10%) in acetone (cooling),Physical (temperature),Water,FD,,,,92.42%,,,,,Macroporous (particulate),,,,,
13700,FD,PCM support,Monolith,PLA,GO,PCM loading,F,N,Lo,pp,wa,PLA (7%) + BN in acetone (cooling),Physical (temperature),Water,FD,,,,90.89%,,,,,Macroporous (particulate),,,,,
13701,FD,PCM support,Monolith,PLA,BN,PCM loading,F,S,Lo,pp,wa,PLA (7%) + graphene nanoplates in acetone (cooling),Physical (temperature),Water,FD,,,,91.21%,,,,,Macroporous (particulate),,,,,
13702,FD,Adsorbent,Monolith,Bacterial cellulose,,,K,,,pp,wa,Bacterial cellulose (0.24 wt%) gel (frozen),Physical (aggregation),Water,FD,,,0.0036,,38,,,,Macroporous (fibrous),,,,,
13703,FD,Adsorbent,Monolith,Bacterial cellulose,,,K,,,pp,wa,Bacterial cellulose (0.40 wt%) gel (frozen),Physical (aggregation),Water,FD,,,0.0051,,35,,,,Macroporous (fibrous),,,,,
13704,FD,Adsorbent,Monolith,Bacterial cellulose,,,K,,,pp,wa,Bacterial cellulose (0.56 wt%) gel (frozen),Physical (aggregation),Water,FD,,,0.0067,,32,,,,Macroporous (fibrous),,,,,
13705,FD,Adsorbent,Monolith,Bacterial cellulose,,,K,,,pp,wa,Bacterial cellulose (0.72 wt%) gel (frozen),Physical (aggregation),Water,FD,,,0.007,,25,,,,Macroporous (fibrous),,,,,
13706,FD,Adsorbent,Monolith,Bacterial cellulose,,,K,,,pp,wa,Bacterial cellulose (0.80 wt%) gel (frozen),Physical (aggregation),Water,FD,,,0.0088,,23,,,,Macroporous (fibrous),,,,,
13707,SCD,Separation,Monolith (3D),COF,,,Q,,,cp,al,Hydrazine-based COF (DETH) in acetic acid-acetonitrile,Chemical (polymerization),Ethanol,SCD,,,,,861,,,,Macroporous (particulate),,,,,
13708,SCD,Separation,Monolith (3D),COF,,,Q,,,cp,al,Hydrazine-based COF (DBTH) in acetic acid-acetonitrile,Chemical (polymerization),Ethanol,SCD,,,,,540,,,,Macroporous (particulate),,,,,
13709,SCD,Separation,Monolith (3D),COF,,,Q,,,cp,al,Hydrazine-based COF (DHTH) in acetic acid-acetonitrile,Chemical (polymerization),Ethanol,SCD,,,,,345,,,,Macroporous (particulate),,,,,
13710,SCD,Scaffold,Monolith,Chitosan,,,A,,,pp,al,Chitosan (1%) solution + ethanol,"Physical (antisolvent, pH)",Ethanol,SCD,,,,,432,,,,Mesoporous (nanofibrous),,,,,
13711,SCD,Scaffold,Monolith,Chitosan,,,A,,,pp,al,Chitosan (1%) solution + NaOH-ethanol,"Physical (antisolvent, pH)",Ethanol,SCD,,,,,203,,,,Mesoporous (nanofibrous),,,,,
13712,SCD,Scaffold,Monolith,Chitosan,,,A,,,pp,al,Chitosan (1%) solution + ethanol,"Physical (antisolvent, pH)",Ethanol,SCD,,,,,446,,,,Mesoporous (nanofibrous),,,,,
13713,SCD,Scaffold,Monolith,Chitosan,,,A,,,pp,al,Chitosan (2%) solution + NaOH-ethanol,"Physical (antisolvent, pH)",Ethanol,SCD,,,,,324,,,,Mesoporous (nanofibrous),,,,,
13714,FD,Catalysis,Fibers,Polybenzimidazole,,,M,,,pp,al,"Poly-2,2'-p-oxydiphenylene-5,5'-dibenzimidazole + Co acetate-imidazole solution (6 wt%) in DMSO (spun) + DMSO-water (frozen)",Physical (antisolvent),t-Butanol,FD,,,0.28,88.00%,131,,,,Mesoporous (nanoparticulate),,,,,
13715,FD,Catalysis,Fibers,Polybenzimidazole,,,M,,,pp,al,"Poly-2,2'-p-oxydiphenylene-5,5'-dibenzimidazole + Co acetate-imidazole solution (8 wt%) in DMSO (spun) + DMSO-water (frozen)",Physical (antisolvent),t-Butanol,FD,,,0.395,83.08%,133,,,,Mesoporous (nanoparticulate),,,,,
13716,SCD,Catalysis,Fibers,Polybenzimidazole,,,M,,,pp,ow,"Poly-2,2'-p-oxydiphenylene-5,5'-dibenzimidazole + Co acetate-imidazole solution (8 wt%) in DMSO (spun) + DMSO-water",Physical (antisolvent),Acetone,SCD,,,0.274,88.26%,268,,,,Mesoporous (nanoparticulate),,,,,
13717,FD,Catalysis,Fibers,Polybenzimidazole,,,M,,,pp,al,"Poly-2,2'-p-oxydiphenylene-5,5'-dibenzimidazole + Co acetate-imidazole solution (10 wt%) in DMSO (spun) + DMSO-water (frozen)",Physical (antisolvent),t-Butanol,FD,,,0.367,84.28%,152,,,,Mesoporous (nanoparticulate),,,,,
13718,FD,Catalysis,Fibers,Polybenzimidazole,,,M,,,pp,al,"Poly-2,2'-p-oxydiphenylene-5,5'-dibenzimidazole + Co acetate-imidazole solution (12 wt%) in DMSO (spun) + DMSO-water (frozen)",Physical (antisolvent),t-Butanol,FD,,,0.35,85.00%,143,,,,Mesoporous (nanoparticulate),,,,,
13719,FD,Catalysis,Fibers,Polybenzimidazole,,,M,,,pp,al,"Poly-2,2'-p-oxydiphenylene-5,5'-dibenzimidazole + Co acetate-imidazole solution (8 wt%) in DMSO (spun, elongated 2) + DMSO-water (frozen)",Physical (antisolvent),t-Butanol,FD,,,0.63,71.91%,77,,,,Mesoporous (nanoparticulate),,,,,
13720,FD,Catalysis,Fibers,Polybenzimidazole,,,M,,,pp,al,"Poly-2,2'-p-oxydiphenylene-5,5'-dibenzimidazole + Co acetate-imidazole solution (8 wt%) in DMSO (spun, elongated 2.5) + DMSO-water (frozen)",Physical (antisolvent),t-Butanol,FD,,,0.72,67.90%,84,,,,Mesoporous (nanoparticulate),,,,,
13721,FD,Catalysis,Fibers,Polybenzimidazole,,,M,,,pp,al,"Poly-2,2'-p-oxydiphenylene-5,5'-dibenzimidazole + Co acetate-imidazole solution (8 wt%) in DMSO (spun, elongated 3) + DMSO-water (frozen)",Physical (antisolvent),t-Butanol,FD,,,0.82,63.44%,88,,,,Mesoporous (nanoparticulate),,,,,
13722,FD,Catalysis,Fibers,Polybenzimidazole,,,M,,,pp,al,"Poly-2,2'-p-oxydiphenylene-5,5'-dibenzimidazole + Co acetate-imidazole solution (8 wt%) in DMSO (spun, elongated 3.5) + DMSO-water (frozen)",Physical (antisolvent),t-Butanol,FD,,,0.85,62.10%,73,,,,Mesoporous (nanoparticulate),,,,,
13723,FD,Adsorbent,Monolith,Cellulose nanofibers,,"2,3-Epoxypropyltrimethylammonium chloride modification",K,,Al,ng,wa,"Cellulose nanofiber (TEMPO) suspension + 2,3-epoxypropyltrimethylammonium chloride (frozen)",No gelation,Water,FD,,,0.01,99.30%,,,,,Macroporous (flakes),,,,,
13724,FD,Adsorbent,Monolith,Cellulose nanofibers,,"2,3-Epoxypropyltrimethylammonium chloride modification",K,,Al,ng,wa,"Cellulose nanofiber (quarternized) suspension + 2,3-epoxypropyltrimethylammonium chloride (frozen)",No gelation,Water,FD,,,0.011,99.20%,,,,,Macroporous (flakes),,,,,
13725,FD,Not specific,Monolith,Poly(phenylene sulfide),,,M,,,pp,wa,"Poly(phenylene sulfide) (10%) in 1,3-diphenylacetone (cooling)",Physical (temperature),Water,FD,,,0.11,92.25%,,,,3.44,Macroporous (particulate),,,,,
13726,FD,Not specific,Monolith,Poly(phenylene sulfide),,,M,,,pp,wa,"Poly(phenylene sulfide) (15%) in 1,3-diphenylacetone (cooling)",Physical (temperature)?,Water?,FD,,,0.144,89.45%,,,,6.87,Macroporous (particulate),,,,,
13727,FD,Not specific,Monolith,Poly(phenylene sulfide),,,M,,,pp,wa,"Poly(phenylene sulfide) (20%) in 1,3-diphenylacetone (cooling)",Physical (temperature)?,Water?,FD,,,0.178,86.87%,,,,12.14,Macroporous (particulate),,,,,
13728,FD,Not specific,Monolith,Poly(phenylene sulfide),,,M,,,pp,wa,"Poly(phenylene sulfide) (25%) in 1,3-diphenylacetone (cooling)",Physical (temperature)?,Water?,FD,,,0.209,85.08%,,,,22.04,Macroporous (particulate),,,,,
13729,FD,Not specific,Monolith,Poly(phenylene sulfide),,,M,,,pp,wa,"Poly(phenylene sulfide) (30%) in 1,3-diphenylacetone (cooling)",Physical (temperature)?,Water?,FD,,,0.245,82.24%,,,,32.72,Macroporous (particulate),,,,,
13730,FD,Separation,Monolith,Collagen,"Chitosan, GO",,C,"A, N",,cc,wa,GO suspension + collagen + chitosan + glutaraldehyde solution (frozen),Chemical (aldehyde),Water,FD,,,,,,,,,Macroporous (cellular),,,,,
13731,FD,Adsorbent,Monolith,Polyacrylonitrile,Polypyrrole,,R,M,,ng,al,Polyacrylonitrile-polypyrrole mat suspension in t-butanol (frozen),No gelation,t-Butanol,FD,,,,,31,,,,Macroporous (fibrous),,,,,
13732,FD,Adsorbent,Monolith,Polyacrylamidoxime,Polypyrrole,,R,M,,ng,al,Polyacrylamidoxime-polypyrrole mat suspension in t-butanol (frozen),No gelation,t-Butanol,FD,,,,,23,,,,Macroporous (fibrous),,,,,
13733,FD,Adsorbent,Monolith,Bacterial cellulose,,,K,,,pp,wa,Bacterial cellulose (0.24 wt%) gel (frozen),Physical (aggregation),Water,FD,,,0.0038,,,,,,,,,,,
13734,FD,Adsorbent,Monolith,Bacterial cellulose,,,K,,,pp,wa,Bacterial cellulose (0.4 wt%) gel (frozen),Physical (aggregation),Water,FD,,,0.0053,,,,,,,,,,,
13735,FD,Adsorbent,Monolith,Bacterial cellulose,,,K,,,pp,wa,Bacterial cellulose (0.56 wt%) gel (frozen),Physical (aggregation),Water,FD,,,0.0078,,,,,,,,,,,
13736,FD,Adsorbent,Monolith,Bacterial cellulose,,,K,,,pp,wa,Bacterial cellulose (0.72 wt%) gel (frozen),Physical (aggregation),Water,FD,,,0.0092,,,,,,,,,,,
13737,FD,Adsorbent,Monolith,Bacterial cellulose,,,K,,,pp,wa,Bacterial cellulose (0.8 wt%) gel (frozen),Physical (aggregation),Water,FD,,,0.0108,,,,,,,,,,,
13738,SCD,Adsorbent,Monolith,Amyloid fibers,Chitosan,,D,A,,pp,uk,Amyloid fiber suspension (dialysis) + chitosan solution,Physical (aggregation),Unknown,SCD,,,,,153.1,,,,Macroporous (fibrous),,,,,
13739,SCD,Adsorbent,Monolith,Amyloid fibers,Chitosan,Aminosilan coated,D,A,Si,pp,uk,Aminosilan-coated amyloid fiber suspension (dialysis) + chitosan solution,Physical (aggregation),Unknown,SCD,,,,,173.2,,,,Macroporous (fibrous),,,,,
13740,SCD,Adsorbent,Monolith,Amyloid fibers,Chitosan,Aminosilan coated,D,A,Si,pp,uk,Aminosilan-coated amyloid fiber suspension (dialysis) + chitosan solution,Physical (aggregation),Unknown,SCD,,,,,172.7,,,,Macroporous (fibrous),,,,,
