Repository: paulagirones/Aerogels_thermal_conductivity

# Aerogels_thermal_conductivity
Machine learning prediction of thermal conductivity in aerogels.

File: 20250220_dataset.csv (part 79 of 95)
Entry,Drying,Purpose,Shape,First materials,Second materials,Modification,First material class,Second materials class,Modification class,Gelation class,Solvent class,Process,Gelation mechanism,Final solvent,Drying details,Post drying treatment,Post-drying cross-linking,Envelope density g/cm3,Porosity,BET surface area m2/g,BJH pore size nm,BJH pore volume (total) cm3/g,compression elastic modulus MPa,SEM,Thermal conductivity W/(m K),Thermal method,Thermal method detail,,
13741,SCD,Adsorbent,Monolith,Amyloid fibers,Chitosan,Aminosilan coated,D,A,Si,pp,uk,Aminosilan-coated amyloid fiber suspension (dialysis) + chitosan solution,Physical (aggregation),Unknown,SCD,,,,,165.2,,,,Macroporous (fibrous),,,,,
13742,FD,Adsorbent,Monolith,Carrageenan,"Polyethyleneimine, polydopamine, cellulose",,A,"E, M, B",,ng,wa,Polydopamine-modified pomelo peel suspension + polyethyleneimine + carrageenan (frozen),No gelation,Water,FD,,,0.0722,,,,,,Macroporous (flakes),,,,,
13743,SCD,Thermal insulation,Monolith (3D),Polyimide,,,G,,,ng,al,Poly(amic acid) precursur ink (printed),No gelation?,Ethanol,SCD,,,0.0661,,562,,,,Mesoporous (nanofibrous),0.05086,Transient,Hot disk,,
13744,SCD,Thermal insulation,Monolith (3D),Polyimide,,,G,,,ng,al,Poly(amic acid) precursur + CNT (0%) ink (printed),No gelation?,Ethanol,SCD,,,0.0716,,562,,,,Mesoporous (nanofibrous),0.03989,Transient,Hot disk,,
13745,SCD,Thermal insulation,Monolith (3D),Polyimide,CNT,,G,N,,ng,al,Poly(amic acid) precursur + CNT (5.5%) ink (printed),No gelation?,Ethanol,SCD,,,0.0833,,554,,,,Mesoporous (nanofibrous),0.04505,Transient,Hot disk,,
13746,SCD,Thermal insulation,Monolith (3D),Polyimide,CNT,,G,N,,ng,al,Poly(amic acid) precursur + CNT (11%) ink (printed),No gelation?,Ethanol,SCD,,,0.1037,,545,,,,Mesoporous (nanofibrous),0.04751,Transient,Hot disk,,
13747,FD,Adsorbent,Monolith,Chitosan,Pectin,,A,A,,ng,wa,Chitosan-pectin solution + resole solution (frozen),No gelation,Water,FD,,,,,,,,,,,,,,
13748,FD,Adsorbent,Monolith,Cellulose nanofibers,,,K,,,ng,wa,Cellulose nanofiber suspension + polyethyleneimine + polyethylene glycol diglycidyl ether (frozen),No gelation,Water,FD,,,0.0418,97.39%,3,,,,Macroporous (cellular),,,,,
13749,FD,Adsorbent,Monolith,Cellulose nanofibers,,,K,,,ng,wa,Cellulose nanofiber suspension + polyethyleneimine + polyethylene glycol diglycidyl ether (directionally frozen),No gelation,Water,FD,,,0.0377,97.64%,1,,,,Macroporous (cellular),,,,,
13750,FD,Thermal insulation,Monolith,Cellulose nanofibers,Polyurethane,Ag-polyurethane-polyaniline sheet,K,H,Mx,ng,wa,Polyurethane-cellulose nanofiber (0.75) suspension + Ag-polyurethane-polyaniline film (frozen),No gelation,Water,FD,,,0.1685,87.40%,,,,,Macroporous (cellular and fibrous),0.0445,Transient,Hot disk,,
13751,FD,Thermal insulation,Monolith,Cellulose nanofibers,Polyurethane,Ag-polyurethane-polyaniline sheet,K,H,Mx,ng,wa,Polyurethane-cellulose nanofiber (1.0) suspension + Ag-polyurethane-polyaniline film (frozen),No gelation,Water,FD,,,0.1381,89.70%,,,,,Macroporous (cellular and fibrous),0.0424,Transient,Hot disk,,
13752,FD,Thermal insulation,Monolith,Cellulose nanofibers,Polyurethane,Ag-polyurethane-polyaniline sheet,K,H,Mx,ng,wa,Polyurethane-cellulose nanofiber (1.5) suspension + Ag-polyurethane-polyaniline film (frozen),No gelation,Water,FD,,,0.1127,91.60%,,,,,Macroporous (cellular and fibrous),0.0419,Transient,Hot disk,,
13753,SCD,Thermal insulation,Fibers,Cellulose,,,B,,,pp,al,Cellulose (1%)-1-allyl-3-methyl-imidazolechloride + ethanol,Physical (antisolvent),Ethanol,SCD,,,0.04,97%,,,,,Mesoporous (nanofibrous),,,,,
13754,SCD,Thermal insulation,Fibers,Cellulose,,,B,,,pp,al,Cellulose (2%)-1-allyl-3-methyl-imidazolechloride + ethanol,Physical (antisolvent),Ethanol,SCD,,,0.08,95%,,,,,Mesoporous (nanofibrous),,,,,
13755,SCD,Thermal insulation,Fibers,Cellulose,,,B,,,pp,al,Cellulose (3%)-1-allyl-3-methyl-imidazolechloride + ethanol,Physical (antisolvent),Ethanol,SCD,,,0.12,92%,,,,,Mesoporous (nanofibrous),,,,,
13756,SCD,Thermal insulation,Fibers,Cellulose,,,B,,,pp,al,Cellulose (4%)-1-allyl-3-methyl-imidazolechloride + ethanol,Physical (antisolvent),Ethanol,SCD,,,0.15,89%,,,,,Mesoporous (nanofibrous),,,,,
13757,SCD,Thermal insulation,Fibers,Cellulose,,,B,,,pp,al,Cellulose (5%)-1-allyl-3-methyl-imidazolechloride + ethanol,Physical (antisolvent),Ethanol,SCD,,,0.19,87%,372,,,,Mesoporous (nanofibrous),,,,,
13758,SCD,Thermal insulation,Fibers,Cellulose,,,B,,,pp,al,Cellulose (6%)-1-allyl-3-methyl-imidazolechloride + ethanol,Physical (antisolvent),Ethanol,SCD,,,0.24,83%,,,,,Mesoporous (nanofibrous),,,,,
13759,SCD,Separation,Monolith (3D),Polystyrene,,,J,,,pp,al,Polystyrene solution in toluene (cooling),Physical (temperature),Ethanol,SCD,,,0.075,93%,,,,,Mesoporous (nanofibrous),,,,,
13760,SCD,Separation,Monolith (3D),Polystyrene,,,J,,,pp,al,Polystyrene solution in toluene (cooling) filled (20%) in a 3D mold,Physical (temperature),Ethanol,SCD,,,0.252,75%,,,,,Mesoporous (nanofibrous),,,,,
13761,SCD,Separation,Monolith (3D),Polystyrene,,,J,,,pp,al,Polystyrene solution in toluene (cooling) filled (25%) in a 3D mold,Physical (temperature),Ethanol,SCD,,,0.302,71%,,,,,Mesoporous (nanofibrous),,,,,
13762,SCD,Separation,Monolith (3D),Polystyrene,,,J,,,pp,al,Polystyrene solution in toluene (cooling) filled (30%) in a 3D mold,Physical (temperature),Ethanol,SCD,,,0.351,66%,,,,,Mesoporous (nanofibrous),,,,,
13763,SCD,Separation,Monolith (3D),Polyimide,,,G,,,cp,ow,"Pyromellitic dianhydride + 2,2'-dimethylbenzidine in DMF + tris(2-aminoethyl)amine + pyridine-acetic acid",Chemical (polymerization),Acetone,SCD,,,0.056,96%,,,,,Mesoporous (nanofibrous),,,,,
13764,SCD,Separation,Monolith (3D),Polyimide,,,G,,,cp,ow,"Pyromellitic dianhydride + 2,2'-dimethylbenzidine in DMF + tris(2-aminoethyl)amine + pyridine-acetic acid filled (20%) in a 3D mold",Chemical (polymerization),Acetone,SCD,,,0.253,78%,,,,,Mesoporous (nanofibrous),,,,,
13765,FD,Adsorbent,Monolith,Cellulose nanofibers,Polyethyleneimine,,K,E,,ng,wa,Cellulosenanofiber suspension + polyethyleneimine solution (frozen),No gelation,Water,FD,,,,96.65%,,,,,Macroporous (cellular),,,,,
13766,FD,Separation,Monolith,Cellulose nanofibers,Chitosan,,K,A,,ng,wa,Cellulose nanofiber suspension + chitosan solution (0.4 wt%) (frozen),No gelation,Water,FD,,,0.011,,,,,,Macroporous (cellular),,,,,
13767,FD,Separation,Monolith,Cellulose nanofibers,Chitosan,,K,A,,ng,wa,Cellulose nanofiber suspension + chitosan solution (0.8 wt%) (frozen),No gelation,Water,FD,,,0.013,,,,,,Macroporous (cellular),,,,,
13768,FD,Separation,Monolith,Cellulose nanofibers,Chitosan,,K,A,,ng,wa,Cellulose nanofiber suspension + chitosan solution (1.2 wt%) (frozen),No gelation,Water,FD,,,0.015,,,,,,Macroporous (cellular),,,,,
13769,FD,Separation,Monolith,Cellulose nanofibers,Chitosan,,K,A,,ng,wa,Cellulose nanofiber suspension + chitosan solution (1.6 wt%) (frozen),No gelation,Water,FD,,,0.017,,,,,,Macroporous (cellular),,,,,
13770,FD,Separation,Monolith,Cellulose nanofibers,Chitosan,,K,A,,ng,wa,Cellulose nanofiber suspension + chitosan solution (2.0 wt%) (frozen),No gelation,Water,FD,,,0.022,,,,,,Macroporous (cellular),,,,,
13771,FD,Thermal insulation,Monolith,Cellulose nanofibers,,,K,,,pp,wa,Cellulose nanofiber suspension + cellulose-LiOH-urea solutoin + H2SO4 solution (frozen),Physical (antisolvent),Water,FD,,,0.0607,,,,,1.2,Macroporous (cellular),0.06,Transient,Hot disk,,
13772,FD,Thermal insulation,Monolith,Glucomannan,,,A,,,ng,wa,Konjac glucomannan solution (frozen),No gelation,Water,FD,,,0.0114,98.30%,,,,,Macroporous (cellular),0.039,Steady state,HFM,,
13773,FD,Thermal insulation,Monolith,Glucomannan,Alginate,,A,A,,ng,wa,Alginate-konjac glucomannan solution (frozen),No gelation,Water,FD,,,0.0348,95.60%,,,,,Macroporous (cellular),0.038,Steady state,HFM,,
13774,FD,Thermal insulation,Monolith,Glucomannan,Alginate,,A,A,,ng,wa,Phytic acid (0.5 g)-alginate-konjac glucomannan solution (frozen),No gelation,Water,FD,,,0.0351,95.50%,,,,,Macroporous (cellular),0.032,Steady state,HFM,,
13775,FD,Thermal insulation,Monolith,Glucomannan,Alginate,,A,A,,ng,wa,Phytic acid (1.0 g)-alginate-konjac glucomannan solution (frozen),No gelation,Water,FD,,,0.0385,95.60%,,,,,Macroporous (cellular),0.045,Steady state,HFM,,
13776,FD,Thermal insulation,Monolith,Glucomannan,Alginate,,A,A,,ng,wa,Phytic acid (1.5 g)-alginate-konjac glucomannan solution (frozen),No gelation,Water,FD,,,0.0461,95.40%,,,,,Macroporous (cellular),0.047,Steady state,HFM,,
13777,FD,Thermal insulation,Monolith,Glucomannan,Alginate,,A,A,,ng,wa,Phytic acid (2.0 g)-alginate-konjac glucomannan solution (frozen),No gelation,Water,FD,,,0.0494,95.10%,,,,,Macroporous (cellular),0.048,Steady state,HFM,,
13778,FD,Separation,Monolith,Cellulose,,,B,,,pp,al,Corn stalk + LiBr solution (cooling) (frozen),Physical (temperature),t-Butanol,FD,,,0.009,,139,,,,Macroporous (flakes),,,,,
13779,FD,Separation,Monolith,Cellulose,,,B,,,pp,al,Corn stalk + LiBr solution (cooling) (directionally frozen),Physical (temperature),t-Butanol,FD,,,0.012,,140,,,,Macroporous (flakes),,,,,
13780,FD,Separation,Monolith,Cellulose,,MTCS treatment,B,,Si,pp,al,Corn stalk + LiBr solution + TMSC solution (cooling) (directionally frozen),Physical (temperature),t-Butanol,FD,,,0.023,,86,,,,Macroporous (flakes),,,,,
13781,FD,Thermal insulation,Monolith,Cellulose nanofibers,PVA,,K,E,,ng,wa,Cellulose nanoifber suspension + PVA solution (frozen),No gelation,Water,FD,,,0.01,99.43%,201,,,,Macroporous (fibrous),0.0361,Transient,Hot disk,,
13782,FD,Adsorbent,Monolith,Chitosan,"PVA, GO",,A,"E, N",,cc,wa,Chitosan-PVA-GO (2:1:0.02) suspension + glutaraldehdye solution (frozen),Chemical (aldehyde),Water,FD,,,,,717,,,,Macroporous (cellular),,,,,
13783,FD,Adsorbent,Monolith,Chitosan,"PVA, GO",,A,"E, N",,cc,wa,Chitosan-PVA-GO (2:1:0.12) suspension + glutaraldehdye solution (frozen),Chemical (aldehyde),Water,FD,,,,,896,,,,Macroporous (cellular),,,,,
13784,FD,Adsorbent,Monolith,Chitosan,"PVA, GO",,A,"E, N",,cc,wa,Chitosan-PVA-RGO (2:1:0.02) suspension + glutaraldehdye solution (frozen),Chemical (aldehyde),Water,FD,,,,,826,,,,Macroporous (cellular),,,,,
13785,FD,Adsorbent,Monolith,Chitosan,"PVA, GO",,A,"E, N",,cc,wa,Chitosan-PVA-RGO (2:1:0.1) suspension + glutaraldehdye solution (frozen),Chemical (aldehyde),Water,FD,,,,,949,,,,Macroporous (cellular),,,,,
13786,FD,Adsorbent,Monolith,Chitosan,"PVA, GO",MTCS treatment,A,"E, N",Si,cc,wa,Chitosan-PVA-GO (2:1:0.12) suspension + glutaraldehdye solution (frozen),Chemical (aldehyde),Water,FD,Post-MTCS treatment,,,,596,,,,Macroporous (cellular),,,,,
13787,FD,Adsorbent,Monolith,Chitosan,"PVA, GO",MTCS treatment,A,"E, N",Si,cc,wa,Chitosan-PVA-RGO (2:1:0.1) suspension + glutaraldehdye solution (frozen),Chemical (aldehyde),Water,FD,Post-MTCS treatment,,,,929,,,,Macroporous (cellular),,,,,
13788,FD,Thermoelectric devices,Monolith (3D),PEDOT:PSS,,Doping with 4-dodecylbenzenesulfonic acid,M,,Lo,ng,wa,"PEDOT:PSS dudpension (6 wt%) (3D, frozen)",No gelation,Water,FD,Post-doping with 4-dodecylbenzenesulfonic acid,,0.075,93%,,,,,Macroporous (cellular),0.072,Transient,Hot disk,,
13789,FD,Thermoelectric devices,Monolith (3D),PEDOT:PSS,,Doping with 4-dodecylbenzenesulfonic acid,M,,Lo,ng,wa,"PEDOT:PSS dudpension (7 wt%) (3D, frozen)",No gelation,Water,FD,Post-doping with 4-dodecylbenzenesulfonic acid,,0.085,92%,,,,,Macroporous (cellular),0.075,Transient,Hot disk,,
13790,FD,Thermoelectric devices,Monolith (3D),PEDOT:PSS,,Doping with 4-dodecylbenzenesulfonic acid,M,,Lo,ng,wa,"PEDOT:PSS dudpension (8 wt%) (3D, frozen)",No gelation,Water,FD,Post-doping with 4-dodecylbenzenesulfonic acid,,0.1,91%,,,,,Macroporous (cellular),0.081,Transient,Hot disk,,
13791,FD,Adsorbent (gas),Beads,Cellulose nanofibers,,Aminosilan modification,K,,Si,pp,al,Cellulose nanocrytal suspension (frozen),Physical (aggregation),t-Butanol,FD,,,0.0275,98.87%,201,11.76,0.69,,Macroporous (nanofibrous),,,,,
13792,FD,Adsorbent (gas),Beads,Cellulose nanofibers,,Aminosilan modification,K,,Si,pp,al,Cellulose nanocrytal suspension + CaCl2 solution + N-(2-aminoethyl)-3-aminopropylmethyldimethoxysilane (2%) (frozen),Physical (aggregation),t-Butanol,FD,,,0.0318,97.56%,165,15.31,0.58,,Macroporous (nanofibrous),,,,,
13793,FD,Adsorbent (gas),Beads,Cellulose nanofibers,,Aminosilan modification,K,,Si,pp,al,Cellulose nanocrytal suspension + CaCl2 solution + N-(2-aminoethyl)-3-aminopropylmethyldimethoxysilane (4%) (frozen),Physical (aggregation),t-Butanol,FD,,,0.0376,96.43%,150,19.32,0.46,,Macroporous (nanofibrous),,,,,
13794,FD,Adsorbent (gas),Beads,Cellulose nanofibers,,Aminosilan modification,K,,Si,pp,al,Cellulose nanocrytal suspension + CaCl2 solution + N-(2-aminoethyl)-3-aminopropylmethyldimethoxysilane (6%) (frozen),Physical (aggregation),t-Butanol,FD,,,0.0466,94.31%,138,23.47,0.41,,Macroporous (nanofibrous),,,,,
13795,FD,Adsorbent (gas),Beads,Cellulose nanofibers,,Aminosilan modification,K,,Si,pp,al,Cellulose nanocrytal suspension + CaCl2 solution + N-(2-aminoethyl)-3-aminopropylmethyldimethoxysilane (8%) (frozen),Physical (aggregation),t-Butanol,FD,,,0.0558,92.16%,130,17.58,0.37,,Macroporous (nanofibrous),,,,,
13796,FD,Adsorbent (gas),Beads,Cellulose nanofibers,,Aminosilan modification,K,,Si,pp,al,Cellulose nanocrytal suspension + CaCl2 solution + N-(2-aminoethyl)-3-aminopropylmethyldimethoxysilane (10%) (frozen),Physical (aggregation),t-Butanol,FD,,,0.0589,90.13%,103,13.14,0.22,,Macroporous (nanofibrous),,,,,
13797,FD,Adsorbent (gas),Beads,Cellulose nanofibers,,Aminosilan modification,K,,Si,pp,al,Cellulose nanofiber suspension (frozen),Physical (aggregation),t-Butanol,FD,,,0.0269,99.34%,240,7.32,0.76,,Macroporous (nanofibrous),,,,,
13798,FD,Adsorbent (gas),Beads,Cellulose nanofibers,,Aminosilan modification,K,,Si,pp,al,Cellulose nanofiber suspension + CaCl2 solution + N-(2-aminoethyl)-3-aminopropylmethyldimethoxysilane (2%) (frozen),Physical (aggregation),t-Butanol,FD,,,0.0322,98.51%,206,9.67,0.61,,Macroporous (nanofibrous),,,,,
13799,FD,Adsorbent (gas),Beads,Cellulose nanofibers,,Aminosilan modification,K,,Si,pp,al,Cellulose nanofiber suspension + CaCl2 solution + N-(2-aminoethyl)-3-aminopropylmethyldimethoxysilane (4%) (frozen),Physical (aggregation),t-Butanol,FD,,,0.0382,97.27%,184,14.21,0.53,,Macroporous (nanofibrous),,,,,
13800,FD,Adsorbent (gas),Beads,Cellulose nanofibers,,Aminosilan modification,K,,Si,pp,al,Cellulose nanofiber suspension + CaCl2 solution + N-(2-aminoethyl)-3-aminopropylmethyldimethoxysilane (6%) (frozen),Physical (aggregation),t-Butanol,FD,,,0.0463,96.67%,165,18.63,0.46,,Macroporous (nanofibrous),,,,,
13801,FD,Adsorbent (gas),Beads,Cellulose nanofibers,,Aminosilan modification,K,,Si,pp,al,Cellulose nanofiber suspension + CaCl2 solution + N-(2-aminoethyl)-3-aminopropylmethyldimethoxysilane (8%) (frozen),Physical (aggregation),t-Butanol,FD,,,0.0549,93.45%,130,16.74,0.41,,Macroporous (nanofibrous),,,,,
13802,FD,Adsorbent (gas),Beads,Cellulose nanofibers,,Aminosilan modification,K,,Si,pp,al,Cellulose nanofiber suspension + CaCl2 solution + N-(2-aminoethyl)-3-aminopropylmethyldimethoxysilane (10%) (frozen),Physical (aggregation),t-Butanol,FD,,,0.0582,90.87%,110,12.69,0.33,,Macroporous (nanofibrous),,,,,
13803,FD,Separation,Monolith,Cellulose nanofibers,,,K,,,ng,wa,Cellulose nanofiber suspension (frozen),No gelation,Water,FD,,,0.0083,99.45%,38,,0.1542,,Macroporous (cellular),,,,,
13804,FD,Separation,Monolith,Cellulose nanofibers,,HDTMS treatment,K,,Si,ng,wa,Cellulose nanofiber suspension + hexadecyltrimethoxysilane (0.5 mL) + citric acid + PVA solution (frozen),No gelation,Water,FD,,,0.0267,98.25%,21.815,,0.0908,,Macroporous (cellular),,,,,
13805,FD,Separation,Monolith,Cellulose nanofibers,,HDTMS treatment,K,,Si,ng,wa,Cellulose nanofiber suspension + hexadecyltrimethoxysilane (1 mL) + citric acid + PVA solution (frozen),No gelation,Water,FD,,,0.028,98.16%,15,,0.0804,,Macroporous (cellular),,,,,
13806,FD,Separation,Monolith,Cellulose nanofibers,,HDTMS treatment,K,,Si,ng,wa,Cellulose nanofiber suspension + hexadecyltrimethoxysilane (2 mL) + citric acid + PVA solution (frozen),No gelation,Water,FD,,,0.0288,98.11%,11,,0.053,,Macroporous (cellular),,,,,
13807,FD,Separation,Monolith,Cellulose nanofibers,,HDTMS treatment,K,,Si,ng,wa,Cellulose nanofiber suspension + hexadecyltrimethoxysilane (3 mL) + citric acid + PVA solution (frozen),No gelation,Water,FD,,,0.0303,98.01%,11,,0.033,,Macroporous (cellular),,,,,
13808,FD,Adsorbent,Monolith,Pectin,,,A,,,cc,wa,Pectin solution + polyamide polyamine epichlorohydrin (frozen),Chemical (epoxy),Water,FD,,,,,,,,,Macroporous (flakes),,,,,
13809,FD,Adsorbent,Monolith,Carboxymethyl cellulose,Pectin,,A,A,,cc,wa,Pectin solution + carboxymethyl cellulose solution (3:2) + polyamide polyamine epichlorohydrin (frozen),Chemical (epoxy),Water,FD,,,,,,,,,Macroporous (flakes),,,,,
13810,FD,Adsorbent,Monolith,Carboxymethyl cellulose,Pectin,,A,A,,cc,wa,Pectin solution + carboxymethyl cellulose solution (1:1) + polyamide polyamine epichlorohydrin (frozen),Chemical (epoxy),Water,FD,,,,,,,,,Macroporous (flakes),,,,,
13811,FD,Adsorbent,Monolith,Carboxymethyl cellulose,Pectin,,A,A,,cc,wa,Pectin solution + carboxymethyl cellulose solution (2:3) + polyamide polyamine epichlorohydrin (frozen),Chemical (epoxy),Water,FD,,,,,,,,,Macroporous (flakes),,,,,
13812,FD,Adsorbent,Monolith,Carboxymethyl cellulose,,,A,,,cc,wa,Carboxymethyl cellulose solution + polyamide polyamine epichlorohydrin (frozen),Chemical (epoxy),Water,FD,,,,,,,,,Macroporous (flakes),,,,,
13813,FD,"Sound insulation, thermal insulation",Monolith,Polyimide,,,G,,,ng,wa,Poly(amic acid) solution + TEA (frozen),No gelation,Water,FD,Post-calcination at 300 °C,,,,,,,3,Macroporous (cellular),0.036,Transient,Hot disk,,
13814,FD,"Sound insulation, thermal insulation",Monolith,Polyimide,Polyvinylpyrrolidone,,G,E,,ng,wa,Poly(amic acid) solution + TEA + polyvinylpyrrolidone (15 wt%) (frozen),No gelation,Water,FD,Post-calcination at 300 °C,,,,,,,4.5,Macroporous (cellular),0.04,Transient,Hot disk,,
13815,FD,"Sound insulation, thermal insulation",Monolith,Polyimide,Polyvinylpyrrolidone,,G,E,,ng,wa,Poly(amic acid) solution + TEA + polyvinylpyrrolidone (30 wt%) (frozen),No gelation,Water,FD,Post-calcination at 300 °C,,,,,,,4.5,Macroporous (cellular),0.042,Transient,Hot disk,,
13816,FD,"Sound insulation, thermal insulation",Monolith,Polyimide,Polyvinylpyrrolidone,,G,E,,ng,wa,Poly(amic acid) solution + TEA + polyvinylpyrrolidone (45 wt%) (frozen),No gelation,Water,FD,Post-calcination at 300 °C,,0.034,,,,,7,Macroporous (cellular),0.044,Transient,Hot disk,,
13817,APD,Separation,Monolith,Polyurethane,,,H,,,pp,ow,Polyurethane pellet suspension in water (freeze-thaw) + ethanol + acetone,Physical (aggregation),Acetone,APD,,,0.24,78%,,,,,Macroporous (fibrous and particulate),,,,,
13818,APD,Separation,Monolith,Polyurethane,Activated carbon,,H,N,,pp,ow,Carbon powder (0.1 g) + polyurethane pellet suspension in water (freeze-thaw) + ethanol + acetone,Physical (aggregation),Acetone,APD,,,0.18,84%,10,,,,Macroporous (fibrous and particulate),,,,,
13819,APD,Separation,Monolith,Polyurethane,Activated carbon,,H,N,,pp,ow,Carbon powder (0.2 g) + polyurethane pellet suspension in water (freeze-thaw) + ethanol + acetone,Physical (aggregation),Acetone,APD,,,0.17,85%,50,,,,Macroporous (fibrous and particulate),,,,,
13820,APD,Separation,Monolith,Polyurethane,Activated carbon,,H,N,,pp,ow,Carbon powder (0.3 g) + polyurethane pellet suspension in water (freeze-thaw) + ethanol + acetone,Physical (aggregation),Acetone,APD,,,0.16,86%,50,,,,Macroporous (fibrous and particulate),,,,,
13821,APD,Separation,Monolith,Polyurethane,Activated carbon,,H,N,,pp,ow,Carbon powder (0.4 g) + polyurethane pellet suspension in water (freeze-thaw) + ethanol + acetone,Physical (aggregation),Acetone,APD,,,0.15,88%,110,,,,Macroporous (fibrous and particulate),,,,,
13822,APD,Separation,Monolith,Polyurethane,Activated carbon,,H,N,,pp,ow,Carbon powder (0.5 g) + polyurethane pellet suspension in water (freeze-thaw) + ethanol + acetone,Physical (aggregation),Acetone,APD,,,0.16,87%,60,,,,Macroporous (fibrous and particulate),,,,,
13823,Unknown,Filters,Monolith?,Cellulose,"Polyethyleneimine, poly(4-vinylbenzyl chloride)",,B,"E, M",,uk,uk,Unknown,Unknown,Unknown,Unknown,,,,,,,,,,,,,,
13824,APD,Thermal insulation,Monolith,Kevlar fibers,,,K,,,pp,al,Kevlar fibers in DMSO-KOH (frozen) + ethanol-acetic acid,Physical (antisolvent),Ethanol,APD,,,0.061,,,,,,Macroporous (fibrous),0.01505,Transient,Hot disk,,
13825,FD,Thermal insulation,Monolith,Kevlar fibers,,,K,,,pp,wa,Kevlar fibers in DMSO-KOH (frozen) + ethanol-acetic acid (frozen),Physical (antisolvent),Water,FD,,,,,1,,,,Macroporous (fibrous),,,,,
13826,FD,Thermal insulation,Monolith,Kevlar fibers,,,K,,,pp,wa,Kevlar fibers in DMSO-KOH (frozen) + water-acetic acid (frozen),Physical (antisolvent),Water,FD,,,,,1,,,,Macroporous (fibrous),,,,,
13827,FD,Thermal insulation,Monolith,Kevlar fibers,,,K,,,pp,wa,Kevlar fibers in DMSO-KOH (frozen) + ethanol (frozen),Physical (antisolvent),Water,FD,,,,,18,,,,Macroporous (fibrous),,,,,
13828,FD,Thermal insulation,Monolith,Kevlar fibers,,,K,,,pp,wa,Kevlar fibers in DMSO-KOH (frozen) + water-ethanol (frozen),Physical (antisolvent),Water,FD,,,,,17,,,,Macroporous (fibrous),,,,,
13829,FD,Thermal insulation,Monolith,Cellulose nanofibers,,,K,,,ng,wa,Cellulose nanofiber suspension (frozen),No gelation,Water,FD,,,0.01574,87.30%,,,,,Macroporous (cellular),0.44,Transient,Flash,,
13830,FD,Thermal insulation,Monolith,Cellulose nanofibers,,"Tannin, ATP, 3-aminopropyltriethoxysilane modification",K,,Si,ng,wa,Cellulose nanofiber suspension + tannin + adenosine + 3-aminopropyltriethoxysilane (frozen),No gelation,Water,FD,,,0.00613,99.30%,,,,,Macroporous (cellular),0.12,Transient,Flash,,
13831,FD,Separation,Monolith,Cellulose nanofibers,,,K,,,ng,wa,Cellulose nanofiber (0.01 wt%) suspension in W/O emulsion (frozen),No gelation,Water,FD,,,0.001,99.90%,,,,,Macroporous (cellular and fibrous),,,,,
13832,FD,Separation,Monolith,Cellulose nanofibers,,,K,,,ng,wa,Cellulose nanofiber (0.03 wt%) suspension in W/O emulsion (frozen),No gelation,Water,FD,,,0.002,99.90%,,,,,Macroporous (cellular and fibrous),,,,,
13833,FD,Separation,Monolith,Cellulose nanofibers,,,K,,,ng,wa,Cellulose nanofiber (0.05 wt%) suspension in W/O emulsion (frozen),No gelation,Water,FD,,,0.002,99.80%,,,,,Macroporous (cellular and fibrous),,,,,
13834,FD,Separation,Monolith,Cellulose nanofibers,,,K,,,ng,wa,Cellulose nanofiber (0.075 wt%) suspension in W/O emulsion (frozen),No gelation,Water,FD,,,0.001,99.90%,,,,,Macroporous (cellular and fibrous),,,,,
13835,FD,Separation,Monolith,Cellulose nanofibers,,,K,,,ng,wa,Cellulose nanofiber (0.1 wt%) suspension in W/O emulsion (frozen),No gelation,Water,FD,,,0.002,99.90%,217,,,,Macroporous (cellular and fibrous),,,,,
13836,FD,Separation,Monolith,Cellulose nanofibers,,,K,,,ng,wa,Cellulose nanofiber (0.2 wt%) suspension in W/O emulsion (frozen),No gelation,Water,FD,,,0.003,99.80%,,,,,Macroporous (cellular and fibrous),,,,,
13837,FD,Separation,Monolith,Cellulose nanofibers,,,K,,,ng,wa,Cellulose nanofiber (0.3 wt%) suspension in W/O emulsion (frozen),No gelation,Water,FD,,,0.005,99.70%,,,,,Macroporous (cellular and fibrous),,,,,
13838,FD,Separation,Monolith,Cellulose nanofibers,,,K,,,ng,wa,Cellulose nanofiber (0.4 wt%) suspension in W/O emulsion (frozen),No gelation,Water,FD,,,0.005,99.70%,,,,,Macroporous (cellular and fibrous),,,,,
13839,FD,Separation,Monolith,Cellulose nanofibers,,,K,,,ng,wa,Cellulose nanofiber (0.5 wt%) suspension in W/O emulsion (frozen),No gelation,Water,FD,,,0.006,99.60%,,,,,Macroporous (cellular and fibrous),,,,,
13840,FD,Thermal insulation,Monolith,Cellulose nanofibers,,,K,,,ng,wa,Bacterial cellulose suspension (frozen),No gelation,Water,FD,,,,,25,,0.2,,Macroporous (fibrous and particulate),,,,,
13841,FD,Thermal insulation,Monolith,Cellulose nanofibers,COF,,K,Q,,ng,wa,Bacterial cellulose suspension + COF (0.5:1) + citric acid + NaH2PO2 (frozen),No gelation,Water,FD,,,,,100,,0.4,,Macroporous (fibrous and particulate),,,,,
13842,FD,Thermal insulation,Monolith,Cellulose nanofibers,COF,,K,Q,,ng,wa,Bacterial cellulose suspension + COF (1:1) + citric acid + NaH2PO2 (frozen),No gelation,Water,FD,,,,,125,,0.4,,Macroporous (fibrous and particulate),,,,,
13843,FD,Thermal insulation,Monolith,Cellulose nanofibers,COF,,K,Q,,ng,wa,Bacterial cellulose suspension + COF (3:1) + citric acid + NaH2PO2 (frozen),No gelation,Water,FD,,,,,260,,1,,Macroporous (fibrous and particulate),,,,,
13844,FD,Thermal insulation,Monolith,Cellulose nanofibers,COF,,K,Q,,ng,wa,Bacterial cellulose suspension + COF (5:1) + citric acid + NaH2PO2 (frozen),No gelation,Water,FD,,,,,320,,1.1,,Macroporous (fibrous and particulate),,,,,
13845,SCD,Wound dressing,Monolith,Alginate,,,A,,,pc,al,Alginate solution + CaCl2 solution,Physical (Mn+),Ethanol,SCD,,,,,284.3,,,,Mesoporous (nanoparticulate),,,,,
13846,SCD,Wound dressing,Monolith,Alginate,Cellulose nanofibers,,A,K,,pc,al,Cellulose nanofiber (0.3%) suspension + alginate solution + CaCl2 solution,Physical (Mn+),Ethanol,SCD,,,,,252.74,,,,Mesoporous (nanoparticulate),,,,,
13847,SCD,Wound dressing,Monolith,Alginate,Cellulose nanofibers,,A,K,,pc,al,Cellulose nanofiber (0.3%) suspension + alginate solution + CaCl2 solution,Physical (Mn+),Ethanol,SCD,,,,,242.21,,,,Mesoporous (nanoparticulate),,,,,
13848,FD,"Sound insulation, thermal insulation",Monolith (3D),Polyimide,,,G,,,ng,wa,"4,4'-Diaminodiphenyl ether + 4,4'-diphenoxydianiline in N-Methyl-2-pyrrolidone + TEA (printed, ink 18 wt%, solid 14 wt%, viscosity 20 Pas, honeycomb porosity 0%, skeletal porosity 82%) (frozen) ",No gelation,Water,FD,,,0.331,82%,,,,,Macroporous (cellular),0.0868,Transient,Hot wire,,
13849,FD,"Sound insulation, thermal insulation",Monolith (3D),Polyimide,,,G,,,ng,wa,"4,4'-Diaminodiphenyl ether + 4,4'-diphenoxydianiline in N-Methyl-2-pyrrolidone + TEA (printed, ink 18 wt%, solid 14 wt%, viscosity 20 Pas, honeycomb porosity 60%, skeletal porosity 82%) (frozen)",No gelation,Water,FD,,,0.125,82%,,,,,Macroporous (cellular),0.0521,Transient,Hot wire,,
13850,FD,"Sound insulation, thermal insulation",Monolith (3D),Polyimide,,,G,,,ng,wa,"4,4'-Diaminodiphenyl ether + 4,4'-diphenoxydianiline in N-Methyl-2-pyrrolidone + TEA (printed, ink 18 wt%, solid 14 wt%, viscosity 20 Pas, honeycomb porosity 65%, skeletal porosity 82%) (frozen)",No gelation,Water,FD,,,0.118,82%,,,,,Macroporous (cellular),0.0457,Transient,Hot wire,,
13851,FD,"Sound insulation, thermal insulation",Monolith (3D),Polyimide,,,G,,,ng,wa,"4,4'-Diaminodiphenyl ether + 4,4'-diphenoxydianiline in N-Methyl-2-pyrrolidone + TEA (printed, ink 18 wt%, solid 14 wt%, viscosity 20 Pas, honeycomb porosity 70%, skeletal porosity 82%) (frozen)",No gelation,Water,FD,,,0.111,82%,,,,,Macroporous (cellular),0.0414,Transient,Hot wire,,
13852,FD,"Sound insulation, thermal insulation",Monolith (3D),Polyimide,,,G,,,ng,wa,"4,4'-Diaminodiphenyl ether + 4,4'-diphenoxydianiline in N-Methyl-2-pyrrolidone + TEA (printed, ink 18 wt%, solid 14 wt%, viscosity 20 Pas, honeycomb porosity 75%, skeletal porosity 82%) (frozen)",No gelation,Water,FD,,,0.099,82%,,,,,Macroporous (cellular),0.0382,Transient,Hot wire,,
13853,FD,"Sound insulation, thermal insulation",Monolith (3D),Polyimide,,,G,,,ng,wa,"4,4'-Diaminodiphenyl ether + 4,4'-diphenoxydianiline in N-Methyl-2-pyrrolidone + TEA (printed, ink 18 wt%, solid 16 wt%, viscosity 40 Pas, honeycomb porosity 60%, skeletal porosity 78%) (frozen)",No gelation,Water,FD,,,0.146,78%,,,,,Macroporous (cellular),0.0593,Transient,Hot wire,,
13854,FD,"Sound insulation, thermal insulation",Monolith (3D),Polyimide,,,G,,,ng,wa,"4,4'-Diaminodiphenyl ether + 4,4'-diphenoxydianiline in N-Methyl-2-pyrrolidone + TEA (printed, ink 18 wt%, solid 16 wt%, viscosity 40 Pas, honeycomb porosity 70%, skeletal porosity 78%) (frozen)",No gelation,Water,FD,,,0.133,78%,,,,,Macroporous (cellular),0.0516,Transient,Hot wire,,
13855,FD,"Sound insulation, thermal insulation",Monolith (3D),Polyimide,,,G,,,ng,wa,"4,4'-Diaminodiphenyl ether + 4,4'-diphenoxydianiline in N-Methyl-2-pyrrolidone + TEA (printed, ink 18 wt%, solid 18 wt%, viscosity 96 Pas, honeycomb porosity 60%, skeletal porosity 70%) (frozen)",No gelation,Water,FD,,,0.178,70%,,,,,Macroporous (cellular),0.0681,Transient,Hot wire,,
13856,FD,"Sound insulation, thermal insulation",Monolith (3D),Polyimide,,,G,,,ng,wa,"4,4'-Diaminodiphenyl ether + 4,4'-diphenoxydianiline in N-Methyl-2-pyrrolidone + TEA (printed, ink 18 wt%, solid 18 wt%, viscosity 96 Pas, honeycomb porosity 70%, skeletal porosity 70%) (frozen)",No gelation,Water,FD,,,0.161,70%,,,,,Macroporous (cellular),0.0617,Transient,Hot wire,,
13857,FD,"Sound insulation, thermal insulation",Monolith (3D),Polyimide,,,G,,,ng,wa,"4,4'-Diaminodiphenyl ether + 4,4'-diphenoxydianiline in N-Methyl-2-pyrrolidone + TEA (printed, ink 20 wt%, solid 18 wt%, viscosity 182 Pas, honeycomb porosity 60%, skeletal porosity 60%) (frozen)",No gelation,Water,FD,,,0.189,60%,,,,,Macroporous (cellular),0.0736,Transient,Hot wire,,
13858,FD,"Sound insulation, thermal insulation",Monolith (3D),Polyimide,,,G,,,ng,wa,"4,4'-Diaminodiphenyl ether + 4,4'-diphenoxydianiline in N-Methyl-2-pyrrolidone + TEA (printed, ink 20 wt%, solid 18 wt%, viscosity 182 Pas, honeycomb porosity 70%, skeletal porosity 60%) (frozen)",No gelation,Water,FD,,,0.186,60%,,,,,Macroporous (cellular),0.0686,Transient,Hot wire,,
13859,FD,"Sound insulation, thermal insulation",Monolith (3D),Polyimide,,,G,,,ng,wa,"4,4'-Diaminodiphenyl ether + 4,4'-diphenoxydianiline in N-Methyl-2-pyrrolidone + TEA (printed, ink 24 wt%, solid 18 wt%, viscosity 328 Pas, honeycomb porosity 70%, skeletal porosity 50%) (frozen)",No gelation,Water,FD,,,0.195,50%,,,,,Macroporous (cellular),0.0787,Transient,Hot wire,,
13860,FD,Thermal insulation,FIbers,Cellulose,,Thermochromic microcapsules,B,,Lo,pp,wa,Cellulose (5%)-tetrabutylammonium hydroxide-urea solution + citric acid solution (frozen),Physical (antisolvent),Water,FD,,,0.18,88.22%,251,,,,Macroporous (cellular and fibrous),0.06,Transient,Hot wire,,
13861,FD,Thermal insulation,FIbers,Cellulose,,Thermochromic microcapsules,B,,Lo,pp,wa,Cellulose (6%)-tetrabutylammonium hydroxide-urea solution + citric acid solution (frozen),Physical (antisolvent),Water,FD,,,0.21,85.62%,230,,,,Macroporous (cellular and fibrous),0.07,Transient,Hot wire,,
13862,FD,Thermal insulation,FIbers,Cellulose,,Thermochromic microcapsules,B,,Lo,pp,wa,Cellulose (7%)-tetrabutylammonium hydroxide-urea solution + citric acid solution (frozen),Physical (antisolvent),Water,FD,,,0.24,84.01%,214,,,,Macroporous (cellular and fibrous),0.08,Transient,Hot wire,,
13863,FD,Thermal insulation,FIbers,Cellulose,,Thermochromic microcapsules,B,,Lo,pp,wa,Cellulose (6%)-tetrabutylammonium hydroxide-urea solution + fillar + citric acid solution (frozen),Physical (antisolvent),Water,FD,,,0.29,80.30%,137,,,,Macroporous (cellular and fibrous),0.07,Transient,Hot wire,,
13864,FD,Thermoelectric devices,Monolith,Cellulose nanofibers,,,K,,,ng,wa,Cellulose nanofiber (long) suspension (frozen),No gelation,Water,FD,,,0.021,,10,,,0.02,Macroporous (cellular),,,,,
13865,FD,Thermoelectric devices,Monolith,Cellulose nanofibers,,,K,,,ng,wa,Cellulose nanofiber (middle) suspension (frozen),No gelation,Water,FD,,,0.02,,17,,,0.05,Macroporous (cellular),,,,,
13866,FD,Thermoelectric devices,Monolith,Cellulose nanofibers,,,K,,,ng,wa,Cellulose nanofiber (short) suspension (frozen),No gelation,Water,FD,,,0.018,,18,,,0.16,Macroporous (cellular),,,,,
13867,FD,Thermoelectric devices,Monolith,Cellulose nanofibers,CNT,,K,N,,ng,wa,Cellulose nanofiber (long) suspension (frozen) + CNT (4:1) suspension (frozen),No gelation,Water,FD,,,0.017,,33,,,0.05,Macroporous (cellular),,,,,
13868,FD,Thermoelectric devices,Monolith,Cellulose nanofibers,CNT,,K,N,,ng,wa,Cellulose nanofiber (middle) suspension (frozen) + CNT (4:1) suspension (frozen),No gelation,Water,FD,,,0.017,,40,,,0.22,Macroporous (cellular),,,,,
13869,FD,Thermoelectric devices,Monolith,Cellulose nanofibers,CNT,,K,N,,ng,wa,Cellulose nanofiber (short) suspension (frozen) + CNT (4:1) suspension (frozen),No gelation,Water,FD,,,0.017,,27,,,0.35,Macroporous (cellular),,,,,
13870,FD,Thermoelectric devices,Monolith,Cellulose nanofibers,CNT,,K,N,,ng,wa,Cellulose nanofiber (long) suspension (frozen) + CNT (3:1) suspension (frozen),No gelation,Water,FD,,,0.017,,36,,,0.01,Macroporous (cellular),,,,,
13871,FD,Thermoelectric devices,Monolith,Cellulose nanofibers,CNT,,K,N,,ng,wa,Cellulose nanofiber (middle) suspension (frozen) + CNT (3:1) suspension (frozen),No gelation,Water,FD,,,0.017,,42,,,0.2,Macroporous (cellular),,,,,
13872,FD,Thermoelectric devices,Monolith,Cellulose nanofibers,CNT,,K,N,,ng,wa,Cellulose nanofiber (short) suspension (frozen) + CNT (3:1) suspension (frozen),No gelation,Water,FD,,,0.015,,36,,,0.16,Macroporous (cellular),,,,,
13873,FD,Thermoelectric devices,Monolith,Cellulose nanofibers,CNT,,K,N,,ng,wa,Cellulose nanofiber (long) suspension (frozen) + CNT (2:1) suspension (frozen),No gelation,Water,FD,,,0.016,,37,,,0.02,Macroporous (cellular),,,,,
13874,FD,Thermoelectric devices,Monolith,Cellulose nanofibers,CNT,,K,N,,ng,wa,Cellulose nanofiber (middle) suspension (frozen) + CNT (2:1) suspension (frozen),No gelation,Water,FD,,,0.016,,48,,,0.23,Macroporous (cellular),,,,,
13875,FD,Thermoelectric devices,Monolith,Cellulose nanofibers,CNT,,K,N,,ng,wa,Cellulose nanofiber (short) suspension (frozen) + CNT (2:1) suspension (frozen),No gelation,Water,FD,,,0.015,,52,,,0.13,Macroporous (cellular),,,,,
13876,FD,Thermoelectric devices,Monolith,Cellulose nanofibers,CNT,,K,N,,ng,wa,Cellulose nanofiber (long) suspension (frozen) + CNT (1:1) suspension (frozen),No gelation,Water,FD,,,0.015,,50,,,0.03,Macroporous (cellular),,,,,
13877,FD,Thermoelectric devices,Monolith,Cellulose nanofibers,CNT,,K,N,,ng,wa,Cellulose nanofiber (middle) suspension (frozen) + CNT (1:1) suspension (frozen),No gelation,Water,FD,,,0.015,,51,,,0.18,Macroporous (cellular),,,,,
13878,FD,Thermoelectric devices,Monolith,Cellulose nanofibers,CNT,,K,N,,ng,wa,Cellulose nanofiber (short) suspension (frozen) + CNT (1:1) suspension (frozen),No gelation,Water,FD,,,0.015,,65,,,0.15,Macroporous (cellular),,,,,
13879,FD,Antibacterial,Monolith,Wood,Polycarbazole,,L,M,,ng,wa,Wood extraction (frozen),No gelation,Water,FD,Post-compositing with polycarbazole ingredient ,,,,,,,,Macroporous (flakes),,,,,
13880,FD,"Filters, thermal insulation",Sheet,Aramid fibers,,,K,,,cp,wa,Aramid fiber fabric (frozen),Chemical (polymerization),Water,FD,Post-calcination at 250 °C,,,85%,,,,,Macroporous (fibrous and particulate),0.047,Transient,Unknown,,
13881,FD,"Filters, thermal insulation",Sheet,Aramid fibers,Polyimide,,K,G,,cp,wa,"Octadecylamine + 3,3,4,4-diphenyltetracarboxylic, anhydride in DMAc + TEA (polyimide 10%) + acetone + aramid fiber fabric (frozen)",Chemical (polymerization),Water,FD,Post-calcination at 250 °C,,,81%,,,,,Macroporous (fibrous and particulate),0.038,Transient,Unknown,,
13882,FD,"Filters, thermal insulation",Sheet,Aramid fibers,Polyimide,,K,G,,cp,wa,"Octadecylamine + 3,3,4,4-diphenyltetracarboxylic, anhydride in DMAc + TEA (polyimide 20%) + acetone + aramid fiber fabric (frozen)",Chemical (polymerization),Water,FD,Post-calcination at 250 °C,,,79%,,,,,Macroporous (fibrous and particulate),0.031,Transient,Unknown,,
13883,FD,"Filters, sound insulation, thermal insulation",Monolith,Polyimide,,,G,,,ng,wa,"4,4'-Diaminodiphenyl ether + pyromellitic dianhydride in DMAc + TEA (frozen)",No gelation,Water,FD,Post-calcination at 300 °C,Chemical (polymerization),0.047,97%,,,,0.003,Macroporous (cellular and fibrous),0.04,Transient,Hot disk,,
13884,FD,"Filters, sound insulation, thermal insulation",Monolith,Polyimide,Polyacrylonitrile nanofibers,,G,K,,ng,wa,"4,4'-Diaminodiphenyl ether + pyromellitic dianhydride in DMAc + TEA + polyacrylonitrile nanofiber (5 wt%) suspension (frozen)",No gelation,Water,FD,Post-calcination at 300 °C,Chemical (polymerization),0.034,99%,,,,0.011,Macroporous (cellular and fibrous),0.037,Transient,Hot disk,,
13885,FD,"Filters, sound insulation, thermal insulation",Monolith,Polyimide,Polyacrylonitrile nanofibers,,G,K,,ng,wa,"4,4'-Diaminodiphenyl ether + pyromellitic dianhydride in DMAc + TEA + polyacrylonitrile nanofiber (10 wt%) suspension (frozen)",No gelation,Water,FD,Post-calcination at 300 °C,Chemical (polymerization),0.025,99%,,,,0.012,Macroporous (cellular and fibrous),0.038,Transient,Hot disk,,
13886,FD,"Filters, sound insulation, thermal insulation",Monolith,Polyimide,Polyacrylonitrile nanofibers,,G,K,,ng,wa,"4,4'-Diaminodiphenyl ether + pyromellitic dianhydride in DMAc + TEA + polyacrylonitrile nanofiber (15 wt%) suspension (frozen)",No gelation,Water,FD,Post-calcination at 300 °C,Chemical (polymerization),0.03,98%,,,,0.009,Macroporous (cellular and fibrous),0.036,Transient,Hot disk,,
13887,FD,Adsorbent,Monolith,Polyimide,,,G,,,ng,wa,"4,4'-Diaminodiphenyl ether + pyromellitic dianhydride in DMF + TEA (frozen)",No gelation,Water,FD,Post-calcination at 300 °C,Chemical (polymerization),,92%,,,,0.001,Macroporous (fibrous and flakes),,,,,
13888,FD,Adsorbent,Monolith,Polyimide,Poly(m-phenylene isophthalamide),,G,G,,ng,wa,"4,4'-Diaminodiphenyl ether + pyromellitic dianhydride in DMF + TEA + poly(m-phenylene isophthalamide) nanofiber (0.35%) suspension (frozen)",No gelation,Water,FD,Post-calcination at 300 °C,Chemical (polymerization),,94%,,,,0.002,Macroporous (fibrous and flakes),,,,,kokokokoko
13889,FD,Adsorbent,Monolith,Polyimide,Poly(m-phenylene isophthalamide),,G,G,,ng,wa,"4,4'-Diaminodiphenyl ether + pyromellitic dianhydride in DMF + TEA + poly(m-phenylene isophthalamide) nanofiber (0.65%) suspension (frozen)",No gelation,Water,FD,Post-calcination at 300 °C,Chemical (polymerization),,98%,9,,,0.006,Macroporous (fibrous and flakes),,,,,kokokokoko
13890,FD,Adsorbent,Monolith,Polyimide,Poly(m-phenylene isophthalamide),,G,G,,ng,wa,"4,4'-Diaminodiphenyl ether + pyromellitic dianhydride in DMF + TEA + poly(m-phenylene isophthalamide) nanofiber (0.95%) suspension (frozen)",No gelation,Water,FD,Post-calcination at 300 °C,Chemical (polymerization),,96%,,,,0.007,Macroporous (fibrous and flakes),,,,,kokokokoko
13891,FD,Sensors,Monolith,Polyimide,"Cellulose nanofibers, CNT",,G,"K, N",,ng,wa,Poly(amic acid) solution + carboxylated CNT (10%)-cellulose nanofiber suspension (frozen),No gelation,Water,FD,Post-calcination at 350 °C,,0.028,,,,,,Macroporous (flakes),,,,,
13892,FD,Sensors,Monolith,Polyimide,"Cellulose nanofibers, CNT",,G,"K, N",,ng,wa,Poly(amic acid) solution + carboxylated CNT (15%)-cellulose nanofiber suspension (frozen),No gelation,Water,FD,Post-calcination at 350 °C,,0.019,,,,,,Macroporous (flakes),,,,,
13893,FD,Sensors,Monolith,Polyimide,"Cellulose nanofibers, CNT",,G,"K, N",,ng,wa,Poly(amic acid) solution + carboxylated CNT (20%)-cellulose nanofiber suspension (frozen),No gelation,Water,FD,Post-calcination at 350 °C,,0.018,,,,,,Macroporous (flakes),,,,,
13894,FD,Sensors,Monolith,Polyimide,"Cellulose nanofibers, CNT",,G,"K, N",,ng,wa,Poly(amic acid) solution + carboxylated CNT (25%)-cellulose nanofiber suspension (frozen),No gelation,Water,FD,Post-calcination at 350 °C,,0.014,,,,,,Macroporous (flakes),,,,,
13895,FD,Sensors,Monolith,Polyimide,"Cellulose nanofibers, CNT",,G,"K, N",,ng,wa,Poly(amic acid) solution + carboxylated CNT (30%)-cellulose nanofiber suspension (frozen),No gelation,Water,FD,Post-calcination at 350 °C,,0.013,,,,,,Macroporous (flakes),,,,,
13896,SCD,Thermal insulation,Sheet,Kevlar,PVA,,K,E,,pp,al,Kevlar-DMSO (91) suspension + PVA + water,Physical (antisolvent),Ethanol,SCD,,,0.14,,,,,,Mesoporous (nanofibrous and nanoparticulate),0.016,Transient,Hot disk,,
13897,SCD,Thermal insulation,Sheet,Kevlar,PVA,,K,E,,pp,al,Kevlar-DMSO (87) suspension + PVA + water,Physical (antisolvent),Ethanol,SCD,,,0.16,,,,,,Mesoporous (nanofibrous and nanoparticulate),0.029,Transient,Hot disk,,
13898,SCD,Thermal insulation,Sheet,Kevlar,PVA,,K,E,,pp,al,Kevlar-DMSO (83) suspension + PVA + water,Physical (antisolvent),Ethanol,SCD,,,0.21,,,,,,Mesoporous (nanofibrous and nanoparticulate),0.03,Transient,Hot disk,,
13899,SCD,Thermal insulation,Sheet,Kevlar,PVA,,K,E,,pp,al,Kevlar-DMSO (76) suspension + PVA + water,Physical (antisolvent),Ethanol,SCD,,,0.3,,,,,,Mesoporous (nanofibrous and nanoparticulate),0.029,Transient,Hot disk,,
