Repository: paulagirones/Aerogels_thermal_conductivity

# Aerogels_thermal_conductivity
Machine learning prediction of thermal conductivity in aerogels.

File: 20250220_dataset.csv (part 80 of 95)
Entry,Drying,Purpose,Shape,First materials,Second materials,Modification,First material class,Second materials class,Modification class,Gelation class,Solvent class,Process,Gelation mechanism,Final solvent,Drying details,Post drying treatment,Post-drying cross-linking,Envelope density g/cm3,Porosity,BET surface area m2/g,BJH pore size nm,BJH pore volume (total) cm3/g,compression elastic modulus MPa,SEM,Thermal conductivity W/(m K),Thermal method,Thermal method detail,,
13900,FD,Shield,Monolith,Cellulose nanofibers,,,K,,,ng,wa,"Cellulose nanocrystal suspension (printed, frozen)",No gelation,Water,FD,,,,,,,,,Macroporous (cellular),,,,,
13901,FD,Shield,Monolith,Cellulose nanofibers,PEDOT,,K,M,,ng,wa,"Cellulose nanocrystal suspension + EDOT (0.1 g) + dodecylbenzene sulfonic acid + FeCl3 solution (printed, frozen)",No gelation,Water,FD,,,0.03,77%,,,,,Macroporous (cellular),,,,,
13902,FD,Shield,Monolith,Cellulose nanofibers,PEDOT,,K,M,,ng,wa,"Cellulose nanocrystal suspension + EDOT (0.5 g) + dodecylbenzene sulfonic acid + FeCl3 solution (printed, frozen)",No gelation,Water,FD,,,0.06,80%,,,,,Macroporous (cellular),,,,,
13903,FD,Shield,Monolith,Cellulose nanofibers,PEDOT,,K,M,,ng,wa,"Cellulose nanocrystal suspension + EDOT (0.75 g) + dodecylbenzene sulfonic acid + FeCl3 solution (printed, frozen)",No gelation,Water,FD,,,0.07,82%,,,,,Macroporous (cellular),,,,,
13904,FD,Shield,Monolith,Cellulose nanofibers,PEDOT,,K,M,,ng,wa,"Cellulose nanocrystal suspension + EDOT (1 g) + dodecylbenzene sulfonic acid + FeCl3 solution (printed, frozen)",No gelation,Water,FD,,,0.13,71%,,,,,Macroporous (cellular),,,,,
13905,FD,Sensors,Monolith,GO,,,N,,,pp,wa,GO suspension + ascorbic acid (frozen),Physical (aggregation),Water,FD,,,0.002,,,,,,Macroporous (cellular),,,,,
13906,FD,Sensors,Monolith,Polysulfoneamide,GO,,G,N,,pp,wa,GO suspension + polysulfoneamide nanofibers (0.5 g) + ascorbic acid (frozen),Physical (aggregation),Water,FD,,,0.01,,,,,,Macroporous (cellular),,,,,
13907,FD,Sensors,Monolith,Polysulfoneamide,GO,,G,N,,pp,wa,GO suspension + polysulfoneamide nanofibers (1 g) + ascorbic acid (frozen),Physical (aggregation),Water,FD,,,0.018,,,,,,Macroporous (cellular),,,,,
13908,FD,Sensors,Monolith,Polysulfoneamide,GO,,G,N,,pp,wa,GO suspension + polysulfoneamide nanofibers (1.5 g) + ascorbic acid (frozen),Physical (aggregation),Water,FD,,,0.023,,,,,,Macroporous (cellular),,,,,
13909,FD,Sensors,Monolith,Polysulfoneamide,GO,,G,N,,pp,wa,GO suspension + polysulfoneamide nanofibers (2 g) + ascorbic acid (frozen),Physical (aggregation),Water,FD,,,0.029,,,,,,Macroporous (cellular),,,,,
13910,FD,Filters,Sheet,Polyacrylonitrile,CNT,,R,N,,ng,wa,Polyacrylonitrile nanofiber suspension + CNT (frozen),No gelation,Water,FD,,,,,,,,,Macroporous (fibrous),,,,,
13911,FD,Filters,Sheet,Polyacrylonitrile,CNT,Carbonized,R,N,Ca,ng,wa,Polyacrylonitrile nanofiber suspension + CNT (frozen),No gelation,Water,FD,Post-calcination at 850 °C,,0.01,,,,,8,Macroporous (fibrous),,,,,
13912,FD,Not specific,Sheet,Cellulose,,,B,,,ng,wa,Celllose nanofiber (0.5 wt%) suspension (frozen),No gelation,Water,FD (-20 °C),,,0.0135,,26,,,,Macroporous (fibrous),0.033,Transient,Hot disk,,
13913,FD,Not specific,Sheet,Cellulose,,,B,,,ng,wa,Celllose nanofiber (0.5 wt%) suspension (frozen),No gelation,Water,FD (-80 °C),,,0.0103,,34,,,,Macroporous (fibrous),,,,,
13914,FD,Not specific,Sheet,Cellulose,,,B,,,ng,wa,Celllose nanofiber (2 wt%) suspension (frozen),No gelation,Water,FD (-20 °C),,,0.0358,,8,,,,Macroporous (fibrous),0.033,Transient,Hot disk,,
13915,FD,Not specific,Sheet,Cellulose,,,B,,,ng,wa,Celllose nanofiber (2 wt%) suspension (frozen),No gelation,Water,FD (-80 °C),,,0.0293,,6,,,,Macroporous (fibrous),,,,,
13916,FD,Not specific,Sheet,Cellulose,PLA,,B,F,,ng,wa,Celllose nanofiber (0.5 wt%) suspension (frozen),No gelation,Water,FD (-20 °C),Post-coating with PLA,,0.0349,,,,,,Macroporous (fibrous),0.036,Transient,Hot disk,,
13917,FD,Not specific,Sheet,Cellulose,PLA,,B,F,,ng,wa,Celllose nanofiber (0.5 wt%) suspension (frozen),No gelation,Water,FD (-80 °C),Post-coating with PLA,,0.0287,,,,,,Macroporous (fibrous),,,,,
13918,FD,Not specific,Sheet,Cellulose,PLA,,B,F,,ng,wa,Celllose nanofiber (2 wt%) suspension (frozen),No gelation,Water,FD (-20 °C),Post-coating with PLA,,0.0553,,5,,,,Macroporous (fibrous),0.038,Transient,Hot disk,,
13919,FD,Not specific,Sheet,Cellulose,PLA,,B,F,,ng,wa,Celllose nanofiber (2 wt%) suspension (frozen),No gelation,Water,FD (-80 °C),Post-coating with PLA,,0.0573,,,,,,Macroporous (fibrous),,,,,
13920,FD,Not specific,Sheet,Cellulose,Polyhydroxybutyrate,,B,F,,ng,wa,Celllose nanofiber (0.5 wt%) suspension (frozen),No gelation,Water,FD (-20 °C),Post-coating with polyhydroxybutyrate,,0.0461,,,,,,Macroporous (fibrous),0.032,Transient,Hot disk,,
13921,FD,Not specific,Sheet,Cellulose,Polyhydroxybutyrate,,B,F,,ng,wa,Celllose nanofiber (0.5 wt%) suspension (frozen),No gelation,Water,FD (-80 °C),Post-coating with polyhydroxybutyrate,,0.0467,,,,,,Macroporous (fibrous),,,,,
13922,FD,Not specific,Sheet,Cellulose,Polyhydroxybutyrate,,B,F,,ng,wa,Celllose nanofiber (2 wt%) suspension (frozen),No gelation,Water,FD (-20 °C),Post-coating with polyhydroxybutyrate,,0.0568,,5,,,,Macroporous (fibrous),0.032,Transient,Hot disk,,
13923,FD,Not specific,Sheet,Cellulose,Polyhydroxybutyrate,,B,F,,ng,wa,Celllose nanofiber (2 wt%) suspension (frozen),No gelation,Water,FD (-80 °C),Post-coating with polyhydroxybutyrate,,0.0572,,,,,,Macroporous (fibrous),,,,,
13924,APD,Adsorbent,Sheet,Hemicellulose,,,A,,,pp,wa,Hemicellulose suspention (filteration),Physical (aggregation),Water,APD,,,,,4.347,,,,,,,,,
13925,FD,Sensors,Monolith,GO,Polyurethane,,N,H,,ng,wa,GO suspension in W/O emulsion (frozen),No gelation,Water,FD,Post-compositing with polyurethane,,0.00302,,,,,,Macroporous (cellular),,,,,
13926,FD,Adsorbent,Monolith,Cellulose nanofibers,Lignin,,K,F,,ng,wa,Cellulose nanofiber-lignin (solid 1 wt%) suspension (frozen),No gelation,Water,FD,,,0.0103,99.19%,4,,0.266,,Macroporous (cellular),,,,,
13927,FD,Adsorbent,Monolith,Cellulose nanofibers,Lignin,,K,F,,ng,wa,Cellulose nanofiber-lignin (solid 2 wt%) suspension (frozen),No gelation,Water,FD,,,0.0165,99.01%,8,,0.032,,Macroporous (cellular),,,,,
13928,FD,Adsorbent,Monolith,Cellulose nanofibers,Lignin,,K,F,,ng,wa,Cellulose nanofiber-lignin (solid 3 wt%) suspension (frozen),No gelation,Water,FD,,,0.0219,98.84%,8,,0.03,,Macroporous (cellular),,,,,
13929,FD,Adsorbent,Monolith,Cellulose nanofibers,Lignin,,K,F,,ng,wa,Cellulose nanofiber-lignin (solid 4 wt%) suspension (frozen),No gelation,Water,FD,,,0.0258,98.66%,6,,0.033,,Macroporous (cellular),,,,,
13930,FD,Filters,Monolith,Zein,Gelatin,,D,C,,ng,wa,Gelatin solution + zein nanofiber (0.1 g) suspension (frozen),No gelation,Water,FD,,,0.038,97%,,,,,Macroporous (flakes),,,,,
13931,FD,Filters,Monolith,Zein,Gelatin,,D,C,,ng,wa,Gelatin solution + zein nanofiber (0.25 g) suspension (frozen),No gelation,Water,FD,,,0.04,90%,,,,,Macroporous (flakes),,,,,
13932,FD,Filters,Monolith,Zein,Gelatin,,D,C,,ng,wa,Gelatin solution + zein nanofiber (0.4 g) suspension (frozen),No gelation,Water,FD,,,0.052,80%,,,,,Macroporous (flakes),,,,,
13933,FD,Adsorbent,Monolith,Alginate,"GO, polyethyleneimine",,A,"N, E",,pc,wa,"Alginate solution + GO-polyethyelenimine suspension + CaCl2 solution (dialysis, frozen)",Physical (Mn+),Water,FD,,,,,,,,,Macroporous (flakes),,,,,
13934,FD,Separation,Monolith,Silk fibroin,,,D,,,ng,wa,Silk fibroin-LiBr solution (frozen),No gelation,Water,FD,,,,,,,,0.07,Macroporous (cellular),,,,,
13935,FD,Separation,Monolith,Silk fibroin,GO,,D,N,,ng,wa,Silk fibroin-LiBr solution + GO (1 mg/mL) suspension (frozen),No gelation,Water,FD,,,,,,,,0.35,Macroporous (cellular),,,,,
13936,FD,Separation,Monolith,Silk fibroin,GO,,D,N,,ng,wa,Silk fibroin-LiBr solution + GO (2 mg/mL) suspension (frozen),No gelation,Water,FD,,,,,,,,0.6,Macroporous (cellular),,,,,
13937,FD,Adsorbent,Monolith,Cellulose nanofibers,,,K,,,ng,wa,Cellulose nanofiber suspension (frozen),No gelation,Water,FD,,,0.14,,,,,,Macroporous (cellular and fibrous),,,,,
13938,FD,Adsorbent,Monolith,Cellulose nanofibers,Chitosan,,K,A,,ng,wa,Chitosan solution + cellulose nanofiber suspension + rhadamine 6G (frozen),No gelation,Water,FD,,,0.15,,,,,,Macroporous (cellular and fibrous),,,,,
13939,FD,Adsorbent,Monolith,Cellulose nanofibers,Chitosan,,K,A,,ng,wa,Chitosan solution + cellulose nanofiber suspension (frozen),No gelation,Water,FD,,,0.16,,,,,,Macroporous (cellular and fibrous),,,,,
13940,FD,Adsorbent,Monolith,Cellulose nanofibers,"Chitosan, PVA",,K,"A, E",,ng,wa,Chitosan solution + cellulose nanofiber suspension + PVA + rhadamine 6G (frozen),No gelation,Water,FD,,,0.16,,,,,,Macroporous (cellular and fibrous),,,,,
13941,FD,Adsorbent,Monolith,Carboxymethyl cellulose,Polystyrene sulfonate,,A,M,,cp,wa,"Carboxymethyl cellulose-p-styrene sulfonate (CMC:PSA = 1:1)-acrylic acid-N,N-methylenebisacrylamide solution + ammonium persulphate (frozen)",Chemical (polymerization),Water,FD,,,,,,,,,Macroporous (flakes),,,,,
13942,FD,Adsorbent,Monolith,Carboxymethyl cellulose,Polystyrene sulfonate,,A,M,,cp,wa,"Carboxymethyl cellulose-p-styrene sulfonate (CMC:PSA = 1:2)-acrylic acid-N,N-methylenebisacrylamide solution + ammonium persulphate (frozen)",Chemical (polymerization),Water,FD,,,,,,,,,Macroporous (flakes),,,,,
13943,FD,Adsorbent,Monolith,Carboxymethyl cellulose,Polystyrene sulfonate,,A,M,,cp,wa,"Carboxymethyl cellulose-p-styrene sulfonate (CMC:PSA = 2:1)-acrylic acid-N,N-methylenebisacrylamide solution + ammonium persulphate (frozen)",Chemical (polymerization),Water,FD,,,,,,,,,Macroporous (flakes),,,,,
13944,FD,Adsorbent,Monolith,Carboxymethyl cellulose,Polystyrene sulfonate,,A,M,,cp,wa,"Carboxymethyl cellulose-p-styrene sulfonate (CMC:PSA = 1:3)-acrylic acid-N,N-methylenebisacrylamide solution + ammonium persulphate (frozen)",Chemical (polymerization),Water,FD,,,,,,,,,Macroporous (flakes),,,,,
13945,FD,Adsorbent,Monolith,Carboxymethyl cellulose,Polystyrene sulfonate,,A,M,,cp,wa,"Carboxymethyl cellulose-p-styrene sulfonate (CMC:PSA = 3:1)-acrylic acid-N,N-methylenebisacrylamide solution + ammonium persulphate (frozen)",Chemical (polymerization),Water,FD,,,,,,,,,Macroporous (flakes),,,,,
13946,SCD,DDS,Monolith,Starch,,Drug loading,A,,Lo,pp,al,Corn starch (15 wt%) solution (freeze-thaw),Physical (aggregation),Ethanol,SCD,Quercetin loading in scCO2,,0.37,76%,89,,,,Macroporous (nanoparticulate),,,,,
13947,SCD,DDS,Monolith,Starch,,Drug loading,A,,Lo,pp,al,Corn starch (30 wt%) solution (freeze-thaw),Physical (aggregation),Ethanol,SCD,Quercetin loading in scCO2,,0.41,72%,52,,,,Macroporous (nanoparticulate),,,,,
13948,SCD,DDS,Monolith,Starch,,Drug loading,A,,Lo,pp,al,Potato starch (15 wt%) solution (freeze-thaw),Physical (aggregation),Ethanol,SCD,Quercetin loading in scCO2,,0.43,71%,45,,,,Macroporous (nanoparticulate),,,,,
13949,SCD,DDS,Monolith,Starch,,Drug loading,A,,Lo,pp,al,Potato starch (30 wt%) solution (freeze-thaw),Physical (aggregation),Ethanol,SCD,Quercetin loading in scCO2,,0.46,70%,23,,,,Macroporous (nanoparticulate),,,,,
13950,FD,Steam generation,Monolith,Alginate,"GO, cyclodextrin",,A,"N, A",,"pc, pp",wa,GO-cyclodextrin suspension + alginate solution + CaCO3 + gluconolactone (frozen),"Physical (Mn+, pH)",Water,FD,CaCl2 solution treatment and FD again,Physical (Mn+),,88.07%,0.399,,,,Macroporous (cellular),,,,,
13951,SCD,Not specific,Monolith,Liquid crystal elastomers,,,M,,,cp,ow,MBB:11UB:C11OBP (55:20:5) + AIBN in toluene,Chemical (polymerization),Acetone,SCD,,,0.31,73%,,,,,Macroporous (flakes and particulate),,,,,
13952,SCD,Not specific,Monolith,Liquid crystal elastomers,,,M,,,cp,ow,MBB:11UB:C11OBP (45:25:5) + AIBN in toluene,Chemical (polymerization),Acetone,SCD,,,,,,,,,Macroporous (flakes and particulate),,,,,
13953,FD,Adsorbent,Monolith,Cellulose,PVA,,B,E,,ng,wa,Waste paper (0.5 g) in HCl solution + PVA + glyoxal (frozen),No gelation,Water,FD,,,0.0197,91.80%,318,,,,Macroporous (flakes),,,,,
13954,FD,Adsorbent,Monolith,Cellulose,PVA,,B,E,,ng,wa,Waste paper (1.0 g) in HCl solution + PVA + glyoxal (frozen),No gelation,Water,FD,,,0.0276,88.50%,302,,,,Macroporous (flakes),,,,,
13955,FD,Adsorbent,Monolith,Cellulose,PVA,,B,E,,ng,wa,Waste paper (1.5 g) in HCl solution + PVA + glyoxal (frozen),No gelation,Water,FD,,,0.0311,87.04%,279,,,,Macroporous (flakes),,,,,
13956,FD,Adsorbent,Monolith,Cellulose,PVA,,B,E,,ng,wa,Waste paper (2.0 g) in HCl solution + PVA + glyoxal (frozen),No gelation,Water,FD,,,0.0388,83.83%,248,,,,Macroporous (flakes),,,,,
13957,Unknown,Adsorbent,Monolith,Cellulose,,,B,,,uk,uk,Cellulose aerogel,Unknown,Unknown,Unknown,,,,,148,,0.35,,,,,,,
13958,Unknown,Adsorbent,Monolith,Cellulose,,3-Aminopropyltriethoxysilane treatment,B,,Si,uk,uk,Cellulose aerogel,Unknown,Unknown,Unknown,Post-3-aminopropyltriethoxysilane treatment (acetic acid),,,,117,,0.159,,,,,,,
13959,Unknown,Adsorbent,Monolith,Cellulose,,3-Aminopropyltriethoxysilane treatment,B,,Si,uk,uk,Cellulose aerogel,Unknown,Unknown,Unknown,Post-3-aminopropyltriethoxysilane treatment (HCl),,,,18,,0.054,,,,,,,
13960,Unknown,Adsorbent,Monolith,Cellulose,,3-Aminopropyltriethoxysilane treatment,B,,Si,uk,uk,Cellulose aerogel,Unknown,Unknown,Unknown,Post-3-aminopropyltriethoxysilane treatment (acetic acid),,,,25,,0.049,,,,,,,
13961,SCD,Capacitors,Sheet,Polyimide,,,G,,,cp,al,"4,4'-Oxidianiline + biphenyl-tetracarboxylic acid dianhydride in N-methylpyrrolidinone + 1,3,5-tris(4'-aminophenyl)benzene + acetic acid-pyridine",Chemical (polymerization),Ethanol,SCD,,,0.012,,312,,,,Mesoporous (nanoparticulate),0.03403,Transient,Hot disk,,
13962,SCD,Capacitors,Sheet,Polyimide,CNT,,G,N,,cp,al,"4,4'-Oxidianiline + biphenyl-tetracarboxylic acid dianhydride in N-methylpyrrolidinone + CNT suspension (2.5%) + 1,3,5-tris(4'-aminophenyl)benzene + acetic acid-pyridine",Chemical (polymerization),Ethanol,SCD,,,0.011,,298,,,,Mesoporous (nanoparticulate),0.03506,Transient,Hot disk,,
13963,SCD,Capacitors,Sheet,Polyimide,CNT,,G,N,,cp,al,"4,4'-Oxidianiline + biphenyl-tetracarboxylic acid dianhydride in N-methylpyrrolidinone + CNT suspension (5%) + 1,3,5-tris(4'-aminophenyl)benzene + acetic acid-pyridine",Chemical (polymerization),Ethanol,SCD,,,0.01,,324,,,,Mesoporous (nanoparticulate),0.03514,Transient,Hot disk,,
13964,SCD,Capacitors,Sheet,Polyimide,CNT,,G,N,,cp,al,"4,4'-Oxidianiline + biphenyl-tetracarboxylic acid dianhydride in N-methylpyrrolidinone + CNT suspension (7.5%) + 1,3,5-tris(4'-aminophenyl)benzene + acetic acid-pyridine",Chemical (polymerization),Ethanol,SCD,,,0.012,,307,,,,Mesoporous (nanoparticulate),0.03818,Transient,Hot disk,,
13965,SCD,"Filters, thermal insulation",Sheet,Polyimide,,Coating on various fabrics,G,,Mx,cp,uk,Polyimide coating on muslin,Chemical (polymerization),Unknown,SCD,,,0.15,90%,,,,,Mesoporous (nanoparticulate),0.0278,Unknown,Unknown,,
13966,SCD,"Filters, thermal insulation",Sheet,Polyimide,,Coating on various fabrics,G,,Mx,cp,uk,Polyimide coating on cotton,Chemical (polymerization),Unknown,SCD,,,0.34,76%,,,,,Mesoporous (nanoparticulate),0.0284,Unknown,Unknown,,
13967,SCD,"Filters, thermal insulation",Sheet,Polyimide,,Coating on various fabrics,G,,Mx,cp,uk,Polyimide coating on polyester,Chemical (polymerization),Unknown,SCD,,,0.36,75%,,,,,Mesoporous (nanoparticulate),0.0276,Unknown,Unknown,,
13968,SCD,"Filters, thermal insulation",Sheet,Polyimide,,Coating on various fabrics,G,,Mx,cp,uk,Polyimide coating on nylon,Chemical (polymerization),Unknown,SCD,,,0.18,86%,,,,,Mesoporous (nanoparticulate),0.0277,Unknown,Unknown,,
13969,SCD,"Filters, thermal insulation",Sheet,Polyimide,,Coating on various fabrics,G,,Mx,cp,uk,Polyimide aerogel monolith,Chemical (polymerization),Unknown,SCD,,,0.114,91.70%,,,,,Mesoporous (nanoparticulate),,,,,
13970,SCD,Sensors,Sheet,Cellulose,"Poly(diallyldimethylammonium chloride), CNT",,B,"M, N",,pp,al,"Poly(diallyldimethylammonium chloride)-CNT suspension + cellulose-urea-NaoH solution (freeze-thaw) + N,N'-methylenebis(acrylamide) solution",Physical (antisolvent),Ethanol,SCD,,,,,,,,,Macroporous (flakes),,,,,
13971,FD,Batteries,Monolith,PEDOT:PSS,"GO, S",,M,"N, S",,ng,wa,Graphene-sulfur suspension + PEDOT:PSS-dimethyl sulfoxide suspension (frozen),No gelation,Water,FD,,,,,,,,,Macroporous (flakes),,,,,
13972,FD,PCM support,Monolith,Cellulose,Chitosan,,B,A,,ng,wa,CHO-modified cellulose nanocrystal suspension + chitosan solution (frozen),No gelation,Water,FD,Post-PEG incorporation,,0.0508,,,,,,Macroporous (flakes),,,,,
13973,FD,PCM support,Monolith,Cellulose,"Chitosan, carbon",,B,"A, N",,ng,wa,CHO-modified cellulose nanocrystal suspension + chitosan solution + porous carbon (frozen),No gelation,Water,FD,Post-PEG incorporation,,0.0496,,,,,,Macroporous (flakes),,,,,
13974,FD,Steam generation,Monolith,Cellulose,Polypyrrole,,B,M,,ng,wa,Cellulose microcrystal suspension + terephthalic acid (frozen),No gelation,Water,FD,Post-compositing with polypyrrole,,0.06,,,,,,Macroporous (cellular),,,,,
13975,FD,Thermal insulation,Monolith (3D),Cellulose nanofibers,,,K,,,ng,wa,"Pulp nanofiber suspension (printed, frozen)",No gelation,Water,FD,,,0.0465,,19,,,0.469,Macroporous (cellular),0.05306,Transient,Hot disk,,
13976,FD,Thermal insulation,Monolith (3D),Cellulose nanofibers,,,K,,,ng,wa,"Cellulose nanofiber suspension (printed, frozen)",No gelation,Water,FD,,,0.0469,,26,,,0.126,Macroporous (cellular),0.04888,Transient,Hot disk,,
13977,FD,Separation,Monolith,Chitin nanofibers,,,K,,,cc,al,Chitin nanowhisker suspension (frozen),Chemical (aldehyde),t-Butanol,FD,,,0.0042,,,,,,Macroporous (flakes),,,,,
13978,FD,Separation,Monolith,Chitin nanofibers,,,K,,,cc,al,Chitin nanowhisker suspension + formaldehyde (10:1) solution (frozen),Chemical (aldehyde),t-Butanol,FD,,,0.0047,,,,,,Macroporous (flakes),,,,,
13979,FD,Separation,Monolith,Chitin nanofibers,,,K,,,cc,al,Chitin nanowhisker suspension + formaldehyde (5:1) solution (frozen),Chemical (aldehyde),t-Butanol,FD,,,0.0043,,,,,,Macroporous (flakes),,,,,
13980,FD,Separation,Monolith,Chitin nanofibers,,,K,,,cc,al,Chitin nanowhisker suspension + formaldehyde (2:1) solution (frozen),Chemical (aldehyde),t-Butanol,FD,,,0.0054,,,,,,Macroporous (flakes),,,,,
13981,FD,Separation,Monolith,Chitin nanofibers,,,K,,,cc,al,Chitin nanowhisker suspension + formaldehyde (1:1) solution (frozen),Chemical (aldehyde),t-Butanol,FD,,,0.0141,,,,,,Macroporous (flakes),,,,,
13982,FD,Separation,Monolith,Chitin nanofibers,,,K,,,cc,al,Chitin nanowhisker suspension + formaldehyde + hexanal (4:2:1) solution (frozen),Chemical (aldehyde),t-Butanol,FD,,,0.0046,,115,,,,Macroporous (flakes),,,,,
13983,FD,Separation,Monolith,Chitin nanofibers,,,K,,,cc,al,Chitin nanowhisker suspension + formaldehyde + hexanal (4:2:2) solution (frozen),Chemical (aldehyde),t-Butanol,FD,,,0.0054,,199,,,,Macroporous (flakes),,,,,
13984,FD,Separation,Monolith,Chitin nanofibers,,,K,,,cc,al,Chitin nanowhisker suspension + formaldehyde + hexanal (4:2:4) solution (frozen),Chemical (aldehyde),t-Butanol,FD,,,0.0057,,237,,,,Macroporous (flakes),,,,,
13985,FD,Separation,Monolith,Chitin nanofibers,,,K,,,cc,al,Chitin nanowhisker suspension + formaldehyde + hexanal (4:2:8) solution (frozen),Chemical (aldehyde),t-Butanol,FD,,,0.0144,,181,,,,Macroporous (flakes),,,,,
13986,SCD,Not specific,Monolith,Starch,,,A,,,pp,al,Starch solution (cooling),Physical (temperature),Ethanol,SCD,,,0.25,86.43%,20,,,,Macroporous (particulate),,,,,
13987,SCD,Not specific,Monolith,Starch,,,A,,,pp,al,Crude starch solution (cooling),Physical (temperature),Ethanol,SCD,,,0.22,87.09%,21,,,,Macroporous (particulate),,,,,
13988,SCD,Not specific,Monolith,Protein,,,C,,,pp,al,Protein suspension (cooling),Physical (temperature),Ethanol,SCD,,,0.26,81.80%,25,,,,Macroporous (particulate),,,,,
13989,SCD,Sound insulation,Monolith,Polyurethane,,,H,,,cp,ow,Isocyanate solution in acetonitrile-THF + pentaerythritol in DMSO + catalyst,Chemical (polymerization),Acetonitrile,SCD,,,0.0951,91.88%,255,,,0.6,Mesoporous (nanoparticulate),,,,,
13990,SCD,Sound insulation,Monolith,Polyurethane,CNT,,H,N,,cp,ow,Isocyanate solution + CNT suspension (0.5 wt%) in acetonitrile-THF + pentaerythritol in DMSO + catalyst,Chemical (polymerization),Acetonitrile,SCD,,,0.0898,92.33%,257,,,0.3,Mesoporous (nanoparticulate),,,,,
13991,SCD,Sound insulation,Monolith,Polyurethane,CNT,,H,N,,cp,ow,Isocyanate solution + CNT suspension (1 wt%) in acetonitrile-THF + pentaerythritol in DMSO + catalyst,Chemical (polymerization),Acetonitrile,SCD,,,0.0913,92.20%,237,,,0.2,Mesoporous (nanoparticulate),,,,,
13992,SCD,Sound insulation,Monolith,Polyurethane,CNT,,H,N,,cp,ow,Isocyanate solution + CNT suspension (3 wt%) in acetonitrile-THF + pentaerythritol in DMSO + catalyst,Chemical (polymerization),Acetonitrile,SCD,,,0.0894,92.36%,208,,,0.5,Mesoporous (nanoparticulate),,,,,
13993,SCD,Not specific,Coating,Polyimide,,,G,,,cp,ow,Polyimide sol (12%) in O/O emulsion (casted),Chemical (polymerization),Acetone,SCD,,,0.098,92%,735,,,,Macroporous (cellular),,,,,
13994,SCD,Not specific,Coating,Polyimide,,,G,,,cp,ow,"Polyimide sol (12%, ETPI 15 s) in O/O emulsion (casted)",Chemical (polymerization),Acetone,SCD,,,0.139,89%,349,,,,Macroporous (cellular),,,,,
13995,SCD,Not specific,Coating,Polyimide,,,G,,,cp,ow,"Polyimide sol (12%, ETPI 30 s) in O/O emulsion (casted)",Chemical (polymerization),Acetone,SCD,,,0.141,89%,342,,,,Macroporous (cellular),,,,,
13996,SCD,Not specific,Coating,Polyimide,,,G,,,cp,ow,"Polyimide sol (12%, ETPI 60 s) in O/O emulsion (casted)",Chemical (polymerization),Acetone,SCD,,,0.143,89%,370,,,,Macroporous (cellular),,,,,
13997,SCD,Not specific,Coating,Polyimide,,,G,,,cp,ow,Polyimide sol (10%) in O/O emulsion (casted),Chemical (polymerization),Acetone,SCD,,,0.087,94%,653,,,,Macroporous (cellular),,,,,
13998,SCD,Not specific,Coating,Polyimide,,,G,,,cp,ow,"Polyimide sol (10%, ETPI 15 s) in O/O emulsion (casted)",Chemical (polymerization),Acetone,SCD,,,0.112,91%,264,,,,Macroporous (cellular),,,,,
13999,SCD,Not specific,Coating,Polyimide,,,G,,,cp,ow,"Polyimide sol (10%, ETPI 30 s) in O/O emulsion (casted)",Chemical (polymerization),Acetone,SCD,,,0.119,91%,261,,,,Macroporous (cellular),,,,,
14000,SCD,Not specific,Coating,Polyimide,,,G,,,cp,ow,"Polyimide sol (10%, ETPI 60 s) in O/O emulsion (casted)",Chemical (polymerization),Acetone,SCD,,,0.124,91%,283,,,,Macroporous (cellular),,,,,
14001,FD,PCM support,Monolith,PVA,GO,"3-Aminopropyl diethoxymethylsilane modification, PEG loading",E,N,Si,ng,wa,GO suspension + PVA solution + NaOH solution + 3-aminopropyl diethoxymethylsilane (frozen),No gelation,Water,FD,Post-PEG incorporation,,,99%,,,,,Macroporous (cellular),,,,,
14002,FD,Steam generation,Monolith,Polypyrrole,,,M,,,cp,wa,Pyrrole + FeCl3 in ethanol-water (frozen),Chemical (polymerization),Water,FD,,,,,15.21,,,,Macroporous (particulate),0.66,Transient,Hot disk,,
14003,SCD,Separation,Monolith,Polyimide,,,G,,,cp,al,"3,3',4,4'-Biphenyltetracarboxylic dianhydride + di-(4-aminophenyl)ether in DMF + Et3N-acetic acid",Chemical (polymerization),Ethanol,SCD,,,0.0126,,220,,,,Mesoporous (nanofibrous),,,,,
14004,FD,Capacitors,Monolith,Cellulose nanofibers,GO,,K,N,,ng,wa,Cellulose nanofibers-GO suspension (frozen),No gelation,Water,FD,,,,,,,,,Macroporous (cellular),,,,,
14005,FD,Capacitors,Monolith,Cellulose nanofibers,GO,Carbonized,K,N,Ca,ng,wa,Cellulose nanofibers-GO suspension (frozen),No gelation,Water,FD,Post-calcination at 800 °C,,,,,,,,Macroporous (cellular),,,,,
14006,FD,Adsorbent,Monolith,Cellulose nanofibers,,,K,,,ng,wa,Cellulose nanofiber suspension (frozen),No gelation,Water,FD,,,,,,,,,Macroporous (flakes),,,,,
14007,FD,Adsorbent,Monolith,GO,,,N,,,ng,wa,GO suspension (frozen),No gelation,Water,FD,,,,,328,,1.2391,,Macroporous (flakes),,,,,
14008,FD,Adsorbent,Monolith,GO,Carbon,,N,N,,ng,wa,GO-carbon suspension (frozen),No gelation,Water,FD,,,,,2695,,1.4294,,Macroporous (flakes),,,,,
14009,FD,Adsorbent,Monolith,Cellulose nanofibers,"GO, carbon",,K,"N, N",,ng,wa,Cellulose nanofiber suspension + GO-carbon suspension (frozen),No gelation,Water,FD,,,,,2740,,1.4659,,Macroporous (flakes),,,,,
14010,FD,Adsorbent,Monolith,GO,,,N,,,ng,wa,"GO suspension + 2,5-dimercapto-1,3,4-thiadiazole(frozen)",No gelation,Water,FD,,,,,224,,1.0072,,Macroporous (flakes),,,,,
14011,FD,Adsorbent,Monolith,GO,Carbon,,N,N,,ng,wa,"GO-carbon suspension + 2,5-dimercapto-1,3,4-thiadiazole(frozen)",No gelation,Water,FD,,,,,2297,,1.2609,,Macroporous (flakes),,,,,
14012,FD,Adsorbent,Monolith,Cellulose nanofibers,"GO, carbon",,K,"N, N",,ng,wa,"Cellulose nanofiber suspension + GO-carbon suspension + 2,5-dimercapto-1,3,4-thiadiazole (frozen)",No gelation,Water,FD,,,,,2182,,1.1945,,Macroporous (flakes),,,,,
14013,FD,Steam generation,Monolith,Cellulose,,,B,,,pp,wa,Microcrystalline cellulose-Amim Cl-DMSO + water (frozen),Physical (antisolvent),Water,FD,,,,94.72%,,,,,Macroporous (cellular),0.07,Transient,Hot wire,,
14014,FD,Wound dressing,Sheet?,Chitosan,,Drug loading,A,,Lo,ng,wa,Chitosan solution + drug solution (frozen),No gelation,Water,FD,,,0.31,45%,,,,,Macroporous (cellular),,,,,
14015,FD,Wound dressing,Sheet?,Chitosan,PVA,Drug loading,A,E,Lo,ng,wa,Chitosan solution + drug-PVA (1%) solution (frozen),No gelation,Water,FD,,,0.22,50%,,,,,Macroporous (cellular),,,,,
14016,FD,Wound dressing,Sheet?,Chitosan,PVA,Drug loading,A,E,Lo,ng,wa,Chitosan solution + drug-PVA (3%) solution (frozen),No gelation,Water,FD,,,0.21,60%,,,,,Macroporous (cellular),,,,,
14017,FD,Wound dressing,Sheet?,Chitosan,PVA,Drug loading,A,E,Lo,ng,wa,Chitosan solution + drug-PVA (5%) solution (frozen),No gelation,Water,FD,,,0.19,65%,,,,,Macroporous (cellular),,,,,
14018,FD,Wound dressing,Sheet?,Chitosan,PVA,Drug loading,A,E,Lo,ng,wa,Chitosan solution + drug-PVA (7%) solution (frozen),No gelation,Water,FD,,,0.22,50%,,,,,Macroporous (cellular),,,,,
14019,FD,Thermal insulation,Monolith,Cellulose,,,B,,,ng,wa,"Cellulose-NaOH-urea solution + phytic acid + N,N'-methylenebisacrylamide (frozen)",No gelation,Water,FD,,,0.0371,95.62%,,,,0.1,Macroporous (flakes),,,,,
14020,FD,Adsorbent,Monolith,Cellulose nanofibers,Polydopamine,,K,M,,ng,wa,"Cellulose nanofiber suspension + polydopamine + N,N'-methylene bisacrylamide (frozen)",No gelation,Water,FD,,,0.0182,98.70%,41,,,,Macroporous (flakes),,,,,
14021,FD,Adsorbent,Monolith,Cellulose nanofibers,,,K,,,ng,wa,Cellulose nanofiber suspension (frozen),No gelation,Water,FD,,,0.006,99.60%,74,,,0.0088,Macroporous (flakes),,,,,
14022,FD,Adsorbent,Monolith,Cellulose nanofibers,,,K,,,ng,wa,Cellulose nanofiber suspension + g-glycyl ether oxypropyl trimethoxysilane (frozen),No gelation,Water,FD,,,0.007,99.50%,48,,,0.0233,Macroporous (flakes),,,,,
14023,FD,Adsorbent,Monolith,Cellulose nanofibers,Gelatin,,K,C,,ng,wa,Cellulose nanofiber suspension + g-glycyl ether oxypropyl trimethoxysilane + gelatin (frozen),No gelation,Water,FD,,,0.008,99.40%,31,,,0.0446,Macroporous (flakes),,,,,
14024,APD,Adsorbent,Monolith,Bacterial cellulose,,Aminopropyl triethioxysilane modification,K,,Si,pp,al,Bacterial cellulose gel + aminopropyl triethioxysilane (frozen) + ethanol,Physical (aggregation),Ethanol,APD,,,,,101,,,,Macroporous (cellular),,,,,
14025,FD,Adsorbent,Monolith,Bacterial cellulose,,Aminopropyl triethioxysilane modification,K,,Si,pp,al,Bacterial cellulose gel + aminopropyl triethioxysilane (frozen) + ethanol,Physical (aggregation),Ethanol,FD,,,,,17,,,,Macroporous (cellular),,,,,
14026,FD,Not specific,Monolith,Cellulose nanofibers,"PEDOT:PSS, GO",,K,"M, N",,ng,wa,PEDOT:PSS-cellulose nanofiber-GO suspension (frozen),No gelation,Water,FD,,,,59%,,,,0.02,Macroporous (cellular),,,,,
14027,FD,Not specific,Monolith,Cellulose nanofibers,"PEDOT:PSS, GO",,K,"M, N",,ng,wa,PEDOT:PSS-cellulose nanofiber-GO suspension (frozen in N2),No gelation,Water,FD,,,,68%,,,,0.015,Macroporous (cellular),,,,,
14028,FD,"Separation, thermal insulation",Monolith,Chitosan,,PDMS treatment,A,,Si,ng,wa,Chitosan solution (frozen),No gelation,Water,FD,Post-PDMS treatment,,0.033,95.70%,,,,,Macroporous (cellular),,,,,
14029,FD,"Separation, thermal insulation",Monolith,Chitosan,,PDMS treatment,A,,Si,ng,wa,Chitosan solution + vaniline-related compound DS (0.25) in acetone (frozen),No gelation,Water,FD,Post-PDMS treatment,,0.034,94.70%,,,,,Macroporous (cellular),,,,,
14030,FD,"Separation, thermal insulation",Monolith,Chitosan,,PDMS treatment,A,,Si,ng,wa,Chitosan solution + vaniline-related compound DS (0.5) in acetone (frozen),No gelation,Water,FD,Post-PDMS treatment,,0.037,94.20%,,,,,Macroporous (cellular),,,,,
14031,FD,"Separation, thermal insulation",Monolith,Chitosan,,PDMS treatment,A,,Si,ng,wa,Chitosan solution + vaniline-related compound TS (0.25) in acetone (frozen),No gelation,Water,FD,Post-PDMS treatment,,0.042,94.50%,,,,,Macroporous (cellular),,,,,
14032,FD,"Separation, thermal insulation",Monolith,Chitosan,,PDMS treatment,A,,Si,ng,wa,Chitosan solution + vaniline-related compound TS (0.5) in acetone (frozen),No gelation,Water,FD,Post-PDMS treatment,,0.045,94.30%,,,,,Macroporous (cellular),,,,,
14033,FD,Adsorbent,Monolith,Starch,Cellulose,,A,B,,pp,wa,"Cellulose-starch suspension + N,N'-methylenebisacrylamide + (NH4)2S2O8-NaHSO3 (cooling, frozen)",Physical (temperature),Water,FD,,,,,,,,,Macroporous (flakes),,,,,
14034,SCD,Biomedical,Monolith,Cellulose nanofibers,Amyloid,,K,D,,pp,al,Cellulose nanofiber suspension + HCl vapor (freeze-thaw),Physical (pH),Ethanol,SCD,"Post-compositing with amyloid, removal of aerogel template",,,,,,,,Mesoporous?,,,,,
14035,FD,Not specific,Monolith,COF,,,Q,,,uk,uk,Unknown,Unknown,Unknown,FD,,,,,,,,,,,,,,
14036,FD,Thermal insulation,Monolith,Polyimide,,,G,,,ng,wa,Polyamic acid precursor suspension (frozen),No gelation,Water,FD,Post-calcination at 260 °C,,0.069,90.60%,,,,,Macroporous (cellular),0.036,Unknown,Unknown,,
14037,FD,Thermal insulation,Monolith,Polyimide,GO,,G,N,,ng,wa,Polyamic acid precursor suspension + GO (4%) suspension (frozen),No gelation,Water,FD,Post-calcination at 260 °C,,0.06,92.80%,,,,0.0354,Macroporous (cellular),0.044,Unknown,Unknown,,
14038,FD,Thermal insulation,Monolith,Polyimide,GO,,G,N,,ng,wa,Polyamic acid precursor suspension + GO (8%) suspension (frozen),No gelation,Water,FD,Post-calcination at 260 °C,,0.052,94.60%,,,,0.0205,Macroporous (cellular),0.05,Unknown,Unknown,,
14039,FD,Thermal insulation,Monolith,Polyimide,GO,,G,N,,ng,wa,Polyamic acid precursor suspension + GO (12%) suspension (frozen),No gelation,Water,FD,Post-calcination at 260 °C,,0.048,95.30%,,,,0.0145,Macroporous (cellular),0.0545,Unknown,Unknown,,
14040,FD,Thermal insulation,Monolith,Polyimide,GO,,G,N,,ng,wa,Polyamic acid precursor suspension + GO (16%) suspension (frozen),No gelation,Water,FD,Post-calcination at 260 °C,,0.042,96.90%,,,,0.0079,Macroporous (cellular),0.0595,Unknown,Unknown,,
14041,FD,Adsorbent,Fibers,Alginate,PVA,,A,E,,pc,wa,Alginate solution + PVA solution + CaCl2 solution (frozen),Physical (Mn+),Water,FD,,,0.33,75.60%,4,,,,Macroporous (cellular),,,,,
14042,FD,Adsorbent,Fibers,Alginate,PVA,,A,E,,pc,wa,Alginate solution + PVA solution + boric acid solution + CaCl2 solution (frozen),Physical (Mn+),Water,FD,,,0.4,70.40%,6,,,,Macroporous (cellular),,,,,
14043,FD,Adsorbent,Monolith,Cellulose,Polyethyleneimine,,B,E,,cc,wa,Cotton suspension + ascorbic acid-NMMO solution + polyethyleneimine-glutaraldehyde solution (frozen),Chemical (aldehyde),Water,FD,,,0.0355,94.50%,64,,,,Macroporous (flakes),,,,,
14044,FD,Separation,Monolith,Polypyrrole,GO,,M,N,,pp,wa,Pyrrole + GO suspension (frozen),Physical (antisolvent),Water,FD,,,0.003,,,,,,Macroporous (cellular),,,,,
14045,FD,Separation,Monolith,Cellulose acetate,"Polypyrrole, GO",,B,"M, N",,pp,wa,"Cellulose acetete fibers (0.5%, electrospun) + pyrrole + GO suspension (frozen)",Physical (antisolvent),Water,FD,,,0.008,,,,,,Macroporous (cellular),,,,,
14046,FD,Separation,Monolith,Cellulose acetate,"Polypyrrole, GO",,B,"M, N",,pp,wa,"Cellulose acetete fibers (1%, electrospun) + pyrrole + GO suspension (frozen)",Physical (antisolvent),Water,FD,,,0.014,,,,,,Macroporous (cellular),,,,,
14047,FD,Separation,Monolith,Cellulose acetate,"Polypyrrole, GO",,B,"M, N",,pp,wa,"Cellulose acetete fibers (1.5%, electrospun) + pyrrole + GO suspension (frozen)",Physical (antisolvent),Water,FD,,,0.02,,,,,,Macroporous (cellular),,,,,
14048,FD,Separation,Monolith,Cellulose acetate,"Polypyrrole, GO",,B,"M, N",,pp,wa,"Cellulose acetete fibers (2%, electrospun) + pyrrole + GO suspension (frozen)",Physical (antisolvent),Water,FD,,,0.025,,,,,,Macroporous (cellular),,,,,
14049,APD,Not specific,Monolith,Chitosan,Lignin,,A,F,,pp,wa,Chitosan solution + sulfite liquor,Physical?,Water,APD?,,,,,,,,,Macroporous,,,,,
14050,FD,Capacitors,Monolith,Polyaniline,"Polydopamine, GO",,M,"M, N",,pp,wa,"GO suspension + polyaniline + dopamine (10 mg) + ascorbic acid (hydrothermal, frozen)",Physical (aggregation),Water,FD,,,,,,,,,Macroporous (fibrous),,,,,
14051,FD,Capacitors,Monolith,Polyaniline,"Polydopamine, GO",,M,"M, N",,pp,wa,"GO suspension + polyaniline + dopamine (15 mg) + ascorbic acid (hydrothermal, frozen)",Physical (aggregation),Water,FD,,,,,,,,,Macroporous (fibrous),,,,,
14052,FD,Capacitors,Monolith,Polyaniline,"Polydopamine, GO",,M,"M, N",,pp,wa,"GO suspension + polyaniline + dopamine (20 mg) + ascorbic acid (hydrothermal, frozen)",Physical (aggregation),Water,FD,,,,,,,,,Macroporous (fibrous),,,,,
14053,FD,Steam generation,Monolith,Polyacrylamide,,,R,,,cp,wa,"N-Isopropyl acrylamide + N,N-methylenebis(acrylamide) solution + LiCl + photoinitiator (UV, frozen)",Chemical (polymerization),Water,FD,,,0.012,,,,,,Macroporous (cellular),,,,,
14054,FD,Steam generation,Monolith,Polyacrylamide,Hedroxyethyl cellulose,,R,A,,cp,wa,"N-Isopropyl acrylamide + N,N-methylenebis(acrylamide) solution + LiCl + photoinitiator + hydroxypropyl cellulose (0.05 g) (UV, frozen)",Chemical (polymerization),Water,FD,,,0.013,,,,,,Macroporous (cellular),,,,,
14055,FD,Steam generation,Monolith,Polyacrylamide,Hedroxyethyl cellulose,,R,A,,cp,wa,"N-Isopropyl acrylamide + N,N-methylenebis(acrylamide) solution + LiCl + photoinitiator + hydroxypropyl cellulose (0.1 g) (UV, frozen)",Chemical (polymerization),Water,FD,,,0.014,,,,,,Macroporous (cellular),,,,,
14056,FD,Steam generation,Monolith,Polyacrylamide,Hedroxyethyl cellulose,,R,A,,cp,wa,"N-Isopropyl acrylamide + N,N-methylenebis(acrylamide) solution + LiCl + photoinitiator + hydroxypropyl cellulose (0.15 g) (UV, frozen)",Chemical (polymerization),Water,FD,,,0.015,,,,,,Macroporous (cellular),,,,,
14057,FD,Steam generation,Monolith,Polyacrylamide,"Hedroxyethyl cellulose, polyaniline",,R,"A, M",,cp,wa,"N-Isopropyl acrylamide + N,N-methylenebis(acrylamide) solution + LiCl + photoinitiator + hydroxypropyl cellulose (UV) + polyaniline (frozen)",Chemical (polymerization),Water,FD,,,,,,,,,Macroporous (cellular),,,,,
14058,SCD,Scaffold,Beads,Silk fibroin,,,D,,,pp,al,Silk fibroin (3%) solution + ethanol-Span 80 ,Physical (antisolvent),Ethanol,SCD,,,0.07,94%,237,,1.9,,Macroporous (nanoparticulate),,,,,
14059,SCD,Scaffold,Beads,Silk fibroin,,,D,,,pp,al,Silk fibroin (5%) solution + ethanol-Span 80 ,Physical (antisolvent),Ethanol,SCD,,,0.08,94%,326,,2.33,,Macroporous (nanoparticulate),,,,,
14060,SCD,Scaffold,Beads,Silk fibroin,,,D,,,pp,al,Silk fibroin (7%) solution + ethanol-Span 80 ,Physical (antisolvent),Ethanol,SCD,,,0.08,93%,204,,1.53,,Macroporous (nanoparticulate),,,,,
14061,FD,Packaging,Coating,Chitosan,Gelatin,Microbeads?,A,C,Lo,pp,wa,"Chitosan solution + gluconolactone solution + microbeads + gelatin (cooling, frozen)",Physical (temperature),Water,FD,,,,,,,,,Macroporous (flakes),0.024,Unknown,Unknown,,
14062,FD,Filters,Monolith,Ethylcellulose,,,B,,,ng,wa,"Ethylcellulose suspension in DMAc (electrospun, frozen) ",No gelation,Water,FD,,,,34.60%,,,,,Macroporous (fibrous),,,,,
14063,FD,Filters,Monolith,Ethylcellulose,,,B,,,ng,"al, wa","Ethylcellulose suspension in DMAc (electrospun, frozen) ",No gelation,t-Butanol-water (95%),FD,,,,51.50%,,,,,Macroporous (fibrous),,,,,
14064,FD,Filters,Monolith,Ethylcellulose,,,B,,,ng,"al, wa","Ethylcellulose suspension in DMAc (electrospun, frozen) ",No gelation,t-Butanol-water (90%),FD,,,,46.20%,,,,,Macroporous (fibrous),,,,,
14065,SCD,Thermal insulation,Monolith,Polyimide,,Carbon foam,G,,Mx,cp,al,"Dimethylbenzidine + 4,4'-ocydianiline + 4,4'-oxydiphthalic anhydride in N-methylpyrrolidinone (gel 4 wt%) + carbon foam",Chemical (polymerization),Ethanol,SCD,,,0.045,,,,,,Mesoporous (nanoparticulate) and macroporous foam,0.021,Transient,Hot disk,,
14066,SCD,Thermal insulation,Monolith,Polyimide,,Carbon foam,G,,Mx,cp,al,"Dimethylbenzidine + 4,4'-ocydianiline + 4,4'-oxydiphthalic anhydride in N-methylpyrrolidinone (gel 5 wt%) + carbon foam",Chemical (polymerization),Ethanol,SCD,,,0.057,,,,,1.2,Mesoporous (nanoparticulate) and macroporous foam,0.022,Transient,Hot disk,,
14067,SCD,Thermal insulation,Monolith,Polyimide,,Carbon foam,G,,Mx,cp,al,"Dimethylbenzidine + 4,4'-ocydianiline + 4,4'-oxydiphthalic anhydride in N-methylpyrrolidinone (gel 6 wt%) + carbon foam",Chemical (polymerization),Ethanol,SCD,,,0.072,,,,,0.86,Mesoporous (nanoparticulate) and macroporous foam,0.023,Transient,Hot disk,,
14068,SCD,Thermal insulation,Monolith,Polyimide,,Carbon foam,G,,Mx,cp,al,"Dimethylbenzidine + 4,4'-ocydianiline + 4,4'-oxydiphthalic anhydride in N-methylpyrrolidinone (gel 7 wt%) + carbon foam",Chemical (polymerization),Ethanol,SCD,,,0.08,,,,,1.27,Mesoporous (nanoparticulate) and macroporous foam,0.024,Transient,Hot disk,,
14069,SCD,Thermal insulation,Monolith,Polyimide,,Carbon foam,G,,Mx,cp,al,"Dimethylbenzidine + 4,4'-ocydianiline + 4,4'-oxydiphthalic anhydride in N-methylpyrrolidinone (gel 8 wt%) + carbon foam",Chemical (polymerization),Ethanol,SCD,,,0.091,,,,,3.74,Mesoporous (nanoparticulate) and macroporous foam,0.034,Transient,Hot disk,,
14070,FD,Shield,Monolith,GO,PVA,,N,E,,ng,wa,GO suspension (frozen),No gelation,Water,FD,"Post-calcination at 1000 °C, PVA incorporation, FD",,,,,,,,Macroporous (cellular),,,,,
14071,FD,Shield,Monolith,GO,PVA,,N,E,,ng,wa,GO-PVA suspension (frozen),No gelation,Water,FD,"Post-calcination at 400 °C, PVA incorporation, FD",,,,,,,,Macroporous (cellular),,,,,
14072,FD,Shield,Monolith,GO,PVA,,N,E,,ng,wa,GO-PVA suspension (frozen),No gelation,Water,FD,"Post-calcination at 500 °C, PVA incorporation, FD",,,,,,,,Macroporous (cellular),,,,,
14073,FD,Shield,Monolith,GO,PVA,,N,E,,ng,wa,GO-PVA suspension (frozen),No gelation,Water,FD,"Post-calcination at 600 °C, PVA incorporation, FD",,,,,,,,Macroporous (cellular),,,,,
14074,FD,Shield,Monolith,GO,PVA,,N,E,,ng,wa,GO-PVA suspension (frozen),No gelation,Water,FD,"Post-calcination at 700 °C, PVA incorporation, FD",,,,,,,,Macroporous (cellular),,,,,
14075,FD,Shield,Monolith,GO,PVA,,N,E,,ng,wa,GO-PVA suspension (frozen),No gelation,Water,FD,"Post-calcination at 800 °C, PVA incorporation, FD",,,,,,,,Macroporous (cellular),,,,,
14076,APD,Thermal insulation,Monolith,Phenolic resin,, ,I,,,cp,al,Phenol-formaldehyde solution,Chemical (polymerization),Ethanol,APD,,,0.35,77.80%,187.9,,,,Macroporous (particulate),0.038,Steady state,HFM,,
14077,APD,Thermal insulation,Monolith,Phenolic resin,MF, ,I,I,,cp,al,Phenol-formaldehyde-melamine (10%) solution,Chemical (polymerization),Ethanol,APD,,,0.35,75.20%,173.8,,,,Macroporous (particulate),0.037,Steady state,HFM,,
14078,APD,Thermal insulation,Monolith,Phenolic resin,MF, ,I,I,,cp,al,Phenol-formaldehyde-melamine (20%) solution,Chemical (polymerization),Ethanol,APD,,,0.37,72.20%,165.5,,,,Macroporous (particulate),0.036,Steady state,HFM,,
14079,APD,Thermal insulation,Monolith,Phenolic resin,MF, ,I,I,,cp,al,Phenol-formaldehyde-melamine (40%) solution,Chemical (polymerization),Ethanol,APD,,,0.39,61.40%,128.5,,,,Macroporous (particulate),0.038,Steady state,HFM,,
14080,FD,Sensors,Monolith,Cellulose fibers,Carbon black,,K,N,,ng,wa,Cellulose fiber (0.2 wt%) suspension + carbon black (0.2 wt%) (frozen),No gelation,Water,FD,,,0.004,,,,,,Macroporous (cellular and fibrous),,,,,
14081,FD,Sensors,Monolith,Cellulose fibers,Carbon black,,K,N,,ng,wa,Cellulose fiber (0.2 wt%) suspension + carbon black (0.1 wt%) (frozen),No gelation,Water,FD,,,0.003,,,,,,Macroporous (cellular and fibrous),,,,,
14082,FD,Sensors,Monolith,Cellulose fibers,Carbon black,,K,N,,ng,wa,Cellulose fiber (0.2 wt%) suspension + carbon black (0.06 wt%) (frozen),No gelation,Water,FD,,,0.0027,,,,,,Macroporous (cellular and fibrous),,,,,
