Repository: paulagirones/Aerogels_thermal_conductivity

# Aerogels_thermal_conductivity
Machine learning prediction of thermal conductivity in aerogels.

File: 20250220_dataset.csv (part 81 of 95)
Entry,Drying,Purpose,Shape,First materials,Second materials,Modification,First material class,Second materials class,Modification class,Gelation class,Solvent class,Process,Gelation mechanism,Final solvent,Drying details,Post drying treatment,Post-drying cross-linking,Envelope density g/cm3,Porosity,BET surface area m2/g,BJH pore size nm,BJH pore volume (total) cm3/g,compression elastic modulus MPa,SEM,Thermal conductivity W/(m K),Thermal method,Thermal method detail,,
14083,FD,Sensors,Monolith,Cellulose fibers,Carbon black,,K,N,,ng,wa,Cellulose fiber (0.3 wt%) suspension + carbon black (0.15 wt%) (frozen),No gelation,Water,FD,,,0.0045,,,,,,Macroporous (cellular and fibrous),,,,,
14084,FD,Sensors,Monolith,Cellulose fibers,Carbon black,,K,N,,ng,wa,Cellulose fiber (0.4 wt%) suspension + carbon black (0.2 wt%) (frozen),No gelation,Water,FD,,,0.006,,,,,,Macroporous (cellular and fibrous),,,,,
14085,FD,Thermal insulation,Monolith,PET fibers,PVA,PET honycomb,K,E,Mx,ng,wa,PVA solution + PET fiber suspension (1:5) (frozen) in PET honeycomb structure,No gelation,Water,FD,,,0.013,99.00%,,,,0.006,Macroporous (fibrous),0.023,Transient,Hot disk,,
14086,FD,Thermal insulation,Monolith,PET fibers,PVA,PET honycomb,K,E,Mx,ng,wa,PVA solution + PET fiber suspension (1:10) (frozen) in PET honeycomb structure,No gelation,Water,FD,,,0.023,98.30%,,,,0.012,Macroporous (fibrous),0.025,Transient,Hot disk,,
14087,FD,Thermal insulation,Monolith,PET fibers,PVA,PET honycomb,K,E,Mx,ng,wa,PVA solution + PET fiber suspension (1:20) (frozen) in PET honeycomb structure,No gelation,Water,FD,,,0.042,96.90%,,,,0.022,Macroporous (fibrous),0.03,Transient,Hot disk,,
14088,FD,Thermal insulation,Monolith,PET fibers,PVA,PET honycomb,K,E,Mx,ng,wa,PVA solution + PET fiber suspension (2:10) (frozen) in PET honeycomb structure,No gelation,Water,FD,,,0.026,98.10%,,,,0.023,Macroporous (fibrous),0.027,Transient,Hot disk,,
14089,FD,Thermal insulation,Monolith,PET fibers,PVA,PET honycomb,K,E,Mx,ng,wa,PVA solution + PET fiber suspension (4:10) (frozen) in PET honeycomb structure,No gelation,Water,FD,,,0.031,97.70%,,,,0.03,Macroporous (fibrous),0.031,Transient,Hot disk,,
14090,SCD,Not specific,Monolith,Cellulose,,,B,,,cc,al,Cellulose (2 wt%)-NaOH-(NH2)2CO solution + epichlorohydrin,Chemical (epoxy),Isopropanol,SCD,,,0.067,95.80%,63,,0.34,,Macroporous (nanofibrous and particulate),,,,,
14091,SCD,Not specific,Monolith,Cellulose,,,B,,,cc,al,Cellulose (3 wt%)-NaOH-(NH2)2CO solution + epichlorohydrin,Chemical (epoxy),Isopropanol,SCD,,,0.189,87.30%,33,,0.23,,Macroporous (nanofibrous and particulate),,,,,
14092,SCD,Not specific,Monolith,Cellulose,,,B,,,cc,al,Cellulose (4 wt%)-NaOH-(NH2)2CO solution + epichlorohydrin,Chemical (epoxy),Isopropanol,SCD,,,0.201,87.40%,58,,0.18,,Macroporous (nanofibrous and particulate),,,,,
14093,SCD,Not specific,Monolith,Cellulose,,,B,,,cc,al,Cellulose (2 wt%)-NaOH-(NH2)2CO solution + epichlorohydrin,Chemical (epoxy),Isopropanol,SCD,,,0.214,86.90%,87,,0.31,,Macroporous (nanofibrous and particulate),,,,,
14094,SCD,Not specific,Monolith,Cellulose,,,B,,,cc,al,Cellulose (6 wt%)-NaOH-(NH2)2CO solution + epichlorohydrin,Chemical (epoxy),Isopropanol,SCD,,,0.349,77.20%,78,,0.36,,Macroporous (nanofibrous and particulate),,,,,
14095,SCD,Not specific,Monolith,Cellulose,,,B,,,pp,al,Cellulose (2 wt%)-NaOH-(NH2)2CO solution (freeze-thaw) + ethanol,Physical (antisolvent),Isopropanol,SCD,,,0.047,97.50%,406,,2.64,,Macroporous (nanofibrous and particulate),,,,,
14096,SCD,Not specific,Monolith,Cellulose,,,B,,,pp,al,Cellulose (3 wt%)-NaOH-(NH2)2CO solution (freeze-thaw) + ethanol,Physical (antisolvent),Isopropanol,SCD,,,0.084,95.50%,379,,2.21,,Macroporous (nanofibrous and particulate),,,,,
14097,SCD,Not specific,Monolith,Cellulose,,,B,,,pp,al,Cellulose (2 wt%)-NaOH-(NH2)2CO solution (freeze-thaw) + ethanol,Physical (antisolvent),Isopropanol,SCD,,,0.094,94.30%,332,,2.08,,Macroporous (nanofibrous and particulate),,,,,
14098,SCD,Not specific,Monolith,Cellulose,,,B,,,pp,al,Cellulose (5 wt%)-NaOH-(NH2)2CO solution (freeze-thaw) + ethanol,Physical (antisolvent),Isopropanol,SCD,,,0.126,92.80%,326,,1.95,,Macroporous (nanofibrous and particulate),,,,,
14099,SCD,Not specific,Monolith,Cellulose,,,B,,,pp,al,Cellulose (6 wt%)-NaOH-(NH2)2CO solution (freeze-thaw) + ethanol,Physical (antisolvent),Isopropanol,SCD,,,0.131,91.60%,312,,1.54,,Macroporous (nanofibrous and particulate),,,,,
14100,SCD,Not specific,Monolith,Cellulose,,,B,,,pp,al,Cellulose (2 wt%)-NaOH-(NH2)2CO solution (CO2 pressurization),"Physical (antisolvent, pH)",Isopropanol,SCD,,,0.045,97.20%,343,,3.7,,Macroporous (nanofibrous and particulate),,,,,
14101,SCD,Not specific,Monolith,Cellulose,,,B,,,pp,al,Cellulose (3 wt%)-NaOH-(NH2)2CO solution (CO2 pressurization),"Physical (antisolvent, pH)",Isopropanol,SCD,,,0.059,97.30%,325,,2.19,,Macroporous (nanofibrous and particulate),,,,,
14102,SCD,Not specific,Monolith,Cellulose,,,B,,,pp,al,Cellulose (4 wt%)-NaOH-(NH2)2CO solution (CO2 pressurization),"Physical (antisolvent, pH)",Isopropanol,SCD,,,0.073,95.50%,281,,1.88,,Macroporous (nanofibrous and particulate),,,,,
14103,SCD,Not specific,Monolith,Cellulose,,,B,,,pp,al,Cellulose (5 wt%)-NaOH-(NH2)2CO solution (CO2 pressurization),"Physical (antisolvent, pH)",Isopropanol,SCD,,,0.101,94.90%,232,,1.13,,Macroporous (nanofibrous and particulate),,,,,
14104,SCD,Not specific,Monolith,Cellulose,,,B,,,pp,al,Cellulose (6 wt%)-NaOH-(NH2)2CO solution (CO2 pressurization),"Physical (antisolvent, pH)",Isopropanol,SCD,,,0.108,93.30%,225,,0.82,,Macroporous (nanofibrous and particulate),,,,,
14105,FD,Thermal insulation,Monolith,Cellulose,"Carboxymethyl cellulose, PVA",,B,"A, E",,cc,wa,Cellulose from banana stem (3%) suspension + PVA solution + carboxymethyl cellulose + HCl solusion + glutaraldehyde solution (frozen),Chemical (aldehyde),Water,FD,,,0.043,98.11%,,,,0.2892,Macroporous (cellular),0.0362,Transient,Hot disk,,
14106,FD,Thermal insulation,Monolith,Cellulose,"Carboxymethyl cellulose, PVA",,B,"A, E",,cc,wa,Cellulose from banana stem (4%) suspension + PVA solution + carboxymethyl cellulose + HCl solusion + glutaraldehyde solution (frozen),Chemical (aldehyde),Water,FD,,,0.044,97.96%,,,,0.3565,Macroporous (cellular),0.0367,Transient,Hot disk,,
14107,FD,Thermal insulation,Monolith,Cellulose,"Carboxymethyl cellulose, PVA",,B,"A, E",,cc,wa,Cellulose from banana stem (5%) suspension + PVA solution + carboxymethyl cellulose + HCl solusion + glutaraldehyde solution (frozen),Chemical (aldehyde),Water,FD,,,0.045,97.74%,,,,,Macroporous (cellular),,,,,
14108,FD,Shield,Monolith,PEDOT:PSS,,,M,,,ng,wa,PEDOT:PSS suspension (frozen),No gelation,Water,FD,Post-heat treatment at 140 °C,,,,,,,,Macroporous (flakes),,,,,
14109,FD,Shield,Monolith,Cellulose nanofibers,PEDOT:PSS,,K,M,,ng,wa,PEDOT:PSS + cellulose nanofiber suspension (frozen),No gelation,Water,FD,Post-heat treatment at 140 °C,,,,,,,,Macroporous (flakes),,,,,
14110,FD,Shield,Monolith,Cellulose nanofibers,PEDOT:PSS,,K,M,,ng,wa,PEDOT:PSS + cellulose nanofiber suspension + 3-glycidyloxypropyltrimethoxysilane (0.98:0.23) (frozen),No gelation,Water,FD,Post-heat treatment at 140 °C,,,,,,,,Macroporous (flakes),,,,,
14111,FD,Shield,Monolith,Cellulose nanofibers,PEDOT:PSS,,K,M,,ng,wa,PEDOT:PSS + cellulose nanofiber suspension + 3-glycidyloxypropyltrimethoxysilane (0.97:0.19) (frozen),No gelation,Water,FD,Post-heat treatment at 140 °C,,,,,,,,Macroporous (flakes),,,,,
14112,FD,Shield,Monolith,Cellulose nanofibers,PEDOT:PSS,,K,M,,ng,wa,PEDOT:PSS + cellulose nanofiber suspension + 3-glycidyloxypropyltrimethoxysilane (1:0.27) (frozen),No gelation,Water,FD,Post-heat treatment at 140 °C,,,,,,,,Macroporous (flakes),,,,,
14113,FD,Shield,Monolith,Cellulose nanofibers,PEDOT:PSS,,K,M,,ng,wa,PEDOT:PSS + cellulose nanofiber suspension + 3-glycidyloxypropyltrimethoxysilane (1:0.20) (frozen),No gelation,Water,FD,Post-heat treatment at 140 °C,,,,,,,,Macroporous (flakes),,,,,
14114,FD,Shield,Monolith,Cellulose nanofibers,PEDOT:PSS,,K,M,,ng,wa,PEDOT:PSS + cellulose nanofiber suspension + 3-glycidyloxypropyltrimethoxysilane (1:0.20) (frozen),No gelation,Water,FD,Post-heat treatment at 140 °C,,,,,,,,Macroporous (flakes),,,,,
14115,FD,Shield,Monolith,Cellulose nanofibers,PEDOT:PSS,,K,M,,ng,wa,PEDOT:PSS + cellulose nanofiber suspension + 3-glycidyloxypropyltrimethoxysilane (5.02:0.22) (frozen),No gelation,Water,FD,Post-heat treatment at 140 °C,,,,,,,,Macroporous (flakes),,,,,
14116,FD,Shield,Monolith,Cellulose nanofibers,PEDOT:PSS,,K,M,,ng,wa,PEDOT:PSS + cellulose nanofiber suspension + 3-glycidyloxypropyltrimethoxysilane (5.00:0.22) (frozen),No gelation,Water,FD,Post-heat treatment at 140 °C,,,,,,,,Macroporous (flakes),,,,,
14117,FD,Shield,Monolith,Cellulose nanofibers,PEDOT:PSS,,K,M,,ng,wa,PEDOT:PSS + cellulose nanofiber suspension + 3-glycidyloxypropyltrimethoxysilane (10.02:0.23) (frozen),No gelation,Water,FD,Post-heat treatment at 140 °C,,,,,,,,Macroporous (flakes),,,,,
14118,FD,Shield,Monolith,Cellulose nanofibers,PEDOT:PSS,,K,M,,ng,wa,PEDOT:PSS + cellulose nanofiber suspension + 3-glycidyloxypropyltrimethoxysilane (0.97:0.25) (frozen),No gelation,Water,FD,Post-heat treatment at 140 °C,,,,,,,,Macroporous (flakes),,,,,
14119,FD,Shield,Monolith,Cellulose nanofibers,PEDOT:PSS,,K,M,,ng,wa,PEDOT:PSS + cellulose nanofiber suspension + 3-glycidyloxypropyltrimethoxysilane (2.09:0.22) (frozen),No gelation,Water,FD,Post-heat treatment at 140 °C,,,,,,,,Macroporous (flakes),,,,,
14120,FD,Separation,Monolith,Alginate,,,A,,,pc,wa,"Alginate (1 wt%) solution + CaCl2 solution (spun, frozen)",Physical (Mn+),Water,FD,,,0.2218,89.28%,,,,,Macroporous (flakes),,,,,
14121,FD,Separation,Monolith,Alginate,Cellulose,,A,B,,pc,wa,"Cotton fiber suspension + alginate (1 wt%) solution + CaCl2 solution (spun, frozen)",Physical (Mn+),Water,FD,,,0.2376,88.52%,,,,,Macroporous (flakes),,,,,
14122,FD,Separation,Monolith,Alginate,,,A,,,pc,wa,"Alginate (1.5 wt%) solution + CaCl2 solution (spun, frozen)",Physical (Mn+),Water,FD,,,0.232,88.79%,,,,,Macroporous (flakes),,,,,
14123,FD,Separation,Monolith,Alginate,Cellulose,,A,B,,pc,wa,"Cotton fiber suspension + alginate (1.5 wt%) solution + CaCl2 solution (spun, frozen)",Physical (Mn+),Water,FD,,,0.2437,88.23%,,,,,Macroporous (flakes),,,,,
14124,FD,Adsorbent,Monolith,Bacterial cellulose,,,K,,,ng,wa,Bacterial cellulose suspension (frozen),No gelation,Water,FD,,,,,16,,,,Macroporous (fibrous and flakes),,,,,
14125,FD,Adsorbent,Monolith,Bacterial cellulose,Polyacrylamide,,K,R,,ng,wa,Bacterial cellulose suspension + EDTA-EDC-NHS + diethylenetriaminepentaacetic acid (frozen),No gelation,Water,FD,,,,,29,,,,Macroporous (fibrous and flakes),,,,,
14126,FD,Adsorbent,Monolith,Bacterial cellulose,Polyacrylamide,,K,R,,ng,wa,Bacterial cellulose suspension + EDTA-EDC-NHS + diethylenetriaminepentaacetic acid + Gd(NO3)3 solution + N-propylacrylamide (frozen),No gelation,Water,FD,,,,,12,,,,Macroporous (fibrous and flakes),,,,,
14127,FD,Not specific,Monolith (3D),Poly(phenylene sulfide),,,M,,,pp,wa,"Poly(phenylene sulfide)-1,3-diphenylacetone (cast, frozen)",Physical (temperature),Water,FD,,,0.15,85%,,,,,Macroporous (particulate),,,,,
14128,FD,Not specific,Monolith (3D),Poly(phenylene sulfide),,,M,,,pp,wa,"Poly(phenylene sulfide) (30 wt%)-1,3-diphenylacetone (printed, frozen)",Physical (temperature),Water,FD,,,0.35,70%,,,,,Macroporous (particulate),,,,,
14129,FD,Not specific,Monolith (3D),Poly(phenylene sulfide),,,M,,,pp,wa,"Poly(phenylene sulfide) (50 wt%)-1,3-diphenylacetone (printed, frozen)",Physical (temperature),Water,FD,,,0.6,55%,,,,,Macroporous (particulate),,,,,
14130,FD,Separation,Monolith,Cellulose nanofibers,Polyethyleneimine,,K,E,,pp,wa,Cellulose nanofiber suspension + m-polyethyleneimine (frozen),Physical?,Water,FD,,,0.062,95%,,,,0.012,Macroporous (cellular),,,,,
14131,FD,Separation,Monolith,Cellulose nanofibers,Polyethyleneimine,,K,E,,pp,wa,Cellulose nanofiber-m-polyethyleneimine suspension (frozen),Physical?,Water,FD,,,0.062,95%,,,,0.018,Macroporous (cellular),,,,,
14132,FD,Separation,Monolith,Cellulose nanofibers,Polyethyleneimine,,K,E,,pp,wa,Cellulose nanofiber-g-m-polyethyleneimine suspension (frozen),Physical?,Water,FD,,,0.055,96%,,,,0.043,Macroporous (cellular),,,,,
14133,FD,Adsorbent,Monolith,Bacterial cellulose,,,K,,,ng,wa,Bacterial cellulose nanofiber suspension (frozen),No gelation,Water,FD,,,,,44,,,,Macroporous (fibrous and flakes),,,,,
14134,FD,Adsorbent,Monolith,Bacterial cellulose,,,K,,,ng,wa,Bacterial cellulose nanofiber suspension (frozen),No gelation,Water,FD,"Post-citric acid treatment, FD",,,,14,,,,Macroporous (fibrous and flakes),,,,,
14135,SCD,Thermal insulation,Fibers,Poly(p-phenylene benzobisoxazole),,,M,,,pp,al,Poly(p-phenylene benzobisoxazole) suspension in ethyl acetate-MSA-water ,Physical (antisolvent),Ethanol,SCD,,,,,,,,,Mesoporous (nanofibrous),,,,,
14136,SCD,Thermal insulation,Fibers,Poly(p-phenylene benzobisoxazole),,Carbonized,M,,Ca,pp,al,Poly(p-phenylene benzobisoxazole) suspension in ethyl acetate-MSA-water ,Physical (antisolvent),Ethanol,SCD,Post-heat treatment at 600 °C,,,98.60%,,,,,Mesoporous (nanofibrous),0.036,Transient,Hot wire,,
14137,FD,Separation,Monolith,Cellulose,,,B,,,pp,wa,Cellulose-NaOH-urea solution + ethanol,Physical (antisolvent),Water?,FD,,,0.1024,93.30%,,,,,Macroporous (fibrous),,,,,
14138,FD,Separation,Monolith,Cellulose,,,B,,,pp,wa,Cellulose-NaOH-urea solution + ethanol,Physical (antisolvent),Water?,FD,Post-caoting with wax,,0.1045,93.16%,,,,,Macroporous (fibrous),,,,,
14139,FD,Separation,Monolith,Cellulose,Polycaprolactone,,B,F,,pp,wa,Cellulose-NaOH-urea solution + ethanol,Physical (antisolvent),Water?,FD,Post-caoting with polycaprolactone,,0.0986,93.55%,,,,,Macroporous (fibrous),,,,,
14140,FD,Not specific,Monolith,Cellulose nanofibers,,,K,,,ng,wa,L-cellulose nanofiber (TEMPO) suspension (frozen),No gelation,Water,FD,,,0.0075,99.51%,,,,0.03046,,,,,,
14141,FD,Not specific,Monolith,Cellulose nanofibers,,,K,,,ng,wa,Cellulose nanofiber (TEMPO) suspension (frozen),No gelation,Water,FD,,,0.0091,99.41%,,,,0.03391,,,,,,
14142,FD,Not specific,Monolith,Cellulose nanofibers,,,K,,,ng,wa,L-cellulose nanofiber (Mec) suspension (frozen),No gelation,Water,FD,,,0.0058,99.62%,,,,0.01868,,,,,,
14143,FD,Not specific,Monolith,Cellulose nanofibers,,,K,,,ng,wa,Cellulose nanofiber (Mec suspension (frozen),No gelation,Water,FD,,,0.0066,99.57%,,,,0.02421,,,,,,
14144,FD,Wound dressing,Monolith?,Cellulose nanofibers,"Alginate, PVA",,K,"A, E",,uk,uk,Unknown,Unknown,Unknown,FD,,,,,,,,,,,,,,
14145,SCD,Adsorbent,Monolith,RF,,,I,,,cp,ow,Resorcinol-formaldehyde solution + oxyranylmethanol (1 mL),Chemical (polymerization),Acetone,SCD,,,0.15,,70,,0.3,,Mesoporous (nanoparticulate),,,,,
14146,SCD,Adsorbent,Monolith,RF,,,I,,,cp,ow,Resorcinol-formaldehyde solution + oxyranylmethanol (2 mL),Chemical (polymerization),Acetone,SCD,,,0.11,,160,,0.6,,Mesoporous (nanoparticulate),,,,,
14147,SCD,Adsorbent,Monolith,RF,,,I,,,cp,ow,Resorcinol-formaldehyde solution + oxyranylmethanol (3 mL),Chemical (polymerization),Acetone,SCD,,,0.09,,290,,0.7,,Mesoporous (nanoparticulate),,,,,
14148,APD,Thermal insulation,Fibers,Polystyrene,Polyimide,,J,G,,pp,al,Polystyrene solution (20 wt%) in DMAc (electrospun) + polyimide coating,Physical?,Ethanol,APD,,,,,5,,0.01,,Macroporous (fibrous),0.025,Transient,Hot disk,,
14149,APD,Thermal insulation,Fibers,Polystyrene,Polyimide,,J,G,,pp,al,Polystyrene solution (25 wt%) in DMAc (electrospun) + polyimide coating,Physical?,Ethanol,APD,,,,,25,,0.08,,Macroporous (fibrous),0.02,Transient,Hot disk,,
14150,APD,Thermal insulation,Fibers,Polystyrene,Polyimide,,J,G,,pp,al,Polystyrene solution (30 wt%) in DMAc (electrospun) + polyimide coating,Physical?,Ethanol,APD,,,0.1,,40,,0.11,,Macroporous (fibrous),0.014,Transient,Hot disk,,
14151,APD,Thermal insulation,Fibers,Polystyrene,Polyimide,,J,G,,pp,al,Polystyrene solution (35 wt%) in DMAc (electrospun) + polyimide coating,Physical?,Ethanol,APD,,,,,15,,0.05,,Macroporous (fibrous),0.02,Transient,Hot disk,,
14152,SCD,Batteries,Monolith (3D),Polyimide,,,G,,,cp,ow,"4,4'-Hexafluoroisopropylidene di(phthalic anhydride) + 2,2'-dimethylbenzidine + pyromellitic dianhydride in N-methylpyrrolidinone + 1,3,5-triaminophenoxybenzene + acetic acid + TEA (casted)",Chemical (polymerization),Acetone,SCD,,,0.109,91.50%,644,,,18.15,Mesoporous (nanoparticulate),0.04,Transient,Hot disk,,
14153,SCD,Batteries,Monolith (3D),Polyimide,,,G,,,cp,ow,"4,4'-Hexafluoroisopropylidene di(phthalic anhydride) + 2,2'-dimethylbenzidine + pyromellitic dianhydride in N-methylpyrrolidinone + 1,3,5-triaminophenoxybenzene + acetic acid + TEA (printed)",Chemical (polymerization),Acetone,SCD,,,0.1,92.60%,777,,,18.94,Mesoporous (nanoparticulate),0.038,Transient,Hot disk,,
14154,FD,Not specific,Monolith,Wood,,,L,,,ng,wa,Delignified wood (frozen),No gelation,Water,FD,,,,,82,,,,Macroporous (cellular),,,,,
14155,FD,Adsorbent,Monolith,Chitosan,Polyacrylonitrile,,A,R,,ng,wa,Polyacrylonitrile solution + chitosan solusion (frozen),No gelation,Water,FD,,,,,,,,,Macroporous (flakes),,,,,
14156,APD,Not specific,Sheet,Polyimide,,,G,,,cp,al,"Polyimide precursor sole (wet spun, UV)",Chemical (polymerization),Ethanol,APD,,,0.55,,,,,,Mesoporous (nanofibrous),0.03,Transient,Hot disk,,
14157,FD,"Adsorbent, separation",Monolith,Cellulose,,,B,,,pp,wa,Cellulose-NaOH-urea solution + quarternized cellulose-NaOH-urea solution + epichlorohydrin + water (frozen),Physical (antisolvent),Water,FD,,,,,,,,,Macroporous (flakes),,,,,
14158,FD,"Adsorbent, separation",Monolith,Cellulose,"Polyethyleneimine, polydopamine",,B,"E, M",,pp,wa,Cellulose-NaOH-urea solution + quarternized cellulose-NaOH-urea solution + epichlorohydrin + water (frozen),Physical (antisolvent),Water,FD,Post-compositing with polydopamine-polyethyleneimine,,,,,,,,Macroporous (flakes),,,,,
14159,FD,Adsorbent,Monolith,Cellulose,GO,,B,N,,ng,wa,Cellulose nanofiber suspension + GO suspension + alginate solution (frozen),No gelation,Water,FD,Post-immersion into CaCl2 solution,Physical (Mn+),,,,,,,Macroporous (cellular),,,,,
14160,FD,Not specific,Fibers,Aramid fibers,PVA,,K,E,,pp,al,Kevlar-PVA suspension in t-BuOH-DMSO-KOH (4.0 wt%) + water (freeze-thaw),Physical (antisolvent),Ethanol,SCD,,,0.17,,,,,,Mesoporous (nanofibrous),,,,,
14161,FD,Not specific,Fibers,Aramid fibers,PVA,,K,E,,pp,al,Kevlar-PVA suspension in t-BuOH-DMSO-KOH (4.5 wt%) + water (freeze-thaw),Physical (antisolvent),Ethanol,SCD,,,0.19,,,,,,Mesoporous (nanofibrous),,,,,
14162,FD,Not specific,Fibers,Aramid fibers,PVA,,K,E,,pp,al,Kevlar-PVA suspension in t-BuOH-DMSO-KOH (5.0 wt%) + water (freeze-thaw),Physical (antisolvent),Ethanol,SCD,,,0.23,,,,,,Mesoporous (nanofibrous),,,,,
14163,FD,Not specific,Fibers,Aramid fibers,PVA,,K,E,,pp,al,Kevlar-PVA suspension in t-BuOH-DMSO-KOH (5.5 wt%) + water (freeze-thaw),Physical (antisolvent),Ethanol,SCD,,,0.25,,,,,,Mesoporous (nanofibrous),,,,,
14164,FD,Not specific,Fibers,Aramid fibers,PVA,,K,E,,pp,al,Kevlar-PVA suspension in t-BuOH-DMSO-KOH (6.0 wt%) + water (freeze-thaw),Physical (antisolvent),Ethanol,SCD,,,0.27,,70,,0.28,,Mesoporous (nanofibrous),,,,,
14165,APD,Adsorbent,Monolith,RF,,,I,,,cp,ow,Resorcinol-formaldehyde solution + Na2CO3 ,Chemical (polymerization),Acetone,APD,,,0.02,85%,96,,0.965,,Macroporous (particulate),,,,,
14166,APD,Adsorbent,Monolith,RF,GO,,I,N,,cp,ow,Resorcinol-formaldehyde solution + GO suspension + Na2CO3 ,Chemical (polymerization),Acetone,APD,,,0.01,89%,260,,0.36,,Macroporous (particulate),,,,,
14167,FD,Thermal insulation,Fibers,Nylon fibers,Polyurethane,,K,H,,ng,wa,Nylon fiber (wet spun) (frozen),No gelation,Water,FD,Post-coating with polyurethane,,,,,,,,Macroporous (cellular),0.0912,Steady state,In house,,
14168,FD,Thermal insulation,Fibers,PET fibers,Polyurethane,,K,H,,ng,wa,PET fiber (wet spun) (frozen),No gelation,Water,FD,Post-coating with polyurethane,,,,,,,,Macroporous (cellular),0.0983,Steady state,In house,,
14169,FD,Thermal insulation,Fibers,Wool fibers,Polyurethane,,K,H,,ng,wa,Wool fiber (wet spun) (frozen),No gelation,Water,FD,Post-coating with polyurethane,,,,,,,,Macroporous (cellular),0.0389,Steady state,In house,,
14170,FD,Thermal insulation,Fibers,EAF fibers,Polyurethane,,K,H,,ng,wa,EAF fiber (wet spun) (frozen),No gelation,Water,FD,Post-coating with polyurethane,,,90%,,,,,Macroporous (cellular),0.0269,Steady state,In house,,
14171,FD,Steam generation,Monolith,Cellulose nanofibers,,,K,,,ng,wa,"Cellulose nanofiber suspension (printed, frozen)",No gelation,Water,FD,,,0.03,,,,,,Macroporous (cellular),,,,,
14172,FD,Steam generation,Monolith,Cellulose nanofibers,,,K,,,ng,wa,"Cellulose nanofiber suspension + LiCl (0.2 M) solution (printed, frozen)",No gelation,Water,FD,,,0.04,,,,,,Macroporous (cellular),,,,,
14173,FD,Steam generation,Monolith,Cellulose nanofibers,,,K,,,ng,wa,"Cellulose nanofiber suspension + LiCl (0.5 M) solution (printed, frozen)",No gelation,Water,FD,,,0.05,,,,,,Macroporous (cellular),,,,,
14174,FD,Steam generation,Monolith,Cellulose nanofibers,,,K,,,ng,wa,"Cellulose nanofiber suspension + LiCl (1 M) solution (printed, frozen)",No gelation,Water,FD,,,0.08,,,,,,Macroporous (cellular),,,,,
14175,FD,Steam generation,Monolith,Cellulose nanofibers,,,K,,,ng,wa,"Cellulose nanofiber suspension + LiCl (1.5 M) solution (printed, frozen)",No gelation,Water,FD,,,0.1,,,,,,Macroporous (cellular),,,,,
14176,FD,Steam generation,Monolith,Cellulose nanofibers,,,K,,,ng,wa,"Cellulose nanofiber suspension + LiCl (2 M) solution (printed, frozen)",No gelation,Water,FD,,,0.12,,,,,,Macroporous (cellular),,,,,
14177,FD,Scaffold,Monolith,Silk fibroin,Hyaluronic acid,,D,A,,ng,wa,Silk fibroin suspension + hyaluronic acid solution (frozen),No gelation,Water,FD,,,,93.84%,,,,,Macroporous (cellular),,,,,
14178,FD,Scaffold,Monolith,Silk fibroin,"Hyaluronic acid, heparin",,D,"A, A",,ng,wa,Silk fibroin suspension + hyaluronic acid solution + heparin (frozen),No gelation,Water,FD,,,,93.27%,,,,,Macroporous (cellular),,,,,
14179,FD,PCM support,Monolith,Chitosan,GO,PCM loading,A,N,Lo,ng,wa,Chitosan solution + graphene suspension (frozen),No gelation,Water,FD,,,,87.90%,,,,,Macroporous (flakes),,,,,
14180,FD,Adsorbent,Monolith,Plant extracts,,,L,,,ng,wa,Eggplant slices-NaOH solution (frozen),No gelation,Water,FD,,,0.0308,95.01%,,,,,Macroporous (particulate),,,,,
14181,FD,Adsorbent,Monolith,Plant extracts,Polypyrrole,,L,M,,ng,wa,Eggplant slices-NaOH solution (frozen),No gelation,Water,FD,Post-compositing with polypyrrole (0.01),,0.0322,94.17%,,,,,Macroporous (particulate),,,,,
14182,FD,Adsorbent,Monolith,Plant extracts,Polypyrrole,,L,M,,ng,wa,Eggplant slices-NaOH solution (frozen),No gelation,Water,FD,Post-compositing with polypyrrole (0.05),,0.0343,93.61%,,,,,Macroporous (particulate),,,,,
14183,FD,Adsorbent,Monolith,Plant extracts,Polypyrrole,,L,M,,ng,wa,Eggplant slices-NaOH solution (frozen),No gelation,Water,FD,Post-compositing with polypyrrole (0.1),,0.0349,92.16%,,,,,Macroporous (particulate),,,,,
14184,FD,Adsorbent,Monolith,Plant extracts,Polypyrrole,,L,M,,ng,wa,Eggplant slices-NaOH solution (frozen),No gelation,Water,FD,Post-compositing with polypyrrole (0.15),,0.0359,91.21%,,,,,Macroporous (particulate),,,,,
14185,FD,Separation,Monolith,Carboxymethyl cellulose,,,A,,,ng,wa,Carboxymethyl cellulose solution (frozen),No gelation,Water,FD,,,,98.13%,,,,0.081,Macroporous (flakes),,,,,
14186,FD,Separation,Monolith,Carboxymethyl cellulose,Protein (soy),,A,C,,ng,wa,Carboxymethyl cellulose solution + soy protein suspension (2:1) (frozen),No gelation,Water,FD,,,,97.42%,,,,0.194,Macroporous (flakes),,,,,
14187,FD,Separation,Monolith,Carboxymethyl cellulose,Protein (soy),,A,C,,ng,wa,Carboxymethyl cellulose solution + soy protein suspension (1:1) (frozen),No gelation,Water,FD,,,,96.74%,,,,0.237,Macroporous (flakes),,,,,
14188,FD,Separation,Monolith,Carboxymethyl cellulose,Protein (soy),,A,C,,ng,wa,Carboxymethyl cellulose solution + soy protein suspension (1:2) (frozen),No gelation,Water,FD,,,,95.17%,,,,0.328,Macroporous (flakes),,,,,
14189,FD,Separation,Monolith,Carboxymethyl cellulose,Protein (soy),,A,C,,ng,wa,Carboxymethyl cellulose solution + soy protein suspension (1:3) (frozen),No gelation,Water,FD,,,,93.65%,,,,0.604,Macroporous (flakes),,,,,
14190,FD,"Shield, thermal insulation",Monolith,Chitin nanofibers,Aramid fibers,,K,K,,ng,wa,Chitin nanofiber-aramide suspension in KOH-DMSO (frozen),No gelation,Water,FD,,,0.05,,,,,,Macroporous (cellular),0.09,Unknown,Unknown,,
14191,FD,"Shield, thermal insulation",Monolith,Chitin nanofibers,"Aramid fibers, MXene",,K,"D, S",,ng,wa,Chitin nanofiber-aramide suspension in KOH-DMSO (frozen),No gelation,Water,FD,Post-compositing with MXene (4),,0.092,,,,,,Macroporous (cellular),0.03,Unknown,Unknown,,
14192,FD,"Shield, thermal insulation",Monolith,Chitin nanofibers,"Aramid fibers, MXene",,K,"D, S",,ng,wa,Chitin nanofiber-aramide suspension in KOH-DMSO (frozen),No gelation,Water,FD,Post-compositing with MXene (6),,0.109,,,,,,Macroporous (cellular),0.02,Unknown,Unknown,,
14193,FD,"Shield, thermal insulation",Monolith,Chitin nanofibers,"Aramid fibers, MXene",,K,"D, S",,ng,wa,Chitin nanofiber-aramide suspension in KOH-DMSO (frozen),No gelation,Water,FD,Post-compositing with MXene (8),,0.124,,,,,,Macroporous (cellular),0.01,Unknown,Unknown,,
14194,FD,"Shield, thermal insulation",Monolith,Chitin nanofibers,"Aramid fibers, Mxene",,K,"D, S",,ng,wa,Chitin nanofiber-aramide suspension in KOH-DMSO (frozen),No gelation,Water,FD,Post-compositing with MXene (10),,0.188,,,,,,Macroporous (cellular),0.02,Unknown,Unknown,,
14195,FD,Adsorbent,Monolith,Gelatin,Arabic gum,,C,A,,ng,wa,Gelatin solution + arabic gum solution (frozen),No gelation,Water,FD,,,0.28,55.85%,,,,,Macroporous (cellular),,,,,
14196,FD,Adsorbent,Monolith,Gelatin,"Arabic gum, PVA",,C,"A, E",,ng,wa,Gelatin solution + arabic gum solution + PVA solution (frozen),No gelation,Water,FD,,,0.24,43.35%,,,,,Macroporous (cellular),,,,,
14197,FD,Adsorbent,Monolith,Gelatin,Arabic gum,,C,A,,ng,wa,Gelatin solution + arabic gum solution + glycerol solution (frozen),No gelation,Water,FD,,,0.26,52.61%,,,,,Macroporous (cellular),,,,,
14198,FD,Adsorbent,Monolith,Chitosan,"Polyacrylamide, GO",,A,"R, N",,cp,wa,"GO suspension + chitosan solution + diethylenetriaminepentaacetic acid + acrylamide + potassium persulfate + N,N'-methylenebisacrylamide",Chemical (polymerization),Water,FD,,,,,,,,,Macroporous (flakes),,,,,
14199,FD,Separation,Monolith,Chitosan,,,A,,,ng,wa,Chitosan solution + itaconic acid (frozen),No gelation,Water,FD,,,0.0501,80%,,,,1.64,Macroporous (cellular),,,,,
14200,FD,Separation,Monolith,Chitosan,,,A,,,ng,wa,Chitosan solution + itaconic acid (frozen),No gelation,Water,FD,Post-heat treatment at 120 °C,,0.0461,95%,,,,1.13,Macroporous (cellular),,,,,
14201,FD,Separation,Monolith,Chitosan,,,A,,,ng,wa,Chitosan solution + itaconic acid (frozen),No gelation,Water,FD,Post-heat treatment at 140 °C,,0.0505,90%,,,,2.75,Macroporous (cellular),,,,,
14202,FD,Separation,Monolith,Chitosan,,,A,,,ng,wa,Chitosan solution + itaconic acid (frozen),No gelation,Water,FD,Post-heat treatment at 150 °C,,0.0597,87.00%,,,,4.28,Macroporous (cellular),,,,,
14203,SCD,Thermal insulation,Sheet,Polyimide,,,G,,,cp,ow,"2,2'-Bis(trifluoromethyl) benzidine + biphenyl-3,3',4,4'-tetracarboxylic dianydride in DMAc + 1,3,5-tris(4-aminophenoxy)benzene + pyridine-acetic acid",Chemical (polymerization),Acetone,SCD,,,0.1295,,363,,,13.3,Mesoporous (nanoparticulate),0.0437,Unknown,Unknown,,
14204,SCD,Thermal insulation,Sheet,Polyimide,,,G,,,cp,ow,"2,2'-Bis(trifluoromethyl) benzidine + 5-amino-2-(4-aminophenyl) benzimidazole (25%) + biphenyl-3,3',4,4'-tetracarboxylic dianydride in DMAc + 1,3,5-tris(4-aminophenoxy)benzene + pyridine-acetic acid",Chemical (polymerization),Acetone,SCD,,,0.1528,,406,,,14.7,Mesoporous (nanoparticulate),0.0378,Unknown,Unknown,,
14205,SCD,Thermal insulation,Sheet,Polyimide,,,G,,,cp,ow,"2,2'-Bis(trifluoromethyl) benzidine + 5-amino-2-(4-aminophenyl) benzimidazole (50%) + biphenyl-3,3',4,4'-tetracarboxylic dianydride in DMAc + 1,3,5-tris(4-aminophenoxy)benzene + pyridine-acetic acid",Chemical (polymerization),Acetone,SCD,,,0.1899,,512,,,16.9,Mesoporous (nanoparticulate),0.0354,Unknown,Unknown,,
14206,SCD,Thermal insulation,Sheet,Polyimide,,,G,,,cp,ow,"2,2'-Bis(trifluoromethyl) benzidine + 5-amino-2-(4-aminophenyl) benzimidazole (75%) + biphenyl-3,3',4,4'-tetracarboxylic dianydride in DMAc + 1,3,5-tris(4-aminophenoxy)benzene + pyridine-acetic acid",Chemical (polymerization),Acetone,SCD,,,0.2008,,485,,,25.9,Mesoporous (nanoparticulate),0.0395,Unknown,Unknown,,
14207,SCD,Thermal insulation,Sheet,Polyimide,,,G,,,cp,ow,"5-Amino-2-(4-aminophenyl) benzimidazole + biphenyl-3,3',4,4'-tetracarboxylic dianydride in DMAc + 1,3,5-tris(4-aminophenoxy)benzene + pyridine-acetic acid",Chemical (polymerization),Acetone,SCD,,,0.2137,,375,,,31.7,Mesoporous (nanoparticulate),0.0416,Unknown,Unknown,,
14208,FD,DDS,Monolith,Cellulose nanofibers,Polyacrylamide,Drug loading,K,R,Lo,cp,wa,"Cellulose nanocrystal suspension + N-isopropyl acrylamide solution (1:1) + N,N'-methylene diacrylamide + potassium persulfate (frozen)",Chemical (polymerization),Water,FD,,,,90.29%,,,,,Macroporous (cellular and particulate),,,,,
14209,FD,DDS,Monolith,Cellulose nanofibers,Polyacrylamide,Drug loading,K,R,Lo,cp,wa,"Cellulose nanocrystal suspension + N-isopropyl acrylamide solution (1:1.5) + N,N'-methylene diacrylamide + potassium persulfate (frozen)",Chemical (polymerization),Water,FD,,,,87.23%,,,,,Macroporous (cellular and particulate),,,,,
14210,FD,DDS,Monolith,Cellulose nanofibers,Polyacrylamide,Drug loading,K,R,Lo,cp,wa,"Cellulose nanocrystal suspension + N-isopropyl acrylamide solution (1:2) + N,N'-methylene diacrylamide + potassium persulfate (frozen)",Chemical (polymerization),Water,FD,,,,85.84%,,,,,Macroporous (cellular and particulate),,,,,
14211,FD,PCM support,Monolith,Gelatin,,Parrafin wax,C,,Lo,ng,wa,Gelatin solution (frozen),No gelation,Water,FD,Post-paraffin-wax introduction,,,,,,,,Macroporous (cellular),,,,,
14212,FD,PCM support,Monolith,Gelatin,CNT,Parrafin wax,C,N,Lo,ng,wa,Gelatin solution + CNT (2%) suspension (frozen),No gelation,Water,FD,Post-paraffin-wax introduction,,,,,,,,Macroporous (cellular),,,,,
14213,FD,PCM support,Monolith,Gelatin,CNT,Parrafin wax,C,N,Lo,ng,wa,Gelatin solution + CNT (4%) suspension (frozen),No gelation,Water,FD,Post-paraffin-wax introduction,,,,,,,,Macroporous (cellular),,,,,
14214,FD,PCM support,Monolith,Gelatin,CNT,Parrafin wax,C,N,Lo,ng,wa,Gelatin solution + CNT (6%) suspension (frozen),No gelation,Water,FD,Post-paraffin-wax introduction,,,,,,,,Macroporous (cellular),,,,,
14215,FD,Sensors,Monolith,PEDOT:PSS,,PDMS treatment,M,,Si,pp,wa,"PEDOT:PSS solution in DMSO + H2SO4 solution (hydrothermal, frozen)",Physical (aggregation),Water,FD,Post-PDMS treatment,,0.009,93.40%,,,,,Macroporous (cellular and flakes),,,,,
14216,FD,Sensors,Monolith,CNT,,PDMS treatment,N,,Si,pp,wa,"MWCNT suspension + H2SO4 solution (hydrothermal, frozen)",Physical (aggregation),Water,FD,Post-PDMS treatment,,0.013,98.67%,,,,,Macroporous (cellular and flakes),,,,,
14217,FD,Sensors,Monolith,PEDOT:PSS,CNT,PDMS treatment,M,N,Si,pp,wa,"PEDOT:PSS (25%) solution in DMSO + MWCNT suspension + H2SO4 solution (hydrothermal, frozen)",Physical (aggregation),Water,FD,Post-PDMS treatment,,0.016,98.05%,,,,,Macroporous (cellular and flakes),,,,,
14218,FD,Sensors,Monolith,PEDOT:PSS,CNT,PDMS treatment,M,N,Si,pp,wa,"PEDOT:PSS (50%) solution in DMSO + MWCNT suspension + H2SO4 solution (hydrothermal, frozen)",Physical (aggregation),Water,FD,Post-PDMS treatment,,0.02,97.79%,,,,,Macroporous (cellular and flakes),,,,,
14219,FD,Sensors,Monolith,PEDOT:PSS,CNT,PDMS treatment,M,N,Si,pp,wa,"PEDOT:PSS (75%) solution in DMSO + MWCNT suspension + H2SO4 solution (hydrothermal, frozen)",Physical (aggregation),Water,FD,Post-PDMS treatment,,0.027,97.27%,,,,,Macroporous (cellular and flakes),,,,,
14220,FD,Sensors,Monolith,PEDOT:PSS,CNT,PDMS treatment,M,N,Si,pp,wa,"PEDOT:PSS (100%) solution in DMSO + MWCNT suspension + H2SO4 solution (hydrothermal, frozen)",Physical (aggregation),Water,FD,Post-PDMS treatment,,0.031,96.90%,,,,,Macroporous (cellular and flakes),,,,,
14221,FD,DDS,Monolith,Starch,,Drug loading,A,,Lo,pp,wa,Na6(PO3)6 solution + wheat starch (frozen),Physical (temperature),Water,FD,,,,,2,,,,Macroporous (cellular),,,,,
14222,FD,DDS,Monolith,Starch,,Drug loading,A,,Lo,pp,wa,Na6(PO3)6 solution + wheat starch + procyanidins-ethanol solution (frozen),Physical (temperature),Water,FD,,,,,8,,,,Macroporous (cellular),,,,,
14223,FD,DDS,Monolith,Starch,,Drug loading,A,,Lo,pp,wa,Na6(PO3)6 solution + corn starch + procyanidins-ethanol solution (frozen),Physical (temperature),Water,FD,,,,,,,,,Macroporous (cellular),,,,,
14224,FD,DDS,Monolith,Starch,,Drug loading,A,,Lo,pp,wa,Na6(PO3)6 solution + rice starch + procyanidins-ethanol solution (frozen),Physical (temperature),Water,FD,,,,,,,,,Macroporous (cellular),,,,,
14225,SCD,Not specific,Monolith,Polyimide,,,G,,,cp,ow,"4,4-Diaminodiphenyl ether + 3,4,4,4-biphenyltetracarboxylic dianhydride in N-methylpyridinone + pyridine-acetic acid",Chemical (polymerization),Acetone,SCD,,,,,,,,,,,,,,
14226,FD,DDS,Beads,Alginate,Pectin,Drug loading,A,A,Lo,pc,wa,"Alginate solution + pectin solution + CaCO3 + inulin + CaCl2 solution (sprayed, frozen)",Physical (Mn+),Water,FD,,,,,,,,,Macroporous (fibrous),,,,,
14227,FD,Adsorbent,Monolith,Cellulose nanofibers,PVA,,K,E,,ng,wa,Aldehyde-modified cellulose nanofiber suspension + hydrazide Cl + PVA solution (frozen),No gelation,Water,FD,,,,,,,,,Macroporous (cellular and fibrous),,,,,
14228,FD,DDS,Monolith,Cellulose,,,B,,,ng,wa,Aldehyde-modified cellulose nanocrystal suspension (0.1 g) + tetracycline (frozen),No gelation,Water,FD,,,,,,,,,Macroporous (fibrous),,,,,
14229,FD,DDS,Monolith,Cellulose,,,B,,,ng,wa,Aldehyde-modified cellulose nanocrystal suspension (0.2 g) + tetracycline (frozen),No gelation,Water,FD,,,,95.87%,,,,,Macroporous (fibrous),,,,,
14230,FD,DDS,Monolith,Cellulose,,,B,,,ng,wa,Aldehyde-modified cellulose nanocrystal suspension (0.4 g) + tetracycline (frozen),No gelation,Water,FD,,,,94.16%,,,,,Macroporous (fibrous),,,,,
14231,FD,DDS,Monolith,Cellulose,,,B,,,ng,wa,Aldehyde-modified cellulose nanocrystal suspension (1 g) + tetracycline (frozen),No gelation,Water,FD,,,,91.27%,,,,,Macroporous (fibrous),,,,,
14232,FD,Separation,Monolith,Alginate,,,A,,,pp,wa,Alginate solution + tannic acid solution (5%) (frozen),Physical?,Water,FD,Post-FeCl3 treatment,,,90%,,,,,Macroporous (cellular),,,,,
14233,FD,Separation,Monolith,Alginate,,,A,,,pp,wa,Alginate solution + tannic acid solution (10%) (frozen),Physical?,Water,FD,Post-FeCl3 treatment,,,80%,,,,,Macroporous (cellular),,,,,
14234,FD,Separation,Monolith,Alginate,,,A,,,pp,wa,Alginate solution + tannic acid solution (15%) (frozen),Physical?,Water,FD,Post-FeCl3 treatment,,,65%,,,,,Macroporous (cellular),,,,,
14235,FD,DDS,Monolith,Chitosan,,Drug loading,A,,Lo,ng,wa,Chitosan solution (frozen),No gelation,Water,FD,,,,96.10%,,,,,Macroporous (cellular),,,,,
14236,FD,DDS,Monolith,Chitosan,Cellulose nanofibers,Drug loading,A,K,Lo,ng,wa,Chitosan solution + cellulose nanofiber-CaCO3 suspension (1%) (frozen),No gelation,Water,FD,,,,84.23%,,,,,Macroporous (cellular),,,,,
14237,FD,DDS,Monolith,Chitosan,Cellulose nanofibers,Drug loading,A,K,Lo,ng,wa,Chitosan solution + cellulose nanofiber-CaCO3 suspension (2%) (frozen),No gelation,Water,FD,,,,82.06%,,,,,Macroporous (cellular),,,,,
14238,FD,DDS,Monolith,Chitosan,Cellulose nanofibers,Drug loading,A,K,Lo,ng,wa,Chitosan solution + cellulose nanofiber-CaCO3 suspension (3%) (frozen),No gelation,Water,FD,,,,89.53%,,,,,Macroporous (cellular),,,,,
14239,SCD,Thermal insulation,Monolith,Polyimide,,,G,,,cp,ow,"3,3',4,4'-Biphenyl tetracarboxylic dianhydride + benzhydrylidenefluorene diamine in N-methyl-2-pyrrolidone + 1,3,5-tris(4-aminophenoxy) benzene + acetic-acid-pyridine",Chemical (polymerization),Acetone,SCD,,,0.0862,93.80%,675,,,,Mesoporous (nanoparticulate),,,,,
14240,SCD,Thermal insulation,Monolith,Polyimide,,,G,,,cp,ow,"3,3',4,4'-Biphenyl tetracarboxylic dianhydride + benzhydrylidenefluorene diamine + 4,4'-oxydianiline (25%) in N-methyl-2-pyrrolidone + 1,3,5-tris(4-aminophenoxy) benzene + acetic-acid-pyridine",Chemical (polymerization),Acetone,SCD,,,0.1081,92.20%,633,,,7.9,Mesoporous (nanoparticulate),,,,,
14241,SCD,Thermal insulation,Monolith,Polyimide,,,G,,,cp,ow,"3,3',4,4'-Biphenyl tetracarboxylic dianhydride + benzhydrylidenefluorene diamine + 4,4'-oxydianiline (50%) in N-methyl-2-pyrrolidone + 1,3,5-tris(4-aminophenoxy) benzene + acetic-acid-pyridine",Chemical (polymerization),Acetone,SCD,,,0.1123,91.90%,499,,,5,Mesoporous (nanoparticulate),0.03,Transient,Hot wire,,
14242,SCD,Thermal insulation,Monolith,Polyimide,,,G,,,cp,ow,"3,3',4,4'-Biphenyl tetracarboxylic dianhydride + benzhydrylidenefluorene diamine + 4,4'-oxydianiline (75%) in N-methyl-2-pyrrolidone + 1,3,5-tris(4-aminophenoxy) benzene + acetic-acid-pyridine",Chemical (polymerization),Acetone,SCD,,,0.1102,92.00%,281,,,6.5,Mesoporous (nanoparticulate),0.03,Transient,Hot wire,,
14243,SCD,Thermal insulation,Monolith,Polyimide,,,G,,,cp,ow,"3,3',4,4'-Biphenyl tetracarboxylic dianhydride + benzhydrylidenefluorene amine in N-methyl-2-pyrrolidone + 1,3,5-tris(4-aminophenoxy) benzene + acetic-acid-pyridine",Chemical (polymerization),Acetone,SCD,,,0.0873,93.70%,418,,,3.2,Mesoporous (nanoparticulate),,,,,
14244,SCD,Thermal insulation,Monolith,Polyimide,,,G,,,cp,ow,"3,3',4,4'-Biphenyl tetracarboxylic dianhydride + benzhydrylidenefluorene amine + 4,4'-oxydianiline (25%) in N-methyl-2-pyrrolidone + 1,3,5-tris(4-aminophenoxy) benzene + acetic-acid-pyridine",Chemical (polymerization),Acetone,SCD,,,0.0884,93.60%,308,,,8.9,Mesoporous (nanoparticulate),0.05,Transient,Hot wire,,
14245,SCD,Thermal insulation,Monolith,Polyimide,,,G,,,cp,ow,"3,3',4,4'-Biphenyl tetracarboxylic dianhydride + benzhydrylidenefluorene amine + 4,4'-oxydianiline (50%) in N-methyl-2-pyrrolidone + 1,3,5-tris(4-aminophenoxy) benzene + acetic-acid-pyridine",Chemical (polymerization),Acetone,SCD,,,0.1091,92.10%,360,,,5.1,Mesoporous (nanoparticulate),0.05,Transient,Hot wire,,
14246,SCD,Thermal insulation,Monolith,Polyimide,,,G,,,cp,ow,"3,3',4,4'-Biphenyl tetracarboxylic dianhydride + benzhydrylidenefluorene amine + 4,4'-oxydianiline (75%) in N-methyl-2-pyrrolidone + 1,3,5-tris(4-aminophenoxy) benzene + acetic-acid-pyridine",Chemical (polymerization),Acetone,SCD,,,0.1082,92.20%,267,,,8.4,Mesoporous (nanoparticulate),0.03,Transient,Hot wire,,
14247,SCD,Thermal insulation,Monolith,Polyimide,,,G,,,cp,ow,"3,3',4,4'-Biphenyl tetracarboxylic dianhydride + 4,4'-oxydianilin in N-methyl-2-pyrrolidone + 1,3,5-tris(4-aminophenoxy) benzene + acetic-acid-pyridine",Chemical (polymerization),Acetone,SCD,,,0.1275,90.80%,302,,,9.3,Mesoporous (nanoparticulate),0.025,Transient,Hot wire,,
14248,FD,Adsorbent,Monolith,Lignin,GO,,F,N,,pp,wa,"GO suspension + lignin suspension (hydrothermal, frozen)",Physical (aggregation),Water,FD,,,,,48,,,,Macroporous (flakes),,,,,
14249,FD,Adsorbent,Monolith,Lignin,"GO, polydopamine",,F,"N, M",,pp,wa,"GO suspension + lignin suspension (hydrothermal, frozen)",Physical (aggregation),Water,FD,Post-compositing with polydopemine,,,,37,,,,Macroporous (flakes),,,,,
14250,FD,Adsorbent,Monolith,Lignin,"GO, polyethyleneimine",,F,"N, E",,pp,wa,"GO suspension + lignin suspension (hydrothermal, frozen)",Physical (aggregation),Water,FD,Post-compositing with polyethyleneimine,,,,,,,,Macroporous (flakes),,,,,
14251,FD,Not specific,Monolith,Starch,,,A,,,pp,wa,"Starch (pea, isolated) solution (frozen)",Physical (temperature),Water,FD,,,0.03,98%,,,,,Macroporous (cellular),,,,,
14252,FD,Not specific,Monolith,Starch,,,A,,,pp,wa,"Starch (pea, air classified) solution (frozen)",Physical (temperature),Water,FD,,,0.1,98%,,,,,Macroporous (cellular),,,,,
14253,FD,Not specific,Monolith,Starch,,,A,,,pp,wa,"Starch (faba bean, isolated) solution (frozen)",Physical (temperature),Water,FD,,,0.07,98%,,,,,Macroporous (cellular),,,,,
14254,FD,Not specific,Monolith,Starch,,,A,,,pp,wa,"Starch (faba bean, air classified) solution (frozen)",Physical (temperature),Water,FD,,,0.09,97%,,,,,Macroporous (cellular),,,,,
14255,FD,Not specific,Monolith,Starch,,,A,,,pp,wa,"Starch (lentil, isolated) solution (frozen)",Physical (temperature),Water,FD,,,0.11,98%,,,,,Macroporous (cellular),,,,,
