Repository: paulagirones/Aerogels_thermal_conductivity

# Aerogels_thermal_conductivity
Machine learning prediction of thermal conductivity in aerogels.

File: 20250220_dataset.csv (part 82 of 95)
Entry,Drying,Purpose,Shape,First materials,Second materials,Modification,First material class,Second materials class,Modification class,Gelation class,Solvent class,Process,Gelation mechanism,Final solvent,Drying details,Post drying treatment,Post-drying cross-linking,Envelope density g/cm3,Porosity,BET surface area m2/g,BJH pore size nm,BJH pore volume (total) cm3/g,compression elastic modulus MPa,SEM,Thermal conductivity W/(m K),Thermal method,Thermal method detail,,
14256,FD,Not specific,Monolith,Starch,,,A,,,pp,wa,"Starch (lentil, air classified) solution (frozen)",Physical (temperature),Water,FD,,,0.08,98%,,,,,Macroporous (cellular),,,,,
14257,FD,Packaging,Monolith,Cellulose nanofibers,,,K,,,ng,wa,Cellulose nanofiber suspension (1%) (frozen),No gelation,Water,FD,,,0.0123,98.84%,,,,,Macroporous (fibrous and flakes),0.031,Transient,Hot disk,,
14258,FD,Packaging,Monolith,Cellulose nanofibers,PVA,,K,E,,ng,wa,Cellulose nanofiber suspension (1%) + PVA (1%) solution (frozen),No gelation,Water,FD,,,0.0102,98.89%,,,,,Macroporous (fibrous and flakes),0.029,Transient,Hot disk,,
14259,FD,Packaging,Monolith,Cellulose nanofibers,PVA,,K,E,,ng,wa,Cellulose nanofiber suspension (1%) + PVA (3%) solution (frozen),No gelation,Water,FD,,,0.0166,98.01%,,,,,Macroporous (fibrous and flakes),0.034,Transient,Hot disk,,
14260,FD,Packaging,Monolith,Cellulose nanofibers,,,K,,,ng,wa,Cellulose nanofiber suspension (1.5%) (frozen),No gelation,Water,FD,,,0.0177,98.13%,,,,,Macroporous (fibrous and flakes),0.035,Transient,Hot disk,,
14261,FD,Packaging,Monolith,Cellulose nanofibers,PVA,,K,E,,ng,wa,Cellulose nanofiber suspension (1.5%) + PVA (1%) solution (frozen),No gelation,Water,FD,,,0.0164,98.43%,,,,,Macroporous (fibrous and flakes),0.033,Transient,Hot disk,,
14262,FD,Packaging,Monolith,Cellulose nanofibers,PVA,,K,E,,ng,wa,Cellulose nanofiber suspension (1.5%) + PVA (3%) solution (frozen),No gelation,Water,FD,,,0.0208,97.76%,,,,,Macroporous (fibrous and flakes),0.036,Transient,Hot disk,,
14263,FD,Packaging,Monolith,Cellulose nanofibers,,,K,,,ng,wa,Cellulose nanofiber suspension (2%) (frozen),No gelation,Water,FD,,,0.0216,98.31%,,,,,Macroporous (fibrous and flakes),0.036,Transient,Hot disk,,
14264,FD,Packaging,Monolith,Cellulose nanofibers,PVA,,K,E,,ng,wa,Cellulose nanofiber suspension (2%) + PVA (1%) solution (frozen),No gelation,Water,FD,,,0.0174,98.20%,,,,,Macroporous (fibrous and flakes),0.034,Transient,Hot disk,,
14265,FD,Packaging,Monolith,Cellulose nanofibers,PVA,,K,E,,ng,wa,Cellulose nanofiber suspension (2%) + PVA (3%) solution (frozen),No gelation,Water,FD,,,0.024,96.75%,,,,,Macroporous (fibrous and flakes),0.042,Transient,Hot disk,,
14266,FD,Generators,Monolith,Nylon 11,,,G,,,ng,wa,Nyron 11 in formic acid (frozen),No gelation,Water,FD,,,0.095,91%,,,,,Macroporous (cellular),,,,,
14267,FD,Thermal insulation,Monolith,Cellulose nanofibers,"CNT, carboxymethyl cellulose",,K,"N, A",,ng,wa,D-Sorbitol solution + carboxylated cellulose nanofiber suspension + carboxymethyl cellulose (0.009 g) + CNT (0.06 g) (frozen),No gelation,Water,FD,,,0.0367,74.59%,,,,,Macroporous (cellular),0.0381,Transient,Hot wire,,
14268,FD,Thermal insulation,Monolith,Cellulose nanofibers,"CNT, carboxymethyl cellulose",,K,"N, A",,ng,wa,D-Sorbitol solution + carboxylated cellulose suspension + carboxymethyl cellulose (0.009 g) + CNT (0.06 g) (bidirectionally frozen),No gelation,Water,FD,,,0.0328,76.78%,,,,,Macroporous (cellular),0.0308,Transient,Hot wire,,
14269,FD,Thermal insulation,Monolith,Cellulose nanofibers,"CNT, carboxymethyl cellulose",,K,"N, A",,ng,wa,D-Sorbitol solution + carboxylated cellulose suspension + carboxymethyl cellulose (0.018 g) + CNT (0.12 g) (frozen),No gelation,Water,FD,,,0.0406,74.30%,,,,,Macroporous (cellular),0.0419,Transient,Hot wire,,
14270,FD,Thermal insulation,Monolith,Cellulose nanofibers,"CNT, carboxymethyl cellulose",,K,"N, A",,ng,wa,D-Sorbitol solution + carboxylated cellulose suspension + carboxymethyl cellulose (0.018 g) + CNT (0.12 g) (bidirectionally frozen),No gelation,Water,FD,,,0.0411,78.07%,,,,,Macroporous (cellular),0.0382,Transient,Hot wire,,
14271,FD,Thermal insulation,Monolith,Cellulose nanofibers,GO,,K,N,,ng,wa,D-Sorbitol solution + carboxylated cellulose suspension + GO (0.06 g) (frozen),No gelation,Water,FD,,,0.0349,79.45%,,,,,Macroporous (cellular),0.0401,Transient,Hot wire,,
14272,FD,Thermal insulation,Monolith,Cellulose nanofibers,GO,,K,N,,ng,wa,D-Sorbitol solution + carboxylated cellulose suspension + GO (0.06 g) (bidirectionally frozen),No gelation,Water,FD,,,0.036,78.40%,,,,,Macroporous (cellular),0.0486,Transient,Hot wire,,
14273,FD,Thermal insulation,Monolith,Cellulose nanofibers,GO,,K,N,,ng,wa,D-Sorbitol solution + carboxylated cellulose suspension + GO (0.12 g) (frozen),No gelation,Water,FD,,,0.0359,78.59%,,,,,Macroporous (cellular),0.0378,Transient,Hot wire,,
14274,FD,Thermal insulation,Monolith,Cellulose nanofibers,GO,,K,N,,ng,wa,D-Sorbitol solution + carboxylated cellulose suspension + GO (0.12 g) (bidirectionally frozen),No gelation,Water,FD,,,0.0389,81.09%,,,,,Macroporous (cellular),0.0395,Transient,Hot wire,,
14275,FD,Thermal insulation,Monolith,Cellulose nanofibers,Carbon fibers,,K,K,,ng,wa,D-Sorbitol solution + carboxylated cellulose suspension + carbon fibers (0.06 g) (frozen),No gelation,Water,FD,,,0.0365,76.50%,,,,,Macroporous (cellular),0.0406,Transient,Hot wire,,
14276,FD,Thermal insulation,Monolith,Cellulose nanofibers,Carbon fibers,,K,K,,ng,wa,D-Sorbitol solution + carboxylated cellulose suspension + carbon fibers (0.06 g) (bidirectionally frozen),No gelation,Water,FD,,,0.0369,77.89%,,,,,Macroporous (cellular),0.0363,Transient,Hot wire,,
14277,FD,Thermal insulation,Monolith,Cellulose nanofibers,Carbon fibers,,K,K,,ng,wa,D-Sorbitol solution + carboxylated cellulose suspension + carbon fibers (0.12 g) (frozen),No gelation,Water,FD,,,0.0389,76.76%,,,,,Macroporous (cellular),0.0438,Transient,Hot wire,,
14278,FD,Thermal insulation,Monolith,Cellulose nanofibers,Carbon fibers,,K,K,,ng,wa,D-Sorbitol solution + carboxylated cellulose suspension + carbon fibers (0.12 g) (bidirectionally frozen),No gelation,Water,FD,,,0.0378,78.05%,,,,,Macroporous (cellular),0.0434,Transient,Hot wire,,
14279,FD,Sensors,Monolith,Polyimide,GO,,G,N,,cp,wa,"4,4'-Diaminodiphenyl ether in DMAc + pyromellitic dianhydride + TEA (VD, frozen)",Chemical (polymerization),Water,FD,Post-compositing with GO,,,,,,,,Macroporous (flakes),,,,,
14280,FD,Adsorbent,Monolith,Chitosan,"PVA, GO",,A,"E, N",,ng,wa,GO suspension + chitosan-PVA solution (frozen),No gelation,Water,FD,,,,,14,,,,Macroporous (flakes),,,,,
14281,FD,Capacitors,Sheet,Polyaniline,"CNT, PVA",,M,"N, E",,pp,wa,"MWCNT-polyaniline preform suspension (freeze-thaw, frozen)",Physical (aggregation),Water,FD,Post-compositing with PVA,,0.68,69%,,,,,Macroporous (fibrous and particulate),,,,,
14282,SCD,Packaging,Monolith,Protein (whey),,,C,,,pp,al,Whey protein suspension (heating),Physical (temperature),Ethanol,SCD,,,0.28,79.10%,,,,,Macroporous?,,,,,
14283,SCD,Packaging,Monolith,Protein (whey),Alginate,,C,A,,pp,al,Whey protein suspension (heating),Physical (temperature),Ethanol,SCD,Post-caoting with alginate,,,,,,,,Macroporous?,,,,,
14284,SCD,Packaging,Monolith,Protein (whey),Agar,,C,A,,pp,al,Whey protein suspension (heating),Physical (temperature),Ethanol,SCD,Post-caoting with agar,,0.35,74.10%,,,,,Macroporous?,,,,,
14285,SCD,Packaging,Monolith,Protein (whey),Ethylcellulose,,C,B,,pp,al,Whey protein suspension (heating),Physical (temperature),Ethanol,SCD,Post-caoting with ethylcellulose,,0.28,79.30%,,,,,Macroporous?,,,,,
14286,FD,"Adsorbent, antibacterial",Monolith,Xanthan,,,A,,,ng,wa,Xanthan solution + dextran + glyoxal (frozen),No gelation,Water,FD,,,,,,,,2,Macroporous (flakes),,,,,
14287,FD,"Adsorbent, antibacterial",Monolith,Xanthan,,,A,,,ng,wa,Xanthan solution + dextran + antibacterial agent (0.25 g) + glyoxal (frozen),No gelation,Water,FD,,,,,,,,4,Macroporous (flakes),,,,,
14288,FD,"Adsorbent, antibacterial",Monolith,Xanthan,,,A,,,ng,wa,Xanthan solution + dextran + antibacterial agent (0.5 g) + glyoxal (frozen),No gelation,Water,FD,,,,,,,,12,Macroporous (flakes),,,,,
14289,FD,"Adsorbent, antibacterial",Monolith,Xanthan,,,A,,,ng,wa,Xanthan solution + dextran + antibacterial agent (0.75 g) + glyoxal (frozen),No gelation,Water,FD,,,,,,,,14,Macroporous (flakes),,,,,
14290,FD,"Adsorbent, thermal insulation",Monolith,Alginate,Cellulose,,A,B,,pc,wa,Alginate solution + cellulose (10 g) + Zn(CH3COO)2 solution (frozen),Physical (Mn+),Water,FD,,,0.075,95%,,,,,Macroporous (flakes),0.061,Steady state,HFM,,
14291,FD,"Adsorbent, thermal insulation",Monolith,Alginate,Cellulose,,A,B,,pc,wa,Alginate solution + cellulose (15 g) + Zn(CH3COO)2 solution (frozen),Physical (Mn+),Water,FD,,,0.08,95%,,,,,Macroporous (flakes),0.062,Steady state,HFM,,
14292,FD,"Adsorbent, thermal insulation",Monolith,Alginate,Cellulose,,A,B,,pc,wa,Alginate solution + cellulose (20 g) + Zn(CH3COO)2 solution (frozen),Physical (Mn+),Water,FD,,,0.08,95%,,,,,Macroporous (flakes),0.064,Steady state,HFM,,
14293,FD,"Adsorbent, thermal insulation",Monolith,Alginate,Cellulose,,A,B,,pc,wa,Alginate solution + cellulose (25 g) + Zn(CH3COO)2 solution (frozen),Physical (Mn+),Water,FD,,,0.085,94%,,,,,Macroporous (flakes),0.064,Steady state,HFM,,
14294,APD,Thermal insulation,Monolith,Phenolic resin,,,I,,,cp,al,Phenol + formaldehyde solution,Chemical (polymerization),Ethanol,APD,,,0.283,79.70%,31,,,,Macroporous (particulate),0.06412,Unknown,In house,,
14295,APD,Thermal insulation,Monolith,Phenolic resin,,,I,,,cp,al,Phenol + 4-hydroxybenzenesulfonic acid (2%) + formaldehyde solution + hexamethylenetetramine,Chemical (polymerization),Ethanol,APD,,,0.277,80.10%,43,,,,Macroporous (particulate),0.06303,Unknown,In house,,
14296,APD,Thermal insulation,Monolith,Phenolic resin,,,I,,,cp,al,Phenol + 4-hydroxybenzenesulfonic acid (6%) + formaldehyde solution + hexamethylenetetramine,Chemical (polymerization),Ethanol,APD,,,0.275,80.00%,53,,,,Macroporous (particulate),0.06207,Unknown,In house,,
14297,APD,Thermal insulation,Monolith,Phenolic resin,,,I,,,cp,al,Phenol + 4-hydroxybenzenesulfonic acid (10%) + formaldehyde solution + hexamethylenetetramine,Chemical (polymerization),Ethanol,APD,,,0.273,80.10%,56,,,,Macroporous (particulate),0.06141,Unknown,In house,,
14298,FD,PCM support,Monolith,Kapok fibers,"PVA, P",PCM loading,K,"E, S",Lo,ng,wa,Kapok fiber suspension + PVA + P (frozen),No gelation,Water,FD,,,,72.78%,,,,,Macroporous (flakes),,,,,
14299,FD,Thermal insulation,Monolith,Chitosan,,,A,,,pc,wa,Chitosan (0.3%) solution + methylphosphonic acid (frozen),Physical (phosphate),Water,FD,,,0.0057,99.70%,,,,,Macroporous (flakes),0.0239,Transient,Hot disk,,
14300,FD,Thermal insulation,Monolith,Chitosan,,,A,,,pc,wa,Chitosan (0.5%) solution + methylphosphonic acid (frozen),Physical (phosphate),Water,FD,,,0.0089,99.54%,,,,,Macroporous (flakes),0.02443,Transient,Hot disk,,
14301,FD,Thermal insulation,Monolith,Chitosan,,,A,,,pc,wa,Chitosan (0.7%) solution + methylphosphonic acid (frozen),Physical (phosphate),Water,FD,,,0.0115,99.41%,,,,,Macroporous (flakes),0.02476,Transient,Hot disk,,
14302,FD,Thermal insulation,Monolith,Chitosan,,,A,,,pc,wa,Chitosan (0.9%) solution + methylphosphonic acid (frozen),Physical (phosphate),Water,FD,,,0.0148,99.24%,,,,,Macroporous (flakes),0.0249,Transient,Hot disk,,
14303,FD,Thermal insulation,Monolith,Chitosan,,,A,,,pc,wa,Chitosan (1.1%) solution + methylphosphonic acid (frozen),Physical (phosphate),Water,FD,,,0.0179,99.06%,,,,,Macroporous (flakes),0.02546,Transient,Hot disk,,
14304,FD,Thermal insulation,Monolith,Chitosan,,,A,,,ng,wa,Chitosan (0.3%) solution (frozen),No gelation,Water,FD,,,0.0052,99.76%,,,,,Macroporous (flakes),0.02294,Transient,Hot disk,,
14305,FD,Thermal insulation,Monolith,Chitosan,,,A,,,ng,wa,Chitosan (0.5%) solution (frozen),No gelation,Water,FD,,,0.0087,99.63%,,,,,Macroporous (flakes),0.02419,Transient,Hot disk,,
14306,FD,Thermal insulation,Monolith,Chitosan,,,A,,,ng,wa,Chitosan (0.7%) solution (frozen),No gelation,Water,FD,,,0.0113,99.51%,,,,,Macroporous (flakes),0.02452,Transient,Hot disk,,
14307,FD,Thermal insulation,Monolith,Chitosan,,,A,,,ng,wa,Chitosan (0.9%) solution (frozen),No gelation,Water,FD,,,0.014,99.41%,,,,,Macroporous (flakes),0.02475,Transient,Hot disk,,
14308,FD,Thermal insulation,Monolith,Chitosan,,,A,,,ng,wa,Chitosan (1.1%) solution (frozen),No gelation,Water,FD,,,0.0164,99.30%,,,,,Macroporous (flakes),0.02533,Transient,Hot disk,,
14309,Unknown,Steam generation,Monolith,Wood,,,L,,,uk,uk,Unknown,Unknown,Unknown,Unknown,,,,,,,,,,,,,,
14310,FD,Adsorbent,Monolith,CNT,,,N,,,pp,wa,"Phytic acid solution + MWCNT suspension (hydrothermal, frozen)",Physical (aggregation),Water,FD,,,0.1,95%,175,,,,Macroporous (particulate),,,,,
14311,FD,Adsorbent,Monolith,CNT,PVA,,N,E,,pp,wa,"Phytic acid solution + PVA (OH = 10%) + MWCNT suspension (hydrothermal, frozen)",Physical (aggregation),Water,FD,,,0.06,95%,,,,,Macroporous (particulate),,,,,
14312,FD,Adsorbent,Monolith,CNT,PVA,,N,E,,pp,wa,"Phytic acid solution + PVA (OH = 30%) + MWCNT suspension (hydrothermal, frozen)",Physical (aggregation),Water,FD,,,0.055,94%,,,,,Macroporous (particulate),,,,,
14313,FD,Adsorbent,Monolith,CNT,PVA,,N,E,,pp,wa,"Phytic acid solution + PVA (OH = 50%) + MWCNT suspension (hydrothermal, frozen)",Physical (aggregation),Water,FD,,,0.07,94%,70,,,,Macroporous (particulate),,,,,
14314,FD,Adsorbent,Monolith,CNT,PVA,,N,E,,pp,wa,"Phytic acid solution + PVA (OH = 70%) + MWCNT suspension (hydrothermal, frozen)",Physical (aggregation),Water,FD,,,0.075,93%,,,,,Macroporous (particulate),,,,,
14315,FD,Adsorbent,Monolith,CNT,PVA,,N,E,,pp,wa,"Phytic acid solution + PVA (OH = 100%) + MWCNT suspension (hydrothermal, frozen)",Physical (aggregation),Water,FD,,,0.085,92%,,,,,Macroporous (particulate),,,,,
14316,FD,Separation,Monolith,Alginate,Lignin,Octadecyltrichlorosilane modification,A,F,Si,pc,wa,Alginate solution + lignin suspension + CaCl2 solution (frozen),Physical (Mn+),Water,FD,Post-octadecyl trichlorosilane treatment,,0.0306,,,,,,Macroporous (flakes),,,,,
14317,FD,Separation,Monolith,Alginate,Lignin,Octadecyltrichlorosilane modification,A,F,Si,pc,wa,Alginate solution + lignin suspension + FeCl3 solution (frozen),Physical (Mn+),Water,FD,Post-octadecyl trichlorosilane treatment,,0.0241,,,,,,Macroporous (flakes),,,,,
14318,FD,Separation,Monolith,Alginate,Lignin,Octadecyltrichlorosilane modification,A,F,Si,cc,wa,Alginate solution + lignin suspension + glutaraldehyde solution (frozen),Chemical (aldehyde),Water,FD,Post-octadecyl trichlorosilane treatment,,0.0258,,,,,,Macroporous (flakes),,,,,
14319,FD,Steam generation,Monolith,Silk fibroin,Down feather,,D,L,,ng,wa,Silk fibroin-waste fiber (10:2)-CaCl2 solution (frozen),No gelation,Water,FD,,,0.0453,96.28%,,,,,Macroporous (fibrous),,,,,
14320,FD,Steam generation,Monolith,Silk fibroin,"Down feather, polypyrrole",,D,"L, M",,ng,wa,Silk fibroin-waste fiber (10:2)-CaCl2 solution (frozen),No gelation,Water,FD,Post-compositing with polypyrrole (silk:ppy = 1:0.1),,0.0486,96.05%,,,,,Macroporous (fibrous),,,,,
14321,FD,Steam generation,Monolith,Silk fibroin,"Down feather, polypyrrole",,D,"L, M",,ng,wa,Silk fibroin-waste fiber (10:2)-CaCl2 solution (frozen),No gelation,Water,FD,Post-compositing with polypyrrole (silk:ppy = 1:1),,0.0521,95.27%,,,,,Macroporous (fibrous),0.043,Transient,Hot disk,,
14322,FD,Steam generation,Monolith,Silk fibroin,"Down feather, polypyrrole",,D,"L, M",,ng,wa,Silk fibroin-waste fiber (10:2)-CaCl2 solution (frozen),No gelation,Water,FD,Post-compositing with polypyrrole (silk:ppy = 1:2),,0.054,94.08%,,,,,Macroporous (fibrous),,,,,
14323,FD,Steam generation,Monolith,Alginate,Poly(acrylic acid),,A,R,,cp,wa,"Alginate solution + ammonium persulfate + acrylic acid + N,N'-methylenebis(acrylamide) + Na humate (frozen)",Chemical (polymerization),Water,FD,Post-immersion into CaCl2 solution ,Physical (Mn+),,87.90%,230,,,,Macroporous (cellular),0.23,Transient,Hot disk,,
14324,FD,Separation,Monolith,Lignocellulose,PVA,MTMS treatment,B,E,Si,ng,wa,Lignocellulose nanofiber suspension + PVA (0.1%) solution (frozen),No gelation,Water,FD,Post-MTMS treatment,,0.0116,99.32%,,,,,Macroporous (fibrous),,,,,
14325,FD,Separation,Monolith,Lignocellulose,PVA,MTMS treatment,B,E,Si,ng,wa,Lignocellulose nanofiber suspension + PVA (0.25%) solution (frozen),No gelation,Water,FD,Post-MTMS treatment,,0.013,98.99%,26,,,,Macroporous (fibrous),,,,,
14326,FD,Separation,Monolith,Lignocellulose,PVA,MTMS treatment,B,E,Si,ng,wa,Lignocellulose nanofiber suspension + PVA (0.5%) solution (frozen),No gelation,Water,FD,Post-MTMS treatment,,0.0172,98.97%,24,,,,Macroporous (fibrous),,,,,
14327,FD,Separation,Monolith,Lignocellulose,PVA,MTMS treatment,B,E,Si,ng,wa,Lignocellulose nanofiber suspension + PVA (0.75%) solution (frozen),No gelation,Water,FD,Post-MTMS treatment,,0.0239,98.95%,22.13,,,,Macroporous (fibrous),,,,,
14328,FD,Separation,Monolith,Lignocellulose,PVA,MTMS treatment,B,E,Si,ng,wa,Lignocellulose nanofiber suspension + PVA (1%) solution (frozen),No gelation,Water,FD,Post-MTMS treatment,,0.0301,98.90%,19,,,,Macroporous (fibrous),,,,,
14329,SCD,Adsorbent,Monolith,Carboxymethyl cellulose,"Alginate, sericin",,A,"A, C",,pp,uk,Carboxymethyl cellulose nanocrystal suspension + alginate solution + sericin,Physical?,Unknown,SCD,,,,,140.65,,,,Macroporous (cellular),,,,,
14330,SCD,Adsorbent,Monolith,Carboxymethyl cellulose,"Alginate, sericin",,A,"A, C",,pp,uk,Carboxymethyl cellulose nanocrystal suspension + alginate solution + sericin + Gd3+ template,Physical?,Unknown,SCD,,,,,138.24,,,,Macroporous (cellular),,,,,
14331,SCD,Generators,Monolith,PLA,,,F,,,pp,al,PLA in DMF + ethanol-ethyl acetate (frozen),Physical (antisolvent),Ethanol,SCD,,,,96%,114,,,,Macroporous (fibrous and particulate),,,,,
14332,APD,Steam generation,Monolith,Cellulose,Squid ink,,B,M,,ng,"al, wa",Plant powder + squid ink suspension (frozen) + ethanol,No gelation,Ethanol-water,APD,,,,,,,,,Macroporous (flakes),,,,,
14333,APD,Adsorbent,Monolith,Silk fibroin,Keratin,,D,D,,pp,al,Keratin (2.5%)-silk fibroin (5%) suspension + ethanol,Physical?,Ethanol,APD,,,0.046,98%,,,,,Macroporous (flakes),,,,,
14334,APD,Adsorbent,Monolith,Silk fibroin,Keratin,,D,D,,pp,al,Keratin (2.5%)-silk fibroin (5%) suspension + CTAB (2%) + ethanol,Physical?,Ethanol,APD,,,0.046,97%,,,,,Macroporous (flakes),,,,,
14335,APD,Adsorbent,Monolith,Silk fibroin,Keratin,,D,D,,pp,al,Keratin (2.5%)-silk fibroin (6%) suspension + CTAB (2%) + ethanol,Physical?,Ethanol,APD,,,0.046,96%,,,,,Macroporous (flakes),,,,,
14336,APD,Adsorbent,Monolith,Silk fibroin,Keratin,,D,D,,pp,al,Keratin (2.5%)-silk fibroin (7%) suspension + CTAB (2%) + ethanol,Physical?,Ethanol,APD,,,0.048,95%,,,,,Macroporous (flakes),,,,,
14337,APD,Adsorbent,Monolith,Silk fibroin,Keratin,,D,D,,pp,al,Keratin (2.5%)-silk fibroin (8%) suspension + CTAB (2%) + ethanol,Physical?,Ethanol,APD,,,0.05,93%,,,,,Macroporous (flakes),,,,,
14338,APD,Adsorbent,Monolith,Silk fibroin,Keratin,,D,D,,pp,al,Keratin (2.5%)-silk fibroin (9%) suspension + CTAB (2%) + ethanol,Physical?,Ethanol,APD,,,0.053,90%,,,,,Macroporous (flakes),,,,,
14339,APD,Adsorbent,Monolith,Silk fibroin,Keratin,,D,D,,pp,al,Keratin (2.5%)-silk fibroin (5%) suspension + CTAB (4%) + ethanol,Physical?,Ethanol,APD,,,0.048,94%,,,,,Macroporous (flakes),,,,,
14340,APD,Adsorbent,Monolith,Silk fibroin,Keratin,,D,D,,pp,al,Keratin (2.5%)-silk fibroin (5%) suspension + CTAB (6%) + ethanol,Physical?,Ethanol,APD,,,0.05,90%,,,,,Macroporous (flakes),,,,,
14341,APD,Adsorbent,Monolith,Silk fibroin,Keratin,,D,D,,pp,al,Keratin (2.5%)-silk fibroin (5%) suspension + CTAB (8%) + ethanol,Physical?,Ethanol,APD,,,0.053,85%,,,,,Macroporous (flakes),,,,,
14342,FD,Adsorbent,Monolith,COF,,,Q,,,cp,ow,COF gel in DMSO (frozen),Chemical (polymerization),DMSO?,FD,,,,,39,,,,Macroporous (particulate),,,,,
14343,FD,Shield,Monolith,PVA,CNT,,E,N,,ng,wa,CNT-PVA suspension (4:6) (frozen),No gelation,Water,FD,,,,,,,,,Macroporous (fibrous and flakes),0.0327,Transient,Hot wire,,
14344,FD,Shield,Monolith,PVA,CNT,,E,N,,ng,wa,CNT-PVA suspension (5:5) (frozen),No gelation,Water,FD,,,,,,,,,Macroporous (fibrous and flakes),0.0319,Transient,Hot wire,,
14345,FD,Shield,Monolith,PVA,CNT,,E,N,,ng,wa,CNT-PVA suspension (6:4) (frozen),No gelation,Water,FD,,,,,,,,,Macroporous (fibrous and flakes),0.0297,Transient,Hot wire,,
14346,FD,Shield,Monolith,PVA,CNT,,E,N,,ng,wa,CNT-PVA suspension (7:3) (frozen),No gelation,Water,FD,,,,,,,,,Macroporous (flakes and fibrous),0.0348,Transient,Hot wire,,
14347,FD,Not specific,Beads,Lignocellulose,,,B,,,pc,wa,Cellulose suspension + CaCl2 solution (frozen),Physical (Mn+),Water,FD,,,0.0101,,214,,,,,,,,,
14348,FD,Not specific,Beads,Lignocellulose,,,B,,,pc,wa,Lignocellulose suspension + CaCl2 solution (frozen),Physical (Mn+),Water,FD,,,0.0152,,170,,,,,,,,,
14349,FD,Not specific,Beads,Lignocellulose,,N-(2-Aminoethyl)-3-aminopropylmethyldimethoxysilane modification,B,,Si,pc,wa,Lignocellulose suspension ＋ N-(2-aminoethyl)-3 aminopropylmethyldimethoxysilane + CaCl2 solution (frozen),Physical (Mn+),Water,FD,,,0.0183,,127,,,,,,,,,
14350,FD,Adsorbent,Monolith,Cellulose nanofibers,,,K,,,ng,wa,Cellulose nanofibier suspension (frozen),No gelation,Water,FD,,,0.018,98.73%,,,,,Macroporous (flakes),,,,,
14351,FD,Adsorbent,Monolith,Cellulose nanofibers,,,K,,,ng,wa,Cellulose nanofibier suspension + coffee waste (10%) (frozen),No gelation,Water,FD,,,0.019,98.68%,,,,,Macroporous (flakes),,,,,
14352,FD,Adsorbent,Monolith,Cellulose nanofibers,,,K,,,ng,wa,Cellulose nanofibier suspension + coffee waste (20%) (frozen),No gelation,Water,FD,,,0.019,98.65%,,,,,Macroporous (flakes),,,,,
14353,FD,Adsorbent,Monolith,Cellulose nanofibers,,,K,,,ng,wa,Cellulose nanofibier suspension + coffee waste (40%) (frozen),No gelation,Water,FD,,,0.021,98.53%,,,,,Macroporous (flakes),,,,,
14354,FD,Adsorbent,Monolith,Cellulose nanofibers,,,K,,,ng,wa,Cellulose nanofibier suspension + coffee waste (60%) (frozen),No gelation,Water,FD,,,0.022,98.40%,,,,,Macroporous (flakes),,,,,
14355,FD,Sensors,Fibers,Chitosan,"Glucomannan, CNT",,A,"A, N",,pp,wa,Chitosan-konjac glucomannan solution (electrospun) + NaOH-ethanol solution (frozen),"Physical (antisolvent, pH)",Water,FD,Post-compositing with MWCNT,,,,,,,,Macroporous (cellular),,,,,
14356,FD,Steam generation,Monolith,Cellulose,"Polydopamine, PEG",,B,"M, E",,ng,wa,Cellulose-NaOH-urea solution + PEG (frozen),No gelation,Water,FD,Post-compositing with polydopamine,,,85.40%,56,,,,Macroporous (fibrous),,,,,
14357,FD,PCM support,Monolith,Rubber,"PVA, GO, carbon",PEG loading,L,"E, N, N",Lo,ng,wa,Tire rubber suspension + PVA solution + GO + activated carbon (5%) (frozen),No gelation,Water,FD,Post-PEG loading,,,80.49%,,,,,Macroporous (flakes),,,,,
14358,FD,PCM support,Monolith,Rubber,"PVA, GO, carbon",PEG loading,L,"E, N, N",Lo,ng,wa,Tire rubber suspension + PVA solution + GO + activated carbon (10%) (frozen),No gelation,Water,FD,Post-PEG loading,,,78.97%,,,,,Macroporous (flakes),,,,,
14359,FD,PCM support,Monolith,Rubber,"PVA, GO, carbon",PEG loading,L,"E, N, N",Lo,ng,wa,Tire rubber suspension + PVA solution + GO + activated carbon (15%) (frozen),No gelation,Water,FD,Post-PEG loading,,,76.91%,,,,,Macroporous (flakes),,,,,
14360,FD,PCM support,Monolith,Rubber,"PVA, GO, graphene",PEG loading,L,"E, N, N",Lo,ng,wa,Tire rubber suspension + PVA solution + GO + expanded graphene (5%) (frozen),No gelation,Water,FD,Post-PEG loading,,,79.48%,,,,,Macroporous (flakes),,,,,
14361,FD,PCM support,Monolith,Rubber,"PVA, GO, graphene",PEG loading,L,"E, N, N",Lo,ng,wa,Tire rubber suspension + PVA solution + GO + expanded graphene (10%) (frozen),No gelation,Water,FD,Post-PEG loading,,,77.49%,,,,,Macroporous (flakes),,,,,
14362,FD,PCM support,Monolith,Rubber,"PVA, GO, graphene",PEG loading,L,"E, N, N",Lo,ng,wa,Tire rubber suspension + PVA solution + GO + expanded graphene (15%) (frozen),No gelation,Water,FD,Post-PEG loading,,,76.18%,,,,,Macroporous (flakes),,,,,
14363,FD,Steam generation,Monolith,Phenolic resin,,Melamin foam,I,,Mx,ng,wa,"Coal tar-based phenolic resin (hydrothermal, frozen) in melamin foam",No gelation,Water,FD,,,0.345,62.20%,,,,3.16,Macroporous (flakes),,,,,
14364,FD,Steam generation,Monolith,Phenolic resin,,Melamin foam,I,,Mx,ng,wa,"Coal tar (30%)-based phenolic resin (hydrothermal, frozen) in melamin foam",No gelation,Water,FD,,,0.242,75.70%,,,,2.03,Macroporous (flakes),,,,,
14365,FD,Steam generation,Monolith,Phenolic resin,,Melamin foam,I,,Mx,ng,wa,"Coal tar (50%)-based phenolic resin (hydrothermal, frozen) in melamin foam",No gelation,Water,FD,,,0.235,71.70%,,,,2.2,Macroporous (flakes),,,,,
14366,FD,Steam generation,Monolith,Phenolic resin,CNT,Melamin foam,I,N,Mx,ng,wa,"Coal tar (30%)-based phenolic resin (hydrothermal, frozen) in melamin foam + CNT (20 wt%)",No gelation,Water,FD,,,0.226,78.50%,,,,5.07,Macroporous (flakes),,,,,
14367,FD,Steam generation,Monolith,Phenolic resin,CNT,Melamin foam,I,N,Mx,ng,wa,"Coal tar (30%)-based phenolic resin (hydrothermal, frozen) in melamin foam + CNT (30 wt%)",No gelation,Water,FD,,,0.379,59.60%,,,,0.3,Macroporous (flakes),,,,,
14368,FD,Steam generation,Monolith,Phenolic resin,,"Melamin foam, carbonized",I,,"Ca, Mx",ng,wa,"Coal tar (30%)-based phenolic resin (hydrothermal, frozen) in melamin foam",No gelation,Water,FD,Post-calcination at 500 °C,,0.246,77.80%,,,,,Macroporous (flakes),,,,,
14369,FD,Not specific,Monolith,Chitosan,Cellulose nanofibers,,A,K,,cc,wa,Chitosan solution + glutaraldehyde solution + cellulose nanofiber suspension (frozen),Chemical (aldehyde),Water,FD,,,0.075,95.10%,,,,,Macroporous (flakes),,,,,
14370,FD,Thermal insulation,Fibers,Polyimide,,,G,,,ng,uk,Poly(amic acid) solution (electrospun),No gelation,Unknown,APD,Post-calcination at 280 °C,,0.1,93%,,,,,Macroporous (fibrous),,,,,
14371,FD,Thermal insulation,Fibers,Polyimide,Polyurethane,,G,H,,ng,uk,Poly(amic acid) solution + fluorinated polyurethane (5%) (electrospun),No gelation,Unknown,APD,Post-calcination at 280 °C,,0.02,99%,,,,,Macroporous (fibrous),,,,,
14372,FD,Thermal insulation,Fibers,Polyimide,Polyurethane,,G,H,,ng,uk,Poly(amic acid) solution + fluorinated polyurethane (10%) (electrospun),No gelation,Unknown,APD,Post-calcination at 280 °C,,0.0024,99%,,,,,Macroporous (fibrous),0.0224,Transient,Hot disk,,
14373,FD,Thermal insulation,Fibers,Polyimide,Polyurethane,,G,H,,ng,uk,Poly(amic acid) solution + fluorinated polyurethane (15%) (electrospun),No gelation,Unknown,APD,Post-calcination at 280 °C,,0.005,99%,,,,,Macroporous (fibrous),,,,,
14374,FD,Sensors,Monolith,Polyimide,,,G,,,ng,wa,Poly(amic acid) solution,No gelation,Water,FD,Post-calcination at 300 °C,,0.03,,10,,,,Macroporous (cellular),,,,,
14375,FD,Sensors,Monolith,Polyimide,,,G,,,ng,wa,"Poly(amic acid) (1,3,5-triaminophenxybenzene linked) solution (frozen)",No gelation,Water,FD,Post-calcination at 300 °C,,0.03,,15,,,,Macroporous (cellular),,,,,
14376,FD,Sensors,Monolith,Polyimide,GO,,G,N,,ng,wa,Poly(amic acid) solution + GO suspension (8:2) (frozen),No gelation,Water,FD,Post-calcination at 300 °C,,0.02,,15,,,,Macroporous (cellular),,,,,
14377,FD,Sensors,Monolith,Polyimide,GO,,G,N,,ng,wa,"Poly(amic acid) (1,3,5-triaminophenxybenzene linked) solution + GO suspension (9:1) (frozen)",No gelation,Water,FD,Post-calcination at 300 °C,,0.04,,10,,,,Macroporous (cellular),,,,,
14378,FD,Sensors,Monolith,Polyimide,GO,,G,N,,ng,wa,"Poly(amic acid) (1,3,5-triaminophenxybenzene linked) solution + GO suspension (8:2) (frozen)",No gelation,Water,FD,Post-calcination at 300 °C,,0.02,,15,,,,Macroporous (cellular),,,,,
14379,FD,Sensors,Monolith,Polyimide,GO,,G,N,,ng,wa,"Poly(amic acid) (1,3,5-triaminophenxybenzene linked) solution + GO suspension (7:3) (frozen)",No gelation,Water,FD,Post-calcination at 300 °C,,0.02,,20,,,,Macroporous (cellular),,,,,
14380,FD,Sensors,Monolith,Polyimide,GO,,G,N,,ng,wa,"Poly(amic acid) (1,3,5-triaminophenxybenzene linked) solution + GO suspension (5:5) (frozen)",No gelation,Water,FD,Post-calcination at 300 °C,,0.01,,30,,,,Macroporous (cellular),,,,,
14381,FD,Thermal insulation,Fibers,Aramid fibers,,,K,,,pp,"al, wa",Aramid fiber (1 wt%) suspension in CaCl2-N-methyl pyrrolidone (wet spun) + water-t-butanol (frozen),Physical (antisolvent),t-Butanol-water,FD,,,,,206,,,,Macroporous (nanofibrous),,,,,
14382,FD,Thermal insulation,Fibers,Aramid fibers,,,K,,,pp,"al, wa",Aramid fiber (3 wt%) suspension in CaCl2-N-methyl pyrrolidone (wet spun) + water-t-butanol (frozen),Physical (antisolvent),t-Butanol-water,FD,,,,,328,,,,Macroporous (nanofibrous),0.0278,Steady state,HFM,,
14383,FD,Sound insulation,Monolith,Aramid fibers,,,K,,,pp,al,Aramid fiber suspension in DMSO-KOH + t-butanol-ethanol (frozen),Physical (antisolvent),t-Butanol,FD,,,0.025,98.34%,282,,,,Macroporous (cellular and nanofibrous),0.0691,Transient,Hot disk?,,
14384,FD,Sound insulation,Monolith,Aramid fibers,,,K,,,pp,al,"Aramid fiber suspension in DMSO-KOH + t-butanol-ethanol (homogenized, frozen)",Physical (antisolvent),t-Butanol,FD,,,0.0302,97.95%,325,,,,Macroporous (cellular and nanofibrous),0.0667,Transient,Hot disk?,,
14385,FD,Sound insulation,Monolith,Aramid fibers,,,K,,,pp,al,"Aramid fiber suspension in DMSO-KOH + t-butanol-ethanol (crushed, frozen)",Physical (antisolvent),t-Butanol,FD,,,0.0405,97.15%,277,,,,Macroporous (cellular and nanofibrous),0.0635,Transient,Hot disk?,,
14386,FD,Sensors,Sheet,Cellulose nanofibers,"PVA, CNT",,K,"E, N",,ng,wa,Cellulose nanofiber suspension + CNT + PVA solution (frozen),No gelation,Water,FD,,,,97.23%,,,,,Macroporous (cellular),,,,,
14387,FD,Steam generation,Monolith,Chitosan,GO,,A,N,,ng,wa,Chitosan solution + graphene nanoplate suspension (frozen),No gelation,Water,FD,,,,,,,,,Macroporous (cellular),,,,,
14388,APD,Thermal insulation,Monolith,Polydicyclopentadiene,,,M,,,cp,al,Polydicyclopentadiene monomer solution in toluene + Grubb's catalyst (0.01 g/polymer 1 g),Chemical (polymerization),Isopropanol?,APD,,,0.152,85.70%,,,,,Macroporous (particulate),0.02036,Transient,In house,,
14389,APD,Thermal insulation,Monolith,Polydicyclopentadiene,,,M,,,cp,al,Polydicyclopentadiene monomer solution in toluene + Grubb's catalyst (0.01 g/polymer 1 g),Chemical (polymerization),Isopropanol?,APD,,,0.142,86.66%,,,,,Macroporous (particulate),0.01883,Transient,In house,,
14390,APD,Thermal insulation,Monolith,Polydicyclopentadiene,,,M,,,cp,al,Polydicyclopentadiene monomer solution in toluene + Grubb's catalyst (0.005 g/polymer 1 g),Chemical (polymerization),Isopropanol?,APD,,,0.131,87.66%,,,,,Macroporous (particulate),0.02091,Transient,In house,,
14391,APD,Thermal insulation,Monolith,Polydicyclopentadiene,,,M,,,cp,al,Polydicyclopentadiene monomer solution in toluene + Grubb's catalyst (0.005 g/polymer 1 g),Chemical (polymerization),Isopropanol?,APD,,,0.109,89.76%,,,,,Macroporous (particulate),0.01925,Transient,In house,,
14392,APD,Thermal insulation,Monolith,Polydicyclopentadiene,,,M,,,cp,al,Polydicyclopentadiene monomer solution in toluene + Grubb's catalyst (0.005 g/polymer 1 g),Chemical (polymerization),Isopropanol?,APD,,,0.127,88.09%,,,,,Macroporous (particulate),0.02155,Transient,In house,,
14393,APD,Thermal insulation,Monolith,Polydicyclopentadiene,,,M,,,cp,al,Polydicyclopentadiene monomer solution in toluene + Grubb's catalyst (0.005 g/polymer 1 g),Chemical (polymerization),Isopropanol?,APD,,,0.125,88.18%,,,,,Macroporous (particulate),0.0203,Transient,In house,,
14394,APD,Thermal insulation,Monolith,Polydicyclopentadiene,,,M,,,cp,al,Polydicyclopentadiene monomer solution in toluene + Grubb's catalyst (0.005 g/polymer 1 g),Chemical (polymerization),Isopropanol?,APD,,,0.207,,159,,,,Macroporous (particulate),,,,,
14395,APD,Thermal insulation,Monolith,Polydicyclopentadiene,,,M,,,cp,al,Polydicyclopentadiene monomer solution in toluene + Grubb's catalyst (0.005 g/polymer 1 g),Chemical (polymerization),Isopropanol?,APD,,,0.19,,189,,,,Macroporous (particulate),,,,,
14396,FD,Adsorbent,Monolith,Chitosan,,,A,,,ng,wa,Chtisan solution (frozen),No gelation,Water,FD,,,0.0098,,,,,,Macroporous (cellular),,,,,
14397,FD,Adsorbent,Monolith,Chitosan,CNT,,A,N,,ng,wa,Chitosan solution + CNT suspension (frozen),No gelation,Water,FD,,,0.0112,,,,,,Macroporous (cellular),,,,,
14398,FD,Adsorbent,Monolith,Chitosan,"CNT, polydopamine",,A,"N, M",,ng,wa,Chitosan solution + dopamine-CNT suspension (frozen),No gelation,Water,FD,,,0.0107,,,,,,Macroporous (cellular),,,,,
14399,FD,Adsorbent,Monolith,Alginate,"Polyethyleneimine, GO",,A,"E, N",,"pc, pp",wa,GO-polyethyleneimine suspension + CaCO3 + alginate solution + glucono-d-lacton (frozen),"Physical (Mn+, pH)",Water,FD,,,,,,,,,Macroporous (flakes),,,,,
14400,APD,Thermal insulation,Monolith,Polybenzoxazine,,Melamin foam,M,,Mx,ng,al,Benzoxazine (13%) in DMF in melamine foam + ethanol,No gelation,Ethanol,APD,,,0.2,,,,,,Macroporous (particulate),,,,,
14401,APD,Thermal insulation,Monolith,Polybenzoxazine,,Melamin foam,M,,Mx,ng,al,Benzoxazine (18%) in DMF in melamine foam + ethanol,No gelation,Ethanol,APD,,,0.247,,,,,,Macroporous (particulate),,,,,
14402,APD,Thermal insulation,Monolith,Polybenzoxazine,,Melamin foam,M,,Mx,ng,al,Benzoxazine (23%) in DMF in melamine foam + ethanol,No gelation,Ethanol,APD,,,0.325,,,,,,Macroporous (particulate),,,,,
14403,FD,Thermal insulation,Monolith,Silk fibroin,,,D,,,ng,wa,Silk fibroin-CaCl2-ethanol solution + SDBD (frozen),No gelation,Water,FD,,,0.025,98.20%,,,,,Macroporous (fibrous),0.04,Transient,Hot disk,,
14404,FD,Thermal insulation,Monolith,Silk fibroin,Down feather,,D,L,,ng,wa,Silk fibroin-CaCl2-ethanol solution + SDBD + down feather (1:10) (frozen),No gelation,Water,FD,,,0.028,98.00%,,,,,Macroporous (fibrous),,,,,
14405,FD,Thermal insulation,Monolith,Silk fibroin,Down feather,,D,L,,ng,wa,Silk fibroin-CaCl2-ethanol solution + SDBD + down feather (3:10) (frozen),No gelation,Water,FD,,,0.031,97.90%,,,,,Macroporous (fibrous),,,,,
14406,FD,Thermal insulation,Monolith,Silk fibroin,Down feather,,D,L,,ng,wa,Silk fibroin-CaCl2-ethanol solution + SDBD + down feather (5:10) (frozen),No gelation,Water,FD,,,0.035,97.70%,,,,,Macroporous (fibrous),0.034,Transient,Hot disk,,
14407,FD,Thermal insulation,Monolith,Silk fibroin,Down feather,,D,L,,ng,wa,Silk fibroin-CaCl2-ethanol solution + SDBD + down feather (7:10) (frozen),No gelation,Water,FD,,,0.038,97.50%,,,,,Macroporous (fibrous),,,,,
14408,FD,Sensors,Monolith,Cellulose nanofibers,,,K,,,ng,wa,Cellulose nanofiber suspension in thrichloromethane-ethyl-acetate acetic acid (frozen),No gelation,Water,FD,,,,,86,0.356,,,Macroporous (flakes),,,,,
14409,FD,Sensors,Monolith,Cellulose nanofibers,Chitosan,,K,A,,ng,wa,Cellulose nanofiber suspension in thrichloromethane-ethyl-acetate acetic acid + chitosan (1 wt%) solution (frozen),No gelation,Water,FD,,,,,98,0.47,,,Macroporous (flakes),,,,,
14410,FD,Sensors,Monolith,Cellulose nanofibers,Chitosan,,K,A,,ng,wa,Cellulose nanofiber suspension in thrichloromethane-ethyl-acetate acetic acid + chitosan (2 wt%) solution (frozen),No gelation,Water,FD,,,,,154,0.921,,,Macroporous (flakes),,,,,
14411,FD,Sensors,Monolith,Cellulose nanofibers,Chitosan,,K,A,,ng,wa,Cellulose nanofiber suspension in thrichloromethane-ethyl-acetate acetic acid + chitosan (5 wt%) solution (frozen),No gelation,Water,FD,,,,,29,0.112,,,Macroporous (flakes),,,,,
14412,FD,Steam generation,Monolith,Cellulose nanofibers,GO,,K,N,,pp,wa,"Cellulose nanofiber suspension + urea + GO suspension (hydrothermal, frozen)",Physical (aggregation),Water,FD,,,0.015,,,,,,Macroporous (fibrous and flakes),,,,,
14413,FD,Packaging,Monolith,Cellulose nanofibers,"Chitosan, PVA",,K,"A, E",,ng,wa,Cellulose nanofiber suspension + PVA solution + cinnamoaldehde-modified chitosan (frozen),No gelation,Water,FD,,,,95.94%,,,,,Macroporous (flakes),,,,,
14414,FD,Sensors,Monolith,Carboxymethyl cellulose,Graphite,,A,N,,ng,wa,Carboxymethyl cellulose solution + expanded graphite (frozen),No gelation,Water,FD,Post-immersion into CuSO4 solution,Physical (Mn+),0.029,94.60%,85,,,,Macroporous (flakes),,,,,
14415,FD,Adsorbent,Monolith,Chitosan,Protein (whey),,A,C,,pp,wa,Chitosan solution + whey protein isolate + citric acid (freeze-thaw) + NaOH solution (frozen),Physical (pH)?,Water,FD,,,0.0791,,,,,,Macroporous (flakes),,,,,
14416,FD,Adsorbent,Monolith,Chitosan,"Protein (whey), polylysine",,A,"C, C",,pp,wa,Chitosan solution + whey protein isolate + citric acid + polylysine HCl (freeze-thaw) + NaOH solution (frozen),Physical (pH)?,Water,FD,,,0.0827,,,,,,Macroporous (flakes),,,,,
14417,FD,Not specific,Monolith,Polypropylene,PVA,,J,E,,ng,wa,Polypropylene fiber suspension + PVA solution (frozen),No gelation,Water,FD,,,0.0386,,,,,,Macroporous (fibrous),,,,,
14418,FD,Separation,Monolith,Alginate,Polyacrylamide,,A,R,,ng,wa,Alginate solution + SDS + N-N-dimethylacrylamide + potassium persulfate (frozen),No gelation,Water,FD,"Post-immersion into CaCl2 solution, grafting with poly(N-isopropylacrylamide)",Physical (Mn+),,,3,,,,Macroporous (flakes),,,,,
14419,FD,Separation,Monolith,Alginate,Polyacrylamide,,A,R,,ng,wa,Alginate solution + SDS + N-N-dimethylacrylamide + N-isopropylacrylamide + potassium persulfate (frozen),No gelation,Water,FD,"Post-immersion into CaCl2 solution, grafting with poly(N-isopropylacrylamide)",Physical (Mn+),0.027,,3,,,,Macroporous (flakes),,,,,
14420,FD,Steam generation,Monolith,Chitosan,"Polypyrrole, cyclodextrin",,A,"M, A",,ng,wa,Chitosan solurion + cyclodextrin-EDC-NHS solution (frozen),No gelation,Water,FD,"Post-composoting with polypyrrole-La3+, Al3+",,,88.18%,,,,,Macroporous (cellular),0.055,Unknown,Unknown,,
14421,FD,Adsorbent,Monolith,Poly(acrylic acid),GO,,R,N,,cp,wa,"GO suspension + acrylic acid + N,N'-methylenebisacrylamide (frozen)",Chemical (polymerization),Water,FD,,,,,,,,,Macroporous (flakes),,,,,
14422,SCD,Not specific,Beads,Cellulose,,,B,,,pp,al,Microcrysltalline cellulose-DBNH OAc-DMSO solution + ethanol,Physical (antisolvent),Ethanol,SCD,,,0.115,93%,416,,,,Macroporous (particulate),,,,,
14423,SCD,Not specific,Beads,Cellulose,,,B,,,pp,al,Viscose solution + ethanol,Physical (antisolvent),Ethanol,SCD,,,0.084,97%,398,,,,Macroporous (particulate),,,,,
14424,SCD,Not specific,Monolith,Silk fibroin,,,D,,,pp,al,Silk fibroin (10%) solution + ethanol,Physical (antisolvent),Ethanol,SCD,,,0.061,98%,250,,,,Mesoporous (nanoparticulate),,,,,
14425,SCD,Not specific,Monolith,Silk fibroin,,,D,,,pp,al,Silk fibroin (15%) solution + ethanol,Physical (antisolvent),Ethanol,SCD,,,0.077,98%,380,,,0.8,Mesoporous (nanoparticulate),,,,,
14426,SCD,Not specific,Monolith,Silk fibroin,,,D,,,pc,al,Silk fibroin (10%) solution + NaH2PO4 solution + ethanol,Physical (electrostatic)?,Ethanol,SCD,,,0.248,93%,320,,,,Macroporous (particulate),,,,,
14427,SCD,Not specific,Monolith,Silk fibroin,,,D,,,pc,al,Silk fibroin (15%) solution + NaH2PO4 solution + ethanol,Physical (electrostatic)?,Ethanol,SCD,,,0.213,94%,300,,,1.7,Macroporous (particulate),,,,,
14428,SCD,Thermal insulation,Monolith,Cellulose nanofibers,,,K,,,pp,al,Cellulose nanocrystal suspension in acetone-ethanol (evaporation),Physical (antisolvent),Ethanol,SCD,,,,,100,,,,Macroporous (particulate),,,,,
14429,SCD,Thermal insulation,Monolith,Cellulose nanofibers,Nitrochitosan,,K,A,,pp,al,Cellulose nanocrystal suspension + nitrochitosan (2%) in acetone-ethanol (evaporation),Physical (antisolvent),Ethanol,SCD,,,,,103,,,,Macroporous (particulate),,,,,
14430,SCD,Thermal insulation,Monolith,Cellulose nanofibers,Nitrochitosan,,K,A,,pp,al,Cellulose nanocrystal suspension + nitrochitosan (5%) in acetone-ethanol (evaporation),Physical (antisolvent),Ethanol,SCD,,,,,128,,,,Macroporous (particulate),,,,,
14431,SCD,Thermal insulation,Monolith,Cellulose nanofibers,Nitrochitosan,,K,A,,pp,al,Cellulose nanocrystal suspension + nitrochitosan (7%) in acetone-ethanol (evaporation),Physical (antisolvent),Ethanol,SCD,,,,,128,,,,Macroporous (particulate),,,,,
14432,FD,Not specific,Monolith,Polyimide,,,G,,,ng,wa,Poly(amic acid) solution + TEA (frozen),No gelation,Water,FD,"Post-compositing another polyimide, calcination at 200 °C",,0.026,,,,,,Macroporous (flakes),,,,,
14433,FD,Not specific,Monolith,Polyimide,,Carbonized,G,,Ca,ng,wa,Poly(amic acid) solution + TEA (frozen),No gelation,Water,FD,"Post-compositing another polyimide, calcination at 1000 °C",,0.049,,,,,,Macroporous (flakes),0.0348,Transient,Hot disk,,
14434,SCD,Packaging,Monolith,Protein (whey),,,C,,,pp,al,Whey protei isolate solution (pH 7) (heating),Physical (temperature),Ethanol,SCD,,,0.14,89%,353,,0.7,,Mesoporous (nanoparticulate),,,,,
