Repository: paulagirones/Aerogels_thermal_conductivity

# Aerogels_thermal_conductivity
Machine learning prediction of thermal conductivity in aerogels.

File: 20250220_dataset.csv (part 83 of 95)
Entry,Drying,Purpose,Shape,First materials,Second materials,Modification,First material class,Second materials class,Modification class,Gelation class,Solvent class,Process,Gelation mechanism,Final solvent,Drying details,Post drying treatment,Post-drying cross-linking,Envelope density g/cm3,Porosity,BET surface area m2/g,BJH pore size nm,BJH pore volume (total) cm3/g,compression elastic modulus MPa,SEM,Thermal conductivity W/(m K),Thermal method,Thermal method detail,,
14435,SCD,Packaging,Monolith,Protein (whey),,,C,,,pp,al,Whey protei isolate solution (pH 7) + tannic acid? (heating),Physical (temperature),Ethanol,SCD,,,0.31,76%,244,,0.7,,Mesoporous (nanoparticulate),,,,,
14436,SCD,Packaging,Monolith,Protein (whey),,,C,,,pp,al,Whey protei isolate solution (pH 7) + tannic acid? (heating),Physical (temperature),Ethanol,SCD,,,0.27,85%,232,,0.8,,Mesoporous (nanoparticulate),,,,,
14437,SCD,Packaging,Monolith,Protein (whey),,,C,,,pp,al,Whey protei isolate solution (pH 9) (heating),Physical (temperature),Ethanol,SCD,,,0.14,90%,321,,0.9,,Mesoporous (nanoparticulate),,,,,
14438,SCD,Packaging,Monolith,Protein (whey),,,C,,,pp,al,Whey protei isolate solution (pH 9) + tannic acid? (heating),Physical (temperature),Ethanol,SCD,,,0.4,72%,216,,0.7,,Mesoporous (nanoparticulate),,,,,
14439,SCD,Packaging,Monolith,Protein (whey),,,C,,,pp,al,Whey protei isolate solution (pH 9) + tannic acid? (heating),Physical (temperature),Ethanol,SCD,,,0.28,78%,237,,0.8,,Mesoporous (nanoparticulate),,,,,
14440,SCD,Packaging,Monolith,Protein (whey),,,C,,,pp,al,Whey protei isolate solution (pH 11) (heating),Physical (temperature),Ethanol,SCD,,,0.26,78%,218,,0.8,,Mesoporous (nanoparticulate),,,,,
14441,SCD,Packaging,Monolith,Protein (whey),,,C,,,pp,al,Whey protei isolate solution (pH 11) + tannic acid? (heating),Physical (temperature),Ethanol,SCD,,,0.32,73%,266,,0.9,,Mesoporous (nanoparticulate),,,,,
14442,SCD,Packaging,Monolith,Protein (whey),,Bis(trimethylsilyl)amine modification,C,,Si,pp,al,Whey protei isolate solution (pH 7) (heating),Physical (temperature),Ethanol,SCD,Post-bis(trimethylsilyl)amine modification,,0.44,61%,242,,1,,Mesoporous (nanoparticulate),,,,,
14443,SCD,Packaging,Monolith,Protein (whey),,Bis(trimethylsilyl)amine modification,C,,Si,pp,al,Whey protei isolate solution (pH 7) + tannic acid? (heating),Physical (temperature),Ethanol,SCD,Post-bis(trimethylsilyl)amine modification,,0.65,42%,87,,0.4,,Mesoporous (nanoparticulate),,,,,
14444,SCD,Packaging,Monolith,Protein (whey),,Bis(trimethylsilyl)amine modification,C,,Si,pp,al,Whey protei isolate solution (pH 7) + tannic acid? (heating),Physical (temperature),Ethanol,SCD,Post-bis(trimethylsilyl)amine modification,,0.6,57%,115,,0.3,,Mesoporous (nanoparticulate),,,,,
14445,SCD,Packaging,Monolith,Protein (whey),,Bis(trimethylsilyl)amine modification,C,,Si,pp,al,Whey protei isolate solution (pH 9) (heating),Physical (temperature),Ethanol,SCD,Post-bis(trimethylsilyl)amine modification,,0.27,80%,230,,1.1,,Mesoporous (nanoparticulate),,,,,
14446,SCD,Packaging,Monolith,Protein (whey),,Bis(trimethylsilyl)amine modification,C,,Si,pp,al,Whey protei isolate solution (pH 9) + tannic acid? (heating),Physical (temperature),Ethanol,SCD,Post-bis(trimethylsilyl)amine modification,,0.57,58%,123,,0.4,,Mesoporous (nanoparticulate),,,,,
14447,SCD,Packaging,Monolith,Protein (whey),,Bis(trimethylsilyl)amine modification,C,,Si,pp,al,Whey protei isolate solution (pH 9) + tannic acid? (heating),Physical (temperature),Ethanol,SCD,Post-bis(trimethylsilyl)amine modification,,0.63,44%,111,,0.3,,Mesoporous (nanoparticulate),,,,,
14448,FD,Separation,Monolith,Cellulose nanofibers,PEG,,K,E,,ng,wa,Cellulose nanofiber suspension (frozen),No gelation,Water,FD,Post-compositing with aldehyde PEG,,0.0315,96.70%,,,,,Macroporous (flakes),,,,,
14449,APD,Not specific,Sheet,GO,,,N,,,ng,wa,GO suspension + SDS ,No gelation,Water,APD,,,0.0109,99.52%,552.74,,,,Macroporous (flakes),,,,,
14450,APD,Not specific,Sheet,Polyethylene,GO,,J,N,,ng,wa,Polyethylene (2.5%) suspension + GO suspension + SDS ,No gelation,Water,APD,,,0.0248,99.06%,256.65,,,,Macroporous (flakes),,,,,
14451,APD,Not specific,Sheet,Polyethylene,GO,,J,N,,ng,wa,Polyethylene (5%) suspension + GO suspension + SDS ,No gelation,Water,APD,,,0.0606,97.97%,140.7,,,,Macroporous (flakes),,,,,
14452,FD,Adsorbent,Monolith,Gelatin,"Bacterial cellulose, starch",,C,"K, A",,pp,wa,Gelatin solution + starch solution + bacterial cellulose suspension (frozen),Physical (temperature),Water,FD,,,,,,,,,Macroporous (flakes),,,,,
14453,FD,Steam generation,Monolith,Cellulose nanofibers,,,K,,,ng,wa,Cellulose nanofiber susepnsion (frozen),No gelation,Water,FD,,,,,,,,,Macroporous (flakes),,,,,
14454,FD,Steam generation,Monolith,Cellulose nanofibers,"Lignin, MoS2",Carbonized,K,"F, S",Ca,ng,wa,Cellulose nanofiber susepnsion (frozen),No gelation,Water,FD,"Post-calcination, compositing with lignin-MoS2",,,,,,,,Macroporous (flakes),,,,,
14455,FD,Adsorbent,Monolith,Chitin,"Chitosan, polyethyleneimine",MTES treatment,B,"A, G",Si,pc,wa,Chitin nanofiber-chitosan suspension + triphosphate solution (frozen),Physical (phosphate),Water,FD,"Post-conjugation with polyethyleneimine, MTES treatment, FD",,,,,,,,Macroporous (particulate),,,,,
14456,APD,Sensors,Sheet,Polyimide,Polypyrrole,,G,M,,ng,ow,Poly(amic acid) solution (electrospun),No gelation,DMF?,APD,"Post-calcination at 260 °C, compositing with polypyrrole",,0.151,,,,,,Macroporous (fibrous),,,,,
14457,FD,Sound insulation,Monolith,Cellulose nanofibers,Cyclodextrin,MTMS treatment,K,A,Si,ng,wa,Cellulose nanocrystal (95%) suspension + cyclodextrin (5%) (frozen),No gelation,Water,FD,Post-MTMS treatment,,0.0176,98.62%,,,,,Macroporous (cellular),,,,,
14458,FD,Sound insulation,Monolith,Cellulose nanofibers,Cyclodextrin,MTMS treatment,K,A,Si,ng,wa,Cellulose nanocrystal (90%) suspension + cyclodextrin (10%) (frozen),No gelation,Water,FD,Post-MTMS treatment,,0.0161,98.74%,,,,,Macroporous (cellular),,,,,
14459,FD,Sound insulation,Monolith,Cellulose nanofibers,Cyclodextrin,MTMS treatment,K,A,Si,ng,wa,Cellulose nanocrystal (85%) suspension + cyclodextrin (15%) (frozen),No gelation,Water,FD,Post-MTMS treatment,,0.0147,98.85%,,,,,Macroporous (cellular),,,,,
14460,FD,Sound insulation,Monolith,Cellulose nanofibers,Cyclodextrin,MTMS treatment,K,A,Si,ng,wa,Cellulose nanocrystal (80%) suspension + cyclodextrin (20%) (frozen),No gelation,Water,FD,Post-MTMS treatment,,0.0122,99.05%,,,,,Macroporous (cellular),,,,,
14461,FD,Sound insulation,Monolith,Cellulose nanofibers,Cyclodextrin,MTMS treatment,K,A,Si,ng,wa,Cellulose nanocrystal (95%) suspension + cyclodextrin (5%) (frozen),No gelation,Water,FD,Post-MTMS treatment,,0.0245,97.90%,,,,,Macroporous (cellular),,,,,
14462,FD,Sound insulation,Monolith,Cellulose nanofibers,Cyclodextrin,MTMS treatment,K,A,Si,ng,wa,Cellulose nanocrystal (90%) suspension + cyclodextrin (10%) (frozen),No gelation,Water,FD,Post-MTMS treatment,,0.0245,98.08%,,,,,Macroporous (cellular),,,,,
14463,FD,Sound insulation,Monolith,Cellulose nanofibers,Cyclodextrin,MTMS treatment,K,A,Si,ng,wa,Cellulose nanocrystal (85%) suspension + cyclodextrin (15%) (frozen),No gelation,Water,FD,Post-MTMS treatment,,0.022,98.22%,,,,,Macroporous (cellular),,,,,
14464,FD,Sound insulation,Monolith,Cellulose nanofibers,Cyclodextrin,MTMS treatment,K,A,Si,ng,wa,Cellulose nanocrystal (80%) suspension + cyclodextrin (20%) (frozen),No gelation,Water,FD,Post-MTMS treatment,,0.0212,98.34%,,,,,Macroporous (cellular),,,,,
14465,FD,PCM support,Monolith,Cellulose nanofibers,PVA,,K,E,,ng,wa,Cellulose nanofiber suspension + PVA solution (frozen),No gelation,Water,FD,,,0.165,,,,,,Macroporous (flakes and particulate),0.05345,Transient,Hot disk,,
14466,FD,PCM support,Monolith,Cellulose nanofibers,PVA,PCM loading,K,E,Lo,ng,wa,Cellulose nanofiber suspension + PVA solution + n-tetradecene (frozen),No gelation,Water,FD,,,,,,,,,Macroporous (flakes and particulate),0.05654,Transient,Hot disk,,
14467,FD,PCM support,Monolith,Cellulose nanofibers,PVA,PCM loading,K,E,Lo,ng,wa,Cellulose nanofiber suspension + PVA solution + PCM particles (frozen),No gelation,Water,FD,,,,,,,,,Macroporous (flakes and particulate),0.06355,Transient,Hot disk,,
14468,FD,Shield,Monolith,Aramid fibers,,,K,,,pp,"al, wa",Aramid fiber solution in DMSO-KOH (frozen) + t-butanol-water,Physical (antisolvent),t-Butanol-water,FD,,,0.023,98.40%,,,,,Macroporous (fibrous),0.05903,Transient,Hot disk,,
14469,FD,Shield,Monolith,Aramid fibers,GO,,K,N,,pp,"al, wa",Aramid fiber solution in DMSO-KOH + GO suspension (10:1) (frozen) + t-butanol-water,Physical (antisolvent),t-Butanol-water,FD,,,0.027,98.20%,,,,,Macroporous (fibrous),0.062,Transient,Hot disk,,
14470,FD,Shield,Monolith,Aramid fibers,GO,,K,N,,pp,"al, wa",Aramid fiber solution in DMSO-KOH + GO suspension (10:3) (frozen) + t-butanol-water,Physical (antisolvent),t-Butanol-water,FD,,,0.031,98.00%,,,,,Macroporous (fibrous),0.077,Transient,Hot disk,,
14471,FD,Shield,Monolith,Aramid fibers,GO,,K,N,,pp,"al, wa",Aramid fiber solution in DMSO-KOH + GO suspension (10:5) (frozen) + t-butanol-water,Physical (antisolvent),t-Butanol-water,FD,,,0.036,97.70%,,,,,Macroporous (fibrous),0.101,Transient,Hot disk,,
14472,FD,Shield,Monolith,Aramid fibers,GO,,K,N,,pp,"al, wa",Aramid fiber solution in DMSO-KOH + GO suspension (10:7) (frozen) + t-butanol-water,Physical (antisolvent),t-Butanol-water,FD,,,0.041,97.60%,,,,,Macroporous (fibrous),0.1238,Transient,Hot disk,,
14473,FD,Separation,Monolith,Bacterial cellulose,,MTMS treatment,K,,Si,pp,al,Bacterial cellulose suspension + t-butanol (frozen),Physical (aggregation),t-Butanol,FD,,,0.0103,99.40%,85,,,0.06,Macroporous (fibrous),0.0296,Transient,Hot disk,,
14474,FD,Separation,Monolith,Bacterial cellulose,,MTMS treatment,K,,Si,pp,al,Bacterial cellulose suspension + t-butanol (frozen),Physical (aggregation),t-Butanol,FD,Post-MTMS treatment (2.5 h),,0.0107,99.30%,88,,,0.09,Macroporous (fibrous),0.0292,Transient,Hot disk,,
14475,FD,Separation,Monolith,Bacterial cellulose,,MTMS treatment,K,,Si,pp,al,Bacterial cellulose suspension + t-butanol (frozen),Physical (aggregation),t-Butanol,FD,Post-MTMS treatment (5 h),,0.0126,99.20%,100,,,0.15,Macroporous (fibrous),0.0286,Transient,Hot disk,,
14476,FD,Separation,Monolith,Bacterial cellulose,,MTMS treatment,K,,Si,pp,al,Bacterial cellulose suspension + t-butanol (frozen),Physical (aggregation),t-Butanol,FD,Post-MTMS treatment (10 h),,0.0148,99.10%,55,,,0.18,Macroporous (fibrous),0.0273,Transient,Hot disk,,
14477,FD,Adsorbent,Monolith,GO,Polyethyleneimine,3-Aminopropyltrimethoxysilane modification,N,E,Si,cc,wa,"GO suspension + 3-aminopropyltrimethoxysilane + polyethyleneimine + glutaraldehyde solution + 3-chloro-2-hydroxypropyltrimethylammonium chloride (hydrothermal, frozen)",Chemical (aldehyde),Water,FD,,,,,,,,,Macroporous (flakes),,,,,
14478,FD,Adsorbent,Monolith,Cellulose,Polyethyleneimine,3-Aminopropyltrimethoxysilane modification,B,E,Si,cc,wa,Dialdehyde cellulose suspension + polyethyleneimine + glutaraldehyde solution (frozen),Chemical (aldehyde),Water,FD,,,,,,,,,Macroporous (flakes),,,,,
14479,FD,Adsorbent,Monolith,Cellulose,"Polyethyleneimine, GO",3-Aminopropyltrimethoxysilane modification,B,"E, N",Si,cc,wa,GO suspension + dialdehyde cellulose suspension + polyethyleneimine + glutaraldehyde solution (frozen),Chemical (aldehyde),Water,FD,,,,,,,,,Macroporous (flakes),,,,,
14480,FD,Separation,Monolith,Cellulose nanofibers,,3-Glycidyloxypropyl trimethoxysilane modification,K,,Si,ng,wa,Cellulose nanofiber suspension + 3-glycidyloxypropyl trimethoxysilane (frozen),No gelation,Water,FD,,,0.0085,99.44%,,,,,Macroporous (cellular),,,,,
14481,FD,Separation,Monolith,Cellulose nanofibers,Polyethyleneimine,3-Glycidyloxypropyl trimethoxysilane modification,K,E,Si,ng,wa,Cellulose nanofiber suspension + 3-glycidyloxypropyl trimethoxysilane + polyethyleneimine (frozen),No gelation,Water,FD,,,0.0184,98.80%,,,,,Macroporous (cellular),,,,,
14482,FD,Separation,Monolith,Cellulose nanofibers,"Polyethyleneimine, Capstone FS-60",3-Glycidyloxypropyl trimethoxysilane modification,K,"E, E",Si,ng,wa,Cellulose nanofiber suspension + 3-glycidyloxypropyl trimethoxysilane + polyethyleneimine + fluorine-contained copolymer Capstone FS-60 (frozen),No gelation,Water,FD,,,0.0256,98.33%,128,,,,Macroporous (cellular),,,,,
14483,FD,Adsorbent,Monolith,Alginate,"Protein (soy), polyethyleneimine",,A,"C, G",,cc,wa,Soy protein isolate suspension + alginate solution + polyethyleneimine (9:1) + epichlorohydrin (frozen),Chemical (epoxy),Water,FD,,,,,1,,,,Macroporous (flakes),,,,,
14484,FD,Adsorbent,Monolith,Alginate,"Protein (soy), polyethyleneimine",,A,"C, G",,cc,wa,Soy protein isolate suspension + alginate solution + polyethyleneimine (7:3) + epichlorohydrin (frozen),Chemical (epoxy),Water,FD,,,,,3,,,,Macroporous (flakes),,,,,
14485,FD,Adsorbent,Monolith,Alginate,"Protein (soy), polyethyleneimine",,A,"C, G",,cc,wa,Soy protein isolate suspension + alginate solution + polyethyleneimine (5:5) + epichlorohydrin (frozen),Chemical (epoxy),Water,FD,,,,,4,,,,Macroporous (flakes),,,,,
14486,FD,Capacitors,Granules,Alginate,Polyaniline,PEG loading,A,M,Lo,"cp, pc",wa,Alginate solution + aniline + phytic acid + PEG (84%) + ammonium persulfate + CaCl2 solution (frozen),Chemical (polymerization) and physical (Mn+),Water,FD,,,,,111,,,,Macroporous (fibrous),,,,,
14487,FD,Capacitors,Granules,Alginate,Polyaniline,PEG loading,A,M,Lo,"cp, pc",wa,Alginate solution + aniline + phytic acid + PEG (86%) + ammonium persulfate + CaCl2 solution (frozen),Chemical (polymerization) and physical (Mn+),Water,FD,,,,,151,,,,Macroporous (fibrous),,,,,
14488,FD,Capacitors,Granules,Alginate,Polyaniline,PEG loading,A,M,Lo,"cp, pc",wa,Alginate solution + aniline + phytic acid + PEG (88%) + ammonium persulfate + CaCl2 solution (frozen),Chemical (polymerization) and physical (Mn+),Water,FD,,,,,350,,,,Macroporous (fibrous),,,,,
14489,FD,Capacitors,Granules,Alginate,Polyaniline,PEG loading,A,M,Lo,"cp, pc",wa,Alginate solution + aniline + phytic acid + PEG (90%) + ammonium persulfate + CaCl2 solution (frozen),Chemical (polymerization) and physical (Mn+),Water,FD,,,,,88,,,,Macroporous (fibrous),,,,,
14490,FD,Capacitors,Granules,Alginate,Polyaniline,PEG loading,A,M,Lo,"cp, pc",wa,Alginate solution + aniline + phytic acid + PEG (92%) + ammonium persulfate + CaCl2 solution (frozen),Chemical (polymerization) and physical (Mn+),Water,FD,,,,,,,,,Macroporous (fibrous),,,,,
14491,FD,Batteries,Sheet,Aramid fibers,,,K,,,pp,"al, wa",Aramid nanofiber solution in DMSO-KOH + CO2 gas + water-t-butanol (frozen),Physical (antisolvent),t-Butanol-water,FD,,,0.003,,,,,,Macroporous (fibrous),,,,,
14492,SCD,DDS,Microbeads,Starch,,Drug loading,A,,Lo,pp,al,Starch solution in W/O emulsion (cooling) + ethanol ,Physical (temperature),Ethanol,SCD,,,,,,,,,Microparticles,,,,,
14493,FD,PCM support,Monolith,Carboxymethyl cellulose,GO,PCM loading,A,N,Lo,ng,wa,Carboxymethyl cellulose solution + GO suspension (frozen),No gelation,Water,FD,Post-PCM loading,,,,,,,,Macroporous (flakes),,,,,
14494,FD,PCM support,Monolith,GO,,PCM loading,N,,Lo,ng,wa,GO suspension (frozen),No gelation,Water,FD,Post-PCM loading,,,,,,,,Macroporous (flakes),,,,,
14495,FD,Adsorbent,Monolith,Cellulose,,Phthalic acid modification,B,,Al,pp,wa,"4,5-Dimethoxyhomophtalic acid + microcrystalline cellulose suspension (hydrothermal) + THF + ethanol (frozen)",Physical (antisolvent),Water?,FD,,,0.22,,221,,,,Macroporous (flakes),,,,,
14496,FD,Thermal insulation,Monolith,PET,PVA,,F,E,,ng,wa,PET fiber (low melting) suspension + PVA solution (5:1) (frozen),No gelation,Water,FD,,,0.0146,98.90%,,,,0.00474,Macroporous (fibrous),0.0249,Transient,Hot disk,,
14497,FD,Thermal insulation,Monolith,PET,PVA,,F,E,,ng,wa,PET fiber (low melting) suspension + PVA solution (10:1) (frozen),No gelation,Water,FD,,,0.0264,98.10%,,,,0.00822,Macroporous (fibrous),0.0291,Transient,Hot disk,,
14498,FD,Thermal insulation,Monolith,PET,PVA,,F,E,,ng,wa,PET fiber (low melting) suspension + PVA solution (20:1) (frozen),No gelation,Water,FD,,,0.0459,96.70%,,,,0.01725,Macroporous (fibrous),0.034,Transient,Hot disk,,
14499,FD,Thermal insulation,Monolith,PET,PVA,,F,E,,ng,wa,PET fiber (low melting 75:normal 25) suspension + PVA solution (5:1) (frozen),No gelation,Water,FD,,,0.0139,99.00%,,,,0.00529,Macroporous (fibrous),0.0244,Transient,Hot disk,,
14500,FD,Thermal insulation,Monolith,PET,PVA,,F,E,,ng,wa,PET fiber (low melting 75:normal 25) suspension + PVA solution (10:1) (frozen),No gelation,Water,FD,,,0.0256,98.10%,,,,0.01072,Macroporous (fibrous),0.0286,Transient,Hot disk,,
14501,FD,Thermal insulation,Monolith,PET,PVA,,F,E,,ng,wa,PET fiber (low melting 75:normal 25) suspension + PVA solution (20:1) (frozen),No gelation,Water,FD,,,0.0447,96.70%,,,,0.01888,Macroporous (fibrous),0.0323,Transient,Hot disk,,
14502,FD,Thermal insulation,Monolith,PET,PVA,,F,E,,ng,wa,PET fiber (low melting 50:normal 50) suspension + PVA solution (5:1) (frozen),No gelation,Water,FD,,,0.0133,99.00%,,,,0.00591,Macroporous (fibrous),0.0236,Transient,Hot disk,,
14503,FD,Thermal insulation,Monolith,PET,PVA,,F,E,,ng,wa,PET fiber (low melting 50:normal 50) suspension + PVA solution (10:1) (frozen),No gelation,Water,FD,,,0.0254,98.10%,,,,0.01148,Macroporous (fibrous),0.0271,Transient,Hot disk,,
14504,FD,Thermal insulation,Monolith,PET,PVA,,F,E,,ng,wa,PET fiber (low melting 50:normal 50) suspension + PVA solution (20:1) (frozen),No gelation,Water,FD,,,0.044,96.80%,,,,0.01961,Macroporous (fibrous),0.0314,Transient,Hot disk,,
14505,FD,Thermal insulation,Monolith,PET,PVA,,F,E,,ng,wa,PET fiber (low melting 25:normal 75) suspension + PVA solution (5:1) (frozen),No gelation,Water,FD,,,0.0129,99.00%,,,,0.00601,Macroporous (fibrous),0.0235,Transient,Hot disk,,
14506,FD,Thermal insulation,Monolith,PET,PVA,,F,E,,ng,wa,PET fiber (low melting 25:normal 75) suspension + PVA solution (10:1) (frozen),No gelation,Water,FD,,,0.0233,98.30%,,,,0.01231,Macroporous (fibrous),0.0263,Transient,Hot disk,,
14507,FD,Thermal insulation,Monolith,PET,PVA,,F,E,,ng,wa,PET fiber (low melting 25:normal 75) suspension + PVA solution (20:1) (frozen),No gelation,Water,FD,,,0.0415,97.00%,,,,0.02078,Macroporous (fibrous),0.0313,Transient,Hot disk,,
14508,FD,Thermal insulation,Monolith,PET,PVA,,F,E,,ng,wa,PET fiber (normal) suspension + PVA solution (5:1) (frozen),No gelation,Water,FD,,,0.0126,99.10%,,,,0.00619,Macroporous (fibrous),0.0234,Transient,Hot disk,,
14509,FD,Thermal insulation,Monolith,PET,PVA,,F,E,,ng,wa,PET fiber (normal) suspension + PVA solution (10:1) (frozen),No gelation,Water,FD,,,0.023,98.30%,,,,0.01339,Macroporous (fibrous),0.0261,Transient,Hot disk,,
14510,FD,Thermal insulation,Monolith,PET,PVA,,F,E,,ng,wa,PET fiber (normal) suspension + PVA solution (20:1) (frozen),No gelation,Water,FD,,,0.0405,97.10%,,,,0.02191,Macroporous (fibrous),0.0304,Transient,Hot disk,,
14511,FD,Thermal insulation,Monolith,PET,PVA,,F,E,,ng,wa,PET fiber (low melting) suspension + PVA solution (5:1) (large scale) (frozen),No gelation,Water,FD,,,0.0144,98.90%,,,,0.00453,Macroporous (fibrous),0.0241,Transient,Hot disk,,
14512,FD,Thermal insulation,Monolith,PET,PVA,,F,E,,ng,wa,PET fiber (low melting) suspension + PVA solution (10:1) (large scale) (frozen),No gelation,Water,FD,,,0.0248,98.20%,,,,0.01014,Macroporous (fibrous),0.0263,Transient,Hot disk,,
14513,FD,Thermal insulation,Monolith,PET,PVA,,F,E,,ng,wa,PET fiber (low melting) suspension + PVA solution (20:1) (large scale) (frozen),No gelation,Water,FD,,,0.0437,96.80%,,,,0.02036,Macroporous (fibrous),0.0319,Transient,Hot disk,,
14514,FD,Thermal insulation,Monolith,PET,PVA,,F,E,,ng,wa,PET fiber (low melting 75:normal 25) suspension + PVA solution (5:1) (large scale) (frozen),No gelation,Water,FD,,,0.0141,99.00%,,,,0.0046,Macroporous (fibrous),0.0238,Transient,Hot disk,,
14515,FD,Thermal insulation,Monolith,PET,PVA,,F,E,,ng,wa,PET fiber (low melting 75:normal 25) suspension + PVA solution (10:1) (large scale) (frozen),No gelation,Water,FD,,,0.0239,98.30%,,,,0.01065,Macroporous (fibrous),0.0262,Transient,Hot disk,,
14516,FD,Thermal insulation,Monolith,PET,PVA,,F,E,,ng,wa,PET fiber (low melting 75:normal 25) suspension + PVA solution (20:1) (large scale) (frozen),No gelation,Water,FD,,,0.0432,96.90%,,,,0.02075,Macroporous (fibrous),0.0316,Transient,Hot disk,,
14517,FD,Thermal insulation,Monolith,PET,PVA,,F,E,,ng,wa,PET fiber (low melting 50:normal 50) suspension + PVA solution (5:1) (large scale) (frozen),No gelation,Water,FD,,,0.0139,99.00%,,,,0.00552,Macroporous (fibrous),0.0237,Transient,Hot disk,,
14518,FD,Thermal insulation,Monolith,PET,PVA,,F,E,,ng,wa,PET fiber (low melting 50:normal 50) suspension + PVA solution (10:1) (large scale) (frozen),No gelation,Water,FD,,,0.0237,98.30%,,,,0.01104,Macroporous (fibrous),0.0259,Transient,Hot disk,,
14519,FD,Thermal insulation,Monolith,PET,PVA,,F,E,,ng,wa,PET fiber (low melting 50:normal 50) suspension + PVA solution (20:1) (large scale) (frozen),No gelation,Water,FD,,,0.0428,96.90%,,,,0.02174,Macroporous (fibrous),0.0312,Transient,Hot disk,,
14520,FD,Thermal insulation,Monolith,PET,PVA,,F,E,,ng,wa,PET fiber (low melting 25:normal 75) suspension + PVA solution (5:1) (large scale) (frozen),No gelation,Water,FD,,,0.0136,99.00%,,,,0.00589,Macroporous (fibrous),0.0237,Transient,Hot disk,,
14521,FD,Thermal insulation,Monolith,PET,PVA,,F,E,,ng,wa,PET fiber (low melting 25:normal 75) suspension + PVA solution (10:1) (large scale) (frozen),No gelation,Water,FD,,,0.0232,98.30%,,,,0.01227,Macroporous (fibrous),0.0255,Transient,Hot disk,,
14522,FD,Thermal insulation,Monolith,PET,PVA,,F,E,,ng,wa,PET fiber (low melting 25:normal 75) suspension + PVA solution (20:1) (large scale) (frozen),No gelation,Water,FD,,,0.0424,96.90%,,,,0.02191,Macroporous (fibrous),0.0308,Transient,Hot disk,,
14523,FD,Thermal insulation,Monolith,PET,PVA,,F,E,,ng,wa,PET fiber (normal) suspension + PVA solution (5:1) (large scale) (frozen),No gelation,Water,FD,,,0.0132,99.00%,,,,0.00631,Macroporous (fibrous),0.0232,Transient,Hot disk,,
14524,FD,Thermal insulation,Monolith,PET,PVA,,F,E,,ng,wa,PET fiber (normal) suspension + PVA solution (10:1) (large scale) (frozen),No gelation,Water,FD,,,0.0228,98.30%,,,,0.0124,Macroporous (fibrous),0.0253,Transient,Hot disk,,
14525,FD,Thermal insulation,Monolith,PET,PVA,,F,E,,ng,wa,PET fiber (normal) suspension + PVA solution (20:1) (large scale) (frozen),No gelation,Water,FD,,,0.0422,96.90%,,,,0.02229,Macroporous (fibrous),0.0302,Transient,Hot disk,,
14526,FD,Shield,Monolith,Carboxymethyl cellulose,"PVA, CNT",,A,"E, N",,ng,wa,Carboxymethyl cellulose solution + PVA solution + CNT (frozen),No gelation,Water,FD,,,0.121,92.30%,,,,,Macroporous (particulate),0.061,Transient,Unknown,,
14527,FD,Shield,Monolith,PVA,"CNT, GO",,E,"N, N",,ng,wa,PVA solution + CNT + GO (frozen),No gelation,Water,FD,,,0.088,97.10%,,,,,Macroporous (particulate),0.05,Transient,Unknown,,
14528,FD,Shield,Monolith,PVA,"CNT, GO, carbonyl Fe",,E,"N, N, S",,ng,wa,PVA solution + CNT + GO + carbonyl Fe (frozen),No gelation,Water,FD,,,0.21,92.40%,,,,,Macroporous (particulate),0.06,Transient,Unknown,,
14529,APD,Thermal insulation,Monolith,Phenolic resin,,,I,,,cp,al,Novorak solution in isopropanol (solvothermal),Chemical (polymerization),Isopropanol,APD,,,,,,,,,,,,,,
14530,FD,Generators,Monolith,Cellulose nanofibers,COF,,K,Q,,ng,wa,Carboxylated cellulose nanofiber suspension + COF (frozen),No gelation,Water,FD,,,0.03,,,,,,Macroporous (flakes and particulate),,,,,
14531,FD,Adsorbent,Beads,Alginate,,,A,,,pc,wa,Alginate solution + CaCl2 solution (frozen),Physical (Mn+),Water,FD,,,,,,,,,Macroporous (flakes),,,,,
14532,FD,Adsorbent,Beads,Alginate,Cyclodextrin,,A,A,,pp,wa,Alginate solution + NaOH solution + cyclodextrin (1:7) + epichlorohydrin (frozen),Physical (pH),Water,FD,,,,,,,,,Macroporous (flakes),,,,,
14533,FD,Adsorbent,Beads,Alginate,Cyclodextrin,,A,A,,pp,wa,Alginate solution + NaOH solution + cyclodextrin (1:9) + epichlorohydrin (frozen),Physical (pH),Water,FD,,,,,,,,,Macroporous (flakes),,,,,
14534,FD,Adsorbent,Beads,Alginate,Cyclodextrin,,A,A,,pp,wa,Alginate solution + NaOH solution + cyclodextrin (1:15) + epichlorohydrin (frozen),Physical (pH),Water,FD,,,,,,,,,Macroporous (flakes),,,,,
14535,FD,Photocatalysis,Monolith,Polypyrrole,GO,,M,N,,cp,wa,Pyrrole + GO suspension + FeCl3 solution (frozen),Chemical (polymerization),Water,FD,,,,,,,,,Macroporous (particulate),,,,,
14536,FD,Adsorbent,Monolith,Silk fibroin,"Carboxymethyl cellulose, chitosan",,D,"A, A",,pc,al,Silk fibroin (0.3 g)-LiBr solution + chitosan-carboxymethyl cellulose solution (frozen),Physical (electrostatic),t-Butanol,FD,,,0.037,,196,,,,Macroporous (particulate),,,,,
14537,FD,Adsorbent,Monolith,Silk fibroin,"Carboxymethyl cellulose, chitosan",,D,"A, A",,pc,al,Silk fibroin (0.5 g)-LiBr solution + chitosan-carboxymethyl cellulose solution (frozen),Physical (electrostatic),t-Butanol,FD,,,0.051,,,,,,Macroporous (particulate),,,,,
14538,FD,Adsorbent,Monolith,Silk fibroin,"Carboxymethyl cellulose, chitosan",,D,"A, A",,pc,al,Silk fibroin (0.7 g)-LiBr solution + chitosan-carboxymethyl cellulose solution (frozen),Physical (electrostatic),t-Butanol,FD,,,0.0856,,,,,,Macroporous (particulate),,,,,
14539,FD,Adsorbent,Microbeads,Cellulose nanofibers,,,K,,,ng,wa,"Cellulose nanofiber suspension (sprayed, frozen)",No gelation,Water?,FD,,,0.003,,,,,,Macroporous (flakes),,,,,
14540,FD,Adsorbent,Microbeads,Cellulose nanofibers,Lignosulfonate,,K,C,,ng,wa,"Cellulose nanofiber suspension + lignosulfonate-polyanide epichlorohydrin (7.5%?) (sprayed, frozen)",No gelation,Water?,FD,,,0.007,,,,,,Macroporous (flakes),,,,,
14541,FD,Adsorbent,Microbeads,Cellulose nanofibers,Lignosulfonate,,K,C,,ng,wa,"Cellulose nanofiber suspension + lignosulfonate-polyanide epichlorohydrin (15%?) (sprayed, frozen)",No gelation,Water?,FD,,,0.01,,,,,,Macroporous (flakes),,,,,
14542,FD,Adsorbent,Microbeads,Cellulose nanofibers,Lignosulfonate,,K,C,,ng,wa,"Cellulose nanofiber suspension + lignosulfonate-polyanide epichlorohydrin (30%?) (sprayed, frozen)",No gelation,Water?,FD,,,0.018,,,,,,Macroporous (flakes),,,,,
14543,FD,Adsorbent,Microbeads,Cellulose nanofibers,Lignosulfonate,,K,C,,ng,wa,"Cellulose nanofiber suspension + lignosulfonate-polyanide epichlorohydrin (50%?) (sprayed, frozen)",No gelation,Water?,FD,,,0.021,,,,,,Macroporous (flakes),,,,,
14544,FD,Sound insulation,Monolith,Poly(vinylidene fluoride),,,M,,,pp,wa,Poly(vinylidene fluoride) in cyclohexane (cooling) + ethanol,Physical (temperature),Water,FD,,,0.08,93%,,,,2.17,Macroporous (particulate),,,,,
14545,FD,Sound insulation,Monolith,Poly(vinylidene fluoride),,,M,,,pp,wa,Poly(vinylidene fluoride) in g-butyrolactone (cooling) + ethanol,Physical (temperature),Water,FD,,,0.09,90%,,,,3.49,Macroporous (particulate),,,,,
14546,FD,Sound insulation,Monolith,Poly(vinylidene fluoride),,,M,,,pp,wa,Poly(vinylidene fluoride) in DMAc-water (cooling) + ethanol,Physical (temperature),Water,FD,,,0.08,95%,,,,0.64,Macroporous (particulate),,,,,
14547,FD,Steam generation,Monolith,Chitosan,,MTMS treatment,A,,Si,pp,wa,"Chitosan solution + citric acid (freeze-thaw, frozen)",Physical (aggregation),Water,FD,Post-MTMS treatment,,,95.78%,,,,,Macroporous (cellular),0.031,Transient,Hot disk,,
14548,FD,Steam generation,Monolith,Chitosan,,MTMS treatment,A,,Si,pp,wa,"Chitosan solution + citric acid (freeze-thaw, frozen)",Physical (aggregation),Water,FD,"Post-MTMS treatment, compositing with chitosan-CNT outer layer, FD",,,90.05%,,,,,Macroporous (cellular),,,,,
14549,FD,Adsorbent,Monolith,Cellulose nanofibers,,,K,,,ng,wa,Cellulose nanofiber suspension (frozen),No gelation,Water,FD,,,,,,,,,Macroporous (cellular and fibrous),,,,,
14550,FD,Adsorbent,Monolith,Cellulose nanofibers,,3-Glycidyloxypropyl trimethoxysilane modification,K,,Si,ng,wa,Cellulose nanofiber suspension + 3-glycidyloxypropyl trimethoxysilane (frozen),No gelation,Water,FD,,,,,,,,,Macroporous (cellular and fibrous),,,,,
14551,FD,Adsorbent,Monolith,Cellulose nanofibers,Poly(glutamic acid),3-Glycidyloxypropyl trimethoxysilane modification,K,C,Si,ng,wa,Cellulose nanofiber suspension + 3-glycidyloxypropyl trimethoxysilane + poly(glutamic acid) (frozen),No gelation,Water,FD,,,,,,,,,Macroporous (cellular and fibrous),,,,,
14552,FD,Generators,Sheet,Poly(vinylidene fluoride-trifluoroethylene),,,M,,,ng,wa,Poly(vinylidene fluoride-trifluoroethylene) in DMSO (frozen) + water ,No gelation,Water,FD,,,,,,,,,Macroporous (cellular),,,,,
14553,FD,Wound dressing,Monolith,Collagen,,Mucilage loading,C,,Lo,ng,wa,Collagen solution in phosphate buffer (frozen),No gelation,Water,FD,,,,35%,,,,,Macroporous (fibrous),,,,,
14554,FD,Wound dressing,Monolith,Collagen,,Mucilage loading,C,,Lo,ng,wa,Collagen solution in phosphate buffer + flax mucilate (1:1) (frozen),No gelation,Water,FD,,,,55%,,,,,Macroporous (fibrous),,,,,
14555,FD,Wound dressing,Monolith,Collagen,,Mucilage loading,C,,Lo,ng,wa,Collagen solution in phosphate buffer + flax mucilate (1:2) (frozen),No gelation,Water,FD,,,,65%,,,,,Macroporous (fibrous),,,,,
14556,FD,Adsorbent,Microbeads,Chitosan,GO,,A,N,,cc,wa,GO suspension + chitosan solution in W/O emulsion + glutaraldehyde solution (frozen),Chemical (aldehyde),Water,FD,,,,,,,,,Microparticles,,,,,
14557,FD,Adsorbent,Monolith,Cellulose nanofibers,,,K,,,ng,wa,Aminated cellulose nanofiber suspension (frozen),No gelation,Water,FD,,,,,9,,,,Macroporous (flakes),,,,,
14558,FD,Adsorbent,Monolith,Cellulose nanofibers,,,K,,,ng,wa,Cellulose nanofiber suspension + aminated cellulose nanofiber suspension (frozen),No gelation,Water,FD,,,,,21,,,,Macroporous (flakes),,,,,
14559,FD,Adsorbent,Monolith,Cellulose nanofibers,,,K,,,ng,wa,Cellulose nanofiber suspension (frozen),No gelation,Water,FD,,,,,3,,,,Macroporous (flakes),,,,,
14560,FD,Adsorbent,Monolith,Chitosan,COF,,A,Q,,ng,wa,COF suspension (20%) + chitosan solution + glutaraldehyde solution (frozen),No gelation,Water,FD,,,,,,,,,Macroporous (flakes and particulate),,,,,
14561,FD,Adsorbent,Monolith,Chitosan,COF,,A,Q,,ng,wa,COF suspension (30%) + chitosan solution + glutaraldehyde solution (frozen),No gelation,Water,FD,,,0.0124,,,,,,Macroporous (flakes and particulate),,,,,
14562,FD,Adsorbent,Monolith,Chitosan,COF,,A,Q,,ng,wa,COF suspension (40%) + chitosan solution + glutaraldehyde solution (frozen),No gelation,Water,FD,,,,,,,,,Macroporous (flakes and particulate),,,,,
14563,FD,Adsorbent,Monolith,Chitosan,COF,,A,Q,,ng,wa,COF suspension (50%) + chitosan solution + glutaraldehyde solution (frozen),No gelation,Water,FD,,,,,,,,,Macroporous (flakes and particulate),,,,,
14564,FD,Adsorbent,Monolith,Chitosan,COF,,A,Q,,ng,wa,COF suspension (60%) + chitosan solution + glutaraldehyde solution (frozen),No gelation,Water,FD,,,,,,,,,Macroporous (flakes and particulate),,,,,
14565,FD,Adsorbent,Monolith,Chitosan,GO,,A,N,,ng,wa,GO suspension + Amim BF4 + chitosan solution (1:0.35) (frozen),No gelation,Water,FD,,,,,,,,,Macroporous (flakes),,,,,
14566,FD,Adsorbent,Monolith,Chitosan,GO,,A,N,,ng,wa,GO suspension + Amim BF4 + chitosan solution (1:0.35) (frozen),No gelation,Water,FD,,,,,,,,,Macroporous (flakes),,,,,
14567,FD,Adsorbent,Monolith,Chitosan,GO,,A,N,,ng,wa,GO suspension + Amim BF4 + chitosan solution (100:35) (frozen),No gelation,Water,FD,,,,,,,,,Macroporous (flakes),,,,,
14568,FD,Adsorbent,Monolith,Chitosan,GO,,A,N,,ng,wa,GO suspension + Amim BF4 + chitosan solution (100:60) (frozen),No gelation,Water,FD,,,,,173,,,,Macroporous (flakes),,,,,
14569,FD,Adsorbent,Monolith,Chitosan,GO,,A,N,,ng,wa,GO suspension + Amim BF4 + chitosan solution (100:90) (frozen),No gelation,Water,FD,,,,,,,,,Macroporous (flakes),,,,,
14570,FD,Adsorbent,Monolith,Chitosan,GO,,A,N,,ng,wa,GO suspension + Amim BF4 + chitosan solution (100:120) (frozen),No gelation,Water,FD,,,,,,,,,Macroporous (flakes),,,,,
14571,FD,Adsorbent,Monolith,Chitosan,GO,,A,N,,ng,wa,GO suspension + Amim BF4 + chitosan solution (60:60) (frozen),No gelation,Water,FD,,,,,,,,,Macroporous (flakes),,,,,
14572,FD,Adsorbent,Monolith,Chitosan,GO,,A,N,,ng,wa,GO suspension + Amim BF4 + chitosan solution (60:100) (frozen),No gelation,Water,FD,,,,,24,,,,Macroporous (flakes),,,,,
14573,FD,Adsorbent,Monolith,Chitosan,GO,,A,N,,ng,wa,GO suspension + Amim BF4 + chitosan solution (60:150) (frozen),No gelation,Water,FD,,,,,,,,,Macroporous (flakes),,,,,
14574,FD,Adsorbent,Monolith,Chitosan,GO,,A,N,,ng,wa,GO suspension + Amim BF4 + chitosan solution (60:200) (frozen),No gelation,Water,FD,,,,,,,,,Macroporous (flakes),,,,,
14575,FD,Adsorbent,Monolith,Protein (whey),,,C,,,ng,wa,"Whey protein suspension + 1,2,3,4-butanetetracarboxylic acid + sodium hypophosphite (frozen)",No gelation,Water,FD,,,0.0332,97%,,,,,Macroporous (flakes),,,,,
14576,FD,Filters,Monolith,Cellulose nanofibers,,,K,,,pp,wa,Cellulose suspension + tannic acid (frozen)?,Physical?,Water,FD,,,,76.80%,10.26,,,,Macroporous (cellular),,,,,
14577,FD,Filters,Monolith,Cellulose nanofibers,"Alginate, PVA",,K,"A, E",,pp,wa,Cellulose suspension + PVA-alginate (50) solution + tannic acid (frozen)?,Physical?,Water,FD,,,,75.87%,11.83,,,,Macroporous (cellular),,,,,
14578,FD,Filters,Monolith,Cellulose nanofibers,"Alginate, PVA",,K,"A, E",,pp,wa,Cellulose suspension + PVA-alginate (100) solution + tannic acid (frozen)?,Physical?,Water,FD,,,,80.18%,15.58,,,,Macroporous (cellular),,,,,
14579,FD,Filters,Monolith,Cellulose nanofibers,"Alginate, PVA",,K,"A, E",,pp,wa,Cellulose suspension + PVA-alginate (200) solution + tannic acid (frozen)?,Physical?,Water,FD,,,,85.57%,15.44,,,,Macroporous (cellular),,,,,
14580,FD,Filters,Monolith,Cellulose nanofibers,"Alginate, PVA",,K,"A, E",,pp,wa,Cellulose suspension + PVA-alginate (500) solution + tannic acid (frozen)?,Physical?,Water,FD,,,,87.75%,19.48,,,,Macroporous (cellular),,,,,
14581,FD,Filters,Monolith,Cellulose nanofibers,"Alginate, PVA",,K,"A, E",,pp,wa,Cellulose suspension + PVA-alginate (1000) solution + tannic acid (frozen)?,Physical?,Water,FD,,,,77.41%,21.21,,,,Macroporous (cellular),,,,,
14582,SCD,DDS,Beads,Chitosan,,Drug loading,A,,Lo,pp,al,Chitosan solution + NaOH solution ,Physical (pH),Ethanol,SCD,Post-drug loading,,,,,,,,,,,,,
14583,FD,Dielectric devices,Monolith,Polytetrafluoroethylene,GO,,M,N,,ng,wa,Polytetrafluoroethylene-surfactant suspension + GO suspension (frozen),No gelation,Water,FD,Post-calcination at 370 °C for surfactant removal,,0.035,,,,,,Macroporous (flakes),,,,,
14584,FD,Dielectric devices,Monolith,Polytetrafluoroethylene,GO,,M,N,,ng,wa,Polytetrafluoroethylene-surfactant suspension + GO suspension (frozen),No gelation,Water,FD,"Post-calcination at 370 °C for surfactant removal, reduction",,0.029,,,,,,Macroporous (flakes),,,,,
14585,FD,Photocatalysis,Monolith,Agar,"C dots, C3N4",,A,"N, N",,pp,wa,Agar solution + C3N4 + C dots (frozen),Physical (temperature),Water,FD,,,,,,,,,Macroporous (flakes),,,,,
14586,FD,DDS,Monolith,Collagen,,Drug loading,C,,Lo,ng,wa,Collagen solution (frozen),No gelation,Water,FD,,,,91.38%,3,,,0.02,Macroporous (cellular),,,,,
14587,FD,DDS,Monolith,Collagen,Cellulose nanofibers,Drug loading,C,K,Lo,ng,wa,Cellulose nanofiber suspension + collagen (frozen),No gelation,Water,FD,,,,93.12%,4,,,0.032,Macroporous (cellular),,,,,
14588,FD,DDS,Monolith,Collagen,Cellulose nanofibers,Drug loading,C,K,Lo,ng,wa,Carboxylated cellulose nanofiber suspension + collagen (frozen),No gelation,Water,FD,,,,95.34%,6,,,0.038,Macroporous (cellular),,,,,
14589,FD,DDS,Monolith,Collagen,Cellulose nanofibers,Drug loading,C,K,Lo,ng,wa,Aminated cellulose nanofiber suspension + collagen (frozen),No gelation,Water,FD,,,,92.17%,5,,,0.037,Macroporous (cellular),,,,,
14590,FD,Adsorbent,Monolith,Polyethyleneimine,,,E,,,cc,wa,Polyethyleneimine solution + glutaraldehyde solution (frozen),Chemical (aldehyde),Water,FD,,,0.03,88.27%,2,,,,Macroporous (cellular),,,,,
14591,SCD,Not specific,Monolith,Chitosan,Lignin,,A,F,,pc,ow,Lignin solution + chitosan solution,Physical (electrostatic),Acetone,SCD (static),,,,,93,,0.21,,Macroporous (particulate),,,,,
14592,SCD,Not specific,Monolith,Chitosan,Alginate,,A,A,,pc,ow,Alginate solution + chitosan solution,Physical (electrostatic),Acetone,SCD (static),,,,,116,,0.56,,Macroporous (particulate),,,,,
14593,SCD,Not specific,Monolith,Chitosan,Lignin,,A,F,,pc,ow,Lignin solution + chitosan solution,Physical (electrostatic),Acetone,SCD,,,,,101,,0.27,,Macroporous (particulate),,,,,
14594,SCD,Not specific,Monolith,Chitosan,Alginate,,A,A,,pc,ow,Alginate solution + chitosan solution,Physical (electrostatic),Acetone,SCD,,,,,260,,1.24,,Macroporous (particulate),,,,,
14595,SCD,Not specific,Monolith,Chitosan,Lignin,Carbonized,A,F,Ca,pc,ow,Lignin solution + chitosan solution,Physical (electrostatic),Acetone,SCD,Post-calcination at 600 °C,,,,438,,0.43,,Macroporous (particulate),,,,,
14596,SCD,Not specific,Monolith,Chitosan,Alginate,Carbonized,A,A,Ca,pc,ow,Alginate solution + chitosan solution,Physical (electrostatic),Acetone,SCD,Post-calcination at 600 °C,,,,868,,0.91,,Macroporous (particulate),,,,,
14597,SCD,DDS,Beads,Chitosan,,Drug loading,A,,Lo,pp,al,Chitosan (1%-0.1 M acetic acid) solution + surfactant (sprayed) + NaOH solution,Physical (antisolvent)?,Isopropanol,SCD,,,0.017,99%,250,24,1.5,,Macroporous (particulate),,,,,
14598,SCD,DDS,Beads,Chitosan,,Drug loading,A,,Lo,pp,al,Chitosan (1%-0.2 M acetic acid) solution + surfactant (sprayed) + NaOH solution,Physical (antisolvent)?,Isopropanol,SCD,,,0.017,99%,253,24,1.5,,Macroporous (particulate),,,,,
14599,SCD,DDS,Beads,Protein (egg),,Drug loading,C,,Lo,pp,al,Protein (15%) solution (sprayed) + oil,Physical (pH),Isopropanol,SCD,,,0.22,91%,346,34,2.9,,Macroporous (particulate),,,,,
14600,SCD,DDS,Beads,Protein (egg),,Drug loading,C,,Lo,pp,al,Protein (20%) solution (sprayed) + oil,Physical (pH),Isopropanol,SCD,,,0.12,93%,310,28,2.1,,Macroporous (particulate),,,,,
14601,SCD,Not specific,Monolith,RF,,Ferrocene loading,I,,Lo,cp,ow,Resorcinol + ferrocene-CH2OH + formaldehyde solution (0.95:0.05:2.95 mol fr),Chemical (polymerization),Acetone,SCD,,,0.49,,,,,,Mesoporous (nanoparticulate),,,,,
14602,SCD,Not specific,Monolith,RF,,Ferrocene loading,I,,Lo,cp,ow,Resorcinol + ferrocene-CH2OH + formaldehyde solution (0.90:0.10:2.90 mol fr),Chemical (polymerization),Acetone,SCD,,,0.47,,200,,,,Mesoporous (nanoparticulate),,,,,
14603,SCD,Not specific,Monolith,RF,,Ferrocene loading,I,,Lo,cp,ow,Resorcinol + ferrocene-CH2OH + formaldehyde solution (0.85:0.15:2.85 mol fr),Chemical (polymerization),Acetone,SCD,,,0.47,,,,,,Mesoporous (nanoparticulate),,,,,
14604,SCD,Not specific,Monolith,RF,,Ferrocene loading,I,,Lo,cp,ow,Resorcinol + ferrocene-CH2OH + formaldehyde solution (0.80:0.20:2.80 mol fr),Chemical (polymerization),Acetone,SCD,,,0.37,,,,,,Mesoporous (nanoparticulate),,,,,
14605,SCD,Not specific,Monolith,RF,,Ferrocene loading,I,,Lo,cp,ow,Resorcinol + ferrocene-CH2OH + formaldehyde solution (0.75:0.25:2.75 mol fr),Chemical (polymerization),Acetone,SCD,,,0.31,,180,,,,Mesoporous (nanoparticulate),,,,,
14606,SCD,Not specific,Monolith,RF,,Ferrocene loading,I,,Lo,cp,ow,Resorcinol + ferrocene-CH2OH + formaldehyde solution (0.70:0.30:2.70 mol fr),Chemical (polymerization),Acetone,SCD,,,0.3,,100,,,,Mesoporous (nanoparticulate),,,,,
14607,SCD,Not specific,Monolith,RF,,Ferrocene loading,I,,Lo,cp,ow,Resorcinol + ferrocene-CH2OH + formaldehyde solution (0.65.0.35:2.65 mol fr),Chemical (polymerization),Acetone,SCD,,,0.2,,,,,,Mesoporous (nanoparticulate),,,,,
14608,SCD,Not specific,Monolith,RF,,Ferrocene loading,I,,Lo,cp,ow,Resorcinol + ferrocene-CH2OH + formaldehyde solution (0.60.0.40:2.65 mol fr),Chemical (polymerization),Acetone,SCD,,,0.11,,160,,,,Mesoporous (nanoparticulate),,,,,
14609,SCD,Not specific,Monolith,RF,,Ferrocene loading,I,,Lo,cp,ow,Resorcinol + ferrocene-CH2OCH3 + formaldehyde solution (0.95:0.05:2.95 mol fr),Chemical (polymerization),Acetone,SCD,,,0.23,,,,,,Mesoporous (nanoparticulate),,,,,
14610,SCD,Not specific,Monolith,RF,,Ferrocene loading,I,,Lo,cp,ow,Resorcinol + ferrocene-CH2OCH3 + formaldehyde solution (0.90:0.10:2.90 mol fr),Chemical (polymerization),Acetone,SCD,,,0.21,,250,,,,Mesoporous (nanoparticulate),,,,,
14611,SCD,Not specific,Monolith,RF,,Ferrocene loading,I,,Lo,cp,ow,Resorcinol + ferrocene-CH2OCH3 + formaldehyde solution (0.85:0.15:2.85 mol fr),Chemical (polymerization),Acetone,SCD,,,0.17,,,,,,Mesoporous (nanoparticulate),,,,,
