Repository: paulagirones/Aerogels_thermal_conductivity

# Aerogels_thermal_conductivity
Machine learning prediction of thermal conductivity in aerogels.

File: 20250220_dataset.csv (part 84 of 95)
Entry,Drying,Purpose,Shape,First materials,Second materials,Modification,First material class,Second materials class,Modification class,Gelation class,Solvent class,Process,Gelation mechanism,Final solvent,Drying details,Post drying treatment,Post-drying cross-linking,Envelope density g/cm3,Porosity,BET surface area m2/g,BJH pore size nm,BJH pore volume (total) cm3/g,compression elastic modulus MPa,SEM,Thermal conductivity W/(m K),Thermal method,Thermal method detail,,
14612,SCD,Not specific,Monolith,RF,,Ferrocene loading,I,,Lo,cp,ow,Resorcinol + ferrocene-CH2OCH3 + formaldehyde solution (0.80:0.20:2.80 mol fr),Chemical (polymerization),Acetone,SCD,,,0.16,,220,,,,Mesoporous (nanoparticulate),,,,,
14613,SCD,Not specific,Monolith,RF,,Ferrocene loading,I,,Lo,cp,ow,Resorcinol + ferrocene-CH2OCH3 + formaldehyde solution (0.75:0.25:2.75 mol fr),Chemical (polymerization),Acetone,SCD,,,0.15,,,,,,Mesoporous (nanoparticulate),,,,,
14614,SCD,Not specific,Monolith,RF,,Ferrocene loading,I,,Lo,cp,ow,Resorcinol + ferrocene-CH2OCH3 + formaldehyde solution (0.70:0.30:2.70 mol fr),Chemical (polymerization),Acetone,SCD,,,0.15,,165,,,,Mesoporous (nanoparticulate),,,,,
14615,SCD,Not specific,Monolith,RF,,Ferrocene loading,I,,Lo,cp,ow,Resorcinol + ferrocene-CH2OCH3 + formaldehyde solution (0.65.0.35:2.65 mol fr),Chemical (polymerization),Acetone,SCD,,,0.15,,105,,,,Mesoporous (nanoparticulate),,,,,
14616,SCD,Not specific,Monolith,RF,,Ferrocene loading,I,,Lo,cp,ow,Resorcinol + ferrocene-CH2OCH3 + formaldehyde solution (0.60.0.40:2.65 mol fr),Chemical (polymerization),Acetone,SCD,,,0.14,,50,,,,Mesoporous (nanoparticulate),,,,,
14617,FD,Thermal insulation,Monolith,Polybenzoxazole,,,M,,,pp,al,"Poly-2,2-bis(3-amino-4-hydroxylphenyl) propane terephthalamide (6%) in DMF + water",Physical (antisolvent),t-Butanol,FD,Post-calcination at 380 °C,,0.308,,171,,,,Macroporous (fibrous),0.036,Transient,Hot wire,,
14618,FD,Thermal insulation,Monolith,Polybenzoxazole,,,M,,,pp,al,"Poly-2,2-bis(3-amino-4-hydroxylphenyl) propane terephthalamide (7%) in DMF + water",Physical (antisolvent),t-Butanol,FD,Post-calcination at 380 °C,,0.32,,175,,,,Macroporous (fibrous),0.037,Transient,Hot wire,,
14619,FD,Thermal insulation,Monolith,Polybenzoxazole,,,M,,,pp,al,"Poly-2,2-bis(3-amino-4-hydroxylphenyl) propane terephthalamide (8%) in DMF + water",Physical (antisolvent),t-Butanol,FD,Post-calcination at 380 °C,,0.332,,179,,,,Macroporous (fibrous),0.038,Transient,Hot wire,,
14620,FD,Thermal insulation,Monolith,Polybenzoxazole,,,M,,,pp,al,"Poly-2,2-bis(3-amino-4-hydroxylphenyl) propane terephthalamide (9%) in DMF + water",Physical (antisolvent),t-Butanol,FD,Post-calcination at 380 °C,,0.348,,189,,,,Macroporous (fibrous),0.04,Transient,Hot wire,,
14621,FD,Thermal insulation,Monolith,Polybenzoxazole,,,M,,,pp,al,"Poly-2,2-bis(3-amino-4-hydroxylphenyl) propane terephthalamide (10%) in DMF + water",Physical (antisolvent),t-Butanol,FD,Post-calcination at 380 °C,,0.361,,184,,,42.28,Macroporous (fibrous),0.04,Transient,Hot wire,,
14622,FD,Thermal insulation,Monolith,Polybenzoxazole,,,M,,,pp,al,"Poly-2,2-bis(3-amino-4hydroxyphenyl) hexafluoropropane terephthalamide (6%) in N-methyl-2-pyrrolidone + water",Physical (antisolvent),t-Butanol,FD,Post-calcination at 380 °C,,0.317,,171,,,,Macroporous (fibrous),0.051,Transient,Hot wire,,
14623,FD,Thermal insulation,Monolith,Polybenzoxazole,,,M,,,pp,al,"Poly-2,2-bis(3-amino-4hydroxyphenyl) hexafluoropropane terephthalamide (7%) in N-methyl-2-pyrrolidone + water",Physical (antisolvent),t-Butanol,FD,Post-calcination at 380 °C,,0.309,,176,,,,Macroporous (fibrous),0.051,Transient,Hot wire,,
14624,FD,Thermal insulation,Monolith,Polybenzoxazole,,,M,,,pp,al,"Poly-2,2-bis(3-amino-4hydroxyphenyl) hexafluoropropane terephthalamide (8%) in N-methyl-2-pyrrolidone + water",Physical (antisolvent),t-Butanol,FD,Post-calcination at 380 °C,,0.342,,179,,,,Macroporous (fibrous),0.052,Transient,Hot wire,,
14625,FD,Thermal insulation,Monolith,Polybenzoxazole,,,M,,,pp,al,"Poly-2,2-bis(3-amino-4hydroxyphenyl) hexafluoropropane terephthalamide (9%) in N-methyl-2-pyrrolidone + water",Physical (antisolvent),t-Butanol,FD,Post-calcination at 380 °C,,0.351,,188,,,,Macroporous (fibrous),0.053,Transient,Hot wire,,
14626,FD,Thermal insulation,Monolith,Polybenzoxazole,,,M,,,pp,al,"Poly-2,2-bis(3-amino-4hydroxyphenyl) hexafluoropropane terephthalamide (10%) in N-methyl-2-pyrrolidone + water",Physical (antisolvent),t-Butanol,FD,Post-calcination at 380 °C,,0.376,,184,,,40.14,Macroporous (fibrous),0.054,Transient,Hot wire,,
14627,FD,Thermal insulation,Monolith,Polybenzoxazole,,,M,,,pp,al,"Poly-3,3'-dihydroxybenzidine terephthalamide (3%) in DMAc + water",Physical (antisolvent),t-Butanol,FD,Post-calcination at 380 °C,,0.138,,57,,,,Macroporous (fibrous),0.04,Transient,Hot wire,,
14628,FD,Thermal insulation,Monolith,Polybenzoxazole,,,M,,,pp,al,"Poly-3,3'-dihydroxybenzidine terephthalamide (4%) in DMAc + water",Physical (antisolvent),t-Butanol,FD,Post-calcination at 380 °C,,0.191,,94,,,,Macroporous (fibrous),0.042,Transient,Hot wire,,
14629,FD,Thermal insulation,Monolith,Polybenzoxazole,,,M,,,pp,al,"Poly-3,3'-dihydroxybenzidine terephthalamide (5%) in DMAc + water",Physical (antisolvent),t-Butanol,FD,Post-calcination at 380 °C,,0.232,,107,,,,Macroporous (fibrous),0.051,Transient,Hot wire,,
14630,FD,Thermal insulation,Monolith,Polybenzoxazole,,,M,,,pp,al,"Poly-3,3'-dihydroxybenzidine terephthalamide (6%) in DMAc + water",Physical (antisolvent),t-Butanol,FD,Post-calcination at 380 °C,,0.321,,115,,,,Macroporous (fibrous),0.052,Transient,Hot wire,,
14631,FD,Thermal insulation,Monolith,Polybenzoxazole,,,M,,,pp,al,"Poly-3,3'-dihydroxybenzidine terephthalamide (7%) in DMAc + water",Physical (antisolvent),t-Butanol,FD,Post-calcination at 380 °C,,0.383,,76,,,79.2,Macroporous (fibrous),0.073,Transient,Hot wire,,
14632,SCD,DDS,Monolith,Alginate,,Drug loading,A,,Lo,pp,al,Tragacanth (3%) solution + ethanol,Physical (antisolvent),Ethanol,SCD,Drug loading in scCO2,,0.033,97.50%,,,,,Macroporous (fibrous and flakes),,,,,
14633,SCD,DDS,Monolith,Alginate,,Drug loading,A,,Lo,pp,al,Tragacanth (5%) solution + ethanol,Physical (antisolvent),Ethanol,SCD,Drug loading in scCO2,,0.051,96.10%,,,,,Macroporous (fibrous and flakes),,,,,
14634,SCD,DDS,Monolith,Alginate,,Drug loading,A,,Lo,pp,al,Tragacanth (3%)-alginate (1%) solution + ethanol,Physical (antisolvent),Ethanol,SCD,Drug loading in scCO2,,0.047,96.60%,,,,,Macroporous (fibrous and flakes),,,,,
14635,SCD,DDS,Monolith,Alginate,,Drug loading,A,,Lo,pp,al,Tragacanth (3%)-alginate (2%) solution + ethanol,Physical (antisolvent),Ethanol,SCD,Drug loading in scCO2,,0.06,95.80%,,,,,Macroporous (fibrous and flakes),,,,,
14636,SCD,DDS,Monolith,Starch,,,A,,,pp,al,Starch solution (cooling),Physical (temperature),Ethanol,SCD,Drug loading in scCO2,,0.21,86.18%,224.9,12.9,0.78,,Mesoporous (nanoparticulate),,,,,
14637,APD,DDS,Monolith,Starch,,,A,,,pp,al,Starch solution (cooling),Physical (temperature),Ethanol,APD,,,1.33,16.03%,,,,,Dense,,,,,
14638,FD,DDS,Monolith,Collagen,,,C,,,ng,wa,Collagen solution (frozen),No gelation,Water,FD,,,,,,,,,Macroporous (fibrous),,,,,
14639,FD,DDS,Monolith,Collagen,Carboxymethyl cellulose nanofibers,,C,K,,ng,wa,Collagen solution + carboxymethyl cellulose nanofiber suspension (frozen),No gelation,Water,FD,,,,,,,,,Macroporous (fibrous),,,,,
14640,FD,Adsorbent,Monolith,Chitosan,,Thiourea modification,A,,Al,cc,wa,Chitosan solution + thiourea + glutaraldehyde (frozen),Chemical (aldehyde),Water,FD,,,,,,,,,Macroporous (flakes),,,,,
14641,FD,Adsorbent,Monolith,Chitosan,GO,Thiourea modification,A,N,Al,cc,wa,Chitosan solution + thiourea + GO + glutaraldehyde (frozen),Chemical (aldehyde),Water,FD,,,,,,,,,Macroporous (flakes),,,,,
14642,SCD,DDS,Granules,Starch,Chitosan,,A,A,,pp,al,Starch-chitosan solution (cooling) ,Physical (temperature),Ethanol,SCD,,,0.151,,206,,0.325,,Mesoporous (nanofibrous and nanoparticulate),,,,,
14643,SCD,DDS,Granules,Starch,Chitosan,Drug loading,A,A,Lo,pp,al,"Starch-chitosan solution (cooling), crucumin (0.5) loading in ethanol",Physical (temperature),Ethanol,SCD,,,0.125,,184,,0.309,,Mesoporous (nanofibrous and nanoparticulate),,,,,
14644,SCD,DDS,Granules,Starch,Chitosan,Drug loading,A,A,Lo,pp,al,"Starch-chitosan solution (cooling), crucumin (0.75) loading in ethanol",Physical (temperature),Ethanol,SCD,,,0.132,,188,,0.313,,Mesoporous (nanofibrous and nanoparticulate),,,,,
14645,FD,Sensors,Monolith,PVA,GO,,E,N,,pp,wa,"PVA solution + GO suspension + borax (hydrothermal, frozen)",Physical (aggregation),Water,FD,,,,,,,,,Macroporous (flakes),,,,,
14646,FD,Thermal insulation,Monolith,Polyimide,,,G,,,ng,wa,Polyimide suspension + poly(amic acid)-TEA solution (2% solid) (frozen),No gelation,Water,FD,Post-heat treatment,,0.04,,,,,,Macroporous (cellular),0.03214,Transient,Hot disk,,
14647,FD,Thermal insulation,Monolith,Polyimide,,,G,,,ng,wa,Polyimide suspension + poly(amic acid)-TEA solution (5% solid) (frozen),No gelation,Water,FD,Post-heat treatment,,0.074,,,,,,Macroporous (cellular),0.03577,Transient,Hot disk,,
14648,FD,Scaffold,Monolith,Polycaprolactone,,,F,,,cc,wa,Electrospun polycaprolactone mat (micfofibrillated) suspension + gelatin (frozen) + glutaraldehyde vapor,Chemical (aldehyde),Water,FD,,,0.04,90%,,,,,Macroporous (fibrous),,,,,
14649,FD,Scaffold,Monolith,Polycaprolactone,,,F,,,cc,wa,Electrospun polycaprolactone mat (nanofibrillated) suspension + gelatin (frozen) + glutaraldehyde vapor,Chemical (aldehyde),Water,FD,,,0.07,70%,,,,,Macroporous (fibrous),,,,,
14650,FD,Scaffold,Monolith,Polycaprolactone,,,F,,,cc,wa,Electrospun polycaprolactone mat (nano/micfofibrillated = 50/50) suspension + gelatin (frozen) + glutaraldehyde vapor,Chemical (aldehyde),Water,FD,,,0.04,80%,,,,,Macroporous (fibrous),,,,,
14651,FD,Scaffold,Monolith,Polycaprolactone,,,F,,,cc,wa,Electrospun polycaprolactone mat (nano/micfofibrillated = 75/25) suspension + gelatin (frozen) + glutaraldehyde vapor,Chemical (aldehyde),Water,FD,,,0.06,90%,,,,,Macroporous (fibrous),,,,,
14652,FD,Scaffold,Monolith,Polycaprolactone,,,F,,,cc,wa,Electrospun polycaprolactone mat (nano/micfofibrillated = 25/75) suspension + gelatin (frozen) + glutaraldehyde vapor,Chemical (aldehyde),Water,FD,,,0.06,90%,,,,,Macroporous (fibrous),,,,,
14653,VD,Adsorbent,Granules?,Alginate,Carbon,,A,N,,pc,wa,Alginate solution + activated carbon + CaCl2 solution ,Physical (Mn+),Water,VD,,,,,739,,2.22,,Macroporous (flakes),,,,,
14654,FD,Sensors,Sheet,Cellulose nanofibers,GO,,K,N,,ng,wa,"Cellulose nanofiber suspension + GO suspension + paraffin wax (10%)-1,2-dichloroethane in W/O (frozen)",No gelation,Water,FD,,,,94%,56.3,,,,Macroporous (cellular),,,,,
14655,FD,Sensors,Sheet,Cellulose nanofibers,GO,,K,N,,ng,wa,"Cellulose nanofiber suspension + GO suspension + paraffin wax (30%)-1,2-dichloroethane in W/O (frozen)",No gelation,Water,FD,,,,96%,116,,,,Macroporous (cellular),,,,,
14656,FD,Sensors,Sheet,Cellulose nanofibers,GO,,K,N,,ng,wa,"Cellulose nanofiber suspension + GO suspension + paraffin wax (50%)-1,2-dichloroethane in W/O (frozen)",No gelation,Water,FD,,,,98%,100,,,,Macroporous (cellular),,,,,
14657,FD,Sensors,Sheet,Cellulose nanofibers,GO,Carbonized,K,N,Ca,ng,wa,"Cellulose nanofiber suspension + GO suspension + paraffin wax-1,2-dichloroethane in W/O (frozen)",No gelation,Water,FD,Post-calcination at 800 °C,,,,,,,,Macroporous (cellular),,,,,
14658,FD,Adsorbent,Monolith,Chitosan,Alginate,,A,A,,pc,wa,Chitosan solution + alginate solution (frozen),Physical (electrostatic),Water,FD,,,,,4.044,,,,Macroporous (cellular),,,,,
14659,FD,Separation,Monolith,Cellulose,Starch,,B,A,,ng,wa,Cardboard (1 g) suspension + starch (0.1 g) solution (frozen),No gelation,Water,FD,,,0.017,98.72%,,,,0.00408,,,,,,
14660,FD,Separation,Monolith,Cellulose,Starch,,B,A,,ng,wa,Cardboard (2 g) suspension + starch (0.2 g) solution (frozen),No gelation,Water,FD,,,0.027,96.05%,,,,0.1038,,,,,,
14661,FD,Separation,Monolith,Cellulose,Starch,,B,A,,ng,wa,Cardboard (3 g) suspension + starch (0.3 g) solution (frozen),No gelation,Water,FD,,,0.048,89.34%,,,,0.3159,,,,,,
14662,FD,Separation,Monolith,Cellulose,Starch,,B,A,,ng,wa,Cardboard (4 g) suspension + starch (0.4 g) solution (frozen),No gelation,Water,FD,,,0.057,83.34%,,,,0.3461,,,,,,
14663,FD,Separation,Monolith,Cellulose,Starch,,B,A,,ng,wa,Cardboard (5 g) suspension + starch (0.5 g) solution (frozen),No gelation,Water,FD,,,0.076,71.89%,,,,0.9373,,,,,,
14664,FD,Separation,Monolith,Cellulose,Starch,,B,A,,ng,wa,Cardboard (1 g) suspension + starch (0.1 g) solution + hemp fibers (0.05 g) (frozen),No gelation,Water,FD,,,0.02,98.35%,,,,0.0273,,,,,,
14665,FD,Separation,Monolith,Cellulose,Starch,,B,A,,ng,wa,Cardboard (2 g) suspension + starch (0.2 g) solution + hemp fibers (0.1 g) (frozen),No gelation,Water,FD,,,0.03,95.43%,,,,0.1546,,,,,,
14666,FD,Separation,Monolith,Cellulose,Starch,,B,A,,ng,wa,Cardboard (3 g) suspension + starch (0.3 g) solution + hemp fibers (0.15 g) (frozen),No gelation,Water,FD,,,0.047,89.20%,,,,0.2304,,,,,,
14667,FD,Separation,Monolith,Cellulose,Starch,,B,A,,ng,wa,Cardboard (4 g) suspension + starch (0.4 g) solution + hemp fibers (0.2 g) (frozen),No gelation,Water,FD,,,0.06,81.93%,,,,0.3343,,,,,,
14668,FD,Separation,Monolith,Cellulose,Starch,,B,A,,ng,wa,Cardboard (5 g) suspension + starch (0.5 g) solution + hemp fibers (0.25 g) (frozen),No gelation,Water,FD,,,0.075,71.64%,,,,0.4469,,,,,,
14669,FD,Separation,Monolith,Cellulose,Starch,MTMS treatment,B,A,Si,ng,wa,Cardboard (1 g) suspension + starch (0.1 g) solution (frozen),No gelation,Water,FD,Post-MTMS treatment,,0.018,98.69%,,,,0.00346,,,,,,
14670,FD,Separation,Monolith,Cellulose,Starch,MTMS treatment,B,A,Si,ng,wa,Cardboard (2 g) suspension + starch (0.2 g) solution (frozen),No gelation,Water,FD,Post-MTMS treatment,,0.029,95.72%,,,,0.0655,,,,,,
14671,FD,Separation,Monolith,Cellulose,Starch,MTMS treatment,B,A,Si,ng,wa,Cardboard (3 g) suspension + starch (0.3 g) solution (frozen),No gelation,Water,FD,Post-MTMS treatment,,0.042,90.64%,,,,0.1767,,,,,,
14672,FD,Separation,Monolith,Cellulose,Starch,MTMS treatment,B,A,Si,ng,wa,Cardboard (4 g) suspension + starch (0.4 g) solution (frozen),No gelation,Water,FD,Post-MTMS treatment,,0.056,83.52%,,,,0.4201,,,,,,
14673,FD,Separation,Monolith,Cellulose,Starch,MTMS treatment,B,A,Si,ng,wa,Cardboard (5 g) suspension + starch (0.5 g) solution (frozen),No gelation,Water,FD,Post-MTMS treatment,,0.075,72.50%,,,,1.2911,,,,,,
14674,FD,Separation,Monolith,Cellulose,Starch,MTMS treatment,B,A,Si,ng,wa,Cardboard (1 g) suspension + starch (0.1 g) solution + hemp fibers (0.05 g) (frozen),No gelation,Water,FD,Post-MTMS treatment,,0.023,98.26%,,,,0.0224,,,,,,
14675,FD,Separation,Monolith,Cellulose,Starch,MTMS treatment,B,A,Si,ng,wa,Cardboard (2 g) suspension + starch (0.2 g) solution + hemp fibers (0.1 g) (frozen),No gelation,Water,FD,Post-MTMS treatment,,0.031,95.29%,,,,0.0852,,,,,,
14676,FD,Separation,Monolith,Cellulose,Starch,MTMS treatment,B,A,Si,ng,wa,Cardboard (3 g) suspension + starch (0.3 g) solution + hemp fibers (0.15 g) (frozen),No gelation,Water,FD,Post-MTMS treatment,,0.051,88.30%,,,,0.0869,,,,,,
14677,FD,Separation,Monolith,Cellulose,Starch,MTMS treatment,B,A,Si,ng,wa,Cardboard (4 g) suspension + starch (0.4 g) solution + hemp fibers (0.2 g) (frozen),No gelation,Water,FD,Post-MTMS treatment,,0.057,82.83%,,,,0.1015,,,,,,
14678,FD,Separation,Monolith,Cellulose,Starch,MTMS treatment,B,A,Si,ng,wa,Cardboard (5 g) suspension + starch (0.5 g) solution + hemp fibers (0.25 g) (frozen),No gelation,Water,FD,Post-MTMS treatment,,0.068,74.36%,,,,0.3203,,,,,,
14679,FD,Not specific,Monolith,Nylon 11,,,G,,,pp,wa,Nyron 11 (5 wt%) solution in formic acid (frozen),Physical (temperature),Water,FD,,,,92%,,,,,,,,,,
14680,FD,Not specific,Monolith,Nylon 11,,,G,,,pp,wa,Nyron 11 (7 wt%) solution in formic acid (frozen),Physical (temperature),Water,FD,,,,87%,,,,,,,,,,
14681,FD,Not specific,Monolith,Nylon 11,,,G,,,pp,wa,Nyron 11 (10 wt%) solution in formic acid (frozen),Physical (temperature),Water,FD,,,,85%,,,,,,,,,,
14682,FD,Not specific,Monolith,Nylon 11,,,G,,,pp,wa,Nyron 11 (12 wt%) solution in formic acid (frozen),Physical (temperature),Water,FD,,,,82%,,,,,,,,,,
14683,FD,Not specific,Monolith,Nylon 11,,,G,,,pp,wa,Nyron 11 (15 wt%) solution in formic acid (frozen),Physical (temperature),Water,FD,,,,79%,,,,,,,,,,
14684,FD,Adsorbent,Monolith,Lignocellulose,,,B,,,pp,wa,Lignocellulose suspension + Emim OAc + water (frozen),Physical (antisolvent),Water,FD,,,0.084,51%,37,,0.041,2.484,Macroporous (cellular),,,,,
14685,FD,Wound dressing,Monolith,Bacterial cellulose,,,K,,,pp,wa,"Bacterial cellulose (0.2%) (freeze-thaw, frozen)",Physical (aggregation),Water,FD,,,0.02,91.91%,12.81,,,,Macroporous (cellular),,,,,
14686,FD,Wound dressing,Monolith,Bacterial cellulose,,,K,,,pp,wa,"Bacterial cellulose (0.4%) (freeze-thaw, frozen)",Physical (aggregation),Water,FD,,,0.023,91.68%,19.21,,,,Macroporous (cellular),,,,,
14687,FD,Wound dressing,Monolith,Bacterial cellulose,,,K,,,pp,wa,"Bacterial cellulose (0.6%) (freeze-thaw, frozen)",Physical (aggregation),Water,FD,,,0.029,93.25%,23.13,,,,Macroporous (cellular),,,,,
14688,FD,Wound dressing,Monolith,Bacterial cellulose,,,K,,,pp,wa,"Bacterial cellulose (0.8%) (freeze-thaw, frozen)",Physical (aggregation),Water,FD,,,0.037,97.35%,42.22,,,,Macroporous (cellular),,,,,
14689,FD,Wound dressing,Monolith,Bacterial cellulose,,,K,,,pp,wa,"Bacterial cellulose (1%) (freeze-thaw, frozen)",Physical (aggregation),Water,FD,,,0.044,89.92%,42.23,,,,Macroporous (cellular),,,,,
14690,FD,Wound dressing,Monolith,Bacterial cellulose,,,K,,,pp,wa,"Bacterial cellulose (1.2%) (freeze-thaw, frozen)",Physical (aggregation),Water,FD,,,0.05,92.56%,39.57,,,,Macroporous (cellular),,,,,
14691,FD,Wound dressing,Monolith,Bacterial cellulose,,Extracellular vesicles incorporation,K,,Lo,pp,wa,"Bacterial cellulose (0.8%) + extracellular vesicles (freeze-thaw, frozen)",Physical (aggregation),Water,FD,,,0.047,93.14%,,,,,Macroporous (cellular),,,,,
14692,FD,Wound dressing,Monolith,Bacterial cellulose,,Extracellular vesicles incorporation,K,,Lo,pp,wa,"Bacterial cellulose (0.8%) + extracellular vesicles (freeze-thaw, frozen)",Physical (aggregation),Water,FD,,,0.062,91.46%,,,,,Macroporous (cellular),,,,,
14693,FD,Packaging,Monolith,Cellulose nanofibers,Chitosan,Drug loading,K,A,Lo,cc,wa,Dialdehyde cellulose nanofiber suspension + chitosan solution (7:3) + drug (frozen),Chemical (aldehyde),Water,FD,,,,,,,,,Macroporous (cellular),,,,,
14694,FD,Packaging,Monolith,Cellulose nanofibers,Chitosan,Drug loading,K,A,Lo,cc,wa,Dialdehyde cellulose nanofiber suspension + chitosan solution (5:5) + drug (frozen),Chemical (aldehyde),Water,FD,,,,,,,,,Macroporous (cellular),,,,,
14695,FD,Packaging,Monolith,Cellulose nanofibers,Chitosan,Drug loading,K,A,Lo,cc,wa,Dialdehyde cellulose nanofiber suspension + chitosan solution (3:7) + drug (frozen),Chemical (aldehyde),Water,FD,,,,,,,,,Macroporous (cellular),,,,,
14696,SCD,DDS,Monolith,Carboxymethyl cellulose,,Drug loading,A,,Lo,pp,al,"Carboxymethyl cellulose (M17DS7, 1 wt%) solution + ethanol",Physical (antisolvent),Ethanol,SCD,,,0.07,,120,,,,Mesoporous (nanofibrous and nanoparticulate),,,,,
14697,SCD,DDS,Monolith,Carboxymethyl cellulose,,Drug loading,A,,Lo,pp,al,"Carboxymethyl cellulose (M17DS7, 3 wt%) solution + ethanol",Physical (antisolvent),Ethanol,SCD,,,0.16,,140,,,,Mesoporous (nanofibrous and nanoparticulate),,,,,
14698,SCD,DDS,Monolith,Carboxymethyl cellulose,,Drug loading,A,,Lo,pp,al,"Carboxymethyl cellulose (M17DS7, 5 wt%) solution + ethanol",Physical (antisolvent),Ethanol,SCD,,,0.25,,70,,,,Mesoporous (nanofibrous and nanoparticulate),,,,,
14699,SCD,DDS,Monolith,Carboxymethyl cellulose,,Drug loading,A,,Lo,pp,al,"Carboxymethyl cellulose (M16DS9, 1 wt%) solution + ethanol",Physical (antisolvent),Ethanol,SCD,,,0.08,,50,,,,Mesoporous (nanofibrous and nanoparticulate),,,,,
14700,SCD,DDS,Monolith,Carboxymethyl cellulose,,Drug loading,A,,Lo,pp,al,"Carboxymethyl cellulose (M16DS9, 3 wt%) solution + ethanol",Physical (antisolvent),Ethanol,SCD,,,0.12,,30,,,,Mesoporous (nanofibrous and nanoparticulate),,,,,
14701,SCD,DDS,Monolith,Carboxymethyl cellulose,,Drug loading,A,,Lo,pp,al,"Carboxymethyl cellulose (M16DS9, 5 wt%) solution + ethanol",Physical (antisolvent),Ethanol,SCD,,,0.24,,30,,,,Mesoporous (nanofibrous and nanoparticulate),,,,,
14702,SCD,DDS,Monolith,Carboxymethyl cellulose,,Drug loading,A,,Lo,pp,al,"Carboxymethyl cellulose (M28DS9, 1 wt%) solution + ethanol",Physical (antisolvent),Ethanol,SCD,,,0.1,,50,,,,Mesoporous (nanofibrous and nanoparticulate),,,,,
14703,SCD,DDS,Monolith,Carboxymethyl cellulose,,Drug loading,A,,Lo,pp,al,"Carboxymethyl cellulose (M28DS9, 3 wt%) solution + ethanol",Physical (antisolvent),Ethanol,SCD,,,0.1,,50,,,,Mesoporous (nanofibrous and nanoparticulate),,,,,
14704,SCD,DDS,Monolith,Carboxymethyl cellulose,,Drug loading,A,,Lo,pp,al,"Carboxymethyl cellulose (M28DS9, 5 wt%) solution + ethanol",Physical (antisolvent),Ethanol,SCD,,,0.21,,40,,,,Mesoporous (nanofibrous and nanoparticulate),,,,,
14705,SCD,DDS,Monolith,Carboxymethyl cellulose,,Drug loading,A,,Lo,pp,al,"Carboxymethyl cellulose (M10DS9, 1 wt%) solution + ethanol",Physical (antisolvent),Ethanol,SCD,,,0.07,,30,,,,Mesoporous (nanofibrous and nanoparticulate),,,,,
14706,SCD,DDS,Monolith,Carboxymethyl cellulose,,Drug loading,A,,Lo,pp,al,"Carboxymethyl cellulose (M10DS9, 3 wt%) solution + ethanol",Physical (antisolvent),Ethanol,SCD,,,0.08,,30,,,,Mesoporous (nanofibrous and nanoparticulate),,,,,
14707,SCD,DDS,Monolith,Carboxymethyl cellulose,,Drug loading,A,,Lo,pp,al,"Carboxymethyl cellulose (M10DS9, 5 wt%) solution + ethanol",Physical (antisolvent),Ethanol,SCD,,,0.2,,20,,,,Mesoporous (nanofibrous and nanoparticulate),,,,,
14708,SCD,DDS,Monolith,Carboxymethyl cellulose,,Drug loading,A,,Lo,pc,al,"Carboxymethyl cellulose (M17DS7, 3 wt%) solution + CaCl2 solution (R = 0.002) + ethanol",Physical (Mn+),Ethanol,SCD,,,0.07,,140,,,,Mesoporous (nanofibrous and nanoparticulate),,,,,
14709,SCD,DDS,Monolith,Carboxymethyl cellulose,,Drug loading,A,,Lo,pc,al,"Carboxymethyl cellulose (M17DS7, 3 wt%) solution + CaCl2 solution (R = 0.004) + ethanol",Physical (Mn+),Ethanol,SCD,,,0.07,,140,,,,Mesoporous (nanofibrous and nanoparticulate),,,,,
14710,SCD,DDS,Monolith,Carboxymethyl cellulose,,Drug loading,A,,Lo,pc,al,"Carboxymethyl cellulose (M17DS7, 3 wt%) solution + CaCl2 solution (R = 0.006) + ethanol",Physical (Mn+),Ethanol,SCD,,,0.07,,130,,,,Mesoporous (nanofibrous and nanoparticulate),,,,,
14711,SCD,DDS,Monolith,Carboxymethyl cellulose,,Drug loading,A,,Lo,pc,al,"Carboxymethyl cellulose (M17DS7, 3 wt%) solution + CaCl2 solution (R = 0.1) + ethanol",Physical (Mn+),Ethanol,SCD,,,0.2,,70,,,,Mesoporous (nanofibrous and nanoparticulate),,,,,
14712,FD,DDS,Monolith,Carboxymethyl cellulose,,Drug loading,A,,Lo,ng,wa,"Carboxymethyl cellulose (M17DS7, 1 wt%) solution (frozen)",No gelation,Water,FD,,,0.01,,20,,,,Macroporous (flakes),,,,,
14713,FD,DDS,Monolith,Carboxymethyl cellulose,,Drug loading,A,,Lo,ng,wa,"Carboxymethyl cellulose (M17DS7, 3 wt%) solution (frozen)",No gelation,Water,FD,,,0.04,,10,,,,Macroporous (flakes),,,,,
14714,FD,DDS,Monolith,Carboxymethyl cellulose,,Drug loading,A,,Lo,ng,wa,"Carboxymethyl cellulose (M17DS7, 5 wt%) solution (frozen)",No gelation,Water,FD,,,0.05,,10,,,,Macroporous (flakes),,,,,
14715,FD,DDS,Monolith,Carboxymethyl cellulose,,Drug loading,A,,Lo,ng,wa,"Carboxymethyl cellulose (M16DS9, 1 wt%) solution (frozen)",No gelation,Water,FD,,,0.04,,20,,,,Macroporous (flakes),,,,,
14716,FD,DDS,Monolith,Carboxymethyl cellulose,,Drug loading,A,,Lo,ng,wa,"Carboxymethyl cellulose (M16DS9, 3 wt%) solution (frozen)",No gelation,Water,FD,,,0.05,,10,,,,Macroporous (flakes),,,,,
14717,FD,DDS,Monolith,Carboxymethyl cellulose,,Drug loading,A,,Lo,ng,wa,"Carboxymethyl cellulose (M16DS9, 5 wt%) solution (frozen)",No gelation,Water,FD,,,0.05,,10,,,,Macroporous (flakes),,,,,
14718,FD,DDS,Monolith,Carboxymethyl cellulose,,Drug loading,A,,Lo,ng,wa,"Carboxymethyl cellulose (M28DS9, 1 wt%) solution (frozen)",No gelation,Water,FD,,,0.04,,20,,,,Macroporous (flakes),,,,,
14719,FD,DDS,Monolith,Carboxymethyl cellulose,,Drug loading,A,,Lo,ng,wa,"Carboxymethyl cellulose (M28DS9, 3 wt%) solution (frozen)",No gelation,Water,FD,,,0.05,,10,,,,Macroporous (flakes),,,,,
14720,FD,DDS,Monolith,Carboxymethyl cellulose,,Drug loading,A,,Lo,ng,wa,"Carboxymethyl cellulose (M28DS9, 5 wt%) solution (frozen)",No gelation,Water,FD,,,0.05,,10,,,,Macroporous (flakes),,,,,
14721,FD,DDS,Monolith,Carboxymethyl cellulose,,Drug loading,A,,Lo,ng,wa,"Carboxymethyl cellulose (M10DS9, 1 wt%) solution (frozen)",No gelation,Water,FD,,,0.04,,10,,,,Macroporous (flakes),,,,,
14722,FD,DDS,Monolith,Carboxymethyl cellulose,,Drug loading,A,,Lo,ng,wa,"Carboxymethyl cellulose (M10DS9, 3 wt%) solution (frozen)",No gelation,Water,FD,,,0.04,,10,,,,Macroporous (flakes),,,,,
14723,FD,DDS,Monolith,Carboxymethyl cellulose,,Drug loading,A,,Lo,ng,wa,"Carboxymethyl cellulose (M10DS9, 5 wt%) solution (frozen)",No gelation,Water,FD,,,0.05,,10,,,,Macroporous (flakes),,,,,
14724,FD,Sound insulation,Monolith,Cellulose nanofibers,,,K,,,pc,wa,Cellulose nanocrystal suspension + CaCl2 solution (frozen),Physical (Mn+),Water,FD,,,0.07,92.36%,,,,,Macroporous (cellular),,,,,
14725,FD,Sound insulation,Monolith,Cellulose nanofibers,,,K,,,pc,wa,Cellulose nanocrystal suspension + CaCl2 solution (directionally frozen),Physical (Mn+),Water,FD,,,0.02,95.23%,,,,,Macroporous (cellular),,,,,
14726,FD,Thermal insulation,Monolith,PLA,PVA,MTMS treatment,F,E,Si,pp,wa,"PLA fiber suspension in hexafluoroisopropanol + PVA solurion (wet spun), core PVA removal, MTMS (0.65) treatment (frozen)",Physical (antisolvent),Water,FD,,,0.037,88%,,,,,Macroporous (fibrous),0.029,Transient,Hot wire,,
14727,FD,Thermal insulation,Monolith,PLA,PVA,MTMS treatment,F,E,Si,pp,wa,"PLA fiber suspension in hexafluoroisopropanol + PVA solurion (wet spun), core PVA removal, MTMS (0.85) treatment (frozen)",Physical (antisolvent),Water,FD,,,0.035,89%,,,,,Macroporous (fibrous),,,,,
14728,FD,Thermal insulation,Monolith,PLA,PVA,MTMS treatment,F,E,Si,pp,wa,"PLA fiber suspension in hexafluoroisopropanol + PVA solurion (wet spun), core PVA removal, MTMS (1.05) treatment (frozen)",Physical (antisolvent),Water,FD,,,0.0311,89.53%,,,,,Macroporous (fibrous),,,,,
14729,FD,Thermal insulation,Monolith,PLA,PVA,MTMS treatment,F,E,Si,pp,wa,"PLA fiber suspension in hexafluoroisopropanol + PVA solurion (wet spun), core PVA removal, MTMS (0.65) treatment (frozen)",Physical (antisolvent),Water,FD,,,0.023,91.02%,,,,,Macroporous (fibrous),0.036,Transient,Hot wire,,
14730,FD,Steam generation,Monolith,Cellulose,,,B,,,ng,wa,Cotton fiber suspension + NaOH solution + epichlorohydrin solution (frozen),No gelation,Water,FD,,,,85.50%,,,,,Macroporous (cellular),,,,,
14731,FD,Steam generation,Monolith,Cellulose,,,B,,,ng,wa,Cotton fiber suspension + staple fibers + NaOH solution + epichlorohydrin solution (frozen),No gelation,Water,FD,,,,86.10%,,,,,Macroporous (cellular),,,,,
14732,FD,PCM support,Monolith,Polypyrrole,,PEG loading,M,,Lo,cp,wa,Pyrrole-ethanol solution + FeCl3 solution (frozen),Chemical (polymerization),Water,FD,Post-PEG loading,,,,20,,,,Macroporous (particulate),,,,,
14733,VD,Generators,Monolith,COF,,,Q,,,cp,al,"COF gel from 1,3,5-tris(4-ethynylphenyl)-benze + 1,4-dibromobenzene (1:0.5)",Chemical (polymerization),Methanol,VD,,,0.1,,528,,0.31,,Macroporous (fibrous),,,,,
14734,VD,Generators,Monolith,COF,,,Q,,,cp,al,"COF gel from 1,3,5-tris(4-ethynylphenyl)-benze + 1,4-dibromobenzene (1:1)",Chemical (polymerization),Methanol,VD,,,0.1,,457,,0.29,,Macroporous (fibrous),,,,,
14735,VD,Generators,Monolith,COF,,,Q,,,cp,al,"COF gel from 1,3,5-tris(4-ethynylphenyl)-benze + 1,4-dibromobenzene (1:1.5)",Chemical (polymerization),Methanol,VD,,,0.1,,94,,0.06,,Macroporous (fibrous),,,,,
14736,FD,Thermal insulation,Fibers,Poly(p-phenylene benzobisoxazole),Polypyrrole,,M,M,,pp,al,Poly(p-phenylene benzobisoxazole) in methane sulfonic acid solution (wet spun) in isopropanol + polypyrrole solution + t-butanol (frozen),Physical (antisolvent),t-Butanol,FD,,,0.048,,266.29,,,,Macroporous (fibrous),0.026,Transient,Hot disk,,
14737,FD,Thermal insulation,Monolith,Cellulose,PVA,,B,E,,ng,wa,Microcrystalline cellulose suspension + PVA solution (frozen),No gelation,Water,FD,,,0.024,98.99%,,,,0.67,Macroporous (fibrous and flakes),0.0423,Transient,Hot disk,,
14738,FD,Thermal insulation,Monolith,Cellulose,PVA,,B,E,,ng,wa,Cellulose fiber suspension + microcrystalline cellulose suspension (1:4) + PVA solution (frozen),No gelation,Water,FD,,,0.031,98.69%,,,,0.7,Macroporous (fibrous and flakes),0.03963,Transient,Hot disk,,
14739,FD,Thermal insulation,Monolith,Cellulose,PVA,,B,E,,ng,wa,Cellulose fiber suspension + microcrystalline cellulose suspension (1:3) + PVA solution (frozen),No gelation,Water,FD,,,0.036,98.48%,,,,0.7,Macroporous (fibrous and flakes),0.03867,Transient,Hot disk,,
14740,FD,Thermal insulation,Monolith,Cellulose,PVA,,B,E,,ng,wa,Cellulose fiber suspension + microcrystalline cellulose suspension (1:2) + PVA solution (frozen),No gelation,Water,FD,,,0.043,98.19%,,,,0.89,Macroporous (fibrous and flakes),0.0385,Transient,Hot disk,,
14741,FD,Thermal insulation,Monolith,Cellulose,PVA,,B,E,,ng,wa,Cellulose fiber suspension + microcrystalline cellulose suspension (1:1) + PVA solution (frozen),No gelation,Water,FD,,,0.043,98.19%,,,,0.72,Macroporous (fibrous and flakes),0.03817,Transient,Hot disk,,
14742,FD,Thermal insulation,Monolith,Cellulose,PVA,,B,E,,ng,wa,Cellulose fiber suspension + microcrystalline cellulose suspension (2:1) + PVA solution (frozen),No gelation,Water,FD,,,0.04,98.32%,,,,0.64,Macroporous (fibrous and flakes),0.03752,Transient,Hot disk,,
14743,FD,Thermal insulation,Monolith,Cellulose,PVA,,B,E,,ng,wa,Cellulose fiber suspension + microcrystalline cellulose suspension (3:1) + PVA solution (frozen),No gelation,Water,FD,,,0.027,98.87%,,,,0.61,Macroporous (fibrous and flakes),0.03567,Transient,Hot disk,,
14744,FD,Thermal insulation,Monolith,Cellulose,PVA,,B,E,,ng,wa,Cellulose fiber suspension + microcrystalline cellulose suspension (4:1) + PVA solution (frozen),No gelation,Water,FD,,,0.028,98.83%,,,,0.59,Macroporous (fibrous and flakes),0.03353,Transient,Hot disk,,
14745,FD,Thermal insulation,Monolith,Cellulose,PVA,,B,E,,ng,wa,Cellulose fiber suspension + PVA solution (frozen),No gelation,Water,FD,,,0.04,98.32%,,,,,Macroporous (fibrous and flakes),0.03763,Transient,Hot disk,,
14746,FD,Separation,Monolith,PLA,CNT,,F,N,,pp,wa,"PLLA-PDLA solution in 1,4-dioxane + CNT (1 wt%) suspension + water (frozen)",Physical (antisolvent),Water,FD,,,,,,,,,Macroporous (flakes),,,,,
14747,FD,Separation,Monolith,PLA,CNT,,F,N,,pp,wa,"PLLA-PDLA solution in 1,4-dioxane + CNT (2 wt%) suspension + water (frozen)",Physical (antisolvent),Water,FD,,,,,,,,,Macroporous (flakes),,,,,
14748,FD,Separation,Monolith,PLA,CNT,,F,N,,pp,wa,"PLLA-PDLA solution in 1,4-dioxane + CNT (3 wt%) suspension + water (frozen)",Physical (antisolvent),Water,FD,,,,,,,,,Macroporous (flakes),,,,,
14749,FD,Separation,Monolith,Polyacrylonitrile,COF,,R,Q,,pp,wa,Polyacrylonitrile suspension in DMF (electrospun) + water (frozen),Physical (antisolvent),Water,FD,"Post-compositing with COF, FD",,0.0141,,436,,,,Macroporous (fibrous and particulate),,,,,
14750,SCD,Scaffold,Monolith,Animal extract,,,L,,,pp,ow,Human platelet lysate + NaCl-CaCl2 solution (incubated) + acetone,Physical (aggregation),Acetone,SCD,,,0.09806,93.90%,,,,,Macroporous (fibrous),,,,,
14751,SCD,DDS,Microbeads,Alginate,,,A,,,pc,al,Alginate solution (sprayed) + CaCl2 solution,Physical (Mn+),Ethanol,SCD,,,,,351,37,3.6,,Microbeads,,,,,
14752,SCD,DDS,Microbeads,Alginate,,Drug loading,A,,Lo,pc,al,Alginate solution (sprayed) + CaCl2 solution,Physical (Mn+),Ethanol,SCD,"Post-drug loading, SCD",,,,299,31,3.1,,Microbeads,,,,,
14753,FD,Generators,Sheet,Cellulose nanofibers,Polyaniline,,K,M,,ng,wa,Cellulose nanofiber suspension + HCl-aniline solution (frozen),No gelation,Water,FD,,,,,,,,,Macroporous (fibrous and particulate),,,,,
14754,FD,Not specific,Monolith,Wood,,,L,,,ng,wa,Delignified fir wood (frozen),No gelation,Water,FD,,,0.224,85%,29.4,,,,Macroporous (cellular),,,,,
14755,FD,Not specific,Monolith,Wood,,,L,,,ng,wa,Delignified poplar wood (frozen),No gelation,Water,FD,,,0.345,77%,37.8,,,,Macroporous (cellular),,,,,
14756,FD,Not specific,Monolith,Wood,,,L,,,ng,wa,Delignified balsa wood (frozen),No gelation,Water,FD,,,0.059,96%,82.3,,,,Macroporous (cellular),,,,,
14757,FD,Sensors,Monolith,Cellulose,,MTMS treatment,B,,Si,ng,wa,Cotton fiber sispension + MTMS (frozen),No gelation,Water,FD,,,0.045,,,,,,Macroporous (fibrous and flakes),0.045,Transient,Hot disk,,
14758,FD,Sensors,Monolith,Cellulose,"PEDOT, CNT",MTMS treatment,B,"M, N",Si,ng,wa,Cotton fiber sispension + PEDOT:PSS + CNT + MTMS (frozen),No gelation,Water,FD,,,0.047,,,,,,Macroporous (fibrous and flakes),0.04,Transient,Hot disk,,
14759,FD,PCM support,Monolith,Carboxymethyl cellulose,CNT,PEG loading,A,N,Lo,ng,wa,Carboxymethyl cellulose solution + CNT (0.1 g) suspension (frozen),No gelation,Water,FD,Post-PEG loading,,,,,,,,Macroporous (cellular),,,,,
14760,FD,PCM support,Monolith,Carboxymethyl cellulose,CNT,PEG loading,A,N,Lo,ng,wa,Carboxymethyl cellulose solution + CNT (0.2 g) suspension (frozen),No gelation,Water,FD,Post-PEG loading,,,,,,,,Macroporous (cellular),,,,,
14761,FD,PCM support,Monolith,Carboxymethyl cellulose,CNT,PEG loading,A,N,Lo,ng,wa,Carboxymethyl cellulose solution + CNT (0.3 g) suspension (frozen),No gelation,Water,FD,Post-PEG loading,,,,,,,,Macroporous (cellular),,,,,
14762,FD,Electrochemical devices,Sheet,Polyurethane,PEDOT,,H,M,,ng,wa,"PEDOT:PSS suspension + 4,4'-diazido-2,2'-stilbenedisulfonic acid Na + 1-butyl-3-methylimidazolium octylsulfat + polyurethane suspension (frozen)",No gelation,Water,FD,,,,84%,32.1,,,,Macroporous (cellular),,,,,
14763,FD,Electrochemical devices,Sheet,Polyurethane,GO,,H,N,,ng,wa,"Poly(2,5-bis(3-triethyleneglycoloxythiophen-2-yl)-co-thiophene) + GO suspension + 3-aminopropyltriethoxysilane(frozen)",No gelation,Water,FD,,,,,34.2,,,,Macroporous (cellular),,,,,
14764,APD,Thermal insulation,Sheet,Cellulose nanofibers,,,K,,,pp,wa,Cellulose nanofiber suspension (filtered),Physical (aggregation),Water,APD,,,,,,,,,Mesoporous (nanofibrous),0.044,Transient,Hot disk,,
14765,APD,Thermal insulation,Sheet,Cellulose nanofibers,,,K,,,pp,or,Cellulose nanofiber suspension (filtered),Physical (aggregation),Hexane,APD,,,,98.20%,96,,,,Mesoporous (nanofibrous),0.033,Transient,Hot disk,,
14766,SCD,Not specific,Monolith,Poly(vinylidene fluoride),,,M,,,pp,al,Poly(vinylidene fluoride) in DMSO + ethanol (solvent share 0.825%),Physical (antisolvent),Ethanol,SCD,,,0.37,,,,,,Macroporous (particulate),,,,,
14767,SCD,Not specific,Monolith,Poly(vinylidene fluoride),,,M,,,pp,al,Poly(vinylidene fluoride) in DMSO + ethanol (solvent share 0.87%),Physical (antisolvent),Ethanol,SCD,,,0.3,,,,,,Macroporous (particulate),,,,,
14768,SCD,Not specific,Monolith,Poly(vinylidene fluoride),,,M,,,pp,al,Poly(vinylidene fluoride) in DMSO + ethanol (solvent share 0.9%),Physical (antisolvent),Ethanol,SCD,,,0.24,,,,,,Macroporous (particulate),,,,,
14769,SCD,Not specific,Monolith,Poly(vinylidene fluoride),,,M,,,pp,al,Poly(vinylidene fluoride) in DMSO + ethanol (solvent share 0.93%),Physical (antisolvent),Ethanol,SCD,,,0.14,,,,,,Macroporous (particulate),,,,,
14770,SCD,Not specific,Monolith,Poly(vinylidene fluoride),,,M,,,pp,al,Poly(vinylidene fluoride) in DMSO + ethanol (solvent share 0.97%),Physical (antisolvent),Ethanol,SCD,,,0.08,,,,,,Macroporous (particulate),,,,,
14771,FD,Adsorbent,Monolith,COF,,,Q,,,cp,wa,"COF gel (2,5-dichloroterephthalaldehyde + tetrakis(4-aminophenyl)ethene) (frozen)",Chemical (polymerization),Water,FD,,,,,,,,,Macroporous (flakes and particulate),,,,,
14772,FD,Adsorbent,Monolith,COF,GO,,Q,N,,cp,wa,"COF-GO gel (2,5-dichloroterephthalaldehyde + tetrakis(4-aminophenyl)ethene) (frozen)",Chemical (polymerization),Water,FD,,,,,,,,,Macroporous (flakes and particulate),,,,,
14773,FD,Adsorbent,Monolith,Chitosan,,,A,,,cc,wa,Chitosan solution (3%) + glutaraldehyde (5%) solution (frozen),Chemical (aldehyde),Water,FD,,,0.054,,,,,,Macroporous (cellular),,,,,
14774,FD,Adsorbent,Monolith,Chitosan,,,A,,,cc,wa,Chitosan solution (3%) + glutaraldehyde (15%) solution (frozen),Chemical (aldehyde),Water,FD,,,0.049,,,,,,Macroporous (cellular),,,,,
14775,FD,Adsorbent,Monolith,Chitosan,,,A,,,cc,wa,Chitosan solution (4%) + glutaraldehyde (5%) solution (frozen),Chemical (aldehyde),Water,FD,,,0.06,,,,,,Macroporous (cellular),,,,,
14776,FD,Adsorbent,Monolith,Chitosan,,,A,,,cc,wa,Chitosan solution (4%) + glutaraldehyde (1%) solution (frozen),Chemical (aldehyde),Water,FD,,,0.06,,,,,,Macroporous (cellular),,,,,
14777,FD,Adsorbent,Monolith,Chitosan,,,A,,,cc,wa,Chitosan solution (5%) + glutaraldehyde (1%) solution (frozen),Chemical (aldehyde),Water,FD,,,0.083,,,,,,Macroporous (cellular),,,,,
14778,SCD,Biomedical,Beads,Agar,,,A,,,pp,al,Agar (2 wt%) solution (cooling),Physical (temperature),Ethanol,SCD,,,,,264,,,,Mesoporous (nanofibrous),,,,,
14779,SCD,Biomedical,Beads,Agar,,,A,,,pp,al,Agar (3 wt%) solution (cooling),Physical (temperature),Ethanol,SCD,,,,,212,,,,Mesoporous (nanofibrous),,,,,
14780,FD,Adsorbent,Monolith,Cellulose nanofibers,Polyethyleneimine,,K,E,,ng,wa,Cellulose nanofiber suspension + polyethyleneimine (frozen),No gelation,Water,FD,Post-glutaraldehyde treatment,Chemical (aldehyde),0.074,83.70%,3.69,,,,Macroporous (cellular),,,,,
14781,FD,Adsorbent,Microbeads,Alginate,,,A,,,pc,wa,Alginate solution + CaCl2 solution (frozen),Physical (Mn+),Water,FD,,,,,6.4,,,,Macroporous (flakes),,,,,
14782,FD,Adsorbent,Microbeads,Alginate,,,A,,,pc,wa,Alginate solution + Fe(NO)3-CaCl2 solution (frozen),Physical (Mn+),Water,FD,,,,,47.18,,,,Macroporous (flakes),,,,,
14783,FD,Adsorbent,Microbeads,Alginate,GO,,A,N,,pc,wa,GO suspension + alginate solution + Fe(NO)3-CaCl2 solution (frozen),Physical (Mn+),Water,FD,,,,,,,,,Macroporous (flakes),,,,,
14784,FD,Not specific,Monolith,PVA,,,E,,,cc,wa,PVA solution + glutaraldehyde solution (frozen),Chemical (aldehyde),Water,FD,,,0.18,,3.49,,,0.25,Macroporous (cellular),,,,,
14785,FD,Not specific,Monolith,Cellulose nanofibers,PVA,,K,E,,cc,wa,Cellulose nanofiber (0.5%) suspension + PVA solution + glutaraldehyde solution (frozen),Chemical (aldehyde),Water,FD,,,0.14,,5.58,,,0.3,Macroporous (cellular),,,,,
14786,FD,Not specific,Monolith,Cellulose nanofibers,PVA,,K,E,,cc,wa,Cellulose nanofiber (1%) suspension + PVA solution + glutaraldehyde solution (frozen),Chemical (aldehyde),Water,FD,,,0.13,,6.6,,,0.65,Macroporous (cellular),,,,,
14787,FD,Not specific,Monolith,Cellulose nanofibers,PVA,,K,E,,cc,wa,Cellulose nanofiber (1.5%) suspension + PVA solution + glutaraldehyde solution (frozen),Chemical (aldehyde),Water,FD,,,0.1,,6.76,,,0.9,Macroporous (cellular),,,,,
14788,FD,Not specific,Monolith,Cellulose nanofibers,PVA,,K,E,,cc,wa,Cellulose nanofiber (2%) suspension + PVA solution + glutaraldehyde solution (frozen),Chemical (aldehyde),Water,FD,,,0.09,,11.71,,,0.65,Macroporous (cellular),,,,,
14789,FD,Not specific,Monolith,Cellulose nanofibers,PVA,,K,E,,cc,wa,Cellulose nanofiber (2.5%) suspension + PVA solution + glutaraldehyde solution (frozen),Chemical (aldehyde),Water,FD,,,0.1,,39.5,,,0.4,Macroporous (cellular),,,,,
14790,Unknown,Sheet,Monolith,PET fibers,GO,,K,N,,uk,uk,Unknown,Unknown,Unknown,Unknown,,,,,,,,,,,,,,
14791,FD,Sensors,Monolith,Carboxymethyl cellulose,Alginate,,A,A,,ng,wa,Carboxymethyl cellulose solution + alginate solution (3:1) + black goji anthocyanin extract (frozen),No gelation,Water,FD,,,0.063,90.50%,34.5,,,,Macroporous (cellular),,,,,
14792,FD,Sensors,Monolith,Carboxymethyl cellulose,Alginate,,A,A,,ng,wa,Carboxymethyl cellulose solution + alginate solution (2:1) + black goji anthocyanin extract (frozen),No gelation,Water,FD,,,0.053,92.10%,35.13,,,,Macroporous (cellular),,,,,
14793,FD,Sensors,Monolith,Carboxymethyl cellulose,Alginate,,A,A,,ng,wa,Carboxymethyl cellulose solution + alginate solution (1:1) + black goji anthocyanin extract (frozen),No gelation,Water,FD,,,0.048,93.70%,40.21,,,,Macroporous (cellular),,,,,
14794,FD,Sensors,Monolith,Carboxymethyl cellulose,Alginate,,A,A,,ng,wa,Carboxymethyl cellulose solution + alginate solution (1:2) + black goji anthocyanin extract (frozen),No gelation,Water,FD,,,0.041,95.00%,51.51,,,,Macroporous (cellular),,,,,
