Repository: paulagirones/Aerogels_thermal_conductivity

# Aerogels_thermal_conductivity
Machine learning prediction of thermal conductivity in aerogels.

File: 20250220_dataset.csv (part 85 of 95)
Entry,Drying,Purpose,Shape,First materials,Second materials,Modification,First material class,Second materials class,Modification class,Gelation class,Solvent class,Process,Gelation mechanism,Final solvent,Drying details,Post drying treatment,Post-drying cross-linking,Envelope density g/cm3,Porosity,BET surface area m2/g,BJH pore size nm,BJH pore volume (total) cm3/g,compression elastic modulus MPa,SEM,Thermal conductivity W/(m K),Thermal method,Thermal method detail,,
14795,FD,Sensors,Monolith,Carboxymethyl cellulose,Alginate,,A,A,,ng,wa,Carboxymethyl cellulose solution + alginate solution (1:3) + black goji anthocyanin extract (frozen),No gelation,Water,FD,,,0.04,95.30%,48.04,,,,Macroporous (cellular),,,,,
14796,SCD,DDS,Microbeads,Alginate,,Drug loading,A,,Lo,pc,al,Alginate solution in W/O emulsion + CaCl2 solution ,Physical (Mn+),Ethanol,SCD,Post-drug loading in scCO2,,,90%,247,,0.8,,Mesoporous (nanoparticulate),,,,,
14797,SCD,Adsorbent (gas),Monolith,Polybenzodiazine,,,M,,,cp,ow,Benzodiazine monomers in DMF + HCl solution,Chemical (polymerization),Acetone,SCD,,,0.195,88%,18,,0.03,,Mesoporous (nanoparticulate),,,,,
14798,SCD,Adsorbent (gas),Monolith,Polybenzoxazine,,,M,,,cp,ow,Benzoxazine monomers in DMF + HCl solution,Chemical (polymerization),Acetone,SCD,,,0.244,82%,60,,0.12,,Mesoporous (nanoparticulate),,,,,
14799,SCD,Adsorbent (gas),Monolith,Polybenzodiazine,,,M,,,cp,ow,Benzodiazine monomers in DMF + HCl solution,Chemical (polymerization),Acetone,SCD,Post-armatization at 240 °C,,0.236,84%,42,,0.03,,Mesoporous (nanoparticulate),,,,,
14800,SCD,Adsorbent (gas),Monolith,Polybenzoxazine,,,M,,,cp,ow,Benzoxazine monomers in DMF + HCl solution,Chemical (polymerization),Acetone,SCD,Post-armatization at 200 °C,,0.287,81%,55,,0.08,,Mesoporous (nanoparticulate),,,,,
14801,SCD,Adsorbent (gas),Monolith,Polybenzodiazine,,Carbonized,M,,Ca,cp,ow,Benzodiazine monomers in DMF + HCl solution,Chemical (polymerization),Acetone,SCD,"Post-armatization at 240 °C, calcination at 300 °C",,0.258,83%,23,,0.04,,Mesoporous (nanoparticulate),,,,,
14802,SCD,Adsorbent (gas),Monolith,Polybenzodiazine,,Carbonized,M,,Ca,cp,ow,Benzodiazine monomers in DMF + HCl solution,Chemical (polymerization),Acetone,SCD,"Post-armatization at 240 °C, calcination at 400 °C",,0.231,86%,37,,0.05,,Mesoporous (nanoparticulate),,,,,
14803,SCD,Adsorbent (gas),Monolith,Polybenzodiazine,,Carbonized,M,,Ca,cp,ow,Benzodiazine monomers in DMF + HCl solution,Chemical (polymerization),Acetone,SCD,"Post-armatization at 240 °C, calcination at 600 °C",,0.216,89%,432,,0.06,,Mesoporous (nanoparticulate),,,,,
14804,SCD,Adsorbent (gas),Monolith,Polybenzodiazine,,Carbonized,M,,Ca,cp,ow,Benzodiazine monomers in DMF + HCl solution,Chemical (polymerization),Acetone,SCD,"Post-armatization at 240 °C, calcination at 800 °C",,0.225,90%,346,,0.05,,Mesoporous (nanoparticulate),,,,,
14805,SCD,Adsorbent (gas),Monolith,Polybenzoxazine,,Carbonized,M,,Ca,cp,ow,Benzoxazine monomers in DMF + HCl solution,Chemical (polymerization),Acetone,SCD,"Post-armatization at 200 °C, calcination at 600 °C",,0.217,88%,472,,0.13,,Mesoporous (nanoparticulate),,,,,
14806,SCD,Adsorbent (gas),Monolith,Polybenzoxazine,,Carbonized,M,,Ca,cp,ow,Benzoxazine monomers in DMF + HCl solution,Chemical (polymerization),Acetone,SCD,"Post-armatization at 200 °C, calcination at 800 °C",,0.303,85%,351,,0.12,,Mesoporous (nanoparticulate),,,,,
14807,SCD,Adsorbent (gas),Monolith,Polybenzodiazine,,Carbonized,M,,Ca,cp,ow,Benzodiazine monomers in DMF + HCl solution,Chemical (polymerization),Acetone,SCD,"Post-armatization at 240 °C, calcination at 300 °C, ethed at 1000 °C",,0.129,94%,1818,,0.17,,Mesoporous (nanoparticulate),,,,,
14808,SCD,Adsorbent (gas),Monolith,Polybenzodiazine,,Carbonized,M,,Ca,cp,ow,Benzodiazine monomers in DMF + HCl solution,Chemical (polymerization),Acetone,SCD,"Post-armatization at 240 °C, calcination at 400 °C, ethed at 1000 °C",,0.123,94%,2121,,0.18,,Mesoporous (nanoparticulate),,,,,
14809,SCD,Adsorbent (gas),Monolith,Polybenzodiazine,,Carbonized,M,,Ca,cp,ow,Benzodiazine monomers in DMF + HCl solution,Chemical (polymerization),Acetone,SCD,"Post-armatization at 240 °C, calcination at 600 °C, ethed at 1000 °C",,0.132,94%,1913,,0.18,,Mesoporous (nanoparticulate),,,,,
14810,SCD,Adsorbent (gas),Monolith,Polybenzodiazine,,Carbonized,M,,Ca,cp,ow,Benzodiazine monomers in DMF + HCl solution,Chemical (polymerization),Acetone,SCD,"Post-armatization at 240 °C, calcination at 800 °C, ethed at 1000 °C",,0.152,93%,1650,,0.21,,Mesoporous (nanoparticulate),,,,,
14811,SCD,Adsorbent (gas),Monolith,Polybenzoxazine,,Carbonized,M,,Ca,cp,ow,Benzoxazine monomers in DMF + HCl solution,Chemical (polymerization),Acetone,SCD,"Post-armatization at 200 °C, calcination at 600 °C, ethed at 1000 °C",,0.119,94%,1850,,0.34,,Mesoporous (nanoparticulate),,,,,
14812,SCD,Adsorbent (gas),Monolith,Polybenzoxazine,,Carbonized,M,,Ca,cp,ow,Benzoxazine monomers in DMF + HCl solution,Chemical (polymerization),Acetone,SCD,"Post-armatization at 200 °C, calcination at 800 °C, ethed at 1000 °C",,0.179,91%,1591,,0.35,,Mesoporous (nanoparticulate),,,,,
14813,FD,Wound dressing,Sheet,Cellulose nanofibers,Alginate,Drug loading,K,A,Lo,pc,wa,Cellulose nanofiber suspension + alginate solution + Na2CO3-CaCl2 solution (freeze-thaw) + acetone,Physical (Mn+),Water,APD,Post-drug loading,,,,,,,,Macroporous (flakes),,,,,
14814,FD,Sensors,Monolith,Cellulose nanofibers,"Carboxymethyl cellulose, CNT",,K,"A, N",,ng,wa,CNT suspension + cellulose nanofiber suspension + carboxymethyl cellulose solution (frozen),No gelation,Water,FD,,,0.024,96.90%,,,,,Macroporous (cellular),,,,,
14815,FD,Thermal insulation,Beads,Alginate,PVA,,A,E,,pc,wa,PVA solution + alginate solution + CaCl2-boric acid solution (frozen),Physical (Mn+),Water,FD,,,0.0632,92.42%,115.88,,,,Macroporous (cellular),0.0378,Transient,Hot disk,,
14816,FD,Steam generation,Monolith,Bacterial cellulose,"Agar, carbon black",,K,"A, N",,cc,wa,Bacterial cellulose suspension + agar (1:2) + carbon black + glutaraldehyde solution (frozen),Chemical (aldehyde),Water,FD,,,,,,,,,Macroporous (cellular),0.05,Transient,Hot disk,,
14817,FD,Steam generation,Monolith,Bacterial cellulose,"Agar, carbon black",,K,"A, N",,cc,wa,Bacterial cellulose suspension + agar (1:3) + carbon black + glutaraldehyde solution (frozen),Chemical (aldehyde),Water,FD,,,,,,,,,Macroporous (cellular),,,,,
14818,FD,Steam generation,Monolith,Bacterial cellulose,"Agar, carbon black",,K,"A, N",,cc,wa,Bacterial cellulose suspension + agar (1:4) + carbon black + glutaraldehyde solution (frozen),Chemical (aldehyde),Water,FD,,,,,,,,,Macroporous (cellular),,,,,
14819,FD,Steam generation,Monolith,Alginate,Tea waste,,A,L,,ng,wa,Alginate solution + tea waste suspension (frozen),No gelation,Water,FD,Post-immersion into CaCl2 solution,Physical (Mn+),,86.58%,,,,,Macroporous (cellular),0.07189,Transient,Hot disk,,
14820,FD,Not specific,Monolith,COF,,,Q,,,cp,or,COF gel (sulfonimidamides) (frozen),Chemical (polymerization),Cyclohexane,FD,,,0.001,,,,,,Macroporous (fibrous),,,,,
14821,FD,Adsorbent,Monolith,PVA,Pullulan,,E,A,,cc,wa,PVA solution + glycerol solution (frozen),Chemical (aldehyde),Water,FD,,,0.0507,95.10%,,,,0.016,Macroporous (cellular),,,,,
14822,FD,Adsorbent,Monolith,PVA,Pullulan,,E,A,,cc,wa,PVA-pullulan (9:1) solution + glycerol solution (frozen),Chemical (aldehyde),Water,FD,,,0.0516,94.70%,,,,0.021,Macroporous (cellular),,,,,
14823,FD,Adsorbent,Monolith,PVA,Pullulan,,E,A,,cc,wa,PVA-pullulan (8:2) solution + glycerol solution (frozen),Chemical (aldehyde),Water,FD,,,0.0523,94.30%,,,,0.022,Macroporous (cellular),,,,,
14824,FD,Adsorbent,Monolith,PVA,Pullulan,,E,A,,cc,wa,PVA-pullulan (7:3) solution + glycerol solution (frozen),Chemical (aldehyde),Water,FD,,,0.0535,94.10%,,,,0.017,Macroporous (cellular),,,,,
14825,FD,Adsorbent,Monolith,PVA,Pullulan,,E,A,,cc,wa,PVA-pullulan (6:4) solution + glycerol solution (frozen),Chemical (aldehyde),Water,FD,,,0.0546,93.00%,,,,0.015,Macroporous (cellular),,,,,
14826,FD,Separation,Monolith,Cellulose nanofibers,PVA,,K,E,,ng,wa,Cellulose nanofiber suspension + PVA solution (frozen),No gelation,Water,FD,,,0.0067,99.50%,28.2,,,0.06105,Macroporous (cellular),,,,,
14827,FD,Separation,Monolith,Cellulose nanofibers,PVA,Dodecyltrimethoxysilane modification,K,E,Si,ng,wa,Cellulose nanofiber suspension + PVA solution + dodecyltrimethoxysilane (frozen),No gelation,Water,FD,,,0.0114,99.20%,21.8,,,0.03895,Macroporous (cellular),,,,,
14828,FD,Adsorbent,Monolith,Cellulose nanofibers,"COF, polyamine",,K,"Q, G",,ng,wa,Cellulose nanofiber suspension + polyamine + COF (frozen),No gelation,Water,FD,,,0.065,95.94%,114.67,,,,Macroporous (flakes),,,,,
14829,SCD,Not specific,Monolith,Polyimide,,,G,,,cp,al,"3,3',4,4'-Biphenyltetracarboxylic dianhydride + 2,2-dimethylbenzidine in N-methyl-2-pyrrolidinone + acetic acid-pyridine",Chemical (polymerization),Ethanol,SCD,,,,,380,,,,Mesoporous (nanoparticulate),,,,,
14830,FD,Thermoelectric devices,Monolith,PEDOT:PSS,"Cellulose nanofibers, CNT",3-Glycidyloxypropyltrimethoxysilane modification,M,"K, N",Si,cc,wa,PEDOT:PSS solution + cellulose nanofiber-SWCNT suspension + 3-glycidyloxypropyltrimethoxysilane (frozen),Chemical (epoxy),Water,FD,,,0.01,87%,,,,,Macroporous (cellular),0.07386,Transient,Hot disk,,
14831,APD,Thermal insulation,Monolith,Polybenzoxazine,,,M,,,cp,or,Benzoxazine monomer solution (solvothermal),Chemical (polymerization),Heptane,APD,,,0.988,17.70%,0.3,,0.003,,Macroporous (particulate),0.1858,Transient,Hot wire,,
14832,APD,Thermal insulation,Monolith,Polybenzoxazine,,,M,,,cp,or,Benzoxazine monomer solution + boric acid-ethanol solution (7.5 g) (solvothermal),Chemical (polymerization),Heptane,APD,,,0.396,67.00%,162,,1.314,101.24,Macroporous (particulate),0.0554,Transient,Hot wire,,kokoko
14833,APD,Thermal insulation,Monolith,Polybenzoxazine,,,M,,,cp,or,Benzoxazine monomer solution + boric acid-ethanol solution (15 g) (solvothermal),Chemical (polymerization),Heptane,APD,,,0.203,83.10%,15.2,,0.118,8.76,Macroporous (particulate),0.0428,Transient,Hot wire,,kokoko
14834,FD,Separation,Monolith,Chitosan,,,A,,,cc,wa,Chitosan solution + glutaraldehyde solution (frozen),Chemical (aldehyde),Water,FD,,,0.0196,98.84%,,,,,Macroporous (cellular),,,,,
14835,FD,Separation,Monolith,Chitosan,GO,,A,N,,cc,wa,Chitosan solution + glutaraldehyde solution (frozen),Chemical (aldehyde),Water,FD,"Post-immersion into GO suspension, FD",,0.0205,98.72%,,,,,Macroporous (cellular),,,,,
14836,FD,Thermal insulation,Monolith,Polyimide,,,G,,,cp,wa,"p-Phenylenediamine + 3,3',4,4'-biphenyltetracarboxylic dianhydride in DMAc (solid 2%) + water (frozen)",Chemical (polymerization),Water,FD,Post-calcination at 200 °C,,0.04,,,,,,Macroporous (cellular),,,,,
14837,FD,Thermal insulation,Monolith,Polyimide,,,G,,,cp,wa,"p-Phenylenediamine + 3,3',4,4'-biphenyltetracarboxylic dianhydride in DMAc (solid 3.5%) + water (frozen)",Chemical (polymerization),Water,FD,Post-calcination at 200 °C,,0.06,,,,,,Macroporous (cellular),,,,,
14838,FD,Thermal insulation,Monolith,Polyimide,,,G,,,cp,wa,"p-Phenylenediamine + 3,3',4,4'-biphenyltetracarboxylic dianhydride in DMAc (solid 5%) + water (frozen)",Chemical (polymerization),Water,FD,Post-calcination at 200 °C,,0.071,,,,,,Macroporous (cellular),,,,,
14839,FD,Thermal insulation,Monolith,Polyimide,,,G,,,cp,wa,"p-Phenylenediamine + 3,3',4,4'-biphenyltetracarboxylic dianhydride in DMAc (solid 6.5%) + water (frozen)",Chemical (polymerization),Water,FD,Post-calcination at 200 °C,,0.075,,,,,1.5,Macroporous (cellular),,,,,
14840,FD,Thermal insulation,Monolith,Polyimide,,,G,,,cp,wa,"p-Phenylenediamine + 3,3',4,4'-biphenyltetracarboxylic dianhydride in DMAc (solid 8%) + water (frozen)",Chemical (polymerization),Water,FD,Post-calcination at 200 °C,,0.081,,,,,1.6,Macroporous (cellular),,,,,
14841,FD,Thermal insulation,Monolith,PET,,,F,,,cp,ow,"Recycled PET monomers + 4,4'-methylenedianiline in DMSO (frozen)",Chemical (polymerization),DMSO,FD,,,0.1322,90.10%,52.3,,,2.5,Macroporous (particulate),0.0302,Transient,Flash,,
14842,FD,Thermal insulation,Monolith,PET,,,F,,,cp,ow,Recycled PET monomers + p-phenylenediamine in DMSO (frozen),Chemical (polymerization),DMSO,FD,,,0.1288,89.80%,23.07,,,0.9,Macroporous (particulate),0.0304,Transient,Flash,,
14843,FD,Thermal insulation,Monolith,PET,,,F,,,cp,ow,Recycled PET monomers + diethylenetriamine in DMSO (frozen),Chemical (polymerization),DMSO,FD,,,0.1267,89.90%,18,,,1.4,Macroporous (particulate),0.0193,Transient,Flash,,
14844,FD,Thermal insulation,Monolith,PET,,,F,,,cp,ow,Recycled PET monomers in DMSO (frozen),Chemical (polymerization),DMSO,FD,,,0.1258,89.60%,6.35,,,1.6,Macroporous (particulate),0.0136,Transient,Flash,,
14845,SCD,"Scaffold, thermal insulation",Monolith (3D),Cellulose nanofibers,,,K,,,pc,al,"Cellulose nanofiber-nanocrystal (1.5%, 2%) ink (printed with 0.41 mm nozzle) + CaCl2 solution, hydrophobized",Physical (Mn+),Ethanol,SCD,,,0.038,,367,,1.88,,Mesoporous (nanofibrous),0.0301,Steady state,GHP,,
14846,SCD,"Scaffold, thermal insulation",Monolith (3D),Cellulose nanofibers,,,K,,,pc,al,"Cellulose nanofiber-nanocrystal (2%, 10%) ink (printed with 0.41 mm nozzle) + CaCl2 solution, hydrophobized",Physical (Mn+),Ethanol,SCD,,,0.118,,292,,1.1,,Mesoporous (nanofibrous),0.0483,Steady state,GHP,,
14847,SCD,"Scaffold, thermal insulation",Monolith (3D),Cellulose nanofibers,,,K,,,pc,al,"Cellulose nanofiber-nanocrystal (3%, 10%) ink (printed with 0.41 mm nozzle) + CaCl2 solution, hydrophobized",Physical (Mn+),Ethanol,SCD,,,0.145,,275,,1.64,,Mesoporous (nanofibrous),0.0514,Steady state,GHP,,
14848,SCD,"Scaffold, thermal insulation",Monolith (3D),Cellulose nanofibers,,,K,,,pc,al,"Cellulose nanofiber-nanocrystal (4%, 2%) ink (printed with 0.41 mm nozzle) + CaCl2 solution, hydrophobized",Physical (Mn+),Ethanol,SCD,,,0.067,,379,,1.12,,Mesoporous (nanofibrous),0.0271,Steady state,GHP,,
14849,SCD,"Scaffold, thermal insulation",Monolith (3D),Cellulose nanofibers,,,K,,,pc,al,"Cellulose nanofiber-nanocrystal (1.5%, 10%) ink (printed with 0.4 mm nozzle) + CaCl2 solution, hydrophobized",Physical (Mn+),Ethanol,SCD,,,0.115,,300,,1.2,,Mesoporous (nanofibrous),0.0457,Steady state,GHP,,
14850,SCD,"Scaffold, thermal insulation",Monolith (3D),Cellulose nanofibers,,,K,,,pc,al,"Cellulose nanofiber-nanocrystal (1.5%, 10%) ink (printed with 0.4 mm needle nozzle) + CaCl2 solution, hydrophobized",Physical (Mn+),Ethanol,SCD,,,0.12,,321,,2,,Mesoporous (nanofibrous),0.0435,Steady state,GHP,,
14851,SCD,"Scaffold, thermal insulation",Monolith (3D),Cellulose nanofibers,,,K,,,pc,al,"Cellulose nanofiber-nanocrystal (4%, 10%) ink (printed with 0.4 mm nozzle) + CaCl2 solution, hydrophobized",Physical (Mn+),Ethanol,SCD,,,0.175,,304,,1.42,,Mesoporous (nanofibrous),0.0564,Steady state,GHP,,
14852,SCD,"Scaffold, thermal insulation",Monolith (3D),Cellulose nanofibers,,,K,,,pc,al,"Cellulose nanofiber-nanocrystal (1.5%, 10%) ink (printed with 0.84 mm nozzle) + CaCl2 solution, hydrophobized",Physical (Mn+),Ethanol,SCD,,,0.144,,235,,1.56,,Mesoporous (nanofibrous),0.0465,Steady state,GHP,,
14853,SCD,"Scaffold, thermal insulation",Monolith (3D),Cellulose nanofibers,,,K,,,pc,al,"Cellulose nanofiber-nanocrystal (4%, 2%) ink (printed with 0.84 mm nozzle) + CaCl2 solution, hydrophobized",Physical (Mn+),Ethanol,SCD,,,0.064,,335,,1.3,,Mesoporous (nanofibrous),0.0268,Steady state,GHP,,
14854,SCD,"Scaffold, thermal insulation",Monolith (3D),Cellulose nanofibers,,,K,,,pc,al,"Cellulose nanofiber-nanocrystal (4%, 1%) ink (printed with 0.84 mm nozzle) + CaCl2 solution, hydrophobized",Physical (Mn+),Ethanol,SCD,,,0.055,,414,,1.2,,Mesoporous (nanofibrous),0.0244,Steady state,GHP,,
14855,SCD,"Scaffold, thermal insulation",Monolith (3D),Cellulose nanofibers,,,K,,,pc,al,"Cellulose nanofiber-nanocrystal (3%, 10%) ink (printed with 0.84 mm nozzle) + CaCl2 solution, hydrophobized",Physical (Mn+),Ethanol,SCD,,,0.14,,236,,1.45,,Mesoporous (nanofibrous),0.0545,Steady state,GHP,,
14856,SCD,"Scaffold, thermal insulation",Monolith (3D),Cellulose nanofibers,,,K,,,pc,al,"Cellulose nanofiber-nanocrystal (4%, 10%) ink (printed with 0.84 mm nozzle) + CaCl2 solution, hydrophobized",Physical (Mn+),Ethanol,SCD,,,0.165,,310,,2.1,,Mesoporous (nanofibrous),0.0561,Steady state,GHP,,
14857,SCD,"Scaffold, thermal insulation",Monolith (3D),Cellulose nanofibers,,,K,,,pc,al,"Cellulose nanofiber-nanocrystal (2%, 10%) ink (printed with 0.84 mm nozzle) + CaCl2 solution, hydrophobized",Physical (Mn+),Ethanol,SCD,,,0.122,,295,,1.01,,Mesoporous (nanofibrous),0.0495,Steady state,GHP,,
14858,SCD,"Scaffold, thermal insulation",Monolith (3D),Cellulose nanofibers,,,K,,,pc,al,"Cellulose nanofiber-nanocrystal (F, 2%) ink (printed with 0.4 mm needle nozzle) + CaCl2 solution, hydrophobized",Physical (Mn+),Ethanol,SCD,,,0.06,,410,,1.77,,Mesoporous (nanofibrous),0.0275,Steady state,GHP,,
14859,SCD,"Scaffold, thermal insulation",Monolith (3D),Cellulose nanofibers,,,K,,,pc,al,"Cellulose nanofiber-nanocrystal (4, 10%) ink (printed with 0.4 mm needle nozzle) + CaCl2 solution, hydrophobized",Physical (Mn+),Ethanol,SCD,,,0.185,,242,,0.99,,Mesoporous (nanofibrous),0.0536,Steady state,GHP,,
14860,SCD,"Scaffold, thermal insulation",Monolith (3D),Cellulose nanofibers,,,K,,,pc,al,"Cellulose nanofiber (4%) ink (casted) + CaCl2 solution, hydrophobized",Physical (Mn+),Ethanol,SCD,,,0.035,,466,,2.25,,Mesoporous (nanofibrous),0.0285,Steady state,GHP,,
14861,SCD,"Scaffold, thermal insulation",Monolith (3D),Cellulose nanofibers,,,K,,,pc,al,"Cellulose nanocrystal (10%) ink (printed with 0.41 mm nozzle) + CaCl2 solution, hydrophobized",Physical (Mn+),Ethanol,SCD,,,0.175,,345,,1.75,,Mesoporous (nanofibrous),0.0382,Steady state,GHP,,
14862,SCD,"Scaffold, thermal insulation",Monolith (3D),Cellulose nanofibers,,,K,,,pc,al,"Cellulose nanocrystal (15%) ink (printed with 0.41 mm nozzle) + CaCl2 solution, hydrophobized",Physical (Mn+),Ethanol,SCD,,,0.25,,332,,1.46,,Mesoporous (nanofibrous),0.0512,Steady state,GHP,,
14863,FD,Separation,Monolith,PLA,,,F,,,ng,ow,"1,4-Ddioxane + PLA (frozen)",No gelation,"1,4-Dioxane",FD,,,0.02057,94.33%,1.78,,,,Macroporous (cellular),,,,,
14864,FD,Separation,Monolith,PLA,GO,,F,N,,ng,ow,"GO suspension in 1,4-dioxane + PLA (frozen)",No gelation,"1,4-Dioxane",FD,,,0.02495,95.45%,2.26,,,,Macroporous (cellular),,,,,
14865,FD,Sensors,Monolith,Poly(vinyl alcohol-co-ethylene),,,E,,,cc,wa,Poly(vinyl alcohol-co-ethylene) nanofiber suspension + glutaraldehyde solution? (frozen),Chemical (aldehyde),Water?,FD,,,0.016,99%,,,,0.2,Macroporous (fibrous),,,,,
14866,FD,Sensors,Monolith,Poly(vinyl alcohol-co-ethylene),CNT,,E,N,,cc,wa,Poly(vinyl alcohol-co-ethylene) nanofiber suspension + CNT suspension (C-1) + glutaraldehyde solution? (frozen),Chemical (aldehyde),Water?,FD,,,0.017,99%,,,,0.27,Macroporous (fibrous),,,,,
14867,FD,Sensors,Monolith,Poly(vinyl alcohol-co-ethylene),CNT,,E,N,,cc,wa,Poly(vinyl alcohol-co-ethylene) nanofiber suspension + CNT suspension (C-2) + glutaraldehyde solution? (frozen),Chemical (aldehyde),Water?,FD,,,0.021,99%,,,,0.23,Macroporous (fibrous),,,,,
14868,FD,Sensors,Monolith,Poly(vinyl alcohol-co-ethylene),CNT,,E,N,,cc,wa,Poly(vinyl alcohol-co-ethylene) nanofiber suspension + CNT suspension (C-3) + glutaraldehyde solution? (frozen),Chemical (aldehyde),Water?,FD,,,0.022,99%,,,,0.23,Macroporous (fibrous),,,,,
14869,FD,Sensors,Monolith,Poly(vinyl alcohol-co-ethylene),CNT,,E,N,,cc,wa,Poly(vinyl alcohol-co-ethylene) nanofiber suspension + CNT suspension (C-4) + glutaraldehyde solution? (frozen),Chemical (aldehyde),Water?,FD,,,0.022,99%,,,,0.18,Macroporous (fibrous),,,,,
14870,FD,Sensors,Monolith,Poly(vinyl alcohol-co-ethylene),CNT,,E,N,,cc,wa,Poly(vinyl alcohol-co-ethylene) nanofiber suspension + CNT suspension (C-5) + glutaraldehyde solution? (frozen),Chemical (aldehyde),Water?,FD,,,0.023,99%,,,,0.11,Macroporous (fibrous),,,,,
14871,SCD,Thermal insulation,Fibers,Polyimide,,,G,,,cp,ow,"3,3',4,4'-Biphenyltetracarboxylic dianhydride + p-phenylenediamine in N-methylpyrrolidone + TEA (spun) + acetone-acetic acid-TEA",Chemical (polymerization),Acetone,SCD,,,0.234,83.50%,55,,,,Macroporous (fibrous),,,,,
14872,SCD,Thermal insulation,Fibers,Polyimide,,,G,,,cp,ow,"3,3',4,4'-Biphenyltetracarboxylic dianhydride + p-phenylenediamine in N-methylpyrrolidone + TEA + amarid fiber (0.5 wt%) suspension (spun) + acetone-acetic acid-TEA",Chemical (polymerization),Acetone,SCD,,,0.208,85.40%,61,,,,Macroporous (fibrous),,,,,
14873,SCD,Thermal insulation,Fibers,Polyimide,,,G,,,cp,ow,"3,3',4,4'-Biphenyltetracarboxylic dianhydride + p-phenylenediamine in N-methylpyrrolidone + TEA + amarid fiber (1 wt%) suspension (spun) + acetone-acetic acid-TEA",Chemical (polymerization),Acetone,SCD,,,0.21,85.20%,74,,,,Macroporous (fibrous),0.047,Transient,Hot disk,,
14874,SCD,Thermal insulation,Fibers,Polyimide,,,G,,,cp,ow,"3,3',4,4'-Biphenyltetracarboxylic dianhydride + p-phenylenediamine in N-methylpyrrolidone + TEA + amarid fiber (2 wt%) suspension (spun) + acetone-acetic acid-TEA",Chemical (polymerization),Acetone,SCD,,,0.211,85.20%,108,,,,Macroporous (fibrous),,,,,
14875,SCD,Thermal insulation,Fibers,Polyimide,,,G,,,cp,ow,"3,3',4,4'-Biphenyltetracarboxylic dianhydride + p-phenylenediamine in N-methylpyrrolidone + TEA + amarid fiber (3 wt%) suspension (spun) + acetone-acetic acid-TEA",Chemical (polymerization),Acetone,SCD,,,0.21,85.30%,95,,,,Macroporous (fibrous),,,,,
14876,SCD,Thermal insulation,Fibers,Polyimide,,,G,,,cp,ow,"3,3',4,4'-Biphenyltetracarboxylic dianhydride + p-phenylenediamine in N-methylpyrrolidone + TEA + amarid fiber (5 wt%) suspension (spun) + acetone-acetic acid-TEA",Chemical (polymerization),Acetone,SCD,,,0.214,85.00%,80,,,,Macroporous (fibrous),,,,,
14877,FD,Adsorbent,Monolith,Cellulose,"Cyclodextrin, peptide",,B,"A, C",,ng,wa,Microcrystalline cellulose suspension + cycrodextrin-nisin particles? (frozen),No gelation,Water,FD,,,0.00559,99.40%,,,,,Macroporous (flakes),,,,,
14878,FD,Adsorbent,Monolith,Cellulose,"Cyclodextrin, peptide",Vinyltrimethoxysilane modification,B,"A, C",Si,ng,wa,Microcrystalline cellulose suspension + cycrodextrin-nisin particles? + vinyltrimethoxysilane (0.15%) (frozen),No gelation,Water,FD,,,0.0058,99.40%,,,,,Macroporous (flakes),,,,,
14879,FD,Adsorbent,Monolith,Cellulose,"Cyclodextrin, peptide",Vinyltrimethoxysilane modification,B,"A, C",Si,ng,wa,Microcrystalline cellulose suspension + cycrodextrin-nisin particles? + vinyltrimethoxysilane (0.20%) (frozen),No gelation,Water,FD,,,0.0067,99.30%,,,,,Macroporous (flakes),,,,,
14880,FD,Adsorbent,Monolith,Cellulose,"Cyclodextrin, peptide",Vinyltrimethoxysilane modification,B,"A, C",Si,ng,wa,Microcrystalline cellulose suspension + cycrodextrin-nisin particles? + vinyltrimethoxysilane (0.25%) (frozen),No gelation,Water,FD,,,0.0079,99.20%,,,,,Macroporous (flakes),,,,,
14881,FD,Adsorbent,Monolith,Cellulose,"Cyclodextrin, peptide",Vinyltrimethoxysilane modification,B,"A, C",Si,ng,wa,Microcrystalline cellulose suspension + cycrodextrin-nisin particles? + vinyltrimethoxysilane (0.30%) (frozen),No gelation,Water,FD,,,0.008,99.20%,,,,,Macroporous (flakes),,,,,
14882,FD,Adsorbent,Monolith,Cellulose,"Cyclodextrin, peptide",Vinyltrimethoxysilane modification,B,"A, C",Si,ng,wa,Microcrystalline cellulose suspension + cycrodextrin-nisin particles? + vinyltrimethoxysilane (0.35%) (frozen),No gelation,Water,FD,,,0.008,99.20%,,,,,Macroporous (flakes),,,,,
14883,SCD,Thermal insulation,Monolith,Polyimine,,,G,,,cp,ow,Recycled polyimide precursor suspension (A1),Chemical (polymerization),Acetone,SCD,,,0.152,88%,156,,0.49,,Mesoporous (nanoparticulate),0.0183,Steady state,HFM,,
14884,SCD,Thermal insulation,Monolith,Polyimine,,,G,,,cp,ow,Recycled polyimide precursor suspension (A2),Chemical (polymerization),Acetone,SCD,,,0.158,88%,157,,0.52,,Mesoporous (nanoparticulate),0.0184,Steady state,HFM,,
14885,SCD,Thermal insulation,Monolith,Polyimine,,,G,,,cp,ow,Recycled polyimide precursor suspension (B),Chemical (polymerization),Acetone,SCD,,,0.156,89%,165,,0.52,,Mesoporous (nanoparticulate),0.0186,Steady state,HFM,,
14886,SCD,Thermal insulation,Monolith,Polyimine,,,G,,,cp,ow,Recycled polyimide precursor suspension (C),Chemical (polymerization),Acetone,SCD,,,0.147,89%,138,,0.55,,Mesoporous (nanoparticulate),0.0188,Steady state,HFM,,
14887,SCD,Thermal insulation,Monolith,Polyimine,,,G,,,cp,ow,Recycled polyimide precursor suspension (D1),Chemical (polymerization),Acetone,SCD,,,0.167,87%,173,,0.52,,Mesoporous (nanoparticulate),0.0172,Steady state,HFM,,
14888,SCD,Thermal insulation,Monolith,Polyimine,,,G,,,cp,ow,Recycled polyimide precursor suspension (D2),Chemical (polymerization),Acetone,SCD,,,0.163,87%,189,,0.63,,Mesoporous (nanoparticulate),0.0177,Steady state,HFM,,
14889,SCD,Thermal insulation,Monolith,Polyimine,,,G,,,cp,ow,Recycled polyimide precursor suspension (D3),Chemical (polymerization),Acetone,SCD,,,0.167,88%,168,,0.6,,Mesoporous (nanoparticulate),0.0169,Steady state,HFM,,
14890,SCD,Thermal insulation,Monolith,Polyimine,,,G,,,cp,ow,Recycled polyimide precursor suspension (E1),Chemical (polymerization),Acetone,SCD,,,0.174,87%,267,,0.81,,Mesoporous (nanoparticulate),0.0156,Steady state,HFM,,
14891,SCD,Thermal insulation,Monolith,Polyimine,,,G,,,cp,ow,Recycled polyimide precursor suspension (E2),Chemical (polymerization),Acetone,SCD,,,0.176,87%,252,,0.84,,Mesoporous (nanoparticulate),0.0156,Steady state,HFM,,
14892,SCD,Thermal insulation,Monolith,Polyimine,,,G,,,cp,ow,Recycled polyimide precursor suspension (E3),Chemical (polymerization),Acetone,SCD,,,0.18,87%,301,,0.82,,Mesoporous (nanoparticulate),0.0159,Steady state,HFM,,
14893,FD,Capacitors,Monolith,PEDOT:PSS,,,M,,,pp,wa,PEDOT:PSS suspension (freeze-thaw) + H2SO4 solution (frozen),Physical (aggregation),Water,FD,,,0.0153,,,,,,Macroporous (cellular),,,,,
14894,FD,Thermal insulation,Monolith,Alginate,,,A,,,ng,wa,Alginate solution (frozen),No gelation,Water,FD,,,0.042,,,,,0.66,Macroporous (cellular),0.04,Transient,Hot disk,,
14895,FD,Thermal insulation,Monolith,Alginate,,,A,,,ng,wa,Alginate solution + phytic acid (0.4 g) (frozen),No gelation,Water,FD,,,0.044,,,,,1.14,Macroporous (cellular),0.042,Transient,Hot disk,,
14896,FD,Thermal insulation,Monolith,Alginate,,,A,,,ng,wa,Alginate solution + phytic acid (0.8 g) (frozen),No gelation,Water,FD,,,0.046,,,,,1.92,Macroporous (cellular),0.043,Transient,Hot disk,,
14897,FD,Thermal insulation,Monolith,Alginate,,,A,,,ng,wa,Alginate solution + phytic acid (1.2 g) (frozen),No gelation,Water,FD,,,0.048,,,,,3.52,Macroporous (cellular),0.044,Transient,Hot disk,,
14898,FD,Thermal insulation,Monolith,Alginate,,,A,,,ng,wa,Alginate solution + phytic acid (1.6 g) (frozen),No gelation,Water,FD,,,0.05,,,,,2.01,Macroporous (cellular),0.045,Transient,Hot disk,,
14899,FD,Thermal insulation,Monolith,Alginate,,,A,,,pc,wa,Alginate solution + phytic acid (1.2 g) + NiCl2 solution (frozen),Physical (Mn+),Water,FD,,,0.048,,,,,6.41,Macroporous (cellular),0.043,Transient,Hot disk,,
14900,FD,Thermal insulation,Monolith,Alginate,,,A,,,pc,wa,Alginate solution + phytic acid (1.2 g) + AlCl3 solution (frozen),Physical (Mn+),Water,FD,,,0.049,,,,,5.24,Macroporous (cellular),0.044,Transient,Hot disk,,
14901,FD,Thermal insulation,Monolith,Alginate,,,A,,,pc,wa,Alginate solution + phytic acid (1.2 g) + CaCl2 solution (frozen),Physical (Mn+),Water,FD,,,0.048,,,,,6.73,Macroporous (cellular),0.043,Transient,Hot disk,,
14902,FD,Thermal insulation,Monolith,Alginate,,,A,,,pc,wa,Alginate solution + phytic acid (1.2 g) + ZnCl2 solution (frozen),Physical (Mn+),Water,FD,,,0.047,,,,,6.31,Macroporous (cellular),0.043,Transient,Hot disk,,
14903,FD,Adsorbent,Monolith,Cellulose acetate,PVA,,B,E,,ng,wa,Cellulose acetate (1%) suspension + PVA solution (frozen),No gelation,Water,FD,,,0.026,97.50%,,,,,Macroporous (fibrous and flakes),,,,,
14904,FD,Adsorbent,Monolith,Cellulose acetate,PVA,,B,E,,ng,wa,Cellulose acetate (2%) suspension + PVA solution (frozen),No gelation,Water,FD,,,0.037,97%,,,,,Macroporous (fibrous and flakes),,,,,
14905,FD,Adsorbent,Monolith,Cellulose acetate,PVA,,B,E,,ng,wa,Cellulose acetate (3%) suspension + PVA solution (frozen),No gelation,Water,FD,,,0.046,96.50%,,,,,Macroporous (fibrous and flakes),,,,,
14906,FD,Adsorbent,Monolith,Cellulose acetate,PVA,,B,E,,ng,wa,Cellulose acetate (4%) suspension + PVA solution (frozen),No gelation,Water,FD,,,0.053,96%,,,,,Macroporous (fibrous and flakes),,,,,
14907,FD,Adsorbent,Monolith,Cellulose acetate,,,B,,,pp,wa,"Cellulose acetate (4%)-urea-NaOH solution (freeze-thaw, frozen)",Physical (aggregation),Water,FD,,,0.038,97%,,,,,Macroporous (fibrous and flakes),,,,,
14908,FD,Adsorbent,Monolith,Cellulose acetate,,,B,,,pp,wa,"Cellulose acetate (5%)-urea-NaOH solution (freeze-thaw, frozen)",Physical (aggregation),Water,FD,,,0.055,95.50%,,,,,Macroporous (fibrous and flakes),,,,,
14909,FD,Adsorbent,Monolith,Cellulose acetate,,,B,,,pp,wa,"Cellulose acetate (6%)-urea-NaOH solution (freeze-thaw, frozen)",Physical (aggregation),Water,FD,,,0.064,95%,,,,,Macroporous (fibrous and flakes),,,,,
14910,FD,Adsorbent,Monolith,Cellulose acetate,,,B,,,pp,wa,"Cellulose acetate (7%)-urea-NaOH solution (freeze-thaw, frozen)",Physical (aggregation),Water,FD,,,0.082,94%,,,,,Macroporous (fibrous and flakes),,,,,
14911,FD,Steam generation,Monolith,Alginate,"Cellulose nanofibers, GO",Glycidoxypropyl)trimethoxysilane modification,A,"K, N",Si,pc,wa,Cellulose nanofiber-GO suspension + alginate + CuSO4 solution + glycidoxypropyl)trimethoxysilane (frozen),Physical (Mn+),Water,FD,,,,,,,,,Macroporous (flakes),,,,,
14912,FD,Adsorbent,Beads,Aramid fibers,,,K,,,pp,al,Aramid nanofiber suspension in DMSO + water + t-butanol (frozen),Physical (antisolvent),t-Butanol,FD,,,,,282.9,,,,Macroporous (fibrous),,,,,
14913,FD,Not specific,Fibers,Aramid fibers,,,K,,,pp,"al, wa",Aramid nanofiber suspension in DMSO-methanol + (spun in fiber bundles) water + t-butanol (frozen),Physical (antisolvent),t-Butanol-water,FD,,,0.0267,,261,,,,Macroporous (fibrous),,,,,
14914,FD,Not specific,Fibers,Aramid fibers,,,K,,,pp,"al, wa",Aramid nanofiber suspension in DMSO-methanol + (spun in fiber sheet) water + t-butanol (frozen),Physical (antisolvent),t-Butanol-water,FD,,,,,267,,,,Macroporous (fibrous),,,,,
14915,FD,Not specific,Fibers,Aramid fibers,,,K,,,pp,"al, wa",Aramid nanofiber suspension in DMSO-methanol + (spun in fiber monolith) water + t-butanol (frozen),Physical (antisolvent),t-Butanol-water,FD,,,,,269,,,,Macroporous (fibrous),,,,,
14916,FD,Thermal insulation,Monolith,Polyurethane,,,H,,,cp,wa,"PEG-2,2-bis(hydroxymethyl) propionic acid solution + 4,4'-methylenebis(cyclohexyl isocyanate)-dibutyltin dilaurate in N-methyl-2-pyrrolidinone + ethyl acetate + TEA + ethylenediamine (solid 10.8 wt%, EDA/HMDI = 0.33, agitation) (frozen)",Chemical (polymerization),Water,FD,,,0.13,,,,,,Macroporous (flakes),0.046,Steady state,HFM,,
14917,FD,Thermal insulation,Monolith,Polyurethane,,,H,,,cp,wa,"PEG-2,2-bis(hydroxymethyl) propionic acid solution + 4,4'-methylenebis(cyclohexyl isocyanate)-dibutyltin dilaurate in N-methyl-2-pyrrolidinone + acetonitrile-ethyl acetate (75%) + TEA + ethylenediamine (solid 10.8 wt%, EDA/HMDI = 0.33, agitation) (frozen)",Chemical (polymerization),Water,FD,,,0.13,,,,,,Macroporous (flakes),0.045,Steady state,HFM,,
14918,FD,Thermal insulation,Monolith,Polyurethane,,,H,,,cp,wa,"PEG-2,2-bis(hydroxymethyl) propionic acid solution + 4,4'-methylenebis(cyclohexyl isocyanate)-dibutyltin dilaurate in N-methyl-2-pyrrolidinone + acetonitrile-ethyl acetate (50%) + TEA + ethylenediamine (solid 10.8 wt%, EDA/HMDI = 0.33, agitation) (frozen)",Chemical (polymerization),Water,FD,,,0.12,,,,,,Macroporous (flakes),0.044,Steady state,HFM,,
14919,FD,Thermal insulation,Monolith,Polyurethane,,,H,,,cp,wa,"PEG-2,2-bis(hydroxymethyl) propionic acid solution + 4,4'-methylenebis(cyclohexyl isocyanate)-dibutyltin dilaurate in N-methyl-2-pyrrolidinone + acetonitrile-ethyl acetate (25%) + TEA + ethylenediamine (solid 10.8 wt%, EDA/HMDI = 0.33, agitation) (frozen)",Chemical (polymerization),Water,FD,,,0.12,,,,,,Macroporous (flakes),0.042,Steady state,HFM,,
14920,FD,Thermal insulation,Monolith,Polyurethane,,,H,,,cp,wa,"PEG-2,2-bis(hydroxymethyl) propionic acid solution + 4,4'-methylenebis(cyclohexyl isocyanate)-dibutyltin dilaurate in N-methyl-2-pyrrolidinone + acetonitrile + TEA + ethylenediamine (solid 10.8 wt%, EDA/HMDI = 0.33, agitation) (frozen)",Chemical (polymerization),Water,FD,,,0.12,,,,,,Macroporous (flakes),0.037,Steady state,HFM,,
14921,FD,Thermal insulation,Monolith,Polyurethane,,,H,,,cp,wa,"PEG-2,2-bis(hydroxymethyl) propionic acid solution + 4,4'-methylenebis(cyclohexyl isocyanate)-dibutyltin dilaurate in N-methyl-2-pyrrolidinone + ethyl acetate + TEA + ethylenediamine (solid 7.2 wt%, EDA/HMDI = 0.33, agitation) (frozen)",Chemical (polymerization),Water,FD,,,0.08,,,,,,Macroporous (flakes),0.041,Steady state,HFM,,
14922,FD,Thermal insulation,Monolith,Polyurethane,,,H,,,cp,wa,"PEG-2,2-bis(hydroxymethyl) propionic acid solution + 4,4'-methylenebis(cyclohexyl isocyanate)-dibutyltin dilaurate in N-methyl-2-pyrrolidinone + ethyl acetate + TEA + ethylenediamine (solid 3.7 wt%, EDA/HMDI = 0.33, agitation) (frozen)",Chemical (polymerization),Water,FD,,,0.05,,,,,,Macroporous (flakes),0.042,Steady state,HFM,,
14923,FD,Thermal insulation,Monolith,Polyurethane,,,H,,,cp,wa,"PEG-2,2-bis(hydroxymethyl) propionic acid solution + 4,4'-methylenebis(cyclohexyl isocyanate)-dibutyltin dilaurate in N-methyl-2-pyrrolidinone + ethyl acetate + TEA + ethylenediamine (solid 3.2 wt%, EDA/HMDI = 0.33, agitation) (frozen)",Chemical (polymerization),Water,FD,,,0.05,,,,,,Macroporous (flakes),0.04,Steady state,HFM,,
14924,FD,Thermal insulation,Monolith,Polyurethane,,,H,,,cp,wa,"PEG-2,2-bis(hydroxymethyl) propionic acid solution + 4,4'-methylenebis(cyclohexyl isocyanate)-dibutyltin dilaurate in N-methyl-2-pyrrolidinone + ethyl acetate + TEA + ethylenediamine (solid 3.7 wt%, EDA/HMDI = 0.25, agitation) (frozen)",Chemical (polymerization),Water,FD,,,0.05,,,,,,Macroporous (flakes),0.033,Steady state,HFM,,
14925,FD,Thermal insulation,Monolith,Polyurethane,,,H,,,cp,wa,"PEG-2,2-bis(hydroxymethyl) propionic acid solution + 4,4'-methylenebis(cyclohexyl isocyanate)-dibutyltin dilaurate in N-methyl-2-pyrrolidinone + ethyl acetate + TEA + ethylenediamine (solid 3.7 wt%, EDA/HMDI = 0.20, agitation) (frozen)",Chemical (polymerization),Water,FD,,,0.04,,,,,,Macroporous (flakes),0.032,Steady state,HFM,,
14926,FD,Thermal insulation,Monolith,Polyurethane,,,H,,,cp,wa,"PEG-2,2-bis(hydroxymethyl) propionic acid solution + 4,4'-methylenebis(cyclohexyl isocyanate)-dibutyltin dilaurate in N-methyl-2-pyrrolidinone + ethyl acetate + TEA + ethylenediamine (solid 3.7 wt%, EDA/HMDI = 0.15, agitation) (frozen)",Chemical (polymerization),Water,FD,,,0.05,,,,,,Macroporous (flakes),0.033,Steady state,HFM,,
14927,FD,Thermal insulation,Monolith,Polyurethane,,,H,,,cp,wa,"PEG-2,2-bis(hydroxymethyl) propionic acid solution + 4,4'-methylenebis(cyclohexyl isocyanate)-dibutyltin dilaurate in N-methyl-2-pyrrolidinone + ethyl acetate + TEA + ethylenediamine (solid 3.7 wt%, EDA/HMDI = 0.10, agitation) (frozen)",Chemical (polymerization),Water,FD,,,0.06,,,,,,Macroporous (flakes),0.033,Steady state,HFM,,
14928,FD,Thermal insulation,Monolith,Polyurethane,,,H,,,cp,wa,"PEG-2,2-bis(hydroxymethyl) propionic acid solution + 4,4'-methylenebis(cyclohexyl isocyanate)-dibutyltin dilaurate in N-methyl-2-pyrrolidinone + ethyl acetate + TEA + ethylenediamine (solid 10.8 wt%, EDA/HMDI = 0.33, sonication) (frozen)",Chemical (polymerization),Water,FD,,,0.11,,,,,,Macroporous (flakes),0.036,Steady state,HFM,,
14929,FD,Thermal insulation,Monolith,Polyurethane,,,H,,,cp,wa,"PEG-2,2-bis(hydroxymethyl) propionic acid solution + 4,4'-methylenebis(cyclohexyl isocyanate)-dibutyltin dilaurate in N-methyl-2-pyrrolidinone + ethyl acetate + TEA + ethylenediamine (solid 7.2 wt%, EDA/HMDI = 0.33, sonication) (frozen)",Chemical (polymerization),Water,FD,,,0.08,,,,,,Macroporous (flakes),0.038,Steady state,HFM,,
14930,FD,Thermal insulation,Monolith,Polyurethane,,,H,,,cp,wa,"PEG-2,2-bis(hydroxymethyl) propionic acid solution + 4,4'-methylenebis(cyclohexyl isocyanate)-dibutyltin dilaurate in N-methyl-2-pyrrolidinone + ethyl acetate + TEA + ethylenediamine (solid 3.7 wt%, EDA/HMDI = 0.33, sonication) (frozen)",Chemical (polymerization),Water,FD,,,0.05,,,,,,Macroporous (flakes),0.039,Steady state,HFM,,
14931,FD,Thermal insulation,Monolith,Cellulose acetate,,,B,,,cc,al,"Cellulose acetate (9 g) in N-methylpyrrolidone + pyridine (9 mL) + 2,4-toluene diisocyanate (10.2 g) + t-butanol",Chemical (isocyanate),t-Butanol,SCD,,,0.073,,,,,,Mesoporous (nanoparticulate),0.021,Transient,Hot wire,,
14932,FD,Thermal insulation,Monolith,Cellulose acetate,,,B,,,cc,al,"Cellulose acetate (9 g) in N-methylpyrrolidone + pyridine (9 mL) + 2,4-toluene diisocyanate (10.98 g) + t-butanol",Chemical (isocyanate),t-Butanol,SCD,,,0.391,,,,,,Mesoporous (nanoparticulate),,Transient,Hot wire,,
14933,FD,Thermal insulation,Monolith,Cellulose acetate,,,B,,,cc,al,"Cellulose acetate (9 g) in N-methylpyrrolidone + pyridine (9 mL) + 2,4-toluene diisocyanate (11.75 g) + t-butanol",Chemical (isocyanate),t-Butanol,SCD,,,0.405,,,,,,Mesoporous (nanoparticulate),,Transient,Hot wire,,
14934,FD,Thermal insulation,Monolith,Cellulose acetate,,,B,,,cc,al,"Cellulose acetate (9 g) in N-methylpyrrolidone + pyridine (8 mL) + 2,4-toluene diisocyanate (10.2 g) + t-butanol",Chemical (isocyanate),t-Butanol,SCD,,,0.209,,,,,,Mesoporous (nanoparticulate),,Transient,Hot wire,,
14935,FD,Thermal insulation,Monolith,Cellulose acetate,,,B,,,cc,al,"Cellulose acetate (9 g) in N-methylpyrrolidone + pyridine (8.5 mL) + 2,4-toluene diisocyanate (10.2 g) + t-butanol",Chemical (isocyanate),t-Butanol,SCD,,,0.069,,158.69,,,,Mesoporous (nanoparticulate),0.025,Transient,Hot wire,,
14936,FD,Thermal insulation,Monolith,Cellulose acetate,,,B,,,cc,al,"Cellulose acetate (9 g) in N-methylpyrrolidone + pyridine (9.0 mL) + 2,4-toluene diisocyanate (10.2 g) + t-butanol",Chemical (isocyanate),t-Butanol,SCD,,,0.073,,112.01,,,,Mesoporous (nanoparticulate),0.021,Transient,Hot wire,,
14937,FD,Thermal insulation,Monolith,Cellulose acetate,,,B,,,cc,al,"Cellulose acetate (9 g) in N-methylpyrrolidone + pyridine (9.5 mL) + 2,4-toluene diisocyanate (10.2 g) + t-butanol",Chemical (isocyanate),t-Butanol,SCD,,,0.079,,147.24,,,,Mesoporous (nanoparticulate),0.023,Transient,Hot wire,,
14938,FD,Thermal insulation,Monolith,Cellulose acetate,,,B,,,cc,al,"Cellulose acetate (9 g) in N-methylpyrrolidone + pyridine (10 mL) + 2,4-toluene diisocyanate (10.2 g) + t-butanol",Chemical (isocyanate),t-Butanol,SCD,,,0.223,,,,,,Mesoporous (nanoparticulate),0.03,Transient,Hot wire,,
14939,FD,Sensors,Monolith,Polyacrylonitrile,GO,,R,N,,pp,wa,"Polyacrylonitrile nanofiber suspension + GO suspension (hydrothermal, frozen)",Physical (aggregation),Water,FD,,,,,,,,,Macroporous (flakes),,,,,
14940,SCD,Not specific,Beads,Alginate,,,A,,,pc,al,Alginate solution + CaCl2 solution,Physical (Mn+),Ethanol,SCD,,,,,544,,,,Mesoporous (nanoparticulate),,,,,
14941,FD,Adsorbent (gas),Monolith,Polyacrylamide,,,R,,,cp,wa,Acrylamide-ethanol solution + ammonium persulfate + N'-methylenebisacrylamide in W/O emulsion + acetone (frozen),Chemical (polymerization),Water,FD,,,,,,,,,Macroporous (fibrous),,,,,
14942,FD,Adsorbent (gas),Monolith,Polyacrylamide,Poly(acrylic acid),,R,R,,cp,wa,Acrylamide-acrylic acid-ethanol solution + ammonium persulfate + N'-methylenebisacrylamide in W/O emulsion + acetone (frozen),Chemical (polymerization),Water,FD,,,,,2.25,,0.0035,,Macroporous (fibrous),,,,,
14943,FD,Adsorbent (gas),Monolith,Polyacrylamide,Poly(acrylic acid),Monoethanolamin modification,R,R,Al,cp,wa,Acrylamide-acrylic acid-ethanol solution + ammonium persulfate + N'-methylenebisacrylamide in W/O emulsion + acetone (frozen),Chemical (polymerization),Water,FD,Post-monoethanol amin treatment,,,,,,,,Macroporous (fibrous),,,,,
14944,FD,Adsorbent,Monolith,Alginate,,,A,,,"cc, pc",wa,Alginate solution + glutaraldehyde solution + D-glucono-d-lactone + CaCO3 (frozen) ,Chemical (aldehyde) and physical (Mn+),Water,FD,,,0.1523,89.40%,,,,,Macroporous (cellular),,,,,
14945,FD,Adsorbent,Monolith,Alginate,Cellulose nanofibers,,A,K,,"cc, pc",wa,Alginate solution + cellulose nanofiber (0.25%) suspension + glutaraldehyde solution + D-glucono-d-lactone + CaCO3 (frozen) ,Chemical (aldehyde) and physical (Mn+),Water,FD,,,0.1163,92.60%,,,,,Macroporous (cellular),,,,,
