Repository: paulagirones/Aerogels_thermal_conductivity

# Aerogels_thermal_conductivity
Machine learning prediction of thermal conductivity in aerogels.

File: 20250220_dataset.csv (part 86 of 95)
Entry,Drying,Purpose,Shape,First materials,Second materials,Modification,First material class,Second materials class,Modification class,Gelation class,Solvent class,Process,Gelation mechanism,Final solvent,Drying details,Post drying treatment,Post-drying cross-linking,Envelope density g/cm3,Porosity,BET surface area m2/g,BJH pore size nm,BJH pore volume (total) cm3/g,compression elastic modulus MPa,SEM,Thermal conductivity W/(m K),Thermal method,Thermal method detail,,
14946,FD,Adsorbent,Monolith,Alginate,Cellulose nanofibers,,A,K,,"cc, pc",wa,Alginate solution + cellulose nanofiber (0.5%) suspension + glutaraldehyde solution + D-glucono-d-lactone + CaCO3 (frozen) ,Chemical (aldehyde) and physical (Mn+),Water,FD,,,0.09438,94.50%,,,,,Macroporous (cellular),,,,,
14947,FD,Adsorbent,Monolith,Alginate,Cellulose nanofibers,,A,K,,"cc, pc",wa,Alginate solution + cellulose nanofiber (1%) suspension + glutaraldehyde solution + D-glucono-d-lactone + CaCO3 (frozen) ,Chemical (aldehyde) and physical (Mn+),Water,FD,,,0.08751,95.60%,,,,,Macroporous (cellular),,,,,
14948,FD,Adsorbent,Monolith,Alginate,Cellulose nanofibers,,A,K,,"cc, pc",wa,Alginate solution + cellulose nanofiber (1.5%) suspension + glutaraldehyde solution + D-glucono-d-lactone + CaCO3 (frozen) ,Chemical (aldehyde) and physical (Mn+),Water,FD,,,0.09372,93.80%,,,,,Macroporous (cellular),,,,,
14949,FD,Adsorbent,Monolith,Alginate,Cellulose nanofibers,,A,K,,"cc, pc",wa,Alginate solution + cellulose nanofiber (2%) suspension + glutaraldehyde solution + D-glucono-d-lactone + CaCO3 (frozen) ,Chemical (aldehyde) and physical (Mn+),Water,FD,,,0.10265,92.90%,,,,,Macroporous (cellular),,,,,
14950,FD,"Sound insulation, thermal insulation",Monolith,Carboxymethyl chitosan,,,A,,,cc,wa,Carboxymethyl chitosan (2 wt%) solution + glutaraldehyde solution (frozen),Chemical (aldehyde),Water,FD,,,0.031,97%,,,,,Macroporous (cellular),0.034,Transient,Hot disk,,
14951,FD,"Sound insulation, thermal insulation",Monolith,Carboxymethyl chitosan,,,A,,,cc,wa,Carboxymethyl chitosan (2.5 wt%) solution + glutaraldehyde solution (frozen),Chemical (aldehyde),Water,FD,,,0.04,96%,,,,,Macroporous (cellular),0.035,Transient,Hot disk,,
14952,FD,"Sound insulation, thermal insulation",Monolith,Carboxymethyl chitosan,,,A,,,cc,wa,Carboxymethyl chitosan (3 wt%) solution + glutaraldehyde solution (frozen),Chemical (aldehyde),Water,FD,,,0.049,96%,,,,,Macroporous (cellular),0.038,Transient,Hot disk,,
14953,FD,"Sound insulation, thermal insulation",Monolith,Carboxymethyl chitosan,,,A,,,cc,wa,Carboxymethyl chitosan (3.5 wt%) solution + glutaraldehyde solution (frozen),Chemical (aldehyde),Water,FD,,,0.058,95%,,,,,Macroporous (cellular),0.039,Transient,Hot disk,,
14954,FD,"Sound insulation, thermal insulation",Monolith,Carboxymethyl chitosan,,,A,,,cc,wa,Carboxymethyl chitosan (4 wt%) solution + glutaraldehyde solution (frozen),Chemical (aldehyde),Water,FD,,,0.06,95%,,,,,Macroporous (cellular),0.043,Transient,Hot disk,,
14955,FD,Thermal insulation,Sheet,Melamine-phytic acid,Chitosan,,I,A,,cp,wa,"Melamine-phytic acid (3:1) solution (filteration, frozen)",Chemical (polymerization),Water,FD,"Post-immersion into chitosan solution, FD",,,,,,,,Macroporous (flakes),,,,,
14956,FD,Thermal insulation,Sheet,Melamine-phytic acid,Chitosan,,I,A,,cp,wa,"Melamine-phytic acid (1:1) solution (filteration, frozen)",Chemical (polymerization),Water,FD,"Post-immersion into chitosan solution, FD",,,,,,,,Macroporous (flakes),,,,,
14957,FD,Thermal insulation,Sheet,Melamine-phytic acid,Chitosan,,I,A,,cp,wa,"Melamine-phytic acid (1:3) solution (filteration, frozen)",Chemical (polymerization),Water,FD,"Post-immersion into chitosan solution, FD",,0.0175,,,,,,Macroporous (flakes),0.05,Transient,Hot disk,,
14958,FD,PCM support,Monolith,PVA,,Borax loading,E,,Lo,ng,wa,PVA solution + borax (frozen),No gelation,Water,FD,Post-PCM loading,,,,,,,,Macroporous (cellular),0.048,Transient,Hot disk,,
14959,FD,Adsorbent,Monolith,GO,,,N,,,pp,al,GO suspension + t-butanol (frozen),Physical (antisolvent),t-Butanol,FD,,,,,54.9,,0.245,,Macroporous (fibrous),,,,,
14960,FD,Adsorbent,Monolith,Cellulose,,,B,,,pp,al,Cellulose-NaOH-urea solution + t-butanol (frozen),Physical (antisolvent),t-Butanol,FD,,,,,55.559,,0.269,,Macroporous (fibrous),,,,,
14961,FD,Adsorbent,Monolith,Cellulose,GO,,B,N,,pp,al,Cellulose-NaOH-urea solution + GO suspension (2%) + t-butanol (frozen),Physical (antisolvent),t-Butanol,FD,,,,,65.793,,0.327,,Macroporous (fibrous),,,,,
14962,FD,Adsorbent,Monolith,Cellulose,GO,,B,N,,pp,al,Cellulose-NaOH-urea solution + GO suspension (3%) + t-butanol (frozen),Physical (antisolvent),t-Butanol,FD,,,,,69.88,,0.339,,Macroporous (fibrous),,,,,
14963,FD,Adsorbent,Monolith,Cellulose,GO,,B,N,,pp,al,Cellulose-NaOH-urea solution + GO suspension (4%) + t-butanol (frozen),Physical (antisolvent),t-Butanol,FD,,,,,83.993,,0.421,,Macroporous (fibrous),,,,,
14964,FD,Adsorbent,Monolith,Cellulose,GO,,B,N,,pp,al,Cellulose-NaOH-urea solution + GO suspension (6%) + t-butanol (frozen),Physical (antisolvent),t-Butanol,FD,,,,,115.53,,0.459,,Macroporous (fibrous),,,,,
14965,FD,Separation,Sheet,Alginate,Polyaniline,,A,M,,pc,wa,Alginate solution (sprayed) + CaCl2 solution + annomium persulfate-aniline solution + CaCl2 solution (frozen),Physical (Mn+),Water,FD,,,,96.66%,,,,,Macroporous (cellular),,,,,
14966,FD,Adsorbent (gas),Monolith,Polyacrylamide,Poly(acrylic acid),Polyethyleneimine loading,R,R,Lo,cp,wa,"Acrylamid-aclyric acid-ethanol solution + N,N'-methylenebisacrylamide in W/O emulsion (irradiated, frozen)",Chemical (polymerization),Water,FD,Post-polyethyleneimine loading,,,,12.6,,,,Macroporous (cellular),,,,,
14967,FD,Adsorbent,Monolith,Cellulose,Bacteria,,B,L,,ng,wa,Cellulose nanocrystal suspension + 3-chloropropyltriethoxysilane thiol-silylated Lactobacillus plantarum (frozen),No gelation,Water,FD,,,,,,,,,Macroporous (cellular),,,,,
14968,FD,Adsorbent,Monolith,GO,,,N,,,ng,wa,GO suspension (frozen),No gelation,Water,FD,,,,,,,,,Macroporous (cellular),,,,,
14969,FD,Adsorbent,Monolith,GO,,,N,,,ng,wa,GO suspension + diethylenetriaminepentaacetic acid (frozen),No gelation,Water,FD,,,,,,,,,Macroporous (cellular),,,,,
14970,FD,Adsorbent,Monolith,Carboxymethyl cellulose,GO,,A,N,,ng,wa,GO suspension + diethylenetriaminepentaacetic acid + carboxymethyl cellulose (frozen),No gelation,Water,FD,,,,,,,,,Macroporous (cellular),,,,,
14971,FD,Shield,Monolith,Methylcellulose,GO,,A,N,,ng,wa,"Methyl cellulose suspention + graphene nanoplates (1:1, water 5) (frozen)",No gelation,Water,FD,,,,,162.5,,,,Macroporous (cellular),,,,,
14972,FD,Shield,Monolith,Methylcellulose,GO,,A,N,,ng,wa,"Methyl cellulose suspention + graphene nanoplates (1:1, water 7) (frozen)",No gelation,Water,FD,,,,,172.1,,,,Macroporous (cellular),,,,,
14973,FD,Shield,Monolith,Methylcellulose,GO,,A,N,,ng,wa,"Methyl cellulose suspention + graphene nanoplates (1:1, water 10) (frozen)",No gelation,Water,FD,,,,,154.2,,,,Macroporous (cellular),,,,,
14974,FD,Shield,Monolith,Methylcellulose,GO,,A,N,,ng,wa,"Methyl cellulose suspention + graphene nanoplates (1:0.8, water 7) (frozen)",No gelation,Water,FD,,,,,147.6,,,,Macroporous (cellular),,,,,
14975,FD,Shield,Monolith,Methylcellulose,GO,,A,N,,ng,wa,"Methyl cellulose suspention + graphene nanoplates (1:1.2, water 7) (frozen)",No gelation,Water,FD,,,,,113.3,,,,Macroporous (cellular),,,,,
14976,FD,Shield,Monolith,Methylcellulose,GO,,A,N,,ng,wa,"Methyl cellulose suspention + graphene nanoplates (1:1, water 7) (frozen, nondirectionally)",No gelation,Water,FD,,,,,,,,,Macroporous (cellular),,,,,
14977,FD,Steam generation,Monolith,Silk fibroin,,,D,,,ng,wa,Silk fibroin-LiBr solution (frozen),No gelation,Water,FD,,,,,,,,,Macroporous (cellular),,,,,
14978,FD,Steam generation,Monolith,Silk fibroin,,,D,,,ng,wa,Silk fibroin-LiBr solution + melamin (frozen),No gelation,Water,FD,,,,,,,,,Macroporous (cellular),,,,,
14979,SCD,Thermal insulation,Fibers,Bacterial cellulose,Polyurea,,K,I,,pp,al,Bacterial cellulose in polyurea sol (55%),Physical (antisolvent),Ethanol,SCD,,,0.126,,,,,,Mesoporous (nanofibrous),,,,,
14980,SCD,Thermal insulation,Fibers,Bacterial cellulose,Polyurea,,K,I,,pp,al,Bacterial cellulose in polyurea sol (45%),Physical (antisolvent),Ethanol,SCD,,,0.112,,,,,,Mesoporous (nanofibrous),0.0288,Transient,Hot disk,,
14981,SCD,Thermal insulation,Fibers,Bacterial cellulose,Polyurea,,K,I,,pp,al,Bacterial cellulose in polyurea sol (35%),Physical (antisolvent),Ethanol,SCD,,,0.095,,,,,,Mesoporous (nanofibrous),,,,,
14982,SCD,Thermal insulation,Fibers,Bacterial cellulose,Polyurea,,K,I,,pp,al,Bacterial cellulose in polyurea sol (25%),Physical (antisolvent),Ethanol,SCD,,,0.087,,,,,,Mesoporous (nanofibrous),,,,,
14983,FD,DDS,Microbeads,Chitosan,Hydroxypropyl cellulose,Drug loading,A,A,Lo,cc,wa,Hydroxypropyl cellulose-chitosan solution + glutaraldehyde solution + drug in W/O emulation + glutaraldehyde solution (frozen),Chemical (aldehyde),Water,FD,,,,,,,,,Macroporous (cellular),,,,,
14984,FD,Thermal insulation,Monolith,Cellulose nanofibers,Alginate,,K,A,,pp,wa,Cellulose nanofiber suspension + NaOH solution (frozen),Physical (pH),Water,FD,,,0.0176,,1.87,,,,Macroporous (cellular),0.031,Transient,Hot disk,,
14985,FD,Thermal insulation,Monolith,Cellulose nanofibers,Alginate,,K,A,,pp,wa,Cellulose nanofiber suspension + alginate solution + CaCO3 + glucono-d-lactone + NaOH solution (frozen),Physical (pH),Water,FD,,,0.0343,,3.13,,,,Macroporous (cellular),0.032,Transient,Hot disk,,
14986,FD,Thermal insulation,Monolith,Cellulose nanofibers,Alginate,,K,A,,pp,wa,Cellulose nanofiber suspension + alginate solution + CaCO3 + glucono-d-lactone + NaOH solution + boric acid (frozen),Physical (pH),Water,FD,,,0.0398,,4.61,,,,Macroporous (cellular),0.034,Transient,Hot disk,,
14987,FD,Thermal insulation,Monolith,Polyimide,CNT,,G,N,,ng,wa,Poly(amic acid) solution + TEA (frozen),No gelation,Water,FD,Post-calcination at 250 °C,,0.0877,,,,,0.57,Macroporous (cellular),0.0401,Transient,Hot wire,,
14988,FD,Thermal insulation,Monolith,Polyimide,CNT,,G,N,,ng,wa,Poly(amic acid) solution + TEA + NH2-CNT (1 wt%) suspension (frozen),No gelation,Water,FD,Post-calcination at 250 °C,,0.08,,,,,0.7,Macroporous (cellular),0.0381,Transient,Hot wire,,
14989,FD,Thermal insulation,Monolith,Polyimide,CNT,,G,N,,ng,wa,Poly(amic acid) solution + TEA + NH2-CNT (2 wt%) suspension (frozen),No gelation,Water,FD,Post-calcination at 250 °C,,0.0776,,,,,0.84,Macroporous (cellular),0.0402,Transient,Hot wire,,
14990,FD,Sensors,Monolith,Cellulose,GO,,B,N,,ng,wa,Cellulose suspension + GO suspension (frozen),No gelation,Water,FD,,,,,4.38,,,,Macroporous (cellular),,,,,
14991,FD,Sensors,Monolith,Cellulose,GO,Carbonized,B,N,Ca,ng,wa,Cellulose suspension + GO suspension (frozen),No gelation,Water,FD,Post-calcination at 800 °C,,,,9.29,,,,Macroporous (cellular),,,,,
14992,FD,Sensors,Monolith,Cellulose,GO,"Carbonized, PDMS treatment",B,N,"Ca, Si",ng,wa,Cellulose suspension + GO suspension (frozen),No gelation,Water,FD,"Post-calcination at 800 °C, compositing with PDMS",,,,,,,,Macroporous (cellular),,,,,
14993,SCD,Scaffold,Monolith,Collagen,,,C,,,pp,al,Collagen-citric acid-xylitol-water gel in methanol (direct exchange),Physical (aggregation),Methanol,SCD,,,,,213,,1.08,,Mesoporous (nanofibrous),,,,,
14994,SCD,Scaffold,Monolith,Collagen,,,C,,,pp,al,Collagen-citric acid-xylitol-water gel in methanol (stepwise exchange),Physical (aggregation),Methanol,SCD,,,,,201,,1.15,,Mesoporous (nanofibrous),,,,,
14995,FD,Sound insulation,Monolith,Cellulose,GO,,B,N,,ng,wa,Cellulose-NaOH-urea solution (freeze-thaw) +epichlorohydrin (frozen),No gelation,Water,FD,,,0.078,94.40%,,,,,Macroporous (cellular),,,,,
14996,FD,Sound insulation,Monolith,Cellulose,GO,,B,N,,ng,wa,Cellulose-NaOH-urea solution (freeze-thaw) +epichlorohydrin + GO suspension (0.5:1) (frozen),No gelation,Water,FD,,,0.082,87.70%,,,,,Macroporous (cellular),,,,,
14997,FD,Sound insulation,Monolith,Cellulose,GO,,B,N,,ng,wa,Cellulose-NaOH-urea solution (freeze-thaw) +epichlorohydrin + GO suspension (1:1) (frozen),No gelation,Water,FD,,,0.085,89.40%,,,,,Macroporous (cellular),,,,,
14998,FD,Sound insulation,Monolith,Cellulose,GO,,B,N,,ng,wa,Cellulose-NaOH-urea solution (freeze-thaw) +epichlorohydrin + GO suspension (2:1) (frozen),No gelation,Water,FD,,,0.09,87.20%,,,,,Macroporous (cellular),,,,,
14999,FD,Sound insulation,Monolith,Cellulose,GO,,B,N,,ng,wa,Cellulose-NaOH-urea solution (freeze-thaw) +epichlorohydrin + GO suspension (3:1) (frozen),No gelation,Water,FD,,,0.095,85.50%,,,,,Macroporous (cellular),,,,,
15000,APD,Separation,Monolith,Cellulose nanofibers,,Diethoxymethylvinylsilane modification,K,,Si,pp,al,Cellulose nanofiber suspension (1.5%) + urea (freeze-thaw),Physical (aggregation),Ethanol,APD,Post-diethoxymethylvinylsilane treatment,,0.03,98.02%,,,,0.1143,Macroporous (flakes),,,,,
15001,APD,Separation,Monolith,Cellulose nanofibers,,Diethoxymethylvinylsilane modification,K,,Si,pp,al,Cellulose nanofiber suspension (2%) + urea (freeze-thaw),Physical (aggregation),Ethanol,APD,Post-diethoxymethylvinylsilane treatment,,0.036,97.57%,,,,0.4509,Macroporous (flakes),,,,,
15002,APD,Separation,Monolith,Cellulose nanofibers,,Diethoxymethylvinylsilane modification,K,,Si,pp,al,Cellulose nanofiber suspension (2.5%) + urea (freeze-thaw),Physical (aggregation),Ethanol,APD,Post-diethoxymethylvinylsilane treatment,,0.046,96.93%,,,,1.3454,Macroporous (flakes),,,,,
15003,APD,Separation,Monolith,Cellulose nanofibers,,Diethoxymethylvinylsilane modification,K,,Si,pp,al,Cellulose nanofiber suspension (3%) + urea (freeze-thaw),Physical (aggregation),Ethanol,APD,Post-diethoxymethylvinylsilane treatment,,0.054,96.40%,,,,1.493,Macroporous (flakes),,,,,
15004,FD,Adsorbent,Monolith,Artemisia gum,,,A,,,cc,wa,Artemisia gum + glutaraldehyde solution (frozen),Chemical (aldehyde),Water,FD,,,,,,,,,Macroporous (flakes),,,,,
15005,FD,Adsorbent,Monolith,Polyamidoxime,Artemisia gum,,E,A,,cc,wa,Polyamidoxime (0.1 g)-NaOH solution + artemisia gum + glutaraldehyde solution (frozen),Chemical (aldehyde),Water,FD,,,,,,,,,Macroporous (flakes),,,,,
15006,FD,Adsorbent,Monolith,Polyamidoxime,Artemisia gum,,E,A,,cc,wa,Polyamidoxime (0.2 g)-NaOH solution + artemisia gum + glutaraldehyde solution (frozen),Chemical (aldehyde),Water,FD,,,,,,,,,Macroporous (flakes),,,,,
15007,FD,Adsorbent,Monolith,Polyamidoxime,Artemisia gum,,E,A,,cc,wa,Polyamidoxime (0.3 g)-NaOH solution + artemisia gum + glutaraldehyde solution (frozen),Chemical (aldehyde),Water,FD,,,,,,,,,Macroporous (flakes),,,,,
15008,FD,Adsorbent,Monolith,Polyamidoxime,Artemisia gum,,E,A,,cc,wa,Polyamidoxime (0.4 g)-NaOH solution + artemisia gum + glutaraldehyde solution (frozen),Chemical (aldehyde),Water,FD,,,,,,,,,Macroporous (flakes),,,,,
15009,FD,Adsorbent,Monolith,Polyamidoxime,Artemisia gum,,E,A,,cc,wa,Polyamidoxime (0.5 g)-NaOH solution + artemisia gum + glutaraldehyde solution (frozen),Chemical (aldehyde),Water,FD,,,,,,,,,Macroporous (flakes),,,,,
15010,FD,Packaging,Monolith,Gelatin,PVA,,C,E,,ng,wa,Gelatin solution + PVA solution (1:4) + citric acid solution (frozen),No gelation,Water,FD,,,,95.29%,,,,,Macroporous (flakes),,,,,
15011,FD,Packaging,Monolith,Gelatin,PVA,,C,E,,ng,wa,Gelatin solution + PVA solution (1:5) + citric acid solution (frozen),No gelation,Water,FD,,,,98.28%,,,,,Macroporous (flakes),,,,,
15012,FD,Packaging,Monolith,Gelatin,PVA,,C,E,,ng,wa,Gelatin solution + PVA solution (1:6) + citric acid solution (frozen),No gelation,Water,FD,,,,97.00%,,,,,Macroporous (flakes),,,,,
15013,FD,Packaging,Monolith,Gelatin,PVA,,C,E,,ng,wa,Gelatin solution + PVA solution (1:4) + citric acid solution (frozen),No gelation,Water,FD,,,,91.12%,,,,,Macroporous (flakes),,,,,
15014,FD,Packaging,Monolith,Gelatin,PVA,,C,E,,ng,wa,Gelatin solution + PVA solution (1:5) + citric acid solution (frozen),No gelation,Water,FD,,,,96.65%,,,,,Macroporous (flakes),,,,,
15015,FD,Packaging,Monolith,Gelatin,PVA,,C,E,,ng,wa,Gelatin solution + PVA solution (1:6) + citric acid solution (frozen),No gelation,Water,FD,,,,92.53%,,,,,Macroporous (flakes),,,,,
15016,FD,Wound dressing,Sheet,Aramid fibers,,,K,,,pp,al,Aramid fiber-DMSO-KOH suspension (blown) + t-butanol? (frozen),Physical (antisolvent),t-Butanol,FD,,,,,180,,,,Macroporous (fibrous),0.035,Steady state,HFM,,
15017,FD,"Shield, thermal insulation",Monolith,Aramid fibers,CNT,,K,N,,ng,wa,MWCNT suspension (20 g) + aramid nanofiber suspension (40 g) in DMSO-H2O (frozen),No gelation,Water,FD,,,0.0292,98.10%,,,,,Macroporous (cellular),,,,,
15018,FD,"Shield, thermal insulation",Monolith,Aramid fibers,CNT,,K,N,,ng,wa,MWCNT suspension (30 g) + aramid nanofiber suspension (30 g) in DMSO-H2O (frozen),No gelation,Water,FD,,,0.0287,98.20%,,,,,Macroporous (cellular),,,,,
15019,FD,"Shield, thermal insulation",Monolith,Aramid fibers,CNT,,K,N,,ng,wa,MWCNT suspension (40 g) + aramid nanofiber suspension (20 g) in DMSO-H2O (frozen),No gelation,Water,FD,,,0.0262,98.40%,,,,,Macroporous (cellular),0.0307,Transient,Hot disk,,
15020,FD,"Shield, thermal insulation",Monolith,Aramid fibers,CNT,,K,N,,ng,wa,MWCNT suspension (45 g) + aramid nanofiber suspension (10 g) in DMSO-H2O (frozen),No gelation,Water,FD,,,0.0247,98.50%,,,,,Macroporous (cellular),,,,,
15021,FD,Wound dressing,Sheet?,Alginate,,,A,,,cc,wa,Alginate (2%) solution + EDC-NHS solution (frozen),Chemical (epoxy),Water,FD,,,,70%,,,,0.32,Macroporous (cellular),,,,,
15022,FD,Wound dressing,Sheet?,Alginate,,,A,,,cc,wa,Alginate (3%) solution + EDC-NHS solution (frozen),Chemical (epoxy),Water,FD,,,,65%,,,,0.37,Macroporous (cellular),,,,,
15023,FD,Wound dressing,Sheet?,Alginate,,,A,,,cc,wa,Alginate (4%) solution + EDC-NHS solution (frozen),Chemical (epoxy),Water,FD,,,,60%,,,,0.4,Macroporous (cellular),,,,,
15024,FD,Wound dressing,Sheet?,Alginate,,,A,,,cc,wa,Alginate-SH (2%) solution + EDC-NHS solution (frozen),Chemical (epoxy),Water,FD,,,,90%,,,,0.2,Macroporous (cellular),,,,,
15025,FD,Wound dressing,Sheet?,Alginate,,,A,,,cc,wa,Alginate-SH (3%) solution + EDC-NHS solution (frozen),Chemical (epoxy),Water,FD,,,,85%,,,,0.25,Macroporous (cellular),,,,,
15026,FD,Wound dressing,Sheet?,Alginate,,,A,,,cc,wa,Alginate-SH (4%) solution + EDC-NHS solution (frozen),Chemical (epoxy),Water,FD,,,,80%,,,,0.31,Macroporous (cellular),,,,,
15027,FD,DDS,Monolith,Pectin,,Drug loading,A,,Lo,pc,wa,Pectin solution + CaCl2 solution (frozen),Physical (Mn+),Water,FD,,,,,99.36,,0.23,,Mesoporous (nanofibrous),,,,,
15028,SCD,DDS,Monolith,Pectin,,Drug loading,A,,Lo,pc,ow,Pectin solution + CaCl2 solution,Physical (Mn+),Acetonitrile,SCD,,,,,202.54,,0.45,,Mesoporous (nanofibrous),,,,,
15029,FD,PCM support,Monolith,PVA,,PEG loading,E,,Lo,ng,wa,PVA solution + boric acid solution (frozen),No gelation,Water,FD,Post-PEG loading,,,,99.92,,0.25,,Macroporous (cellular),,,,,
15030,FD,PCM support,Monolith,PVA,CNT,PEG loading,E,N,Lo,ng,wa,PVA solution + boric acid solution + CNT (10%) suspension (frozen),No gelation,Water,FD,Post-PEG loading,,,,107.9,,0.26,,Macroporous (cellular),,,,,
15031,FD,PCM support,Monolith,PVA,CNT,PEG loading,E,N,Lo,ng,wa,PVA solution + boric acid solution + CNT (15%) suspension (frozen),No gelation,Water,FD,Post-PEG loading,,,,83.68,,0.22,,Macroporous (cellular),,,,,
15032,FD,PCM support,Monolith,PVA,CNT,PEG loading,E,N,Lo,ng,wa,PVA solution + boric acid solution + CNT (20%) suspension (frozen),No gelation,Water,FD,Post-PEG loading,,,,109.48,,0.3,,Macroporous (cellular),,,,,
15033,FD,Adsorbent,Coating,Glucomannan,,,A,,,ng,wa,Konjac glucomannan solution (frozen),No gelation,Water,FD,,,0.028,,,,,,Macroporous (cellular),,,,,
15034,FD,Adsorbent,Coating,Glucomannan,COF,,A,Q,,ng,wa,"COF gel (1,3,5-tris(4-aminophenyl)benzene + terephthalaldehyde) + konjac glucomannan solution (frozen)",No gelation,Water,FD,,,0.046,,364,,,,Macroporous (cellular),,,,,
15035,SCD,Scaffold,Monolith,Ethylcellulose,PLA,Drug loading,B,F,Lo,pc,al,Ethyl cellulose-ethanol soloution + PLA-chloroform solution,Physical (electrostatic),Ethanol,SCD,,,0.4425,,182,,0.73,,Macroporous (particulate),,,,,
15036,FD,Separation,Monolith,Polystyrene,,,J,,,ng,al,Polystyrene-DMF solution (frozen),No gelation,t-Butanol,FD,,,,,265,,,,Macroporous (particulate),,,,,
15037,FD,Separation,Monolith,Polystyrene,GO,,J,N,,ng,al,Polystyrene-GO-DMF solution (frozen),No gelation,t-Butanol,FD,,,,,298,,,,Macroporous (particulate),,,,,
15038,FD,Steam generation,Monolith,Alginate,"Cellulose nanofibers, GO",,A,"K, N",,ng,wa,Alginate solution + cellulose nanofiber suspension + GGO (0.3) suspension (directionally frozen),No gelation,Water,FD,"Post-immersion into CaCl2 solution, FD",Physical (Mn+),,,,,,,Macroporous (cellular),,,,,
15039,FD,Steam generation,Monolith,Alginate,"Cellulose nanofibers, GO",,A,"K, N",,ng,wa,Alginate solution + cellulose nanofiber suspension + GGO (0.4) suspension (directionally frozen),No gelation,Water,FD,"Post-immersion into CaCl2 solution, FD",Physical (Mn+),,,,,,,Macroporous (cellular),,,,,
15040,FD,Steam generation,Monolith,Alginate,"Cellulose nanofibers, GO",,A,"K, N",,ng,wa,Alginate solution + cellulose nanofiber suspension + GGO (0.5) suspension (directionally frozen),No gelation,Water,FD,"Post-immersion into CaCl2 solution, FD",Physical (Mn+),,,,,,,Macroporous (cellular),,,,,
15041,FD,Steam generation,Monolith,Alginate,"Cellulose nanofibers, GO",,A,"K, N",,ng,wa,Alginate solution + cellulose nanofiber suspension + GGO (0.6) suspension (directionally frozen),No gelation,Water,FD,"Post-immersion into CaCl2 solution, FD",Physical (Mn+),,,,,,,Macroporous (cellular),,,,,
15042,FD,Steam generation,Monolith,Alginate,"Cellulose nanofibers, GO",,A,"K, N",,ng,wa,Alginate solution + cellulose nanofiber suspension + GGO (0.3) suspension (frozen),No gelation,Water,FD,"Post-immersion into CaCl2 solution, FD",Physical (Mn+),,,,,,,Macroporous (cellular),,,,,
15043,FD,Steam generation,Monolith,Alginate,"Cellulose nanofibers, GO",,A,"K, N",,ng,wa,Alginate solution + cellulose nanofiber suspension + GGO (0.4) suspension (frozen),No gelation,Water,FD,"Post-immersion into CaCl2 solution, FD",Physical (Mn+),,,,,,,Macroporous (cellular),,,,,
15044,FD,Steam generation,Monolith,Alginate,"Cellulose nanofibers, GO",,A,"K, N",,ng,wa,Alginate solution + cellulose nanofiber suspension + GGO (0.5) suspension (frozen),No gelation,Water,FD,"Post-immersion into CaCl2 solution, FD",Physical (Mn+),,,,,,,Macroporous (cellular),,,,,
15045,FD,Steam generation,Monolith,Alginate,"Cellulose nanofibers, GO",,A,"K, N",,ng,wa,Alginate solution + cellulose nanofiber suspension + GGO (0.6) suspension (frozen),No gelation,Water,FD,"Post-immersion into CaCl2 solution, FD",Physical (Mn+),,,,,,,Macroporous (cellular),,,,,
15046,SCD,Thermal insulation,Fibers,Agarose,,MTMS treatment,A,,Si,pp,al,Agarose solution (wet supn) + water,Physical (antisolvent),Ethanol,SCD,Post-MTMS treatment,,0.096,94.70%,254,,,,Macroporous (fibrous),,,,,
15047,SCD,Thermal insulation,Fibers,Agarose,Silk fibroin,MTMS treatment,A,D,Si,pp,al,Silk fibroin (0.5 wt%)-agarose solution (wet supn) + water,Physical (antisolvent),Ethanol,SCD,Post-MTMS treatment,,0.116,93%,250,,,,Macroporous (fibrous),,,,,
15048,SCD,Thermal insulation,Fibers,Agarose,Silk fibroin,MTMS treatment,A,D,Si,pp,al,Silk fibroin (1 wt%)-agarose solution (wet supn) + water,Physical (antisolvent),Ethanol,SCD,Post-MTMS treatment,,0.133,92.40%,258,,,,Macroporous (fibrous),,,,,
15049,SCD,Thermal insulation,Fibers,Agarose,Silk fibroin,MTMS treatment,A,D,Si,pp,al,Silk fibroin (1.5 wt%)-agarose solution (wet supn) + water,Physical (antisolvent),Ethanol,SCD,Post-MTMS treatment,,0.153,91.10%,269,,,,Macroporous (fibrous),,,,,
15050,FD,Adsorbent,Beads,Alginate,"Chitosan, glucomannan, GO",,A,"A, A, N",,pp,wa,GO suspension + konjac glucomannan solution + chitosan solution + alginate solution + NaOH-ethanol solution (frozen),"Physical (antisolvent, pH)",Water,FD,,,0.0212,,,,,,Macroporous (flakes),,,,,
15051,FD,PCM support,Monolith,Polypropylene,,PCM loading,J,,Lo,pp,wa,Polypropylene-xylene solution + isopropano (frozen),Physical (antisolvent),Water?,FD,Post-paraffin-CNT loading,,0.84,,9.97,,,,Macroporous (particulate),,,,,
15052,FD,PCM support,Monolith,Polypropylene,,PCM loading,J,,Lo,pp,wa,Polypropylene-xylene solution + MEK (frozen),Physical (antisolvent),Water?,FD,Post-paraffin-CNT loading,,0.84,,4.09,,,,Macroporous (particulate),,,,,
15053,FD,PCM support,Monolith,Polypropylene,,PCM loading,J,,Lo,pp,wa,Polypropylene-xylene solution + acetone (frozen),Physical (antisolvent),Water?,FD,Post-paraffin-CNT loading,,0.77,,61.41,,,,Macroporous (particulate),,,,,
15054,APD,Thermal insulation,Monolith,Polybenzoxazine,,,M,,,cp,or,Benzoxazine monomers in DMF + HCl ,Chemical (polymerization),Hexane,APD,,,0.42,,,,,,Macroporous (particulate),0.06,Transient,Hot disk,,
15055,SCD,Sound insulation,Monolith,Polyimide,,3-Aminopropyltriethoxysilane modification,G,,Si,cp,al,"4,4'-Diaminodiphenyl ether + pyromellitic dianhydride in N-methylpyrrolidone + 3-aminopropyltriethoxysilane + pyridine-acetic acid",Chemical (polymerization),Ethanol,SCD,,,,,,,,,Mesoporous (nanoparticulate),0.02917,Transient,Hot disk,,
15056,SCD,Sound insulation,Monolith,Polyimide,,3-Aminopropyltriethoxysilane modification,G,,Si,cp,al,"4,4'-Diaminodiphenyl ether + pyromellitic dianhydride in N-methylpyrrolidone + 3-aminopropyltriethoxysilane + Na2S2O3 (2 g) + pyridine-acetic acid",Chemical (polymerization),Ethanol,SCD,,,,,,,,,Mesoporous (nanoparticulate),0.03582,Transient,Hot disk,,
15057,SCD,Sound insulation,Monolith,Polyimide,,3-Aminopropyltriethoxysilane modification,G,,Si,cp,al,"4,4'-Diaminodiphenyl ether + pyromellitic dianhydride in N-methylpyrrolidone + 3-aminopropyltriethoxysilane + Na2S2O3 (4 g) + pyridine-acetic acid",Chemical (polymerization),Ethanol,SCD,,,,,,,,,Mesoporous (nanoparticulate),0.03618,Transient,Hot disk,,
15058,SCD,Sound insulation,Monolith,Polyimide,,3-Aminopropyltriethoxysilane modification,G,,Si,cp,al,"4,4'-Diaminodiphenyl ether + pyromellitic dianhydride in N-methylpyrrolidone + 3-aminopropyltriethoxysilane + Na2S2O3 (6 g) + pyridine-acetic acid",Chemical (polymerization),Ethanol,SCD,,,,,,,,,Mesoporous (nanoparticulate),0.03703,Transient,Hot disk,,
15059,SCD,Sound insulation,Monolith,Polyimide,,3-Aminopropyltriethoxysilane modification,G,,Si,cp,al,"4,4'-Diaminodiphenyl ether + pyromellitic dianhydride in N-methylpyrrolidone + 3-aminopropyltriethoxysilane + Na2S2O3 (8 g) + pyridine-acetic acid",Chemical (polymerization),Ethanol,SCD,,,,,,,,,Mesoporous (nanoparticulate),0.03873,Transient,Hot disk,,
15060,FD,Filters,Monolith,Poly(arylene sulfide sulfone),,,M,,,ng,wa,"Poly(arylene sulfide sulfone)-PVA solution (electrospun, frozen)",No gelation,Water,FD,,,0.014,88%,80,,,,Macroporous (fibrous),,,,,
15061,FD,Filters,Monolith,Poly(arylene sulfide sulfone),,,M,,,ng,wa,"Poly(arylene sulfide sulfone)-PVA solution (electrospun, frozen)",No gelation,Water,FD,Post-oxidation,,0.014,87%,80,,,,Macroporous (fibrous),,,,,
15062,FD,Filters,Monolith,Poly(arylene sulfide sulfone),,,M,,,ng,wa,"Poly(arylene sulfide sulfone) (grooved?)-PVA solution (electrospun, frozen)",No gelation,Water,FD,,,0.006,96%,180,,,,Macroporous (fibrous),,,,,
15063,FD,Filters,Monolith,Poly(arylene sulfide sulfone),,,M,,,ng,wa,"Poly(arylene sulfide sulfone) (grooved?)-PVA solution (electrospun, frozen)",No gelation,Water,FD,Post-oxidation,,0.006,96%,180,,,,Macroporous (fibrous),,,,,
15064,FD,Adsorbent,Monolith,Glucomannan,C3N4,,A,N,,ng,wa,Glucomannan-Na2CO3 solution + C3N4 (0.5 mg/mL) suspension (frozen),No gelation,Water,FD,,,,,,,,,Macroporous (flakes),,,,,
15065,FD,Adsorbent,Monolith,Glucomannan,C3N4,,A,N,,ng,wa,Glucomannan-Na2CO3 solution + C3N4 (1 mg/mL) suspension (frozen),No gelation,Water,FD,,,,,,,,,Macroporous (flakes),,,,,
15066,FD,Adsorbent,Monolith,Glucomannan,C3N4,,A,N,,ng,wa,Glucomannan-Na2CO3 solution + C3N4 (2 mg/mL) suspension (frozen),No gelation,Water,FD,,,,,,,,,Macroporous (flakes),,,,,
15067,FD,Adsorbent,Monolith,Glucomannan,C3N4,,A,N,,ng,wa,Glucomannan-Na2CO3 solution + C3N4 (3 mg/mL) suspension (frozen),No gelation,Water,FD,,,,,,,,,Macroporous (flakes),,,,,
15068,FD,Adsorbent,Monolith,Glucomannan,C3N4,,A,N,,ng,wa,Glucomannan-Na2CO3 solution + C3N4 (4 mg/mL) suspension (frozen),No gelation,Water,FD,,,,,,,,,Macroporous (flakes),,,,,
15069,FD,Adsorbent,Monolith,Glucomannan,C3N4,,A,N,,ng,wa,Glucomannan-Na2CO3 solution + C3N4 (5 mg/mL) suspension (frozen),No gelation,Water,FD,,,,,,,,,Macroporous (flakes),,,,,
15070,FD,Adsorbent,Monolith,Glucomannan,C3N4,,A,N,,ng,wa,Glucomannan-Na2CO3 solution + C3N4 (7.5 mg/mL) suspension (frozen),No gelation,Water,FD,,,,,,,,,Macroporous (flakes),,,,,
15071,FD,Adsorbent,Monolith,Glucomannan,C3N4,,A,N,,ng,wa,Glucomannan-Na2CO3 solution + C3N4 (10 mg/mL) suspension (frozen),No gelation,Water,FD,,,,,,,,,Macroporous (flakes),,,,,
15072,FD,Packaging,Monolith,Starch,,,A,,,pp,wa,"Potato starch (5%) (freeze-thaw, frozen)",Physical (temperature),Water,FD,,,0.06,90.50%,,,,,Macroporous (cellular),,,,,
15073,FD,Packaging,Monolith,Starch,,,A,,,pp,wa,"Potato starch (10%) (freeze-thaw, frozen)",Physical (temperature),Water,FD,,,0.08,87.39%,,,,,Macroporous (cellular),,,,,
15074,FD,Packaging,Monolith,Starch,,,A,,,pp,wa,"Cassava starch (5%) (freeze-thaw, frozen)",Physical (temperature),Water,FD,,,0.07,84.81%,,,,,Macroporous (cellular),,,,,
15075,FD,Packaging,Monolith,Starch,,,A,,,pp,wa,"Cassava starch (10%) (freeze-thaw, frozen)",Physical (temperature),Water,FD,,,0.09,81.37%,,,,,Macroporous (cellular),,,,,
15076,FD,Packaging,Monolith,Starch,,,A,,,pp,wa,"Bean starch (5%) (freeze-thaw, frozen)",Physical (temperature),Water,FD,,,0.08,82.82%,,,,,Macroporous (cellular),,,,,
15077,FD,Packaging,Monolith,Starch,,,A,,,pp,wa,"Bean starch (10%) (freeze-thaw, frozen)",Physical (temperature),Water,FD,,,0.09,80.94%,,,,,Macroporous (cellular),,,,,
15078,FD,Packaging,Monolith,Starch,,,A,,,pp,wa,"Maize starch (5%) (freeze-thaw, frozen)",Physical (temperature),Water,FD,,,0.04,91.61%,,,,,Macroporous (cellular),,,,,
15079,FD,Packaging,Monolith,Starch,,,A,,,pp,wa,"Maize starch (10%) (freeze-thaw, frozen)",Physical (temperature),Water,FD,,,0.05,87.05%,,,,,Macroporous (cellular),,,,,
15080,FD,Generators,Sheet,Hydroxypropyl cellulose,Glucomannan,,A,A,,ng,wa,Hydropypropyl cellulose-LiCl solution + Konjac glucomannan (frozen),No gelation,Water,FD,,,,,,,,,Macroporous (cellular),,,,,
15081,FD,Generators,Sheet,PSS,PVA,,M,E,,ng,wa,PSS-PVA solution (frozen),No gelation,Water,FD,,,,,,,,,Macroporous (cellular),,,,,
15082,FD,Not specific,Monolith,Poly(ether ether ketone),,,F,,,pp,wa,"PEEK (~7%) + 1,3-diphenylacetone + ethanol (frozen)",Physical?,Water,FD,,,0.1,93%,220,,,2,Macroporous (cellular),,,,,
15083,FD,Not specific,Monolith,Poly(ether ether ketone),,,F,,,pp,wa,"PEEK (~9%) + 1,3-diphenylacetone + ethanol (frozen)",Physical?,Water,FD,,,0.11,91%,220,,,5,Macroporous (cellular),,,,,
15084,FD,Not specific,Monolith,Poly(ether ether ketone),,,F,,,pp,wa,"PEEK (~13%) + 1,3-diphenylacetone + ethanol (frozen)",Physical?,Water,FD,,,0.17,87%,210,,,15,Macroporous (cellular),,,,,
15085,FD,Not specific,Monolith,Poly(ether ether ketone),,,F,,,pp,wa,"PEEK (~18%) + 1,3-diphenylacetone + ethanol (frozen)",Physical?,Water,FD,,,0.22,82%,200,,,30,Macroporous (cellular),,,,,
15086,FD,Not specific,Monolith,Poly(ether ether ketone),,,F,,,pp,wa,"PEEK (~19%) + 1,3-diphenylacetone + ethanol (frozen)",Physical?,Water,FD,,,0.25,81%,190,,,50,Macroporous (cellular),,,,,
15087,FD,Separation,Monolith,Polydopamine,GO,,M,N,,pp,wa,"GO suspension + dopamine (10 mg) + ascorbic acid (hydrothermal, frozen)",Physical (aggregation),Water,FD,,,,,,,,,Macroporous (flakes),,,,,
15088,FD,Separation,Monolith,Polydopamine,GO,,M,N,,pp,wa,"GO suspension + dopamine (20 mg) + ascorbic acid (hydrothermal, frozen)",Physical (aggregation),Water,FD,,,,,,,,,Macroporous (flakes),,,,,
15089,FD,Separation,Monolith,Polydopamine,GO,,M,N,,pp,wa,"GO suspension + dopamine (30 mg) + ascorbic acid (hydrothermal, frozen)",Physical (aggregation),Water,FD,,,,,,,,,Macroporous (flakes),,,,,
15090,FD,Separation,Monolith,Polydopamine,GO,,M,N,,pp,wa,"GO suspension + dopamine (40 mg) + ascorbic acid (hydrothermal, frozen)",Physical (aggregation),Water,FD,,,,,,,,,Macroporous (flakes),,,,,
15091,FD,Separation,Monolith,Polydopamine,GO,,M,N,,pp,wa,"GO suspension + dopamine (50 mg) + ascorbic acid (hydrothermal, frozen)",Physical (aggregation),Water,FD,,,,,,,,,Macroporous (flakes),,,,,
15092,FD,Sensors,Monolith,Polyimide,,,G,,,ng,wa,"Polyimide nanofiber suspension (electrospun, frozen)",No gelation,Water,FD,,,0.01361,98.96%,,,,0.031,Macroporous (fibrous),,,,,
15093,FD,Sensors,Monolith,Polyimide,PEDOT:PSS,,G,M,,ng,wa,"Polyimide nanofiber suspension (electrospun, frozen)",No gelation,Water,FD,Post-coating with PEDOT:PSS,,0.03204,98.28%,,,,0.198,Macroporous (fibrous),,,,,
15094,SCD,Catalysis,Beads,Chitosan,,,A,,,pp,al,Chitosan solution + NaOH solution (heat),Physical (pH),Ethanol,SCD,,,0.038,97.00%,323,,,,Mesoporous (nanoparticulate),,,,,
15095,SCD,Catalysis,Beads,Chitosan,Poly(ionic liquid),,A,M,,cc,al,Chitosan solution + ethylene glycol diglycidyl ether + NaOH solution (heat),Chemical (epoxy),Ethanol,SCD,,,0.047,96.60%,318,,,,Mesoporous (nanoparticulate),,,,,
15096,SCD,Catalysis,Beads,Chitosan,Poly(ionic liquid),,A,M,,cc,al,Chitosan solution + ethylene glycol diglycidyl ether (direct) + NaOH solution,Chemical (epoxy),Ethanol,SCD,,,0.103,93.20%,173,,,,Mesoporous (nanoparticulate),,,,,
15097,SCD,Catalysis,Beads,Chitosan,Poly(ionic liquid),,A,M,,cc,al,Chitosan solution + ethylene glycol diglycidyl ether + poly(diallyldimethylammonium) chloride (30%) + NaOH solution,Chemical (epoxy),Ethanol,SCD,,,0.046,96.70%,285,,,,Mesoporous (nanoparticulate),,,,,
15098,SCD,Catalysis,Beads,Chitosan,Poly(ionic liquid),,A,M,,cc,al,Chitosan solution + ethylene glycol diglycidyl ether + poly(diallyldimethylammonium) chloride (30%) + NaOH solution (heat),Chemical (epoxy),Ethanol,SCD,,,0.037,97.40%,266,,,,Mesoporous (nanoparticulate),,,,,
15099,SCD,Catalysis,Beads,Chitosan,Poly(ionic liquid),,A,M,,cc,al,Chitosan solution + ethylene glycol diglycidyl ether (direct) + poly(diallyldimethylammonium) chloride (80%) + NaOH solution,Chemical (epoxy),Ethanol,SCD,,,0.11,91.80%,330,,,,Mesoporous (nanoparticulate),,,,,
15100,SCD,Catalysis,Beads,Chitosan,Poly(ionic liquid),,A,M,,cc,al,Chitosan solution + ethylene glycol diglycidyl ether + copolymer50/50 poly(p-vinylbenzyltriethylammonium chloride-co-aminoethylimidazolium bromide hydrobromide) (30%) + NaOH solution,Chemical (epoxy),Ethanol,SCD,,,0.053,96.20%,294,,,,Mesoporous (nanoparticulate),,,,,
15101,SCD,Catalysis,Beads,Chitosan,Poly(ionic liquid),,A,M,,cc,al,Chitosan solution + ethylene glycol diglycidyl ether + copolymer50/50 poly(p-vinylbenzyltriethylammonium chloride-co-aminoethylimidazolium bromide hydrobromide) (50%) + NaOH solution (heat),Chemical (epoxy),Ethanol,SCD,,,0.156,88.10%,488,,,,Mesoporous (nanoparticulate),,,,,
15102,SCD,Catalysis,Beads,Chitosan,Poly(ionic liquid),,A,M,,cc,al,Chitosan solution + ethylene glycol diglycidyl ether (direct) + poly(1-aminoethylimidazolium bromide hydrobromide) (30%) + NaOH solution,Chemical (epoxy),Ethanol,SCD,,,0.057,95.60%,185,,,,Mesoporous (nanoparticulate),,,,,
15103,SCD,Catalysis,Beads,Chitosan,Poly(ionic liquid),,A,M,,cc,al,Chitosan solution + ethylene glycol diglycidyl ether + poly(p-vinylbenzyltributylphosphonium) chloride (50%) + NaOH solution,Chemical (epoxy),Ethanol,SCD,,,0.056,96.20%,287,,,,Mesoporous (nanoparticulate),,,,,
15104,SCD,Catalysis,Beads,Chitosan,Poly(ionic liquid),,A,M,,cc,al,Chitosan solution + ethylene glycol diglycidyl ether + copolymer50/50 poly(p-vinylbenzyltributylphosphonium chloride-co-aminoethylimidazolium bromide hydrobromide) (50%) + NaOH solution,Chemical (epoxy),Ethanol,SCD,,,0.097,93.20%,269,,,,Mesoporous (nanoparticulate),,,,,
15105,SCD,Catalysis,Beads,Chitosan,Poly(ionic liquid),,A,M,,cc,al,Chitosan solution + glutaraldehyde solution + copolymer50/50 poly(p-vinylbenzyltriethylammonium chloride-co-aminoethylimidazolium bromide hydrobromide) (30%) + NaOH solution,Chemical (aldehyde),Ethanol,SCD,,,0.05,96.50%,203,,,,Mesoporous (nanoparticulate),,,,,
15106,SCD,Catalysis,Beads,Chitosan,Poly(ionic liquid),,A,M,,cc,al,Chitosan solution + glutaraldehyde solution + poly(1-aminoethylimidazolium bromide hydrobromide) (30%) + NaOH solution,Chemical (aldehyde),Ethanol,SCD,,,0.047,96.70%,183,,,,Mesoporous (nanoparticulate),,,,,
15107,SCD,Catalysis,Beads,Chitosan,Poly(ionic liquid),,A,M,,cc,al,Chitosan solution + glutaraldehyde solution + ethylene glycol diglycidyl ether + poly(diallyldimethylammonium) chloride (30%) + NaOH solution,"Chemical (aldehyde, epoxy)",Ethanol,SCD,,,0.035,97.30%,387,,,,Mesoporous (nanoparticulate),,,,,
15108,SCD,Catalysis,Beads,Chitosan,Poly(ionic liquid),,A,M,,cc,al,Chitosan solution + glutaraldehyde solution + copolymer50/50 poly(p-vinylbenzyltriethylammonium chloride-co-aminoethylimidazolium bromide hydrobromide) (50%) + NaOH solution,Chemical (aldehyde),Ethanol,SCD,,,0.043,97.10%,748,,,,Mesoporous (nanoparticulate),,,,,
15109,SCD,Catalysis,Beads,Chitosan,Poly(ionic liquid),,A,M,,cc,al,Chitosan solution + glutaraldehyde solution + poly(diallyldimethylammonium) chloride (80%) + NaOH solution,Chemical (aldehyde),Ethanol,SCD,,,0.06,95.80%,258,,,,Mesoporous (nanoparticulate),,,,,
15110,SCD,Catalysis,Beads,Chitosan,Poly(ionic liquid),,A,M,,cc,al,Chitosan solution + glutaraldehyde solution + poly(p-vinylbenzyltriethylammonium) chloride chloride (30%) + NaOH solution,Chemical (aldehyde),Ethanol,SCD,,,0.078,94.50%,301,,,,Mesoporous (nanoparticulate),,,,,
15111,FD,Thermal insulation,Monolith,Polyimide,,,G,,,ng,wa,Poly(amic acid) solution + TEA (frozen),No gelation,Water,FD,Post-calcination at 300 °C,,0.046,95.73%,,,,0.21,Macroporous (flakes),,,,,
15112,FD,Thermal insulation,Monolith,Polyimide,,,G,,,ng,wa,Poly(amic acid) solution + TEA (frozen),No gelation,Water,FD,"Post-calcination at 300 °C, compositing with another polyimide",,0.119,92.50%,,,,1.6,Macroporous (flakes),0.1322,Unknown,Unknown,,
15113,FD,Thermal insulation,Monolith,Polyimide,,,G,,,ng,wa,Poly(amic acid) solution + TEA (frozen),No gelation,Water,FD,"Post-calcination at 300 °C, compositing with another polyimide",,0.16,91.13%,,,,3.93,Macroporous (flakes),0.045,Unknown,Unknown,,
15114,FD,Thermal insulation,Monolith,Polyimide,,,G,,,ng,wa,Poly(amic acid) solution + TEA (frozen),No gelation,Water,FD,"Post-calcination at 300 °C, compositing with another polyimide",,0.153,94.20%,,,,3.52,Macroporous (flakes),0.0529,Unknown,Unknown,,
15115,FD,Thermal insulation,Monolith,Polyimide,,,G,,,ng,wa,"3,3',4,4'-Biphenyl tetracarboxylic dianhydride + 4,4'-oxidianiline in N-methyl-2-pyrrolidinone + TEA, dispersed in water (2%) (frozen)",No gelation,Water,FD,Post-calcination,,0.035,,,,,,Macroporous (flakes),0.032,Transient,Hot wire,,
15116,FD,Thermal insulation,Monolith,Polyimide,,,G,,,ng,wa,"3,3',4,4'-Biphenyl tetracarboxylic dianhydride + 4,4'-oxidianiline in N-methyl-2-pyrrolidinone + TEA, dispersed in water (0.5%) (frozen)",No gelation,Water,FD,Post-calcination,,0.00982,,,,,,Macroporous (flakes),0.025,Transient,Hot wire,,
15117,FD,Thermal insulation,Monolith,Polyimide,,,G,,,ng,wa,"3,3',4,4'-Biphenyl tetracarboxylic dianhydride + 4,4'-oxidianiline in N-methyl-2-pyrrolidinone + TEA, dispersed in water (1%) (frozen)",No gelation,Water,FD,Post-calcination,,0.018,,,,,,Macroporous (flakes),0.027,Transient,Hot wire,,
15118,FD,Thermal insulation,Monolith,Polyimide,,,G,,,ng,wa,"3,3',4,4'-Biphenyl tetracarboxylic dianhydride + 4,4'-oxidianiline in N-methyl-2-pyrrolidinone + TEA, dispersed in water (2%) (frozen)",No gelation,Water,FD,Post-calcination,,0.032,,,,,,Macroporous (flakes),0.03,Transient,Hot wire,,
15119,FD,Thermal insulation,Monolith,Polyimide,,,G,,,ng,wa,"3,3',4,4'-Biphenyl tetracarboxylic dianhydride + 4,4'-oxidianiline in N-methyl-2-pyrrolidinone + TEA, dispersed in water (4%) (frozen)",No gelation,Water,FD,Post-calcination,,0.0575,,,,,,Macroporous (flakes),0.032,Transient,Hot wire,,
15120,FD,"Separation, thermal insulation",Monolith,Chitosan,,,A,,,ng,wa,Chitosan-citric acid solution (frozen),No gelation,Water,FD,,,0.081,,,,,6.5,Macroporous (cellular),0.11123,Transient,Hot disk,,
15121,FD,"Separation, thermal insulation",Monolith,Chitosan,Pectin,,A,A,,ng,wa,Chitosan (3 g)-citric acid solution + pectin (1 g) (frozen),No gelation,Water,FD,,,0.084,,,,,9.08,Macroporous (cellular),0.09156,Transient,Hot disk,,
