Repository: paulagirones/Aerogels_thermal_conductivity

# Aerogels_thermal_conductivity
Machine learning prediction of thermal conductivity in aerogels.

File: 20250220_dataset.csv (part 87 of 95)
Entry,Drying,Purpose,Shape,First materials,Second materials,Modification,First material class,Second materials class,Modification class,Gelation class,Solvent class,Process,Gelation mechanism,Final solvent,Drying details,Post drying treatment,Post-drying cross-linking,Envelope density g/cm3,Porosity,BET surface area m2/g,BJH pore size nm,BJH pore volume (total) cm3/g,compression elastic modulus MPa,SEM,Thermal conductivity W/(m K),Thermal method,Thermal method detail,,
15122,FD,"Separation, thermal insulation",Monolith,Chitosan,Pectin,,A,A,,ng,wa,Chitosan (2 g)-citric acid solution + pectin (2 g) (frozen),No gelation,Water,FD,,,0.087,,,,,10.76,Macroporous (cellular),0.08339,Transient,Hot disk,,
15123,FD,"Separation, thermal insulation",Monolith,Chitosan,Pectin,,A,A,,ng,wa,Chitosan (1 g)-citric acid solution + pectin (3 g) (frozen),No gelation,Water,FD,,,0.089,,,,,14.19,Macroporous (cellular),0.03762,Transient,Hot disk,,
15124,FD,"Separation, thermal insulation",Monolith,Pectin,,,A,,,ng,wa,Pectin solution + citric acid (frozen),No gelation,Water,FD,,,0.092,,,,,3.43,Macroporous (cellular),0.03078,Transient,Hot disk,,
15125,FD,"Separation, thermal insulation",Monolith,Chitosan,Pectin,,A,A,,ng,wa,Chitosan (1 g)-citric acid solution + pectin (3 g) + phytic acid (0.5 g) (frozen),No gelation,Water,FD,,,0.097,,,,,16.67,Macroporous (cellular),0.03806,Transient,Hot disk,,
15126,FD,"Separation, thermal insulation",Monolith,Chitosan,Pectin,,A,A,,ng,wa,Chitosan (1 g)-citric acid solution + pectin (3 g) + phytic acid (1 g) (frozen),No gelation,Water,FD,,,0.108,,,,,24.89,Macroporous (cellular),0.03845,Transient,Hot disk,,
15127,FD,"Separation, thermal insulation",Monolith,Chitosan,Pectin,,A,A,,ng,wa,Chitosan (1 g)-citric acid solution + pectin (3 g) + phytic acid (1.5 g) (frozen),No gelation,Water,FD,,,0.114,,,,,12.6,Macroporous (cellular),0.03955,Transient,Hot disk,,
15128,FD,"Separation, thermal insulation",Monolith,Chitosan,Pectin,,A,A,,ng,wa,Chitosan (1 g)-citric acid solution + pectin (3 g) + phytic acid (2 g) (frozen),No gelation,Water,FD,,,0.121,,,,,7.33,Macroporous (cellular),0.04173,Transient,Hot disk,,
15129,FD,Packaging,Monolith,Cellulose nanofibers,Chitosan,,K,A,,ng,wa,Cellulose nanocrystal suspension + chitosan (frozen),No gelation,Water,FD,,,0.035,60%,40.599,,,,Macroporous (cellular),,,,,
15130,FD,Packaging,Monolith,Cellulose nanofibers,"Chitosan, GO",,K,"A, N",,ng,wa,Cellulose nanocrystal suspension + chitosan + GO (0.1%) suspension (frozen),No gelation,Water,FD,,,0.035,59%,43.853,,,,Macroporous (cellular),,,,,
15131,FD,Packaging,Monolith,Cellulose nanofibers,"Chitosan, GO",,K,"A, N",,ng,wa,Cellulose nanocrystal suspension + chitosan + GO (0.2%) suspension (frozen),No gelation,Water,FD,,,0.037,65%,62.348,,,,Macroporous (cellular),,,,,
15132,FD,Packaging,Monolith,Cellulose nanofibers,"Chitosan, GO",,K,"A, N",,ng,wa,Cellulose nanocrystal suspension + chitosan + GO (0.4%) suspension (frozen),No gelation,Water,FD,,,0.038,60%,60.25,,,,Macroporous (cellular),,,,,
15133,FD,Packaging,Monolith,Cellulose nanofibers,"Chitosan, GO",,K,"A, N",,ng,wa,Cellulose nanocrystal suspension + chitosan + GO (0.8%) suspension (frozen),No gelation,Water,FD,,,0.039,59%,47.407,,,,Macroporous (cellular),,,,,
15134,FD,Thermal insulation,Monolith,PVA,,,E,,,ng,wa,PVA solution (frozen),No gelation,Water,FD,,,0.06,,,,,0.05,Macroporous (cellular),0.06,Transient,Flash,,
15135,FD,Thermal insulation,Monolith,PVA,GO,,E,N,,ng,wa,PVA solution + GO (0.3%) suspension (frozen),No gelation,Water,FD,,,0.04,,,,,0.4,Macroporous (cellular),0.05,Transient,Flash,,
15136,FD,Thermal insulation,Monolith,PVA,GO,,E,N,,ng,wa,PVA solution + GO (0.6%) suspension (frozen),No gelation,Water,FD,,,0.04,,,,,0.6,Macroporous (cellular),0.035,Transient,Flash,,
15137,FD,Thermal insulation,Monolith,PVA,GO,,E,N,,ng,wa,PVA solution + GO (0.9%) suspension (frozen),No gelation,Water,FD,,,0.04,,,,,,Macroporous (cellular),,,,,
15138,FD,Thermal insulation,Monolith,PVA,GO,,E,N,,ng,wa,PVA solution + GO (1.2%) suspension (frozen),No gelation,Water,FD,,,0.04,,,,,,Macroporous (cellular),,,,,
15139,FD,Thermal insulation,Monolith,PVA,,,E,,,ng,wa,PVA solution + acetone (frozen),No gelation,Water,FD,,,,,,,,0.15,Macroporous (cellular),,,,,
15140,FD,Thermal insulation,Monolith,PVA,GO,,E,N,,ng,wa,PVA solution + GO (0.3%) suspension + acetone (frozen),No gelation,Water,FD,,,,,,,,0.2,Macroporous (cellular),,,,,
15141,FD,Thermal insulation,Monolith,PVA,GO,,E,N,,ng,wa,PVA solution + GO (0.6%) suspension + acetone (frozen),No gelation,Water,FD,,,,,,,,0.25,Macroporous (cellular),,,,,
15142,SCD,DDS,Monolith,Starch,,Curcumin loading,A,,Lo,pp,al,Starch (25% amyloid) solution (cooling) + drug loading,Physical (temperature),Ethanol,SCD,,,0.234,,66.3,,,,Macroporous (particulate),,,,,
15143,SCD,DDS,Monolith,Starch,,Curcumin loading,A,,Lo,pp,al,Starch (55% amyloid) solution (cooling) + drug loading,Physical (temperature),Ethanol,SCD,,,0.158,,170.5,,,,Macroporous (particulate),,,,,
15144,SCD,DDS,Monolith,Starch,,Curcumin loading,A,,Lo,pp,al,Starch (72% amyloid) solution (cooling) + drug loading,Physical (temperature),Ethanol,SCD,,,0.147,,196.8,,,,Macroporous (particulate),,,,,
15145,FD,Separation,Monolith,Polyacrylonitrile,Polybenzoxazine,,R,M,,ng,al,"Polyacrylonitrile fiber suspension in DMF + benzoxazine (electrospun, frozen)",No gelation,t-Butanol,FD,Post-calcination at 200 °C,,0.017,98.50%,,,,,Macroporous (fibrous),,,,,
15146,FD,Thermal insulation,Monolith,Cellulose,,,B,,,ng,wa,Kapok fiber suspension (frozen),No gelation,Water,FD,,,0.02,98.50%,,,,,Macroporous (fibrous),,,,,
15147,FD,Thermal insulation,Monolith,Cellulose,Chitosan,,B,A,,ng,wa,Kapok fiber suspension + chitosan (2%) (frozen),No gelation,Water,FD,,,0.02,98.50%,,,,,Macroporous (fibrous),,,,,
15148,FD,Thermal insulation,Monolith,Cellulose,Chitosan,,B,A,,ng,wa,Kapok fiber suspension + chitosan (4%) (frozen),No gelation,Water,FD,,,0.02,98.50%,,,,,Macroporous (fibrous),,,,,
15149,FD,Thermal insulation,Monolith,Cellulose,Chitosan,,B,A,,ng,wa,Kapok fiber suspension + chitosan (6%) (frozen),No gelation,Water,FD,,,0.02,98.50%,,,,,Macroporous (fibrous),,,,,
15150,FD,Thermal insulation,Monolith,Cellulose,Chitosan,,B,A,,ng,wa,Kapok fiber suspension + chitosan (8%) (frozen),No gelation,Water,FD,,,0.02,98.50%,,,,,Macroporous (fibrous),,,,,
15151,FD,Thermal insulation,Monolith,Cellulose,Chitosan,,B,A,,ng,wa,Kapok fiber suspension + chitosan (10%) (frozen),No gelation,Water,FD,,,0.02,98.50%,,,,,Macroporous (fibrous),,,,,
15152,FD,Separation,Monolith,Wood,"Chitosan, polyethyleneimine",,L,"A, G",,ng,wa,Delignified wood + chitosan-polyethyleneimine-dipentaerythritol pentaacrylate solution (frozen),No gelation,Water,FD,,,,,,,,,Macroporous (cellular),,,,,
15153,FD,Sensors,Monolith,Xylan,CNT,,B,N,,ng,wa,Xylane solution + 3-chloro-2-hydroxypropyl sulfonate + MWCNT suspension (frozen),No gelation,Water,FD,,,,,,,,,Macroporous (cellular),,,,,
15154,SCD,Thermal insulation,Monolith,Polyimide,,,G,,,cp,ow,"3,3',4,4'-Biphenyltetracarboxylic dianydride + 2-(4-aminophenyl)-1H-benzimidazol-5-amine in DMAc + 4,4',4''-(benzene-1,3,5-triyltris(oxy))trianilin + acetic acid-pyridine",Chemical (polymerization),Acetone,SCD,,,0.2,90%,350,,,10,Mesoporous (nanoparticulate),0.0365,Transient,Hot disk,,
15155,SCD,Thermal insulation,Monolith,Polyimide,,,G,,,cp,ow,"3,3',4,4'-Biphenyltetracarboxylic dianydride + 2-(4-aminophenyl)-1H-benzimidazol-5-amine in DMAc + 4,4',4''-(benzene-1,3,5-triyltris(oxy))trianilin + acetic acid-pyridine + Cu2+ acetylacetonate (2.5%)",Chemical (polymerization),Acetone,SCD,,,0.13,93%,200,,,14,Mesoporous (nanoparticulate),0.0338,Transient,Hot disk,,
15156,SCD,Thermal insulation,Monolith,Polyimide,,,G,,,cp,ow,"3,3',4,4'-Biphenyltetracarboxylic dianydride + 2-(4-aminophenyl)-1H-benzimidazol-5-amine in DMAc + 4,4',4''-(benzene-1,3,5-triyltris(oxy))trianilin + acetic acid-pyridine + Cu2+ acetylacetonate (5%)",Chemical (polymerization),Acetone,SCD,,,0.12,95%,200,,,16,Mesoporous (nanoparticulate),0.0319,Transient,Hot disk,,
15157,SCD,Thermal insulation,Monolith,Polyimide,,,G,,,cp,ow,"3,3',4,4'-Biphenyltetracarboxylic dianydride + 2-(4-aminophenyl)-1H-benzimidazol-5-amine in DMAc + 4,4',4''-(benzene-1,3,5-triyltris(oxy))trianilin + acetic acid-pyridine + Cu2+ acetylacetonate (7.5%)",Chemical (polymerization),Acetone,SCD,,,0.15,93%,120,,,29,Mesoporous (nanoparticulate),0.0381,Transient,Hot disk,,
15158,SCD,Thermal insulation,Monolith,Polyimide,,,G,,,cp,ow,"3,3',4,4'-Biphenyltetracarboxylic dianydride + 2-(4-aminophenyl)-1H-benzimidazol-5-amine in DMAc + 4,4',4''-(benzene-1,3,5-triyltris(oxy))trianilin + acetic acid-pyridine + Cu2+ acetylacetonate (10%)",Chemical (polymerization),Acetone,SCD,,,0.17,92%,110,,,26,Mesoporous (nanoparticulate),0.0396,Transient,Hot disk,,
15159,SCD,Thermal insulation,Monolith,Polyimide,,,G,,,cp,ow,"3,3',4,4'-Biphenyltetracarboxylic dianydride + 2-(4-aminophenyl)-1H-benzimidazol-5-amine in DMAc + 4,4',4''-(benzene-1,3,5-triyltris(oxy))trianilin + acetic acid-pyridine + Cu2+ acetylacetonate (15%)",Chemical (polymerization),Acetone,SCD,,,0.15,87%,100,,,21,Mesoporous (nanoparticulate),0.0404,Transient,Hot disk,,
15160,FD,Adsorbent,Beads,Chitosan,,,A,,,"pc, pp",wa,Chitosan-acetic acid solution + tripolyphosphate-NaOH solution (frozen),"Physical (pH, phosphate)",Water,FD,,,,,3.82,,,,Macroporous (fibrous),,,,,
15161,FD,Adsorbent,Beads,Chitosan,,,A,,,"pc, pp",wa,Chitosan-ascorbic acid solution + tripolyphosphate-NaOH solution (frozen),"Physical (pH, phosphate)",Water,FD,,,,,2.23,,,,Macroporous (particulate),,,,,
15162,FD,Adsorbent,Beads,Chitosan,,,A,,,"pc, pp",wa,Chitosan-citric acid solution + tripolyphosphate-NaOH solution (frozen),"Physical (pH, phosphate)",Water,FD,,,,,0.85,,,,Macroporous (cellular),,,,,
15163,FD,PCM support,Monolith,Chitosan,"Bacterial cellulose, GO",PCM loading,A,"K, N",Lo,cc,wa,"Chitosan solution + GO-bacterial cellulose suspension + 1,4-butanediol diglycidyl ether (frozen)",Chemical (epoxy),Water,FD,,,,89.70%,,,,,Macroporous (cellular),0.0296,Transient,Hot disk,,
15164,FD,Thermal insulation,Monolith,PET,PVA,,F,E,,ng,wa,PET (1 wt%) suspension + PVA solution (frozen),No gelation,Water,FD,,,0.013,99.00%,,,,,Macroporous (fibrous),0.023,Transient,Hot disk,,
15165,FD,Thermal insulation,Monolith,PET,PVA,,F,E,,ng,wa,PET (2 wt%) suspension + PVA solution (frozen),No gelation,Water,FD,,,0.023,98.30%,,,,,Macroporous (fibrous),0.025,Transient,Hot disk,,
15166,FD,Thermal insulation,Monolith,PET,PVA,,F,E,,ng,wa,PET (4 wt%) suspension + PVA solution (frozen),No gelation,Water,FD,,,0.042,96.90%,,,,,Macroporous (fibrous),0.03,Transient,Hot disk,,
15167,FD,Adsorbent (gas),Monolith,Cellulose,,,B,,,pp,al,Cellulose-LiBr solution + water (frozen),Physical (antisolvent),t-Butanol,FD,,,,,127.1,,0.272,,Macroporous (fibrous),,,,,
15168,FD,Adsorbent (gas),Monolith,Cellulose,Polyethyleneimine,,B,E,,cc,al,Polyethyleneimine-modified cellulose suspension + glutaraldehyde (1 wt%) (frozen),Chemical (aldehyde),t-Butanol,FD,,,0.0246,,113.6,,0.206,,Macroporous (fibrous),,,,,
15169,FD,Not specific,Monolith,Starch,,,A,,,pp,wa,"Starch solution (cooling, frozen)",Physical (temperature),Water,FD,,,,,,,,,Macroporous (flakes),,,,,
15170,FD,Adsorbent,Monolith,Chitosan,GO,,A,N,,ng,wa,Chitosan solution + 2-methacryloyloxyethyl phosphorylcholine + t-butyl hydroperoxide aqueous solution + GO suspension (frozen),No gelation,Water,FD,,,,,,,,,Macroporous (cellular),,,,,
15171,FD,Thermal insulation,Sheet,Aramid fibers,,,K,,,pp,al,Aramid-DMF-KOH solution (electrospun) + ethanol + water (frozen),Physical (antisolvent),t-Butanol,FD,,,,97.50%,,,,,Macroporous (fibrous),,,,,
15172,FD,Thermal insulation,Sheet,Aramid fibers,,,K,,,pp,al,Aramid-DMF-KOH solution (electrospun) + ethanol + water (DBH:acetic acid = 1:3) (frozen),Physical (antisolvent),t-Butanol,FD,,,,97.10%,,,,,Macroporous (fibrous),,,,,
15173,FD,Thermal insulation,Sheet,Aramid fibers,,,K,,,pp,al,Aramid-DMF-KOH solution (electrospun) + ethanol + water (DBH:acetic acid = 3:3) (frozen),Physical (antisolvent),t-Butanol,FD,,,,96.70%,,,,,Macroporous (fibrous),,,,,
15174,FD,Thermal insulation,Sheet,Aramid fibers,,,K,,,pp,al,Aramid-DMF-KOH solution (electrospun) + ethanol + water (DBH:acetic acid = 5:3) (frozen),Physical (antisolvent),t-Butanol,FD,,,,96.60%,,,,,Macroporous (fibrous),,,,,
15175,FD,Thermal insulation,Sheet,Aramid fibers,,,K,,,pp,al,Aramid-DMF-KOH solution (electrospun) + ethanol + water (DBH:acetic acid = 7:3) (frozen),Physical (antisolvent),t-Butanol,FD,,,,96.40%,287,,,,Macroporous (fibrous),0.032,Transient,Hot disk,,
15176,FD,Separation,Monolith,Carboxymethyl cellulose,"Cellulose, PVA",,A,"B, E",,ng,wa,Carboxymethyl cellulose solution + cellulose microctystalline suspension + PVA (frozen),No gelation,Water,FD,"Post-treatment with stearic acid, FD",,0.198,95%,,,,,Macroporous (flakes),0.053,Unknown,Unknown,,
15177,FD,Adsorbent,Monolith,Poly(vinyl alcohol-co-ethylene),,,E,,,cc,al,Poly(ethylene-co-vinyl alcohol) suspension + glutaraldehyde solution (frozen),Chemical (aldehyde),t-Butanol,FD,,,,,,,,,Macroporous (fibrous),,,,,
15178,FD,Adsorbent,Monolith,Poly(vinyl alcohol-co-ethylene),,,E,,,cc,al,Poly(ethylene-co-vinyl alcohol) suspension + glutaraldehyde solution (frozen),Chemical (aldehyde),t-Butanol,FD,"Post-butane tetracarboxylic acid treatment, FD",,,,,,,,Macroporous (fibrous),,,,,
15179,FD,Sensors,Monolith,Polyurethane,Carbon black,,H,N,,ng,ow,"Polyurethane solution in 1,4-dioxane + carbon black (frozen)",No gelation,"1,4-Dioxane",FD,,,0.13,,,,,,Macroporous (cellular),,,,,
15180,FD,Generators,Sheet,Polyimide,GO,,G,N,,ng,wa,Poly(amic acid) + acetic adic-TEA (frozen),No gelation,Water,FD,Post-compositing with GO,,0.006,,,,,,Macroporous (cellular),,,,,
15181,FD,Generators,Sheet,Polyimide,GO,,G,N,,ng,wa,Poly(amic acid) + acetic adic-TEA (frozen),No gelation,Water,FD,Post-compositing with GO,,0.007,,,,,,Macroporous (cellular),,,,,
15182,FD,Generators,Sheet,Polyimide,GO,,G,N,,ng,wa,Poly(amic acid) + acetic adic-TEA (frozen),No gelation,Water,FD,Post-compositing with GO,,0.009,,,,,,Macroporous (cellular),,,,,
15183,FD,Generators,Sheet,Polyimide,GO,,G,N,,ng,wa,Poly(amic acid) + acetic adic-TEA (frozen),No gelation,Water,FD,Post-compositing with GO,,0.013,,,,,,Macroporous (cellular),,,,,
15184,FD,Generators,Sheet,Polyimide,GO,,G,N,,ng,wa,Poly(amic acid) + acetic adic-TEA (frozen),No gelation,Water,FD,Post-compositing with GO,,0.021,,,,,,Macroporous (cellular),,,,,
15185,FD,Sensors,Monolith,Cellulose nanofibers,"CNT, PEDOT:PSS",,K,"N, M",,ng,wa,Cellulose nanofiber suspension + PEDOT:PSS solution + CNT suspension (frozen),No gelation,Water,FD,Post-treatment with DMSO vapor,,,,,,,,Macroporous (cellular),,,,,
15186,FD,Scaffold,Monolith,Gelatin,,,C,,,ng,wa,Gelatin solution + CP5/DMMA-43 (frozen),No gelation,Water,FD,,,0.45,67.10%,,,,,,,,,,
15187,FD,Scaffold,Monolith,Gelatin,,,C,,,ng,wa,Gelatin solution + CPMA/DMMA-20 (frozen),No gelation,Water,FD,,,0.32,76.60%,,,,,,,,,,
15188,FD,Scaffold,Monolith,Gelatin,,,C,,,ng,wa,Gelatin solution + CP5/DMMA-11 (frozen),No gelation,Water,FD,,,0.39,71.50%,,,,,,,,,,
15189,FD,Scaffold,Monolith,Gelatin,,,C,,,ng,wa,Gelatin solution + CP5/DMMA-11 (frozen),No gelation,Water,FD,,,0.21,84.70%,,,,,,,,,,
15190,FD,Scaffold,Monolith,Gelatin,,,C,,,ng,wa,Gelatin solution + CP5/DMMA-5 (frozen),No gelation,Water,FD,,,0.31,77.60%,,,,,,,,,,
15191,FD,Scaffold,Monolith,Gelatin,,,C,,,ng,wa,Gelatin solution + CP5/DMMA-5 (frozen),No gelation,Water,FD,,,0.21,84.70%,,,,,,,,,,
15192,FD,Scaffold,Monolith,Gelatin,,,C,,,ng,wa,Gelatin solution + CP11c/DMMA-10 (frozen),No gelation,Water,FD,,,0.1,92.70%,,,,,,,,,,
15193,FD,Adsorbent,Monolith,Cellulose nanofibers,PVA,,K,E,,ng,wa,Cellulose nanofiber suspension + PVA (2:1) (frozen),No gelation,Water,FD,,,0.00751,99.03%,,,,,Macroporous (cellular),,,,,
15194,FD,Adsorbent,Monolith,Cellulose nanofibers,PVA,,K,E,,ng,wa,Cellulose nanofiber suspension + PVA (1:1) (frozen),No gelation,Water,FD,,,0.00836,98.24%,17.09,,,,Macroporous (cellular),,,,,
15195,FD,Adsorbent,Monolith,Cellulose nanofibers,PVA,,K,E,,ng,wa,Cellulose nanofiber suspension + PVA (1:2) (frozen),No gelation,Water,FD,,,0.01097,96.11%,,,,,Macroporous (cellular),,,,,
15196,FD,Adsorbent,Beads,Chitosan,,,A,,,cc,wa,Chitosan solution + glutaraldehyde solution (frozen),Chemical (aldehyde),Water,FD,,,,,106.5,,,,Macroporous (flakes),,,,,
15197,FD,Adsorbent,Beads,Chitosan,Alginate,,A,A,,cc,wa,Chitosan solution + alginate solution glutaraldehyde solution (frozen),Chemical (aldehyde),Water,FD,,,,,185.5,,,,Macroporous (flakes),,,,,
15198,FD,Adsorbent,Beads,Chitosan,Alginate,,A,A,,cc,wa,Chitosan solution + alginate solution glutaraldehyde solution + NaOH solution (frozen),Chemical (aldehyde),Water,FD,,,,,228.2,,,,Macroporous (flakes),,,,,
15199,FD,Thermal insulation,Fibers,Bacterial cellulose,Polydopamine,,K,M,,pp,al,Bacterial cellulose suspension (electrospun) + water + dopamine HCl solution (frozen),Physical (antisolvent),t-Butanol,FD,,,,,,,,,Macroporous (flakes),,,,,
15200,FD,Thermal insulation,Fibers,Bacterial cellulose,"Polydopamine, GO",,K,"M, N",,pp,al,Bacterial cellulose-GO (1%) suspension (electrospun) + water + dopamine HCl solution (frozen),Physical (antisolvent),t-Butanol,FD,,,0.28,81.30%,121,,,,Macroporous (flakes),,,,,
15201,FD,Thermal insulation,Fibers,Bacterial cellulose,"Polydopamine, GO",,K,"M, N",,pp,al,Bacterial cellulose-GO (1.5%) suspension (electrospun) + water + dopamine HCl solution (frozen),Physical (antisolvent),t-Butanol,FD,,,,,,,,,Macroporous (flakes),,,,,
15202,FD,Thermal insulation,Fibers,Bacterial cellulose,"Polydopamine, GO",,K,"M, N",,pp,al,Bacterial cellulose-GO (2%) suspension (electrospun) + water + dopamine HCl solution (frozen),Physical (antisolvent),t-Butanol,FD,,,,,,,,,Macroporous (flakes),,,,,
15203,FD,Thermal insulation,Monolith,Alginate,,,A,,,ng,wa,Alginate solution (frozen),No gelation,Water,FD,,,0.0122,,,,,,Macroporous (flakes),0.05045,Transient,Hot disk,,
15204,FD,Thermal insulation,Monolith,Alginate,Cellulose,,A,B,,ng,wa,Alginate solution + wheat straw suspension (frozen),No gelation,Water,FD,,,0.0493,,,,,,Macroporous (flakes),0.05808,Transient,Hot disk,,
15205,FD,Thermal insulation,Monolith,Alginate,,,A,,,ng,wa,Alginate solution + phytic acid (frozen),No gelation,Water,FD,,,0.0359,,,,,,Macroporous (flakes),0.04722,Transient,Hot disk,,
15206,FD,Thermal insulation,Monolith,Alginate,Cellulose,,A,B,,ng,wa,Alginate solution + wheat straw suspension + phytic acid (0.5) (frozen),No gelation,Water,FD,,,0.081,,,,,,Macroporous (flakes),0.06162,Transient,Hot disk,,
15207,FD,Thermal insulation,Monolith,Alginate,Cellulose,,A,B,,ng,wa,Alginate solution + wheat straw suspension + phytic acid (0.75) (frozen),No gelation,Water,FD,,,0.0867,,,,,,Macroporous (flakes),0.05546,Transient,Hot disk,,
15208,FD,Packaging,Monolith,Gelatin,,,C,,,cc,wa,Gelatin solution + glutaraldehyde solution + curcumin (frozen),Chemical (aldehyde),Water,FD,,,0.05071,96%,,,,,Macroporous (cellular),,,,,
15209,SCD,Thermal insulation,Fibers,Agarose,,MTMS treatment,A,,Si,pp,al,Agasore solution (spun) + water,Physical (antisolvent),Ethanol,SCD,Post-MTMS treatment,,0.1,94.40%,188,,,,Mesoporous (nanofibrous),0.026,Transient,Hot disk,,
15210,SCD,Thermal insulation,Fibers,Cellulose nanofibers,Agarose,MTMS treatment,K,A,Si,pp,al,Agasore-cellulose nanofiber (0.2 wt%) suspension (spun) + water,Physical (antisolvent),Ethanol,SCD,Post-MTMS treatment,,0.111,93.70%,191,,,,Mesoporous (nanofibrous),,,,,
15211,SCD,Thermal insulation,Fibers,Cellulose nanofibers,Agarose,MTMS treatment,K,A,Si,pp,al,Agasore-cellulose nanofiber (0.4 wt%) suspension (spun) + water,Physical (antisolvent),Ethanol,SCD,Post-MTMS treatment,,0.119,93.20%,203,,,,Mesoporous (nanofibrous),,,,,
15212,SCD,Thermal insulation,Fibers,Cellulose nanofibers,Agarose,MTMS treatment,K,A,Si,pp,al,Agasore-cellulose nanofiber (0.6 wt%) suspension (spun) + water,Physical (antisolvent),Ethanol,SCD,Post-MTMS treatment,,0.129,92.50%,215,,,,Mesoporous (nanofibrous),,,,,
15213,SCD,Thermal insulation,Fibers,Cellulose nanofibers,Agarose,MTMS treatment,K,A,Si,pp,al,Agasore-cellulose nanofiber (0.8 wt%) suspension (spun) + water,Physical (antisolvent),Ethanol,SCD,Post-MTMS treatment,,0.14,91.80%,230,,,,Mesoporous (nanofibrous),,,,,
15214,FD,Adsorbent,Monolith,Alginate,,Arginine loading,A,,Lo,ng,wa,Alginate solution + arginine (frozen),No gelation,Water,FD,"Post-immersion into CaCl2 solution, FD",Physical (Mn+),,,,,,,Macroporous (cellular),,,,,
15215,SCD,Thermal insulation,Monolith,Polyimide,,,G,,,cp,al,"3,3',4,4'-Biphenyltetracarboxylic dianhydride + 4,4'-oxydianiline (n = 5, polymer 4 wt%) in N-methyl-2-pyrrolidon + 1,3,5-tris(4-aminophenoxy)benzene + acetic acid-pyridine",Chemical (polymerization),Ethanol,SCD,,,,,384,,,,Mesoporous (nanoparticulate),,,,,
15216,SCD,Thermal insulation,Monolith,Polyimide,,,G,,,cp,al,"3,3',4,4'-Biphenyltetracarboxylic dianhydride + 4,4'-oxydianiline (n = 15, polymer 4 wt%) in N-methyl-2-pyrrolidon + 1,3,5-tris(4-aminophenoxy)benzene + acetic acid-pyridine",Chemical (polymerization),Ethanol,SCD,,,0.045,97.00%,328,,,,Mesoporous (nanoparticulate),0.0263,Steady state,GHP,,
15217,SCD,Thermal insulation,Monolith,Polyimide,,,G,,,cp,al,"3,3',4,4'-Biphenyltetracarboxylic dianhydride + 4,4'-oxydianiline (n = 30, polymer 4 wt%) in N-methyl-2-pyrrolidon + 1,3,5-tris(4-aminophenoxy)benzene + acetic acid-pyridine",Chemical (polymerization),Ethanol,SCD,,,0.051,96.60%,319,,,1.72,Mesoporous (nanoparticulate),0.0257,Steady state,GHP,,
15218,SCD,Thermal insulation,Monolith,Polyimide,,,G,,,cp,al,"3,3',4,4'-Biphenyltetracarboxylic dianhydride + 4,4'-oxydianiline (n = 45, polymer 4 wt%) in N-methyl-2-pyrrolidon + 1,3,5-tris(4-aminophenoxy)benzene + acetic acid-pyridine",Chemical (polymerization),Ethanol,SCD,,,0.05,96.60%,320,,,1.77,Mesoporous (nanoparticulate),0.0252,Steady state,GHP,,
15219,SCD,Thermal insulation,Monolith,Polyimide,,,G,,,cp,al,"3,3',4,4'-Biphenyltetracarboxylic dianhydride + 4,4'-oxydianiline (n = 5, polymer 7 wt%) in N-methyl-2-pyrrolidon + 1,3,5-tris(4-aminophenoxy)benzene + acetic acid-pyridine",Chemical (polymerization),Ethanol,SCD,,,0.07,95.30%,403,,,3.92,Mesoporous (nanoparticulate),0.023,Steady state,GHP,,
15220,SCD,Thermal insulation,Monolith,Polyimide,,,G,,,cp,al,"3,3',4,4'-Biphenyltetracarboxylic dianhydride + 4,4'-oxydianiline (n = 15, polymer 7 wt%) in N-methyl-2-pyrrolidon + 1,3,5-tris(4-aminophenoxy)benzene + acetic acid-pyridine",Chemical (polymerization),Ethanol,SCD,,,0.082,94.50%,381,,,4.44,Mesoporous (nanoparticulate),0.0216,Steady state,GHP,,
15221,SCD,Thermal insulation,Monolith,Polyimide,,,G,,,cp,al,"3,3',4,4'-Biphenyltetracarboxylic dianhydride + 4,4'-oxydianiline (n = 30, polymer 7 wt%) in N-methyl-2-pyrrolidon + 1,3,5-tris(4-aminophenoxy)benzene + acetic acid-pyridine",Chemical (polymerization),Ethanol,SCD,,,0.09,94.00%,342,,,5.74,Mesoporous (nanoparticulate),0.023,Steady state,GHP,,
15222,SCD,Thermal insulation,Monolith,Polyimide,,,G,,,cp,al,"3,3',4,4'-Biphenyltetracarboxylic dianhydride + 4,4'-oxydianiline (n = 45, polymer 7 wt%) in N-methyl-2-pyrrolidon + 1,3,5-tris(4-aminophenoxy)benzene + acetic acid-pyridine",Chemical (polymerization),Ethanol,SCD,,,0.101,93.30%,349,,,7.16,Mesoporous (nanoparticulate),0.0219,Steady state,GHP,,
15223,SCD,Thermal insulation,Monolith,Polyimide,,,G,,,cp,al,"3,3',4,4'-Biphenyltetracarboxylic dianhydride + 4,4'-oxydianiline (n = 5, polymer 10 wt%) in N-methyl-2-pyrrolidon + 1,3,5-tris(4-aminophenoxy)benzene + acetic acid-pyridine",Chemical (polymerization),Ethanol,SCD,,,0.099,93.40%,385,,,8.19,Mesoporous (nanoparticulate),0.0214,Steady state,GHP,,
15224,SCD,Thermal insulation,Monolith,Polyimide,,,G,,,cp,al,"3,3',4,4'-Biphenyltetracarboxylic dianhydride + 4,4'-oxydianiline (n = 15, polymer 10 wt%) in N-methyl-2-pyrrolidon + 1,3,5-tris(4-aminophenoxy)benzene + acetic acid-pyridine",Chemical (polymerization),Ethanol,SCD,,,0.124,91.70%,373,,,11.23,Mesoporous (nanoparticulate),0.0237,Steady state,GHP,,
15225,SCD,Thermal insulation,Monolith,Polyimide,,,G,,,cp,al,"3,3',4,4'-Biphenyltetracarboxylic dianhydride + 4,4'-oxydianiline (n = 30, polymer 10 wt%) in N-methyl-2-pyrrolidon + 1,3,5-tris(4-aminophenoxy)benzene + acetic acid-pyridine",Chemical (polymerization),Ethanol,SCD,,,0.135,90.90%,344,,,12.4,Mesoporous (nanoparticulate),0.0243,Steady state,GHP,,
15226,SCD,Thermal insulation,Monolith,Polyimide,,,G,,,cp,al,"3,3',4,4'-Biphenyltetracarboxylic dianhydride + 4,4'-oxydianiline (n = 45, polymer 10 wt%) in N-methyl-2-pyrrolidon + 1,3,5-tris(4-aminophenoxy)benzene + acetic acid-pyridine",Chemical (polymerization),Ethanol,SCD,,,0.151,89.90%,339,,,15.67,Mesoporous (nanoparticulate),0.0236,Steady state,GHP,,
15227,SCD,Thermal insulation,Monolith,Polyimide,,,G,,,cp,al,"3,3',4,4'-Biphenyltetracarboxylic dianhydride + 4,4'-oxydianiline (n = 5, polymer 13 wt%) in N-methyl-2-pyrrolidon + 1,3,5-tris(4-aminophenoxy)benzene + acetic acid-pyridine",Chemical (polymerization),Ethanol,SCD,,,0.137,90.80%,365,,,14.03,Mesoporous (nanoparticulate),0.0233,Steady state,GHP,,
15228,SCD,Thermal insulation,Monolith,Polyimide,,,G,,,cp,al,"3,3',4,4'-Biphenyltetracarboxylic dianhydride + 4,4'-oxydianiline (n = 15, polymer 13 wt%) in N-methyl-2-pyrrolidon + 1,3,5-tris(4-aminophenoxy)benzene + acetic acid-pyridine",Chemical (polymerization),Ethanol,SCD,,,0.167,88.80%,349,,,23.34,Mesoporous (nanoparticulate),0.0272,Steady state,GHP,,
15229,SCD,Thermal insulation,Monolith,Polyimide,,,G,,,cp,al,"3,3',4,4'-Biphenyltetracarboxylic dianhydride + 4,4'-oxydianiline (n = 30, polymer 13 wt%) in N-methyl-2-pyrrolidon + 1,3,5-tris(4-aminophenoxy)benzene + acetic acid-pyridine",Chemical (polymerization),Ethanol,SCD,,,0.201,86.50%,335,,,26.8,Mesoporous (nanoparticulate),0.0323,Steady state,GHP,,
15230,SCD,Thermal insulation,Monolith,Polyimide,,,G,,,cp,al,"3,3',4,4'-Biphenyltetracarboxylic dianhydride + 4,4'-oxydianiline (n = 45, polymer 13 wt%) in N-methyl-2-pyrrolidon + 1,3,5-tris(4-aminophenoxy)benzene + acetic acid-pyridine",Chemical (polymerization),Ethanol,SCD,,,0.198,86.70%,320,,,19.09,Mesoporous (nanoparticulate),0.0302,Steady state,GHP,,
15231,FD,Electrocatalysis,Monolith,DNA,GO,,C,N,,ng,wa,"DNA suspension + GO suspension (hydration 2 min, frozen)",No gelation,Water,FD,,,,,138.8,,,,Macroporous (cellular),,,,,
15232,FD,Electrocatalysis,Monolith,DNA,GO,,C,N,,ng,wa,"DNA suspension + GO suspension (hydration 4 min, frozen)",No gelation,Water,FD,,,,,157.9,,,,Macroporous (cellular),,,,,
15233,FD,Electrocatalysis,Monolith,DNA,GO,,C,N,,ng,wa,"DNA suspension + GO suspension (hydration 6 min, frozen)",No gelation,Water,FD,,,,,197.8,,,,Macroporous (cellular),,,,,
15234,FD,Electrocatalysis,Monolith,DNA,GO,,C,N,,ng,wa,"DNA suspension + GO suspension (hydration 8 min, frozen)",No gelation,Water,FD,,,,,399.3,,,,Macroporous (cellular),,,,,
15235,FD,Electrocatalysis,Monolith,DNA,GO,,C,N,,ng,wa,"DNA suspension + GO suspension (hydration 10 min, frozen)",No gelation,Water,FD,,,,,141,,,,Macroporous (cellular),,,,,
15236,Unknown,Shield,Monolith,Polyimide,GO,,G,N,,uk,uk,Unknown,Unknown,Unknown,Unknown,,,,,,,,,,,,,,
15237,FD,Not specific,Beads?,Polypropylene,,,J,,,cc,wa,Polypropylene-maleic acid (1 wt%) in p-xylene + closslinker 2 + acetone (frozen),Chemical (amide),Water,FD,,,,,163,,,,Macroporous (flakes),,,,,
15238,SCD,Not specific,Beads?,Polypropylene,,,J,,,cc,ow,Polypropylene-maleic acid (1 wt%) in p-xylene + closslinker 2 + acetone,Chemical (amide),Acetone,SCD,,,,,216,,,,Macroporous (flakes),,,,,
15239,SCD,Not specific,Beads?,Polypropylene,,,J,,,cc,ow,Polypropylene-maleic acid (1 wt%) in p-xylene + closslinker 3 + acetone,Chemical (amide),Acetone,SCD,,,,,38,,,,Macroporous (flakes),,,,,
15240,SCD,Not specific,Beads?,Polypropylene,,,J,,,cc,ow,Polypropylene-maleic acid (1 wt%) in p-xylene + closslinker 4 + acetone,Chemical (amide),Acetone,SCD,,,,,10,,,,Macroporous (flakes),,,,,
15241,SCD,Not specific,Beads?,Polypropylene,,,J,,,cc,ow,Polypropylene-maleic acid (3 wt%) in p-xylene + closslinker 1 + acetone,Chemical (amide),Acetone,SCD,,,,,173,,,,Macroporous (flakes),,,,,
15242,SCD,Not specific,Beads?,Polypropylene,,,J,,,cc,ow,Polypropylene-maleic acid (3 wt%) in p-xylene + closslinker 2 + acetone,Chemical (amide),Acetone,SCD,,,,,185,,,,Macroporous (flakes),,,,,
15243,SCD,Not specific,Beads?,Polypropylene,,,J,,,cc,ow,Polypropylene-maleic acid (3 wt%) in p-xylene + closslinker 3 + acetone,Chemical (amide),Acetone,SCD,,,,,154,,,,Macroporous (flakes),,,,,
15244,SCD,Not specific,Beads?,Polypropylene,,,J,,,cc,ow,Polypropylene-maleic acid (3 wt%) in p-xylene + closslinker 4 + acetone,Chemical (amide),Acetone,SCD,,,,,102,,,,Macroporous (flakes),,,,,
15245,SCD,Not specific,Beads?,Polypropylene,,,J,,,cc,ow,Polypropylene-maleic acid (9 wt%) in p-xylene + closslinker 2 + acetone,Chemical (amide),Acetone,SCD,,,,,1,,,,Macroporous (flakes),,,,,
15246,SCD,Not specific,Beads?,Polypropylene,,,J,,,cc,ow,Polypropylene-maleic acid (9 wt%) in p-xylene + closslinker 3 + acetone,Chemical (amide),Acetone,SCD,,,,,13,,,,Macroporous (flakes),,,,,
15247,FD,Sensors,Sheet,Polyimide,,,G,,,ng,wa,Poly(amic acid) solution (frozen),No gelation,Water,FD,Post-calcination at 400 °C,,1.2,,,,,,Macroporous (cellular),,,,,
15248,FD,Sensors,Sheet,Polyimide,CNT,,G,N,,ng,wa,Poly(amic acid) solution + MWCNT (25%) suspension (frozen),No gelation,Water,FD,Post-calcination at 400 °C,,1.3,,,,,,Macroporous (cellular),,,,,
15249,FD,Sensors,Sheet,Polyimide,CNT,,G,N,,ng,wa,Poly(amic acid) solution + MWCNT (35%) suspension (frozen),No gelation,Water,FD,Post-calcination at 400 °C,,1.3,,,,,,Macroporous (cellular),,,,,
15250,FD,Sensors,Sheet,Polyimide,CNT,,G,N,,ng,wa,Poly(amic acid) solution + MWCNT (45%) suspension (frozen),No gelation,Water,FD,Post-calcination at 400 °C,,1.3,,,,,,Macroporous (cellular),,,,,
15251,Unknown,Sound insulation,Monolith?,PVA,GO,,E,N,,uk,uk,Unknown,Unknown,Unknown,Unknown,,,,,,,,,,,,,,
15252,SCD,Capacitors,Monolith,COF,,,Q,,,cp,al,"COF gel (benzene-1,3,5-tricarbaldehyde +1,3,5-tris(4-aminophenyl)benzene + 2,4,6-tris(4-aminophenyl)-1,3,5-triazine: COF-1)",Chemical (polymerization),Ethanol,SCD,,,0.0155,,,,,0.00192,Macroporous (fibrous and particulate),,,,,
15253,SCD,Capacitors,Monolith,COF,,,Q,,,cp,al,"COF gel (benzene-1,3,5-tricarbaldehyde +1,3,5-tris(4-aminophenyl)benzene + 2,4,6-tris(4-aminophenyl)-1,3,5-triazine: COF-2)",Chemical (polymerization),Ethanol,SCD,,,0.0156,,,,,0.00273,Macroporous (fibrous and particulate),,,,,
15254,SCD,Capacitors,Monolith,COF,,,Q,,,cp,al,"COF gel (benzene-1,3,5-tricarbaldehyde +1,3,5-tris(4-aminophenyl)benzene + 2,4,6-tris(4-aminophenyl)-1,3,5-triazine: COF-3)",Chemical (polymerization),Ethanol,SCD,,,0.0126,,1064,,,0.00282,Macroporous (fibrous and particulate),,,,,
15255,SCD,Capacitors,Monolith,COF,,,Q,,,cp,al,"COF gel (benzene-1,3,5-tricarbaldehyde +1,3,5-tris(4-aminophenyl)benzene + 2,4,6-tris(4-aminophenyl)-1,3,5-triazine: COF-4)",Chemical (polymerization),Ethanol,SCD,,,0.0131,,1383,,,0.001,Macroporous (fibrous and particulate),,,,,
15256,FD,Adsorbent,Monolith,Starch,,,A,,,pp,wa,Carboxymethyl starch solution + hexanediamine (frozen),Physical (temperature),Water,FD,,,,80%,,,,,Macroporous (flakes),,,,,
15257,FD,Adsorbent,Monolith,Starch,GO,,A,N,,pp,wa,Carboxymethyl starch solution + hexanediamine + GO (5 mg) suspension (frozen),Physical (temperature),Water,FD,,,,90%,,,,,Macroporous (flakes),,,,,
15258,FD,Adsorbent,Monolith,Starch,GO,,A,N,,pp,wa,Carboxymethyl starch solution + hexanediamine + GO (10 mg) suspension (frozen),Physical (temperature),Water,FD,,,,90%,,,,,Macroporous (flakes),,,,,
15259,FD,Adsorbent,Monolith,Starch,GO,,A,N,,pp,wa,Carboxymethyl starch solution + hexanediamine + GO (15 mg) suspension (frozen),Physical (temperature),Water,FD,,,,90%,,,,,Macroporous (flakes),,,,,
15260,FD,Adsorbent,Monolith,Starch,GO,,A,N,,pp,wa,Carboxymethyl starch solution + hexanediamine + GO (20 mg) suspension (frozen),Physical (temperature),Water,FD,,,,90%,,,,,Macroporous (flakes),,,,,
15261,FD,Steam generation,Monolith,Cellulose nanofibers,"GO, PVA",,K,"N, E",,ng,wa,PVA solution + cellulose nanofiber suspension + GO suspension (frozen),No gelation,Water,FD,,,,,,,,,Macroporous (flakes),,,,,
15262,FD,Adsorbent,Monolith,Chitosan,,,A,,,cc,wa,Chitosan solution + formaldehyde solution (frozen),Chemical (aldehyde),Water,FD,,,,,8.1,,0.005,0.48,Macroporous (particulate),,,,,
15263,FD,Adsorbent,Monolith,Chitosan,COF,,A,Q,,cc,wa,Chitosan solution + COF (10%) + formaldehyde solution (frozen),Chemical (aldehyde),Water,FD,,,,,42.2,,0.023,,Macroporous (particulate),,,,,
15264,FD,Adsorbent,Monolith,Chitosan,COF,,A,Q,,cc,wa,Chitosan solution + COF (20%) + formaldehyde solution (frozen),Chemical (aldehyde),Water,FD,,,,,96.3,,0.044,,Macroporous (particulate),,,,,
15265,FD,Adsorbent,Monolith,Chitosan,COF,,A,Q,,cc,wa,Chitosan solution + COF (40%) + formaldehyde solution (frozen),Chemical (aldehyde),Water,FD,,,,,230,,0.159,13.17,Macroporous (particulate),,,,,
15266,FD,Adsorbent,Monolith,Chitosan,COF,,A,Q,,cc,wa,Chitosan solution + COF (60%) + formaldehyde solution (frozen),Chemical (aldehyde),Water,FD,,,,,352,,0.22,16.57,Macroporous (particulate),,,,,
15267,FD,Adsorbent,Monolith,Chitosan,COF,,A,Q,,cc,wa,Chitosan solution + COF (80%) + formaldehyde solution (frozen),Chemical (aldehyde),Water,FD,,,,,635,,0.445,34.03,Macroporous (particulate),,,,,
15268,FD,Adsorbent,Monolith,Chitosan,COF,,A,Q,,cc,wa,Chitosan solution + COF (90%) + formaldehyde solution (frozen),Chemical (aldehyde),Water,FD,,,,,1004,,0.586,36.73,Macroporous (particulate),,,,,
15269,FD,Adsorbent,Monolith,Cellulose,Starch,,B,A,,ng,wa,Cellulose suspension + starch (frozen),No gelation,Water,FD,,,0.040753,,,,,,Macroporous (fibrous),,,,,
15270,FD,Adsorbent,Monolith,COF,Cyclodextrin,,Q,A,,pp,wa,COF-cyclodextrin in DMSO + acetic acid (frozen),Physical (pH),Water,FD,,,,,,,,,,,,,,
15271,FD,Adsorbent,Monolith,Wood,Poly(acrylic acid),,L,R,,ng,wa,Delignified wood + acrylic acid + TEMED + MBA (frozen),No gelation,Water,FD,,,,,,,,,Macroporous (cellular),,,,,
15272,FD,Wound dressing,Sheet,Gelatin,,,C,,,ng,wa,Gelatin solution + 2-aminoethanethiol hydrochloride + EDC-NHS solution (frozen),No gelation,Water,FD,,,,,,,,,Macroporous (flakes),,,,,
15273,SCD,Not specific,Monolith,Cellulose nanofibers,,,K,,,pc,al,Cellulose nanofiber (1 wt%) suspension (dialysis),Physical (electrostatic),Ethanol,SCD,,,0.056,96.50%,,,,,Mesoporous (nanofibrous),,,,,
15274,SCD,Not specific,Monolith,Cellulose nanofibers,Chitosan,,K,A,,pc,al,Cellulose nanofiber (1 wt%) suspension + chitosan (1 wt%) solution (dialysis),Physical (electrostatic),Ethanol,SCD,,,0.122,92.38%,,,,,Mesoporous (nanofibrous),,,,,
15275,SCD,Not specific,Monolith,Cellulose nanofibers,Chitosan,,K,A,,pc,al,Cellulose nanofiber (1 wt%) suspension + chitosan (2 wt%) solution (dialysis),Physical (electrostatic),Ethanol,SCD,,,0.184,88.48%,,,,,Mesoporous (nanofibrous),,,,,
15276,SCD,Not specific,Monolith,Cellulose nanofibers,Chitosan,,K,A,,pc,al,Cellulose nanofiber (1 wt%) suspension + chitosan (3 wt%) solution (dialysis),Physical (electrostatic),Ethanol,SCD,,,0.264,83.50%,,,,,Mesoporous (nanofibrous),,,,,
15277,SCD,Not specific,Monolith,Cellulose nanofibers,,,K,,,pc,al,Cellulose nanofiber (2 wt%) suspension (dialysis),Physical (electrostatic),Ethanol,SCD,,,0.08,95.02%,,,,,Mesoporous (nanofibrous),,,,,
15278,SCD,Not specific,Monolith,Cellulose nanofibers,Chitosan,,K,A,,pc,al,Cellulose nanofiber (2 wt%) suspension + chitosan (1 wt%) solution (dialysis),Physical (electrostatic),Ethanol,SCD,,,0.133,91.69%,,,,,Mesoporous (nanofibrous),,,,,
15279,SCD,Not specific,Monolith,Cellulose nanofibers,Chitosan,,K,A,,pc,al,Cellulose nanofiber (2 wt%) suspension + chitosan (2 wt%) solution (dialysis),Physical (electrostatic),Ethanol,SCD,,,0.269,83.16%,,,,,Mesoporous (nanofibrous),,,,,
15280,SCD,Not specific,Monolith,Cellulose nanofibers,Chitosan,,K,A,,pc,al,Cellulose nanofiber (2 wt%) suspension + chitosan (3 wt%) solution (dialysis),Physical (electrostatic),Ethanol,SCD,,,0.296,81.51%,,,,,Mesoporous (nanofibrous),,,,,
15281,FD,Thermal insulation,Monolith,Polyimide,,,G,,,ng,wa,Poly(amic acid) + poly(amid acid nanofiber suspension (frozen),NO gelation,Water,FD,Post-calcination at 350 °C,,0.0076,99.50%,,,,0.011,Macroporous (fibrous and flakes),0.0264,Transient,Hot disk,,
15282,FD,Thermal insulation,Monolith,PVA,,Dye loading,E,,Lo,ng,wa,PVA solution (frozen),No gelation,Water,FD,,,0.08776,70.79%,,,,15.24,Macroporous (cellular),,,,,
15283,FD,Thermal insulation,Monolith,MF,PVA,Dye loading,I,E,Lo,cp,wa,PVA solution + melamine-formaldehyde prepolymer solution (1:0.7) (frozen),Chemical (polymerization),Water,FD,,,0.10554,75.91%,,,,23.21,Macroporous (cellular),,,,,
15284,FD,Thermal insulation,Monolith,MF,PVA,Dye loading,I,E,Lo,cp,wa,PVA solution + melamine-formaldehyde prepolymer solution (1:1.3) (frozen),Chemical (polymerization),Water,FD,,,0.11355,80.84%,,,,28.79,Macroporous (cellular),,,,,
15285,FD,Thermal insulation,Monolith,MF,PVA,Dye loading,I,E,Lo,cp,wa,PVA solution + melamine-formaldehyde prepolymer solution (1:2.7) (frozen),Chemical (polymerization),Water,FD,,,0.14015,84.75%,,,,37.23,Macroporous (cellular),0.07127,Transient,Hot disk,,
15286,FD,Adsorbent,Monolith,Carboxymethyl chitosan,Gelatin,,A,C,,cc,wa,Carboxymethyl chitosan + gelatin solution + EDC-NHS solution (frozen),Chemical (EDC),Water,FD,,,0.0327,85.27%,,,,,Macroporous (cellular),,,,,
15287,FD,Adsorbent,Monolith,Carboxymethyl chitosan,"Gelatin, GO",,A,"C, N",,cc,wa,Carboxymethyl chitosan + gelatin solution + GO-tannic acid suspension (0.01 g) + EDC-NHS solution (frozen),Chemical (EDC),Water,FD,,,0.0344,86.97%,,,,,Macroporous (cellular),,,,,
15288,FD,Adsorbent,Monolith,Carboxymethyl chitosan,"Gelatin, GO",,A,"C, N",,cc,wa,Carboxymethyl chitosan + gelatin solution + GO-tannic acid suspension (0.03 g) + EDC-NHS solution (frozen),Chemical (EDC),Water,FD,,,0.0413,90.06%,,,,,Macroporous (cellular),,,,,
15289,FD,Adsorbent,Monolith,Carboxymethyl chitosan,"Gelatin, GO",,A,"C, N",,cc,wa,Carboxymethyl chitosan + gelatin solution + GO-tannic acid suspension (0.05 g) + EDC-NHS solution (frozen),Chemical (EDC),Water,FD,,,0.0497,96.33%,,,,,Macroporous (cellular),,,,,
15290,FD,Adsorbent,Monolith,Carboxymethyl chitosan,"Gelatin, GO",,A,"C, N",,cc,wa,Carboxymethyl chitosan + gelatin solution + GO-tannic acid suspension (0.07 g) + EDC-NHS solution (frozen),Chemical (EDC),Water,FD,,,0.0539,89.14%,,,,,Macroporous (cellular),,,,,
15291,FD,Adsorbent,Monolith,Cellulose,,,B,,,ng,wa,"Cellulose (1%)-urea-NaOH solurion (freeze-thaw, frozen)",No gelation,Water,FD,,,0.03968,97.40%,,,,,Macroporous (fibrous),,,,,
15292,FD,Adsorbent,Monolith,Cellulose,,,B,,,ng,wa,"Cellulose (2%)-urea-NaOH solurion (freeze-thaw, frozen)",No gelation,Water,FD,,,0.05303,96.53%,,,,,Macroporous (fibrous),,,,,
15293,FD,Adsorbent,Monolith,Cellulose,,,B,,,ng,wa,"Cellulose (3%)-urea-NaOH solurion (freeze-thaw, frozen)",No gelation,Water,FD,,,0.0633,95.86%,,,,,Macroporous (fibrous),,,,,
15294,FD,Adsorbent,Monolith,Cellulose,,,B,,,ng,wa,Cellulose (2%)-urea-NaOH solurion (freeze-thaw) + tetraethylenepentamine (1%) (frozen),No gelation,Water,FD,,,0.09189,92.72%,,,,,Macroporous (fibrous),,,,,
15295,FD,Adsorbent,Monolith,Cellulose,,,B,,,ng,wa,Cellulose (2%)-urea-NaOH solurion (freeze-thaw) + tetraethylenepentamine (2%) (frozen),No gelation,Water,FD,,,0.11168,90.75%,,,,,Macroporous (fibrous),,,,,
15296,FD,Adsorbent,Monolith,Cellulose,,,B,,,ng,wa,Cellulose (2%)-urea-NaOH solurion (freeze-thaw) + tetraethylenepentamine (3%) (frozen),No gelation,Water,FD,,,0.11487,90.09%,,,,,Macroporous (fibrous),,,,,
15297,FD,Thermal insulation,Monolith,Polyimide,Polyurethane,,G,H,,cp,"al, wa","4,4'-Diaminodiphenyl ether + 3,3',4,4'-diphenyltetracarboxylic anhydride in N-methylpyrrolidon + 3,5-tris(4-aminophenoxy)benzene + pyridine-acetic acid (frozen)",Chemical (polymerization),t-Butanol-water,FD,,,0.1,90%,9.64,,0.0261,,Macroporous (fibrous),0.06,Transient,Hot disk,,
15298,FD,Thermal insulation,Monolith,Polyimide,Polyurethane,,G,H,,cp,"al, wa","4,4'-Diaminodiphenyl ether + 3,3',4,4'-diphenyltetracarboxylic anhydride in N-methylpyrrolidon + 3,5-tris(4-aminophenoxy)benzene + pyridine-acetic acid + thermoplastic polyurethane (2%) (frozen)",Chemical (polymerization),t-Butanol-water,FD,,,0.1,90%,17.19,,0.0491,,Macroporous (fibrous),0.05,Transient,Hot disk,,
