Repository: paulagirones/Aerogels_thermal_conductivity

# Aerogels_thermal_conductivity
Machine learning prediction of thermal conductivity in aerogels.

File: 20250220_dataset.csv (part 88 of 95)
Entry,Drying,Purpose,Shape,First materials,Second materials,Modification,First material class,Second materials class,Modification class,Gelation class,Solvent class,Process,Gelation mechanism,Final solvent,Drying details,Post drying treatment,Post-drying cross-linking,Envelope density g/cm3,Porosity,BET surface area m2/g,BJH pore size nm,BJH pore volume (total) cm3/g,compression elastic modulus MPa,SEM,Thermal conductivity W/(m K),Thermal method,Thermal method detail,,
15299,FD,Thermal insulation,Monolith,Polyimide,Polyurethane,,G,H,,cp,"al, wa","4,4'-Diaminodiphenyl ether + 3,3',4,4'-diphenyltetracarboxylic anhydride in N-methylpyrrolidon + 3,5-tris(4-aminophenoxy)benzene + pyridine-acetic acid + thermoplastic polyurethane (5%) (frozen)",Chemical (polymerization),t-Butanol-water,FD,,,0.11,90%,84.57,,0.2287,,Macroporous (fibrous),0.05,Transient,Hot disk,,
15300,FD,Thermal insulation,Monolith,Polyimide,Polyurethane,,G,H,,cp,"al, wa","4,4'-Diaminodiphenyl ether + 3,3',4,4'-diphenyltetracarboxylic anhydride in N-methylpyrrolidon + 3,5-tris(4-aminophenoxy)benzene + pyridine-acetic acid + thermoplastic polyurethane (7.5%) (frozen)",Chemical (polymerization),t-Butanol-water,FD,,,0.12,90%,110.81,,0.276,,Macroporous (fibrous),0.045,Transient,Hot disk,,
15301,FD,Thermal insulation,Monolith,Polyimide,Polyurethane,,G,H,,cp,"al, wa","4,4'-Diaminodiphenyl ether + 3,3',4,4'-diphenyltetracarboxylic anhydride in N-methylpyrrolidon + 3,5-tris(4-aminophenoxy)benzene + pyridine-acetic acid + thermoplastic polyurethane (10%) (frozen)",Chemical (polymerization),t-Butanol-water,FD,,,0.15,90%,113.78,,0.364,,Macroporous (fibrous),0.04,Transient,Hot disk,,
15302,FD,Thermal insulation,Monolith,Polyimide,Polyurethane,,G,H,,cp,"al, wa","4,4'-Diaminodiphenyl ether + 3,3',4,4'-diphenyltetracarboxylic anhydride in N-methylpyrrolidon + 3,5-tris(4-aminophenoxy)benzene + pyridine-acetic acid + thermoplastic polyurethane (20%) (frozen)",Chemical (polymerization),t-Butanol-water,FD,,,0.19,85%,66.87,,0.1752,,Macroporous (fibrous),0.035,Transient,Hot disk,,
15303,SCD,Photocatalysis,Monolith,COF,,,Q,,,cp,ow,COF (TPE-PAO) gel (0.1 M),Chemical (polymerization),Acetone,SCD,,,0.02,,263,,,,Mesoporous (nanoparticulate),,,,,
15304,SCD,Photocatalysis,Monolith,COF,,,Q,,,cp,ow,COF (TPE-PAO) gel (0.2 M),Chemical (polymerization),Acetone,SCD,,,0.02,,382,,,,Mesoporous (nanoparticulate),,,,,
15305,SCD,Photocatalysis,Monolith,COF,,,Q,,,cp,ow,COF (TPE-PAO) gel (0.3 M),Chemical (polymerization),Acetone,SCD,,,0.03,,461,,,,Mesoporous (nanoparticulate),,,,,
15306,SCD,Photocatalysis,Monolith,COF,,,Q,,,cp,ow,COF (TPE-PAO) gel (0.4 M),Chemical (polymerization),Acetone,SCD,,,0.03,,411,,,,Mesoporous (nanoparticulate),,,,,
15307,SCD,Photocatalysis,Monolith,COF,,,Q,,,cp,ow,COF (TPE-PAO) gel (0.5 M),Chemical (polymerization),Acetone,SCD,,,0.04,,366,,,,Mesoporous (nanoparticulate),,,,,
15308,SCD,Photocatalysis,Monolith,COF,,,Q,,,cp,ow,COF (TPE-PAO) gel (0.6 M),Chemical (polymerization),Acetone,SCD,,,0.05,,229,,,,Mesoporous (nanoparticulate),,,,,
15309,SCD,Photocatalysis,Monolith,COF,,,Q,,,cp,ow,COF (BZ-PAO) gel (0.1 M),Chemical (polymerization),Acetone,SCD,,,0.02,,14,,,,Mesoporous (nanoparticulate),,,,,
15310,SCD,Photocatalysis,Monolith,COF,,,Q,,,cp,ow,COF (BZ-PAO) gel (0.2 M),Chemical (polymerization),Acetone,SCD,,,0.03,,35,,,,Mesoporous (nanoparticulate),,,,,
15311,SCD,Photocatalysis,Monolith,COF,,,Q,,,cp,ow,COF (BZ-PAO) gel (0.3 M),Chemical (polymerization),Acetone,SCD,,,0.04,,70,,,,Mesoporous (nanoparticulate),,,,,
15312,SCD,Photocatalysis,Monolith,COF,,,Q,,,cp,ow,COF (BZ-PAO) gel (0.4 M),Chemical (polymerization),Acetone,SCD,,,0.06,,217,,,,Mesoporous (nanoparticulate),,,,,
15313,SCD,Photocatalysis,Monolith,COF,,,Q,,,cp,ow,COF (BZ-PAO) gel (0.5 M),Chemical (polymerization),Acetone,SCD,,,0.07,,150,,,,Mesoporous (nanoparticulate),,,,,
15314,SCD,Photocatalysis,Monolith,COF,,,Q,,,cp,ow,COF (BZ-PAO) gel (0.6 M),Chemical (polymerization),Acetone,SCD,,,0.08,,77,,,,Mesoporous (nanoparticulate),,,,,
15315,SCD,Food,Monolith,Starch,,,A,,,pp,al,Starch solution (cooling),Physical (temperature),Ethanol,SCD,,,0.27,85.28%,36.46,,,,Macroporous (particulate),,,,,
15316,SCD,Food,Monolith,Starch,,,A,,,pp,al,Crude starch solution (cooling),Physical (temperature),Ethanol,SCD,,,0.29,83.31%,46.54,,,,Macroporous (particulate),,,,,
15317,SCD,Food,Monolith,Protein (bran),,,C,,,pp,al,Protein suspension (cooling),Physical (temperature),Ethanol,SCD,,,0.19,86.94%,40.5,,,,Macroporous (particulate),,,,,
15318,FD,Not specific,Monolith,Gelatin,,,C,,,pp,wa,"Gelatin (F80) solution (electrospun, frozen)",Physical (temperature),Water,FD,,,,99.25%,,,,0.002,Macroporous (fibrous),,,,,
15319,FD,Not specific,Monolith,Gelatin,,,C,,,pp,wa,"Gelatin (F82) solution (electrospun, frozen)",Physical (temperature),Water,FD,,,,99.16%,,,,0.002,Macroporous (fibrous),,,,,
15320,FD,Not specific,Monolith,Gelatin,,,C,,,pp,wa,"Gelatin (F88) solution (electrospun, frozen)",Physical (temperature),Water,FD,,,,98.13%,,,,0.005,Macroporous (fibrous),,,,,
15321,FD,Not specific,Monolith,Gelatin,,,C,,,pp,wa,"Gelatin (F80H2) solution (electrospun, frozen)",Physical (temperature),Water,FD,,,,97.81%,,,,0.02,Macroporous (fibrous),,,,,
15322,FD,Not specific,Monolith,Gelatin,,,C,,,pp,wa,"Gelatin (F88H20) solution (electrospun, frozen)",Physical (temperature),Water,FD,,,,97.45%,,,,0.025,Macroporous (fibrous),,,,,
15323,APD,"Sound insulation, thermal insulation",Monolith,Polyurethane,,,H,,,cp,or,"Hexamethylene diisocyanate in tripropylene glycol + 1,2,4,5-tetracarboxylic dianhydride",Chemical (polymerization),Hexane,APD,,,0.196,79.54%,1.89,,,3.638,Macroporous (particulate),0.05992,Transient,Hot disk,,
15324,SCD,Separation,Beads,Chitosan,,,A,,,pp,al,Chitosan solution + NaOH solution,Physical (pH),Ethanol,SCD,,,0.0565,,280,,,,,,,,,
15325,FD,Sensors,Monolith,Polyimide,Carbon black,,G,N,,ng,wa,Poly(amic acid) + polyimide fiber suspension + carbon black (0.2) (frozen),No gelation,Water,FD,,,0.012,99.50%,,,,0.001,Macroporous (fibrous),,,,,
15326,FD,Sensors,Monolith,Polyimide,Carbon black,,G,N,,ng,wa,Poly(amic acid) + polyimide fiber suspension + carbon black (0.3) (frozen),No gelation,Water,FD,,,0.012,99.30%,,,,0.004,Macroporous (fibrous),,,,,
15327,FD,Sensors,Monolith,Polyimide,Carbon black,,G,N,,ng,wa,Poly(amic acid) + polyimide fiber suspension + carbon black (0.4) (frozen),No gelation,Water,FD,,,0.013,99.20%,,,,0.005,Macroporous (fibrous),,,,,
15328,FD,Sensors,Monolith,Polyimide,Carbon black,,G,N,,ng,wa,Poly(amic acid) + polyimide fiber suspension + carbon black (0.5) (frozen),No gelation,Water,FD,,,0.015,99.10%,,,,0.006,Macroporous (fibrous),,,,,
15329,FD,Sensors,Monolith,Polyimide,Carbon black,,G,N,,ng,wa,Poly(amic acid) + polyimide fiber suspension + carbon black (0.6) (frozen),No gelation,Water,FD,,,0.016,98.70%,,,,0.009,Macroporous (fibrous),,,,,
15330,FD,Steam generation,Monolith,Phenolic resin,Polypyrrole,,I,M,,cp,wa,Phenolic precursor solution + ZnCl2 solution (frozen),Chemical (polymerization),Water,FD,Post-compositing with polypyrrole,,,,,,,,Macroporous (particulate),0.045,Unknown,Unknown,,
15331,SCD,Not specific,Monolith,Alginate,Gelatin,,A,C,,pc,al,"Alginate solution + gelatin solution (dialyzed, solvent exchange A)",Physical (electrostatic),Ethanol,SCD (2 h),,,0.4,67.72%,111.68,,,10.12,Mesoporous (nanoparticulate),,,,,
15332,SCD,Not specific,Monolith,Alginate,Gelatin,,A,C,,pc,al,"Alginate solution + gelatin solution (dialyzed, solvent exchange A)",Physical (electrostatic),Ethanol,SCD (3 h),,,0.34,71.29%,139.97,,,11.09,Mesoporous (nanoparticulate),,,,,
15333,SCD,Not specific,Monolith,Alginate,Gelatin,,A,C,,pc,al,"Alginate solution + gelatin solution (dialyzed, solvent exchange A)",Physical (electrostatic),Ethanol,SCD (4 h),,,0.23,81.97%,218.03,,,7.13,Mesoporous (nanoparticulate),,,,,
15334,SCD,Not specific,Monolith,Alginate,Gelatin,,A,C,,pc,al,"Alginate solution + gelatin solution (dialyzed, solvent exchange A)",Physical (electrostatic),Ethanol,SCD (5 h),,,0.17,77.80%,118.86,,,8.09,Mesoporous (nanoparticulate),,,,,
15335,SCD,Not specific,Monolith,Alginate,Gelatin,,A,C,,pc,al,"Alginate solution + gelatin solution (dialyzed, solvent exchange B)",Physical (electrostatic),Ethanol,SCD (2 h),,,0.14,74.63%,155.24,,,3.28,Mesoporous (nanoparticulate),,,,,
15336,SCD,Not specific,Monolith,Alginate,Gelatin,,A,C,,pc,al,"Alginate solution + gelatin solution (dialyzed, solvent exchange C)",Physical (electrostatic),Ethanol,SCD (2 h),,,0.37,65.36%,130.57,,,5.74,Mesoporous (nanoparticulate),,,,,
15337,SCD,Not specific,Monolith,Alginate,Gelatin,,A,C,,pc,al,"Alginate solution + gelatin solution (dialyzed, solvent exchange D)",Physical (electrostatic),Ethanol,SCD (2 h),,,0.29,71.08%,194.98,,,4.91,Mesoporous (nanoparticulate),,,,,
15338,SCD,Not specific,Monolith,Alginate,Gelatin,,A,C,,pc,al,"Alginate solution + gelatin solution (dialyzed, solvent exchange E)",Physical (electrostatic),Ethanol,SCD (2 h),,,0.29,73.88%,70.9,,,5.83,Mesoporous (nanoparticulate),,,,,
15339,FD,Not specific,Monolith,Alginate,Gelatin,,A,C,,pc,wa,"Alginate solution + gelatin solution (dialyzed, frozen)",Physical (electrostatic),Water,FD,,,0.37,70.90%,3.97,,,,Macroporous (particulate),,,,,
15340,FD,Electrochemical devices,Monolith,Polyethyleneimine,GO,,E,N,,ng,wa,Polyethyleneimine-GO suspension (frozen),No gelation,Water,FD,,,,,,,,,Macroporous (flakes),,,,,
15341,FD,Separation,Monolith,Rubber,"xanthan, PVA",MTMS treatment,L,"A, E",Si,cc,wa,Waste rubber suspension + PVA (1.0 g) solurion + xanthan gum (0.5 g) solution + glutaraldehyde solution (1.25 mL) (frozen),Chemical (aldehyde),Water,FD,Post-MTMS treatment,,0.0827,93.29%,,,,,Macroporous (flakes),,,,,
15342,FD,Separation,Monolith,Rubber,"xanthan, PVA",MTMS treatment,L,"A, E",Si,cc,wa,Waste rubber suspension + PVA (1.25 g) solurion + xanthan gum (0.5 g) solution + glutaraldehyde solution (1.25 mL) (frozen),Chemical (aldehyde),Water,FD,Post-MTMS treatment,,0.11,91.09%,,,,,Macroporous (flakes),,,,,
15343,FD,Separation,Monolith,Rubber,"xanthan, PVA",MTMS treatment,L,"A, E",Si,cc,wa,Waste rubber suspension + PVA (1.5 g) solurion + xanthan gum (0.5 g) solution + glutaraldehyde solution (1.25 mL) (frozen),Chemical (aldehyde),Water,FD,Post-MTMS treatment,,0.1105,91.07%,,,,,Macroporous (flakes),,,,,
15344,FD,Separation,Monolith,Rubber,"xanthan, PVA",MTMS treatment,L,"A, E",Si,cc,wa,Waste rubber suspension + PVA (1.75 g) solurion + xanthan gum (0.5 g) solution + glutaraldehyde solution (1.25 mL) (frozen),Chemical (aldehyde),Water,FD,Post-MTMS treatment,,0.1256,89.87%,,,,,Macroporous (flakes),,,,,
15345,FD,Separation,Monolith,Rubber,"xanthan, PVA",MTMS treatment,L,"A, E",Si,cc,wa,Waste rubber suspension + PVA (2.0 g) solurion + xanthan gum (0.5 g) solution + glutaraldehyde solution (1.25 mL) (frozen),Chemical (aldehyde),Water,FD,Post-MTMS treatment,,0.1283,89.67%,,,,,Macroporous (flakes),,,,,
15346,FD,Separation,Monolith,Rubber,"xanthan, PVA",MTMS treatment,L,"A, E",Si,cc,wa,Waste rubber suspension + PVA (1.0 g) solurion + xanthan gum (0.4 g) solution + glutaraldehyde solution (1.25 mL) (frozen),Chemical (aldehyde),Water,FD,Post-MTMS treatment,,0.1253,89.80%,,,,,Macroporous (flakes),,,,,
15347,FD,Separation,Monolith,Rubber,"xanthan, PVA",MTMS treatment,L,"A, E",Si,cc,wa,Waste rubber suspension + PVA (1.0 g) solurion + xanthan gum (0.5 g) solution + glutaraldehyde solution (1.25 mL) (frozen),Chemical (aldehyde),Water,FD,Post-MTMS treatment,,0.0827,93.29%,,,,,Macroporous (flakes),,,,,
15348,FD,Separation,Monolith,Rubber,"xanthan, PVA",MTMS treatment,L,"A, E",Si,cc,wa,Waste rubber suspension + PVA (1.0 g) solurion + xanthan gum (0.6 g) solution + glutaraldehyde solution (1.25 mL) (frozen),Chemical (aldehyde),Water,FD,Post-MTMS treatment,,0.0759,93.86%,,,,,Macroporous (flakes),,,,,
15349,FD,Separation,Monolith,Rubber,"xanthan, PVA",MTMS treatment,L,"A, E",Si,cc,wa,Waste rubber suspension + PVA (1.0 g) solurion + xanthan gum (0.6 g) solution + glutaraldehyde solution (1.0 mL) (frozen),Chemical (aldehyde),Water,FD,Post-MTMS treatment,,0.0697,94.36%,,,,,Macroporous (flakes),0.0464,Transient,Hot disk,,
15350,FD,Separation,Monolith,Rubber,"xanthan, PVA",MTMS treatment,L,"A, E",Si,cc,wa,Waste rubber suspension + PVA (1.0 g) solurion + xanthan gum (0.6 g) solution + glutaraldehyde solution (1.25 mL) (frozen),Chemical (aldehyde),Water,FD,Post-MTMS treatment,,0.0759,93.86%,,,,,Macroporous (flakes),,,,,
15351,FD,Separation,Monolith,Rubber,"xanthan, PVA",MTMS treatment,L,"A, E",Si,cc,wa,Waste rubber suspension + PVA (1.0 g) solurion + xanthan gum (0.6 g) solution + glutaraldehyde solution (1.5 mL) (frozen),Chemical (aldehyde),Water,FD,Post-MTMS treatment,,0.0793,93.58%,,,,,Macroporous (flakes),,,,,
15352,FD,Separation,Monolith,Rubber,"xanthan, PVA",MTMS treatment,L,"A, E",Si,cc,wa,Waste rubber suspension + PVA (1.0 g) solurion + xanthan gum (0.6 g) solution + glutaraldehyde solution (2.5 mL) (frozen),Chemical (aldehyde),Water,FD,Post-MTMS treatment,,0.0863,93.02%,,,,,Macroporous (flakes),,,,,
15353,FD,Separation,Monolith,Polyimide,,,G,,,ng,wa,Poly(amic acid) solution + TEA (frozen),No gelation,Water,FD,Post-calcination at 250 °C,,0.0482,,,,,,Macroporous (cellular),,,,,
15354,FD,Separation,Monolith,Polyimide,Cyclodextrin,,G,A,,ng,wa,Poly(amic acid) solution + TEA + cyclodextrin (0.5 mg/mL) (frozen),No gelation,Water,FD,Post-calcination at 250 °C,,0.0272,,,,,,Macroporous (cellular),,,,,
15355,FD,Separation,Monolith,Polyimide,Cyclodextrin,,G,A,,ng,wa,Poly(amic acid) solution + TEA + cyclodextrin (1 mg/mL) (frozen),No gelation,Water,FD,Post-calcination at 250 °C,,0.0249,,,,,,Macroporous (cellular),,,,,
15356,FD,Separation,Monolith,Polyimide,Cyclodextrin,,G,A,,ng,wa,Poly(amic acid) solution + TEA + cyclodextrin (5 mg/mL) (frozen),No gelation,Water,FD,Post-calcination at 250 °C,,0.0287,,,,,,Macroporous (cellular),,,,,
15357,FD,Separation,Monolith,Polyimide,Cyclodextrin,,G,A,,ng,wa,Poly(amic acid) solution + TEA + cyclodextrin (10 mg/mL) (frozen),No gelation,Water,FD,Post-calcination at 250 °C,,0.0353,,,,,,Macroporous (cellular),,,,,
15358,FD,Not specific,Monolith,Polyethyleneimine,PVA,,E,E,,ng,wa,Polyethyleneimine-PVA solution (frozen),No gelation,Water,FD,,,0.0546,,51.41,,,,Macroporous (fibrous),,,,,
15359,FD,Not specific,Monolith,Cellulose nanofibers,"Polyethyleneimine, PVA",,K,"E, E",,ng,wa,Cellulose nanofiber (1 wt%) suspension + polyethyleneimine-PVA solution (frozen),No gelation,Water,FD,,,0.0478,,70.52,,,,Macroporous (fibrous),,,,,
15360,FD,Not specific,Monolith,Cellulose nanofibers,"Polyethyleneimine, polydopamine, PVA",,K,"E, M, E",,ng,wa,Cellulose nanofiber-polydopamine (1 wt%) suspension + polyethyleneimine-PVA solution (frozen),No gelation,Water,FD,,,0.0623,,43.84,,,,Macroporous (fibrous),,,,,
15361,FD,Not specific,Monolith,Cellulose nanofibers,"Polyethyleneimine, polydopamine, PVA",,K,"E, M, E",,ng,wa,Cellulose nanofiber-polydopamine (1.5 wt%) suspension + polyethyleneimine-PVA solution (frozen),No gelation,Water,FD,,,0.0472,,,,,,Macroporous (fibrous),,,,,
15362,FD,Not specific,Monolith,Cellulose nanofibers,"Polyethyleneimine, polydopamine, PVA",,K,"E, M, E",,ng,wa,Cellulose nanofiber-polydopamine (2 wt%) suspension + polyethyleneimine-PVA solution (frozen),No gelation,Water,FD,,,0.0414,,70.93,,,,Macroporous (fibrous),,,,,
15363,FD,Not specific,Monolith,Cellulose nanofibers,"Polyethyleneimine, polydopamine, PVA",,K,"E, M, E",,ng,wa,Cellulose nanofiber-polydopamine (2.5 wt%) suspension + polyethyleneimine-PVA solution (frozen),No gelation,Water,FD,,,0.0318,,,,,,Macroporous (fibrous),,,,,
15364,FD,Thermal insulation,Monolith,Alginate,,,A,,,ng,wa,Alginate solution (frozen),No gelation,Water,FD,"Post-immersion into CaCl2 solution, FD",Physical (Mn+),0.024,,,,,,Macroporous (cellular),0.0272,Transient,Hot wire,,
15365,FD,Thermal insulation,Monolith,Alginate,,,A,,,ng,wa,Alginate solution + melamine-phytic acid (10%) (frozen),No gelation,Water,FD,"Post-immersion into CaCl2 solution, FD",Physical (Mn+),0.025,,,,,,Macroporous (cellular),0.0279,Transient,Hot wire,,
15366,FD,Thermal insulation,Monolith,Alginate,,,A,,,ng,wa,Alginate solution + melamine-phytic acid (15%) (frozen),No gelation,Water,FD,"Post-immersion into CaCl2 solution, FD",Physical (Mn+),0.026,,,,,,Macroporous (cellular),0.0283,Transient,Hot wire,,
15367,FD,Thermal insulation,Monolith,Alginate,,,A,,,ng,wa,Alginate solution + melamine-phytic acid (20%) (frozen),No gelation,Water,FD,"Post-immersion into CaCl2 solution, FD",Physical (Mn+),0.027,,,,,,Macroporous (cellular),0.0288,Transient,Hot wire,,
15368,FD,Thermal insulation,Monolith,Alginate,,,A,,,ng,wa,Alginate solution + polyphosphate (20%) (frozen),No gelation,Water,FD,"Post-immersion into CaCl2 solution, FD",Physical (Mn+),0.027,,,,,,Macroporous (cellular),0.0288,Transient,Hot wire,,
15369,FD,Thermal insulation,Monolith,Polyimide,,,G,,,ng,wa,Poly(amic acid) solution + TEA (frozen at -20 °C),No gelation,Water,FD,Post-calcination at 300 °C,,0.08,95%,,,,0.4,Macroporous (cellular),0.044,Transient,Hot wire,,
15370,FD,Thermal insulation,Monolith,Polyimide,,,G,,,ng,wa,Poly(amic acid) solution + TEA (frozen at -40 °C),No gelation,Water,FD,Post-calcination at 300 °C,,0.09,95%,,,,0.5,Macroporous (cellular),0.043,Transient,Hot wire,,
15371,FD,Thermal insulation,Monolith,Polyimide,,,G,,,ng,wa,Poly(amic acid) solution + TEA (frozen at -60 °C),No gelation,Water,FD,Post-calcination at 300 °C,,0.095,90%,,,,0.6,Macroporous (cellular),0.042,Transient,Hot wire,,
15372,FD,Separation,Monolith,Cellulose nanofibers,"PVA, GO",,K,"E, N",,cc,wa,Cellulose nanofiber-GO suspension + PVA solution + H2SO4 solution + glutaraldehyde solution (frozen),Chemical (aldehyde),Water,FD,,,0.025,98.75%,26.885,,,,Macroporous (flakes),,,,,
15373,FD,Separation,Monolith,Cellulose nanofibers,"PVA, GO",HDTMS treatment,K,"E, N",Si,cc,wa,Cellulose nanofiber-GO suspension + PVA solution + H2SO4 solution + glutaraldehyde solution + hexadecyltrimethoxysilane (frozen),Chemical (aldehyde),Water,FD,,,0.036,97.28%,15.717,,,,Macroporous (flakes),,,,,
15374,FD,Adsorbent,Monolith,Polyethyleneimine,PVA,,E,E,,ng,wa,PVA solution + 4-formylphenylboronic acid + polyethyleneimine solution (frozen) ,No gelation,Water,FD,,,0.0615,,2.86,,,,Macroporous (flakes),,,,,
15375,FD,Adsorbent,Monolith,Cellulose nanofibers,"Polyethyleneimine, PVA",,K,"E, E",,ng,wa,Cellulose nanofiber (1%) suspension + PVA solution + 4-formylphenylboronic acid + polyethyleneimine solution (frozen) ,No gelation,Water,FD,,,0.0498,,6.52,,,,Macroporous (flakes),,,,,
15376,FD,Adsorbent,Monolith,Cellulose nanofibers,"Polyethyleneimine, PVA",,K,"E, E",,ng,wa,Cellulose nanofiber (2%) suspension + PVA solution + 4-formylphenylboronic acid + polyethyleneimine solution (frozen) ,No gelation,Water,FD,,,0.0412,,13.18,,,,Macroporous (flakes),,,,,
15377,FD,Adsorbent,Monolith,Cellulose nanofibers,"Polyethyleneimine, PVA",,K,"E, E",,ng,wa,Cellulose nanofiber (3%) suspension + PVA solution + 4-formylphenylboronic acid + polyethyleneimine solution (frozen) ,No gelation,Water,FD,,,0.0297,,19.74,,,,Macroporous (flakes),,,,,
15378,APD,Not specific,Monolith,MF,Gelatin,,I,C,,cp,or,Melamine-formaldehyde solution + gelatin solution (3:1),Chemical (polymerization),Hexane,APD,,,0.26,,,,,21.1,Macroporous (particulate),,,,,
15379,APD,Not specific,Monolith,MF,Gelatin,,I,C,,cp,or,Melamine-formaldehyde solution + gelatin solution (4:1),Chemical (polymerization),Hexane,APD,,,0.21,,,,,31.8,Macroporous (particulate),,,,,
15380,APD,Not specific,Monolith,MF,Gelatin,,I,C,,cp,or,Melamine-formaldehyde solution + gelatin solution (5:1),Chemical (polymerization),Hexane,APD,,,0.18,,,,,5.9,Macroporous (particulate),,,,,
15381,SCD,Not specific,"Beads, monolith",Cellulose,,,B,,,pp,al,Cellulose-ionic liquid-DMSO solution + CO2 (pressurization) + NaOH solution,Physical (antisolvent),Ethanol,SCD,,,0.18,88.00%,252,,,,Macroporous (particulate),,,,,
15382,FD,Not specific,"Beads, monolith",Cellulose,,,B,,,pp,wa,Cellulose-ionic liquid-DMSO solution + CO2 (pressurization) + NaOH solution (frozen),Physical (antisolvent),Water,FD,,,0.1,93.20%,,,,,Macroporous (particulate),,,,,
15383,APD,Not specific,"Beads, monolith",Cellulose,,,B,,,pp,wa,Cellulose-ionic liquid-DMSO solution + CO2 (pressurization) + NaOH solution,Physical (antisolvent),Water,APD,,,1.26,17.60%,,,,,Macroporous (particulate),,,,,
15384,SCD,Not specific,"Beads, monolith",Cellulose,,,B,,,pp,al,Cellulose-ionic liquid-DMSO solution + CO2 (pressurization) + ethanol,Physical (antisolvent),Ethanol,SCD,,,0.2,87.20%,,,,,Macroporous (particulate),,,,,
15385,SCD,Not specific,"Beads, monolith",Cellulose,,,B,,,pp,al,Cellulose-ionic liquid-DMSO solution + CO2 (pressurization) + isopropanol,Physical (antisolvent),Isopropanol,SCD,,,0.3,80.20%,,,,,Macroporous (particulate),,,,,
15386,SCD,Not specific,"Beads, monolith",Cellulose,,,B,,,pp,al,Cellulose-ionic liquid-DMSO solution + CO2 (pressurization) + NaOH solution,Physical (antisolvent),Ethanol,SCD,,,0.1,93.70%,202,,,,Macroporous (particulate),,,,,
15387,SCD,Not specific,"Beads, monolith",Cellulose,,,B,,,pp,al,Cellulose-ionic liquid-DMSO solution + CO2 (pressurization) + NaOH solution,Physical (antisolvent),Ethanol,SCD,,,0.13,91.20%,,,,,Macroporous (particulate),,,,,
15388,FD,Not specific,"Beads, monolith",Cellulose,,,B,,,pp,wa,Cellulose-ionic liquid-DMSO solution + CO2 (pressurization) + NaOH solution (frozen),Physical (antisolvent),Water,FD,,,0.1,93.20%,,,,,Macroporous (particulate),,,,,
15389,APD,Not specific,"Beads, monolith",Cellulose,,,B,,,pp,wa,Cellulose-ionic liquid-DMSO solution + CO2 (pressurization) + NaOH solution,Physical (antisolvent),Water,APD,,,1.08,29.30%,,,,,Macroporous (particulate),,,,,
15390,SCD,Not specific,"Beads, monolith",Cellulose,,,B,,,pp,al,Cellulose-ionic liquid-DMSO solution + CO2 (pressurization) + NaOH solution,Physical (antisolvent),Ethanol,SCD,,,0.17,89.20%,,,,,Macroporous (particulate),,,,,
15391,FD,Adsorbent,Monolith,Lactoglobulin,,,D,,,cp,wa,"Lactoglobulin-glycidyl methacrylate solution + Li henyl-2,4,6-trimethylbenzoyl phosphinate (UV, frozen)",Chemical (polymerization),Water,FD,,,0.0612,80.00%,,,,,Macroporous (flakes),,,,,
15392,FD,Adsorbent,Monolith,Lactoglobulin,,,D,,,cp,wa,"Lactoglobulin-glycidyl methacrylate solution + Li henyl-2,4,6-trimethylbenzoyl phosphinate + CaCl2 solution (UV, frozen)",Chemical (polymerization),Water,FD,,,0.0951,82.60%,,,,,Macroporous (flakes),,,,,
15393,FD,Adsorbent,Sheet,Kevlar,,,K,,,pp,al,Kevlar suspension in DMSO + water (frozen),Physical (antisolvent),t-Butanol,FD,Post-fluorocarbon treatment,,,97%,,,,,Macroporous (particulate),,,,,
15394,FD,Adsorbent,Monolith,Cellulose,,,B,,,ng,wa,Cellulose (0.5 wt%) suspension (frozen),No gelation,Water,FD,,,,95%,,,,,Macroporous (cellular),,,,,
15395,FD,Adsorbent,Monolith,Cellulose,,,B,,,ng,wa,Cellulose (1 wt%) suspension (frozen),No gelation,Water,FD,,,,97%,,,,,Macroporous (cellular),,,,,
15396,FD,Adsorbent,Monolith,Cellulose,,,B,,,ng,wa,Cellulose (2 wt%) suspension (frozen),No gelation,Water,FD,,,,98%,,,,,Macroporous (cellular),,,,,
15397,FD,Adsorbent,Monolith,Cellulose,,,B,,,ng,wa,Cellulose (3 wt%) suspension (frozen),No gelation,Water,FD,,,,94%,,,,,Macroporous (cellular),,,,,
15398,FD,Sensors,Monolith,Chitosan,,,A,,,ng,wa,Chitosan ssuspension (frozen),No gelation,Water,FD,,,0.01132,92.05%,,,,,Macroporous (fibrous),,,,,
15399,FD,Sensors,Monolith,Chitosan,,,A,,,ng,wa,Chitosan ssuspension ＋anthocyanin (frozen),No gelation,Water,FD,,,0.01754,90.32%,,,,,Macroporous (fibrous),,,,,
15400,FD,Sensors,Monolith,Chitosan,,,A,,,ng,wa,Chitosan ssuspension ＋SNP (frozen),No gelation,Water,FD,,,0.01505,91.31%,,,,,Macroporous (fibrous),,,,,
15401,FD,Sensors,Monolith,Chitosan,,,A,,,ng,wa,Chitosan ssuspension ＋anthocyanin + SNP (frozen),No gelation,Water,FD,,,0.01561,91.00%,,,,,Macroporous (fibrous),,,,,
15402,FD,Sensors,Monolith,Chitosan,,,A,,,ng,wa,Chitosan ssuspension ＋SNP (frozen),No gelation,Water,FD,,,0.01352,91.86%,,,,,Macroporous (fibrous),,,,,
15403,FD,Sensors,Monolith,Chitosan,,,A,,,ng,wa,Chitosan ssuspension ＋anthocyanin + SNP (frozen),No gelation,Water,FD,,,0.014,91.53%,,,,,Macroporous (fibrous),,,,,
15404,APD,Thermal insulation,Monolith,Phenolic resin,,,I,,,cp,al,Penolic resin (linear) precursor suspension + hexamethylenetetramine in ethylene glycol,Chemical (polymerization),Ethanol,APD,,,0.334,75%,211.7,,,,Macroporous (particulate),0.092,Transient,Hot wire,,
15405,APD,Thermal insulation,Monolith,Phenolic resin,,,I,,,cp,al,Penolic resin (branched) precursor suspension + hexamethylenetetramine in ethylene glycol,Chemical (polymerization),Ethanol,APD,,,0.185,81.90%,0.82,,,,Macroporous (particulate),0.052,Transient,Hot wire,,
15406,APD,Thermal insulation,Monolith,Phenolic resin,,,I,,,cp,al,Penolic resin (linear-branched) precursor suspension + hexamethylenetetramine in ethylene glycol,Chemical (polymerization),Ethanol,APD,,,0.184,,,,,6.27,Macroporous (particulate),,,,,
15407,APD,Thermal insulation,Monolith,Phenolic resin,,,I,,,cp,al,Penolic resin (linear-branched) precursor suspension + hexamethylenetetramine in ethylene glycol,Chemical (polymerization),Ethanol,APD,,,0.18,,,,,7.18,Macroporous (particulate),,,,,
15408,APD,Thermal insulation,Monolith,Phenolic resin,,,I,,,cp,al,Penolic resin (linear-branched) precursor suspension + hexamethylenetetramine in ethylene glycol,Chemical (polymerization),Ethanol,APD,,,0.194,85.80%,138.5,,,12.85,Macroporous (particulate),0.038,Transient,Hot wire,,
15409,APD,Thermal insulation,Monolith,Phenolic resin,,,I,,,cp,al,Penolic resin (linear-branched) precursor suspension + hexamethylenetetramine in ethylene glycol,Chemical (polymerization),Ethanol,APD,,,0.212,,,,,17.94,Macroporous (particulate),,,,,
15410,FD,Thermal insulation,Monolith,PLA,,,F,,,pp,wa,PLLA solution in DMF (frozen),Physical (temperature),Water,FD,,,0.085,,,,,0.2,Macroporous (fibrous),,,,,
15411,FD,Thermal insulation,Monolith,PLA,Alginate,,F,A,,pp,wa,PLLA solution in DMF (cooling) + alginate solution (frozen),Physical (temperature),Water,FD,,,0.107,,,,,0.3,Macroporous (fibrous),,,,,
15412,FD,Thermal insulation,Monolith,PLA,"Alginate, chitosan",,F,"A, A",,pp,wa,PLLA solution in DMF (cooling) + alginate solution + chitosan solution (frozen),Physical (temperature),Water,FD,,,0.122,,,,,6.7,Macroporous (fibrous),,,,,
15413,FD,Thermal insulation,Monolith,PLA,"Alginate, chitosan",,F,"A, A",,pp,wa,PLLA solution in DMF (cooling) + alginate solution + chitosan solution + pytic acid (frozen),Physical (temperature),Water,FD,,,0.13,,,,,1.4,Macroporous (fibrous),,,,,
15414,VD,Batteries,Sheet?,Polypyrrole,GO,,M,N,,pp,wa,P-polypyrrole solution + GO suspension + ascorbic acid (hydrothermal),Physical (aggregation),Water,VD,,,,,,,,,Macroporous (particulate),,,,,
15415,FD,Separation,Monolith,Poly(3-hydroxybutyrate),,,F,,,pp,ow,"Recrystallization of poly(3-hydroxybutyrate) in 1,4-dioxane (frozen)",Physical (temperature),"1,4-Dioxane",FD,,,,88%,,,,,Macroporous (fibrous),,,,,
15416,FD,Steam generation,Monolith,Aramid fibers,GO,,K,N,,pp,wa,Aramid fiber suspension in DMSO + GO suspension (frozen),Physical (antisolvent),Water,FD,,,,,,,,,Macroporous (cellular),0.37,Transient,Hot disk,,
15417,FD,Adsorbent,Beads,Cellulose nanofibers,Alginate,3-Glycidyloxypropyl)trimethoxysilane modification,K,A,Si,ng,wa,"Alginate solution + cellulose nanofiber suspension + 3-glycidyloxypropyl)trimethoxysilane (beads, frozen)",No gelation,Water,FD,,,,,258,,,,Macroporous (fibrous),,,,,
15418,FD,Adsorbent,Monolith,Cellulose nanofibers,Alginate,3-Glycidyloxypropyl)trimethoxysilane modification,K,A,Si,ng,wa,Alginate solution + cellulose nanofiber suspension + 3-glycidyloxypropyl)trimethoxysilane (frozen),No gelation,Water,FD,,,,,227,,,,Macroporous (fibrous),,,,,
15419,FD,Thermal insulation,Monolith,Alginate,,,A,,,pc,wa,Alginate solution (frozen),Physical (electrostatic),Water,FD,,,0.0217,97.83%,,,,0.013,Macroporous (cellular),0.04323,Transient,Hot disk,,
15420,FD,Thermal insulation,Monolith,Alginate,,,A,,,pc,wa,Guanocine + boric acid solution + alginate (1 g) (frozen),Physical (electrostatic),Water,FD,,,0.0365,98.15%,,,,0.145,Macroporous (cellular),0.04117,Transient,Hot disk,,
15421,FD,Thermal insulation,Monolith,Alginate,,,A,,,pc,wa,Guanocine + boric acid solution + alginate (2 g) (frozen),Physical (electrostatic),Water,FD,,,0.0413,97.75%,,,,0.232,Macroporous (cellular),0.0398,Transient,Hot disk,,
15422,FD,Thermal insulation,Monolith,Alginate,,,A,,,pc,wa,Guanocine + boric acid solution + alginate (3 g) (frozen),Physical (electrostatic),Water,FD,,,0.0471,97.28%,,,,0.686,Macroporous (cellular),0.03877,Transient,Hot disk,,
15423,FD,Thermal insulation,Monolith,Alginate,,,A,,,pc,wa,Guanocine + boric acid solution + alginate (4 g) (frozen),Physical (electrostatic),Water,FD,,,0.0524,96.83%,,,,1.5,Macroporous (cellular),0.03917,Transient,Hot disk,,
15424,FD,Thermal insulation,Monolith,Cellulose,,,B,,,pp,wa,Wood cellulose (3%)-DMF-Bmim Cl solution + ethanol (frozen),Physical (antisolvent),Water,FD,,,0.08,94.69%,,,,,Macroporous (cellular),0.035,Transient,Hot disk,,
15425,FD,Thermal insulation,Monolith,Cellulose,,,B,,,pp,wa,Wood cellulose (5%)-DMF-Bmim Cl solution + ethanol (frozen),Physical (antisolvent),Water,FD,,,0.09,93.96%,,,,,Macroporous (cellular),0.052,Transient,Hot disk,,
15426,FD,Thermal insulation,Monolith,Cellulose,,,B,,,pp,wa,Wood cellulose (7%)-DMF-Bmim Cl solution + ethanol (frozen),Physical (antisolvent),Water,FD,,,0.11,92.65%,,,,,Macroporous (cellular),0.056,Transient,Hot disk,,
15427,FD,Thermal insulation,Monolith,Cellulose,,,B,,,pp,wa,Wood cellulose (9%)-DMF-Bmim Cl solution + ethanol (frozen),Physical (antisolvent),Water,FD,,,0.15,89.85%,,,,,Macroporous (cellular),0.064,Transient,Hot disk,,
15428,FD,Thermal insulation,Monolith,Cellulose,,,B,,,pp,wa,Cellulose (3%)-DMF-Bmim Cl solution + ethanol (frozen),Physical (antisolvent),Water,FD,,,0.1,93.00%,,,,,Macroporous (cellular),0.033,Transient,Hot disk,,
15429,FD,Thermal insulation,Monolith,Cellulose,,,B,,,pp,wa,Cellulose (5%)-DMF-Bmim Cl solution + ethanol (frozen),Physical (antisolvent),Water,FD,,,0.11,92.65%,,,,,Macroporous (cellular),0.036,Transient,Hot disk,,
15430,FD,Thermal insulation,Monolith,Cellulose,,,B,,,pp,wa,Cellulose (7%)-DMF-Bmim Cl solution + ethanol (frozen),Physical (antisolvent),Water,FD,,,0.11,91.57%,,,,,Macroporous (cellular),0.041,Transient,Hot disk,,
15431,FD,Thermal insulation,Monolith,Cellulose,,,B,,,pp,wa,Cellulose (9%)-DMF-Bmim Cl solution + ethanol (frozen),Physical (antisolvent),Water,FD,,,0.13,91.31%,,,,,Macroporous (cellular),0.058,Transient,Hot disk,,
15432,FD,PCM support,Monolith,PVA,GO,,E,N,,ng,wa,PVA solution + GO suspension (frozen),No gelation,Water,FD,,,,,,,,,Macroporous (cellular),,,,,
15433,FD,PCM support,Monolith,PVA,"CNT, GO",,E,"N, N",,ng,wa,PVA solution + GO suspension + CNT (10 mg) suspension (frozen),No gelation,Water,FD,,,,,,,,,Macroporous (cellular),,,,,
15434,FD,PCM support,Monolith,PVA,"CNT, GO",,E,"N, N",,ng,wa,PVA solution + GO suspension + CNT (20 mg) suspension (frozen),No gelation,Water,FD,,,,,,,,,Macroporous (cellular),,,,,
15435,FD,PCM support,Monolith,PVA,"CNT, GO",,E,"N, N",,ng,wa,PVA solution + GO suspension + CNT (30 mg) suspension (frozen),No gelation,Water,FD,,,,,,,,,Macroporous (cellular),,,,,
15436,FD,Adsorbent,Beads,Alginate,,,A,,,pc,wa,Alginate solution + CaCl solution (frozen),Physical (Mn+),Water,FD,,,,,0.039,,,,Macroporous (flakes),,,,,
15437,FD,Adsorbent,Beads,Alginate,Cellulose,,A,B,,pc,wa,Alginate solution + food waste + CaCl solution (frozen),Physical (Mn+),Water,FD,,,,,1.18,,,,Macroporous (flakes),,,,,
15438,FD,Separation,Monolith,Aramid fibers,GO,,K,N,,pp,wa,Aramid fiber suspension + GO suspension + tannic acid (frozen),Physical (aggregation),Water,FD,,,0.01086,,,,,,Macroporous (flakes),,,,,
15439,FD,Separation,Monolith,Aramid fibers,GO,,K,N,,pp,wa,"Aramid fiber suspension + GO suspension + tannic acid (hydrothermal, frozen)",Physical (aggregation),Water,FD,,,0.01098,,,,,,Macroporous (flakes),,,,,
15440,FD,Adsorbent,Monolith,PVA,,,E,,,ng,wa,PVA solution (frozen),No gelation,Water,FD,,,,,2.8,,,,Macroporous (cellular),,,,,
15441,FD,Adsorbent,Monolith,PVA,"Polyaniline, GO",,E,"M, N",,ng,wa,PVA solution + polyaniline-GO suspension (frozen),No gelation,Water,FD,,,,,10.08,,,,Macroporous (cellular),,,,,
15442,SCD,Thermal insulation,Monolith,Pectin,,,A,,,pp,al,Pectin (2 wt%) solution (pH 2) + ethanol,Physical (antisolvent),Ethanol,SCD,,,0.05,97%,322,,,,Mesoporous (nanofibrous and nanoparticulate),0.0216,Steady state,HFM,,
15443,SCD,Thermal insulation,Monolith,Pectin,,,A,,,pp,ow,Pectin (2 wt%) solution (pH 2) + acetone,Physical (antisolvent),Acetone,SCD,,,0.038,98%,308,,,,Mesoporous (nanofibrous and nanoparticulate),0.0228,Steady state,HFM,,
15444,SCD,Thermal insulation,Monolith,Pectin,,,A,,,pp,al,Pectin (2 wt%) solution (pH 3) + ethanol,Physical (antisolvent),Ethanol,SCD,,,0.073,91%,462,,,,Mesoporous (nanofibrous and nanoparticulate),0.0169,Steady state,HFM,,
15445,SCD,Thermal insulation,Monolith,Pectin,,,A,,,pp,ow,Pectin (2 wt%) solution (pH 3) + acetone,Physical (antisolvent),Acetone,SCD,,,0.08,94%,433,,,,Mesoporous (nanofibrous and nanoparticulate),0.0148,Steady state,HFM,,
15446,SCD,Thermal insulation,Monolith,Pectin,,,A,,,pp,al,Pectin (3 wt%) solution (pH 2) + ethanol,Physical (antisolvent),Ethanol,SCD,,,0.065,96%,567,,,,Mesoporous (nanofibrous and nanoparticulate),0.0212,Steady state,HFM,,
15447,SCD,Thermal insulation,Monolith,Pectin,,,A,,,pp,ow,Pectin (3 wt%) solution (pH 2) + acetone,Physical (antisolvent),Acetone,SCD,,,0.059,93%,556,,,,Mesoporous (nanofibrous and nanoparticulate),0.0202,Steady state,HFM,,
15448,SCD,Thermal insulation,Monolith,Pectin,,,A,,,pp,al,Pectin (3 wt%) solution (pH 3) + ethanol,Physical (antisolvent),Ethanol,SCD,,,0.11,93%,475,,,,Mesoporous (nanofibrous and nanoparticulate),0.0234,Steady state,HFM,,
15449,SCD,Thermal insulation,Monolith,Pectin,,,A,,,pp,ow,Pectin (3 wt%) solution (pH 3) + acetone,Physical (antisolvent),Acetone,SCD,,,0.083,96%,439,,,,Mesoporous (nanofibrous and nanoparticulate),0.0152,Steady state,HFM,,
15450,SCD,Thermal insulation,Monolith,Pectin,,MTMS treatment,A,,Si,pp,al,Pectin (2 wt%) solution (pH 2) + ethanol,Physical (antisolvent),Ethanol,SCD,Post-MTMS vapor treatment,,0.31,,120,,,,Mesoporous (nanofibrous and nanoparticulate),,,,,
15451,SCD,Thermal insulation,Monolith,Pectin,,MTMS treatment,A,,Si,pp,ow,Pectin (2 wt%) solution (pH 2) + acetone,Physical (antisolvent),Acetone,SCD,Post-MTMS vapor treatment,,0.24,,150,,,,Mesoporous (nanofibrous and nanoparticulate),0.03,Steady state,HFM,,
15452,SCD,Thermal insulation,Monolith,Pectin,,MTMS treatment,A,,Si,pp,al,Pectin (2 wt%) solution (pH 3) + ethanol,Physical (antisolvent),Ethanol,SCD,Post-MTMS vapor treatment,,0.57,,90,,,,Mesoporous (nanofibrous and nanoparticulate),,,,,
15453,SCD,Thermal insulation,Monolith,Pectin,,MTMS treatment,A,,Si,pp,ow,Pectin (2 wt%) solution (pH 3) + acetone,Physical (antisolvent),Acetone,SCD,Post-MTMS vapor treatment,,0.4,,150,,,,Mesoporous (nanofibrous and nanoparticulate),,,,,
15454,SCD,Thermal insulation,Monolith,Pectin,,MTMS treatment,A,,Si,pp,al,Pectin (3 wt%) solution (pH 2) + ethanol,Physical (antisolvent),Ethanol,SCD,Post-MTMS vapor treatment,,0.4,,100,,,,Mesoporous (nanofibrous and nanoparticulate),,,,,
15455,SCD,Thermal insulation,Monolith,Pectin,,MTMS treatment,A,,Si,pp,ow,Pectin (3 wt%) solution (pH 2) + acetone,Physical (antisolvent),Acetone,SCD,Post-MTMS vapor treatment,,0.29,,150,,,,Mesoporous (nanofibrous and nanoparticulate),,,,,
15456,SCD,Thermal insulation,Monolith,Pectin,,MTMS treatment,A,,Si,pp,al,Pectin (3 wt%) solution (pH 3) + ethanol,Physical (antisolvent),Ethanol,SCD,Post-MTMS vapor treatment,,0.52,,100,,,,Mesoporous (nanofibrous and nanoparticulate),,,,,
15457,SCD,Thermal insulation,Monolith,Pectin,,MTMS treatment,A,,Si,pp,ow,Pectin (3 wt%) solution (pH 3) + acetone,Physical (antisolvent),Acetone,SCD,Post-MTMS vapor treatment,,0.36,,160,,,,Mesoporous (nanofibrous and nanoparticulate),,,,,
15458,FD,Food,Monolith,Starch,,,A,,,pp,wa,Starch solution (frozen),Physical (temperature),Water,FD,,,,,,,,,Macroporous (cellular),,,,,
15459,FD,Adsorbent,Beads,Alginate,Cellulose,,A,B,,pc,wa,Alginate solution + cellulose suspension + CaCl2 solution (frozen),Physical (Mn+),Water,FD,Post-modification (DNIM),,,,8.81,,,,Macroporous (cellular),,,,,
15460,FD,Adsorbent,Beads,Alginate,Cellulose,,A,B,,pc,wa,Alginate solution + cellulose suspension + CaCl2 solution (frozen),Physical (Mn+),Water,FD,Post-modification (DMIM),,,,9.69,,,,Macroporous (cellular),,,,,
15461,FD,Separation,Monolith,Chitosan,Cellulose,MTCS treatment,A,B,Si,ng,wa,Chitosan solution + cellulose suspension + citral (frozen),No gelation,Water,FD,Post-MTCS treatment,,0.033,95.48%,,,,,Macroporous (flakes),,,,,
15462,FD,Adsorbent,Beads,Chitosan,GO,,A,N,,pp,wa,Chitosan solution + GO suspension + NaOH solution (frozen),Physical (pH),Water,FD,,,,,,,,,Macroporous (flakes),,,,,
15463,SCD,Adsorbent,Monolith,Gelatin,,,C,,,cc,al,Gelatin solution ＋ glutaraldehyde solution,Chemical (aldehyde),Methanol,SCD,,,,,,,,,Mesoporous (nanofibrous),,,,,
15464,SCD,Not specific,Monolith,Polymethacrylate,,,R,,,cp,al,"Copolymer of methyl methacrylate solution in 1,4-dioxane + Desmodur VP.PU 10WB94",Chemical (polymerization),Ethanol,SCD,,,0.07,96%,241,20,1.3,,Mesoporous (nanoparticulate),,,,,
15465,SCD,Not specific,Monolith,Polymethacrylate,,,R,,,cp,al,"Copolymer of vanillin methacrylate solution in 1,4-dioxane + Desmodur VP.PU 10WB94",Chemical (polymerization),Ethanol,SCD,,,0.07,96%,119,21.7,0.68,,Mesoporous (nanoparticulate),,,,,
15466,SCD,Not specific,Monolith,Polymethacrylate,,,R,,,cp,al,"Copolymer of tetrahydrofurfuryl methacrylatesolution in 1,4-dioxane + Desmodur VP.PU 10WB94",Chemical (polymerization),Ethanol,SCD,,,0.11,96%,210,15.8,0.88,,Mesoporous (nanoparticulate),,,,,
15467,FD,Adsorbent,Monolith,Lignocellulose,,,B,,,cc,wa,Lignocellulose suspension + hexamethylenetetramine + formaldehyde solution (frozen),Chemical (aldehyde),Water,FD,,,,,,,,,Dense,,,,,
15468,FD,Adsorbent,Beads,Alginate,Collagen,,A,C,,pc,wa,Alginate solution + collagen + CaCl2 solution + tannin extract (frozen),Physical (Mn+),Water,FD,,,,,36.69,,,,Macroporous (cellular),,,,,
15469,FD,Adsorbent,Monolith,Chitosan,Polyethyleneimine,,A,E,,cc,wa,Chitosan solution + polyethyneneimine solution + phytic acid + epichlorohydrin (frozen),Chemical (epoxy),Water,FD,,,,,,,,,Macroporous (flakes),,,,,
15470,FD,Adsorbent,Monolith,Chitosan,,,A,,,cc,wa,Chitosan solution + glyoxal solution + phytic acid + epichlorohydrin (frozen),Chemical (epoxy),Water,FD,,,,,,,,,Macroporous (flakes),,,,,
15471,FD,Adsorbent,Monolith,Chitosan,Polyvinyl chloride,,A,M,,cc,wa,Chitosan solution + polyvinyl chloride solution + phytic acid + epichlorohydrin (frozen),Chemical (epoxy),Water,FD,,,,,,,,,Macroporous (flakes),,,,,
15472,FD,Adsorbent,Monolith,Chitosan,PVA,,A,E,,cc,wa,Chitosan solution + PVA solution + phytic acid + epichlorohydrin (frozen),Chemical (epoxy),Water,FD,,,,,,,,,Macroporous (flakes),,,,,
15473,FD,Separation,Monolith,Guar gum,Lignin,Octadecyltrichlorosilane treatment,A,F,Si,cc,wa,Guar gum solution + esterified lignin suspension + glutaraldehyde solution (frozen),Chemical (aldehyde),Water,FD,Post-octadecyltrichlorosilane vapor treatment,,0.0274,95%,36.38,,,,Macroporous (cellular),,,,,
15474,FD,Shield,Monolith,Polyimide,,,G,,,ng,wa,Poly(amic acid) solution (frozen),No gelation,Water,FD,Post-calcination at 300 °C,,0.03116,,,,,,Macroporous (cellular),,,,,
15475,FD,Shield,Monolith,Polyimide,"Polyvinylpyrrolidone, CNT",,G,"E, N",,ng,wa,Poly(amic acid) solution + CNT (2:1)-polyvinylpyrrolidone suspension (frozen),No gelation,Water,FD,Post-calcination at 300 °C,,0.03322,,,,,,Macroporous (cellular),,,,,
15476,FD,Shield,Monolith,Polyimide,"Polyvinylpyrrolidone, CNT",,G,"E, N",,ng,wa,Poly(amic acid) solution + CNT (1:1)-polyvinylpyrrolidone suspension (frozen),No gelation,Water,FD,Post-calcination at 300 °C,,0.03385,,,,,,Macroporous (cellular),,,,,
15477,FD,Shield,Monolith,Polyimide,"Polyvinylpyrrolidone, CNT",,G,"E, N",,ng,wa,Poly(amic acid) solution + CNT (1:2)-polyvinylpyrrolidone suspension (frozen),No gelation,Water,FD,Post-calcination at 300 °C,,0.03915,,,,,,Macroporous (cellular),,,,,
15478,FD,Sound insulation,Monolith,Bacterial cellulose,Agar,,K,A,,cc,wa,Bacterial cellulose (5 g) suspension + agar (1%) solution + glycerol solution (frozen),Chemical (aldehyde),Water,FD,,,0.025,90%,,,,,Macroporous (flakes),,,,,
