Repository: paulagirones/Aerogels_thermal_conductivity

# Aerogels_thermal_conductivity
Machine learning prediction of thermal conductivity in aerogels.

File: 20250220_dataset.csv (part 89 of 95)
Entry,Drying,Purpose,Shape,First materials,Second materials,Modification,First material class,Second materials class,Modification class,Gelation class,Solvent class,Process,Gelation mechanism,Final solvent,Drying details,Post drying treatment,Post-drying cross-linking,Envelope density g/cm3,Porosity,BET surface area m2/g,BJH pore size nm,BJH pore volume (total) cm3/g,compression elastic modulus MPa,SEM,Thermal conductivity W/(m K),Thermal method,Thermal method detail,,
15479,FD,Sound insulation,Monolith,Bacterial cellulose,Agar,,K,A,,cc,wa,Bacterial cellulose (10 g) suspension + agar (1%) solution + glycerol solution (frozen),Chemical (aldehyde),Water,FD,,,0.035,85%,,,,,Macroporous (flakes),,,,,
15480,FD,Sound insulation,Monolith,Bacterial cellulose,Agar,,K,A,,cc,wa,Bacterial cellulose (20 g) suspension + agar (1%) solution + glycerol solution (frozen),Chemical (aldehyde),Water,FD,,,0.025,90%,,,,,Macroporous (flakes),,,,,
15481,FD,Sound insulation,Monolith,Bacterial cellulose,Agar,,K,A,,cc,wa,Bacterial cellulose (5 g) suspension + agar (2.5%) solution + glycerol solution (frozen),Chemical (aldehyde),Water,FD,,,0.085,80%,,,,,Macroporous (flakes),,,,,
15482,FD,Sound insulation,Monolith,Bacterial cellulose,Agar,,K,A,,cc,wa,Bacterial cellulose (10 g) suspension + agar (2.5%) solution + glycerol solution (frozen),Chemical (aldehyde),Water,FD,,,0.075,85%,,,,,Macroporous (flakes),,,,,
15483,FD,Sound insulation,Monolith,Bacterial cellulose,Agar,,K,A,,cc,wa,Bacterial cellulose (20 g) suspension + agar (2.5%) solution + glycerol solution (frozen),Chemical (aldehyde),Water,FD,,,0.065,85%,,,,,Macroporous (flakes),,,,,
15484,FD,Sound insulation,Monolith,Bacterial cellulose,Agar,,K,A,,cc,wa,Bacterial cellulose (5 g) suspension + agar (5%) solution + glycerol solution (frozen),Chemical (aldehyde),Water,FD,,,0.125,75%,,,,,Macroporous (flakes),,,,,
15485,FD,Sound insulation,Monolith,Bacterial cellulose,Agar,,K,A,,cc,wa,Bacterial cellulose (10 g) suspension + agar (5%) solution + glycerol solution (frozen),Chemical (aldehyde),Water,FD,,,0.115,70%,,,,,Macroporous (flakes),,,,,
15486,FD,Sound insulation,Monolith,Bacterial cellulose,Agar,,K,A,,cc,wa,Bacterial cellulose (20 g) suspension + agar (5%) solution + glycerol solution (frozen),Chemical (aldehyde),Water,FD,,,0.125,75%,,,,,Macroporous (flakes),,,,,
15487,FD,Sound insulation,Monolith,Bacterial cellulose,PVA,,K,E,,cc,wa,Bacterial cellulose (5 g) suspension + PVA (1%) solution + glycerol solution (frozen),Chemical (aldehyde),Water,FD,,,0.035,85%,,,,,Macroporous (flakes),,,,,
15488,FD,Sound insulation,Monolith,Bacterial cellulose,PVA,,K,E,,cc,wa,Bacterial cellulose (10 g) suspension + PVA (1%) solution + glycerol solution (frozen),Chemical (aldehyde),Water,FD,,,0.045,85%,,,,,Macroporous (flakes),,,,,
15489,FD,Sound insulation,Monolith,Bacterial cellulose,PVA,,K,E,,cc,wa,Bacterial cellulose (20 g) suspension + PVA (1%) solution + glycerol solution (frozen),Chemical (aldehyde),Water,FD,,,0.04,90%,,,,,Macroporous (flakes),,,,,
15490,FD,Sound insulation,Monolith,Bacterial cellulose,PVA,,K,E,,cc,wa,Bacterial cellulose (5 g) suspension + PVA (2.5%) solution + glycerol solution (frozen),Chemical (aldehyde),Water,FD,,,0.085,80%,,,,,Macroporous (flakes),,,,,
15491,FD,Sound insulation,Monolith,Bacterial cellulose,PVA,,K,E,,cc,wa,Bacterial cellulose (10 g) suspension + PVA (2.5%) solution + glycerol solution (frozen),Chemical (aldehyde),Water,FD,,,0.06,85%,,,,,Macroporous (flakes),,,,,
15492,FD,Sound insulation,Monolith,Bacterial cellulose,PVA,,K,E,,cc,wa,Bacterial cellulose (20 g) suspension + PVA (2.5%) solution + glycerol solution (frozen),Chemical (aldehyde),Water,FD,,,0.07,85%,,,,,Macroporous (flakes),,,,,
15493,FD,Sound insulation,Monolith,Bacterial cellulose,PVA,,K,E,,cc,wa,Bacterial cellulose (5 g) suspension + PVA (5%) solution + glycerol solution (frozen),Chemical (aldehyde),Water,FD,,,0.06,85%,,,,,Macroporous (flakes),,,,,
15494,FD,Sound insulation,Monolith,Bacterial cellulose,PVA,,K,E,,cc,wa,Bacterial cellulose (10 g) suspension + PVA (5%) solution + glycerol solution (frozen),Chemical (aldehyde),Water,FD,,,0.08,80%,,,,,Macroporous (flakes),,,,,
15495,FD,Sound insulation,Monolith,Bacterial cellulose,PVA,,K,E,,cc,wa,Bacterial cellulose (20 g) suspension + PVA (5%) solution + glycerol solution (frozen),Chemical (aldehyde),Water,FD,,,0.075,80%,,,,,Macroporous (flakes),,,,,
15496,FD,Steam generation,Monolith,PVA,"CNT, GO",,E,"N, N",,ng,wa,PVA solution + GO-CNT suspension (frozen),No gelation,Water,FD,,,,,,,,,Macroporous (flakes),,,,,
15497,FD,Not specific,Monolith,Chitosan,,,A,,,ng,wa,Chitosan solution (frozen),No gelation,Water,FD,,,0.0256,98.25%,,,,0.13,Macroporous (cellular),,,,,
15498,FD,Not specific,Monolith,Chitosan,GO,,A,N,,ng,wa,Chitosan solution + GO (2.5%) suspension (frozen),No gelation,Water,FD,,,0.0261,98.23%,,,,0.19,Macroporous (cellular),,,,,
15499,FD,Not specific,Monolith,Chitosan,GO,,A,N,,ng,wa,Chitosan solution + GO (5%) suspension (frozen),No gelation,Water,FD,,,0.0262,98.24%,,,,0.2,Macroporous (cellular),,,,,
15500,FD,Not specific,Monolith,Chitosan,GO,,A,N,,ng,wa,Chitosan solution + GO (7.5%) suspension (frozen),No gelation,Water,FD,,,0.0277,98.25%,,,,0.26,Macroporous (cellular),,,,,
15501,FD,Not specific,Monolith,Chitosan,GO,,A,N,,ng,wa,Chitosan solution + GO (10%) suspension (frozen),No gelation,Water,FD,,,0.029,98.08%,,,,0.37,Macroporous (cellular),,,,,
15502,FD,Not specific,Monolith,Chitosan,GO,,A,N,,ng,wa,Chitosan solution + GO (15%) suspension (frozen),No gelation,Water,FD,,,0.0302,98.03%,,,,0.29,Macroporous (cellular),,,,,
15503,FD,Filters,Sheet,Bacterial cellulose,,,K,,,ng,wa,Bacterial cellulose suspension (frozen),No gelation,Water,FD,,,0.0026,,,,,,Macroporous (cellular),,,,,
15504,FD,Filters,Sheet,Bacterial cellulose,C3N4,,K,N,,ng,wa,Bacterial cellulose suspension + C3N4 (1:0.5) (frozen),No gelation,Water,FD,,,0.006,,,,,,Macroporous (cellular),,,,,
15505,FD,Filters,Sheet,Bacterial cellulose,C3N4,,K,N,,ng,wa,Bacterial cellulose suspension + C3N4 (1:1) (frozen),No gelation,Water,FD,,,0.008,,,,,,Macroporous (cellular),,,,,
15506,FD,Filters,Sheet,Bacterial cellulose,C3N4,,K,N,,ng,wa,Bacterial cellulose suspension + C3N4 (1:1.5) (frozen),No gelation,Water,FD,,,0.0115,,,,,,Macroporous (cellular),,,,,
15507,FD,Separation,Monolith,Alginate,"PVA, agar",,A,"E, A",,ng,wa,PVA-alginate sheet (0.5 g) + agar (4.3 g) solution (frozen),No gelation,Water,FD,,,,91.30%,,,,,Macroporous (flakes),,,,,
15508,FD,Separation,Monolith,Alginate,"PVA, agar",,A,"E, A",,ng,wa,PVA-alginate sheet (0.4 g) + agar (4.3 g) solution (frozen),No gelation,Water,FD,,,,92.10%,,,,,Macroporous (flakes),,,,,
15509,FD,Separation,Monolith,Alginate,"PVA, agar",,A,"E, A",,ng,wa,PVA-alginate sheet (0.3 g) + agar (4.3 g) solution (frozen),No gelation,Water,FD,,,,92.80%,,,,,Macroporous (flakes),,,,,
15510,FD,Separation,Monolith,Alginate,"PVA, agar",,A,"E, A",,ng,wa,PVA-alginate sheet (0.2 g) + agar (4.3 g) solution (frozen),No gelation,Water,FD,,,,93.70%,,,,,Macroporous (flakes),,,,,
15511,FD,Separation,Monolith,Alginate,"PVA, agar",,A,"E, A",,ng,wa,PVA-alginate sheet (0.1 g) + agar (4.3 g) solution (frozen),No gelation,Water,FD,,,,94.30%,,,,,Macroporous (flakes),,,,,
15512,FD,Separation,Monolith,Alginate,"PVA, agar",,A,"E, A",,ng,wa,PVA-alginate sheet (0.1 g) + agar (6.7 g) solution (frozen),No gelation,Water,FD,,,,95.40%,,,,,Macroporous (flakes),,,,,
15513,FD,Separation,Monolith,Alginate,"PVA, agar",,A,"E, A",,ng,wa,PVA-alginate sheet (0.1 g) + agar (14 g) solution (frozen),No gelation,Water,FD,,,,96.60%,,,,,Macroporous (flakes),,,,,
15514,FD,Separation,Monolith,Alginate,"PVA, agar",,A,"E, A",,ng,wa,PVA-alginate sheet (0.1 g) + agar (17.5 g) solution (frozen),No gelation,Water,FD,,,,97.90%,,,,,Macroporous (flakes),,,,,
15515,FD,Separation,Monolith,Alginate,"PVA, agar",,A,"E, A",,ng,wa,PVA-alginate sheet (0.1 g) + agar (23.3 g) solution (frozen),No gelation,Water,FD,,,,99.00%,,,,,Macroporous (flakes),,,,,
15516,SCD,Not specific,Monolith,Starch,,,A,,,pc,al,Starch solution (cooling),Physical (electrostatic),Ethanol,SCD,,,,,183,13.9,0.6,,Mesoporous (nanoparticulate),,,,,
15517,SCD,Not specific,Monolith,Starch,Cellulose nanofibers,,A,K,,pc,al,Starch solution + bacterial cellulose nanocrystal suspension (100:2) (cooling),Physical (electrostatic),Ethanol,SCD,,,,,190,13.4,0.63,,Mesoporous (nanoparticulate),,,,,
15518,SCD,Not specific,Monolith,Starch,Cellulose nanofibers,,A,K,,pc,al,Starch solution + bacterial cellulose nanocrystal suspension (100:5) (cooling),Physical (electrostatic),Ethanol,SCD,,,,,197,13.7,0.67,,Mesoporous (nanoparticulate),,,,,
15519,SCD,Not specific,Monolith,Starch,Cellulose nanofibers,,A,K,,pc,al,Starch solution + cellulose nanocrystal suspension (100:2) (cooling),Physical (electrostatic),Ethanol,SCD,,,,,206,12.8,0.67,,Mesoporous (nanoparticulate),,,,,
15520,SCD,Not specific,Monolith,Starch,Cellulose nanofibers,,A,K,,pc,al,Starch solution + cellulose nanocrystal suspension (100:5) (cooling),Physical (electrostatic),Ethanol,SCD,,,,,217,13.7,0.76,,Mesoporous (nanoparticulate),,,,,
15521,SCD,Not specific,Monolith,Starch,Cellulose nanofibers,,A,K,,pc,al,Starch solution + cellulose nanocrystal suspension (100:10) (cooling),Physical (electrostatic),Ethanol,SCD,,,,,220,13.5,0.79,,Mesoporous (nanoparticulate),,,,,
15522,FD,Not specific,Monolith,PLA,,,F,,,pp,wa,"PLLA-PLDS solution in DMF (cooling, frozen)",Physical (temperature),Water,FD,,,,,,,,,Macroporous (particulate),,,,,
15523,FD,Adsorbent,Monolith,Cellulose nanofibers,Polypyrrole,,K,M,,pc,wa,Cellulose nanofiber suspension + tannic acid solution + pyrrole ammonium persulfate + FeCl3 solution (frozen),Physical (electrostatic),Water,FD,,,,,,,,,Macroporous (fibrous),,,,,
15524,FD,Sound insulation,Monolith (3D),Cellulose nanofibers,,,K,,,ng,wa,"Cellulose nanocrystal suspension + butanetetracarboxylic acid (printed, undirectionally frozen)",No gelation,Water,FD,,,0.09,99%,,,,5,Macroporous (flakes),,,,,
15525,FD,Sound insulation,Monolith (3D),Cellulose nanofibers,,,K,,,ng,wa,"Cellulose nanocrystal suspension + butanetetracarboxylic acid (printed, directionally frozen)",No gelation,Water,FD,,,0.09,99%,,,,4,Macroporous (flakes),,,,,
15526,FD,Adsorbent,Beads,Chitosan,"Cellulose nanofibers, lactoglobulin",,A,"K, D",,pc,wa,Chitosan solution + NaOH solution + cellulose nanofiber suspension + lactoglobulin fiber suspension (frozen),Physical (Mn+),Water,FD,,,,,29.61,,0.2,,Macroporous (flakes),,,,,
15527,FD,Separation,Sheet,Aramid fibers,"Chitosan, polydopamine",,K,"A, M",,pp,wa,Aramid fiber suspension in DMSO-KOH solution + water + chitosan solution + dopamine solution (frozen),Physical (antisolvent),Water,FD,,,,98.30%,,,,,Macroporous (fibrous),,,,,
15528,FD,Steam generation,Monolith,Alginate,"Carboxymethyl chitosan, carbon",,A,"A, N",,ng,wa,Alginate solution + carboxymethyl chitosan solution + carbon (frozen),No gelation,Water,FD,"Post-immersion into CaCl2 solution, FD",Physical (Mn+),,,,,,,Macroporous (flakes),,,,,
15529,SCD,Thermal insulation,Monolith,Polyisocyanurate,,,H,,,cp,or,Isocyanurate precursors (MDI) in 3-pentanone + potassium 2-ethylhexanoate,Chemical (polymerization),3-Pentanone,SCD,,,0.205,83%,45,,0.08,,Mesoporous (nanoparticulate),0.0294,Steady state,HFM,,
15530,SCD,Thermal insulation,Monolith,Polyisocyanurate,,,H,,,cp,or,"Isocyanurate precursors (MDI_C6,2_0.1) in 3-pentanone + potassium 2-ethylhexanoate ",Chemical (polymerization),3-Pentanone,SCD,,,0.219,82%,146,,0.37,,Mesoporous (nanoparticulate),0.0248,Steady state,HFM,,
15531,SCD,Thermal insulation,Monolith,Polyisocyanurate,,,H,,,cp,or,"Isocyanurate precursors (MDI_C6,2_0.25) in 3-pentanone + potassium 2-ethylhexanoate ",Chemical (polymerization),3-Pentanone,SCD,,,0.263,79%,309,,0.91,,Mesoporous (nanoparticulate),0.0196,Steady state,HFM,,
15532,SCD,Thermal insulation,Monolith,Polyisocyanurate,,,H,,,cp,or,Isocyanurate precursors (MDI_C8_0.1) in 3-pentanone + potassium 2-ethylhexanoate ,Chemical (polymerization),3-Pentanone,SCD,,,0.179,86%,192,,0.4,,Mesoporous (nanoparticulate),0.0271,Steady state,HFM,,
15533,SCD,Thermal insulation,Monolith,Polyisocyanurate,,,H,,,cp,or,Isocyanurate precursors (MDI_C8_0.25) in 3-pentanone + potassium 2-ethylhexanoate ,Chemical (polymerization),3-Pentanone,SCD,,,0.161,88%,311,,1.13,,Mesoporous (nanoparticulate),0.0168,Steady state,HFM,,
15534,APD,Thermal insulation,Monolith,Phenolic resin,,,I,,,cp,al,Phenolic resin suspension in THF + hexamethylene tetramine,Chemical (polymerization),Ethanol,APD,,,0.33,74%,29.52,,2.24,53.05,Macroporous (particulate),0.06,Transient,Hot disk,,
15535,APD,Thermal insulation,Monolith,Phenolic resin,Polyurethane,,I,H,,cp,al,Polyurethane suspension (0.25 g) + phenolic resin suspension in THF + hexamethylene tetramine,Chemical (polymerization),Ethanol,APD,,,0.33,74%,36.85,,2.07,112.18,Macroporous (particulate),0.053,Transient,Hot disk,,
15536,APD,Thermal insulation,Monolith,Phenolic resin,Polyurethane,,I,H,,cp,al,Polyurethane suspension (0.5 g) + phenolic resin suspension in THF + hexamethylene tetramine,Chemical (polymerization),Ethanol,APD,,,0.32,75%,28.75,,2.25,97.15,Macroporous (particulate),0.054,Transient,Hot disk,,
15537,APD,Thermal insulation,Monolith,Phenolic resin,Polyurethane,,I,H,,cp,al,Polyurethane suspension (1 g) + phenolic resin suspension in THF + hexamethylene tetramine,Chemical (polymerization),Ethanol,APD,,,0.33,74%,22.01,,2.44,90.11,Macroporous (particulate),0.056,Transient,Hot disk,,
15538,APD,Thermal insulation,Monolith,Phenolic resin,Polyurethane,,I,H,,cp,al,Polyurethane suspension (1.5 g) + phenolic resin suspension in THF + hexamethylene tetramine,Chemical (polymerization),Ethanol,APD,,,0.33,74%,29.93,,2.43,76.44,Macroporous (particulate),0.053,Transient,Hot disk,,
15539,APD,Thermal insulation,Monolith,Phenolic resin,Polyurethane,,I,H,,cp,al,Polyurethane suspension (0.25 g) + phenolic resin (4.75 g) suspension in THF + hexamethylene tetramine,Chemical (polymerization),Ethanol,APD,,,0.31,76%,59.35,,2.45,46.74,Macroporous (particulate),0.042,Transient,Hot disk,,
15540,APD,Thermal insulation,Monolith,Phenolic resin,Polyurethane,,I,H,,cp,al,Polyurethane suspension (0.5 g) + phenolic resin (4.5 g) suspension in THF + hexamethylene tetramine,Chemical (polymerization),Ethanol,APD,,,0.31,76%,49.67,,2.45,45.83,Macroporous (particulate),0.044,Transient,Hot disk,,
15541,APD,Thermal insulation,Monolith,Phenolic resin,Polyurethane,,I,H,,cp,al,Polyurethane suspension (1 g) + phenolic resin (4 g) suspension in THF + hexamethylene tetramine,Chemical (polymerization),Ethanol,APD,,,0.29,78%,37.81,,2.71,16.21,Macroporous (particulate),0.042,Transient,Hot disk,,
15542,APD,Thermal insulation,Monolith,Phenolic resin,Polyurethane,,I,H,,cp,al,Polyurethane suspension (1.5 g) + phenolic resin (3.5 g) suspension in THF + hexamethylene tetramine,Chemical (polymerization),Ethanol,APD,,,0.27,79%,45.33,,2.91,3.21,Macroporous (particulate),0.04,Transient,Hot disk,,
15543,FD,Not specific,Monolith,Polyimide,,,G,,,ng,wa,Poly(amic acid) solution in thin molds (frozen),No gelation,Water,FD,,,,,,,,,Macroporous (cellular),,,,,
15544,FD,Thermal insulation,Monolith,Chitosan,Cellulose,,A,B,,ng,wa,Cellulose suspension + chitosan solution + citric acid solution (frozen),No gelation,Water,FD,,,0.03672,97.51%,,,,2.6,Macroporous (cellular),0.0333,Transient,Hot disk,,
15545,FD,Thermal insulation,Monolith,Chitosan,Cellulose,,A,B,,ng,wa,Cellulose suspension + chitosan solution + citric acid solution (frozen),No gelation,Water,FD,"Post-immersion into phytic acid-chitosan solution, FD",,0.05402,96.34%,,,,4.07,Macroporous (cellular),0.0365,Transient,Hot disk,,
15546,FD,Thermal insulation,Monolith,Chitosan,Cellulose,,A,B,,ng,wa,Cellulose suspension + chitosan solution + citric acid solution (frozen),No gelation,Water,FD,"Post-immersion into phytic acid-chitosan solution x 2, FD",,0.05603,96.20%,,,,4.36,Macroporous (cellular),0.0366,Transient,Hot disk,,
15547,FD,Thermal insulation,Monolith,Chitosan,Cellulose,,A,B,,ng,wa,Cellulose suspension + chitosan solution + citric acid solution (frozen),No gelation,Water,FD,"Post-immersion into phytic acid-chitosan solution x 3, FD",,0.05994,95.94%,,,,4.55,Macroporous (cellular),0.0382,Transient,Hot disk,,
15548,FD,Separation,Monolith,Cellulose acetate,,MTMS treatment,B,,Si,pp,wa,Cellulose acetate-NaOH-urea solution + ethanol + epichlorohydrin (1:0.5) (frozen),Physical (antisolvent),Water,FD,Post-MTMS vapor treatment,,0.10287,93.57%,,,,,Macroporous (flakes),,,,,
15549,FD,Separation,Monolith,Cellulose acetate,,MTMS treatment,B,,Si,pp,wa,Cellulose acetate-NaOH-urea solution + ethanol + epichlorohydrin (1:0.75) (frozen),Physical (antisolvent),Water,FD,Post-MTMS vapor treatment,,0.09084,94.32%,,,,,Macroporous (flakes),,,,,
15550,FD,Separation,Monolith,Cellulose acetate,,MTMS treatment,B,,Si,pp,wa,Cellulose acetate-NaOH-urea solution + ethanol + epichlorohydrin (1:1) (frozen),Physical (antisolvent),Water,FD,Post-MTMS vapor treatment,,0.07522,95.30%,,,,,Macroporous (flakes),,,,,
15551,FD,Thermal insulation,Monolith,Chitosan,Alginate,,A,A,,pp,wa,"Chitosan-alginate-Urea-KOH-LiOH solution (freeze-thaw, frozen)",Physical (aggregation),Water,FD,,,0.0855,74.93%,,,0.0246,,Macroporous (flakes),0.0842,Transient,Hot disk,,
15552,FD,Thermal insulation,Monolith,Chitosan,Alginate,,A,A,,pp,wa,Chitosan-alginate-Urea-KOH-LiOH solution (freeze-thaw) + epichlorohydrin (0.12 g) (frozen),Physical (aggregation),Water,FD,,,0.068,85.63%,,,0.0543,,Macroporous (flakes),0.0504,Transient,Hot disk,,
15553,FD,Thermal insulation,Monolith,Chitosan,Alginate,,A,A,,pp,wa,Chitosan-alginate-Urea-KOH-LiOH solution (freeze-thaw) + epichlorohydrin (0.24 g) (frozen),Physical (aggregation),Water,FD,,,0.0664,87.17%,,,0.2222,,Macroporous (flakes),0.0445,Transient,Hot disk,,
15554,FD,Thermal insulation,Monolith,Chitosan,Alginate,,A,A,,pp,wa,Chitosan-alginate-Urea-KOH-LiOH solution (freeze-thaw) + epichlorohydrin (0.36 g) (frozen),Physical (aggregation),Water,FD,,,0.0588,91.04%,,,0.2967,,Macroporous (flakes),0.0336,Transient,Hot disk,,
15555,FD,Thermal insulation,Monolith,Chitosan,Alginate,,A,A,,pp,wa,Chitosan-alginate-Urea-KOH-LiOH solution (freeze-thaw) + epichlorohydrin (0.48 g) (frozen),Physical (aggregation),Water,FD,,,0.0643,88.86%,,,0.2435,,Macroporous (flakes),0.0431,Transient,Hot disk,,
15556,SCD,Not specific,Beads,Cellulose,,,B,,,pp,al,Cellulose-NaOH solution + HCl solution,Physical (pH),Ethanol,SCD,,,0.18,88.20%,387,23.46,2.97,,Mesoporous (nanoparticulate),,,,,
15557,SCD,Not specific,Beads,Cellulose,,,B,,,pp,al,Cellulose-NaOH solution + acetic acid solution,Physical (pH),Ethanol,SCD,,,0.21,86.20%,423,25.16,3.6,,Mesoporous (nanoparticulate),,,,,
15558,SCD,Not specific,Beads,Cellulose,,,B,,,pp,al,Cellulose-NaOH solution + lactic acid solution,Physical (pH),Ethanol,SCD,,,0.21,86.20%,402,24.89,3.44,,Mesoporous (nanoparticulate),,,,,
15559,SCD,Not specific,Beads,Cellulose,,,B,,,pp,al,Cellulose-NaOH solution + citric acid solution,Physical (pH),Ethanol,SCD,,,0.23,84.90%,397,21.88,3.26,,Mesoporous (nanoparticulate),,,,,
15560,SCD,Thermal insulation,Monolith,Polyurethane,,,H,,,cp,ow,Isocyanatee monomer solution in acetonitrile-THF + pentaerythritol solution in DMSO + catalysts,Chemical (polymerization),Acetonitrile,SCD,,,0.0903,92.30%,212,,0.32,1.38,Mesoporous (nanoparticulate),0.02025,Steady state,HFM,,
15561,SCD,Thermal insulation,Monolith,Polyurethane,,,H,,,cp,ow,Isocyanatee monomer solution in acetonitrile-THF + pentaerythritol solution in DMSO + catalysts,Chemical (polymerization),Acetonitrile,SCD,Post-compression 30%,,0.1078,90.80%,219.1,,0.43,1.82,Mesoporous (nanoparticulate),0.0194,Steady state,HFM,,
15562,SCD,Thermal insulation,Monolith,Polyurethane,,,H,,,cp,ow,Isocyanatee monomer solution in acetonitrile-THF + pentaerythritol solution in DMSO + catalysts,Chemical (polymerization),Acetonitrile,SCD,Post-compression 40%,,0.1246,89.37%,218.6,,0.39,2.97,Mesoporous (nanoparticulate),0.01827,Steady state,HFM,,
15563,SCD,Thermal insulation,Monolith,Polyurethane,,,H,,,cp,ow,Isocyanatee monomer solution in acetonitrile-THF + pentaerythritol solution in DMSO + catalysts,Chemical (polymerization),Acetonitrile,SCD,Post-compression 50%,,0.1469,87.43%,207.9,,0.42,5.2,Mesoporous (nanoparticulate),0.01732,Steady state,HFM,,
15564,SCD,Thermal insulation,Monolith,Polyurethane,,,H,,,cp,ow,Isocyanatee monomer solution in acetonitrile-THF + pentaerythritol solution in DMSO + catalysts,Chemical (polymerization),Acetonitrile,SCD,Post-compression 60%,,0.1745,85.11%,208,,0.49,10.07,Mesoporous (nanoparticulate),0.01776,Steady state,HFM,,
15565,SCD,Thermal insulation,Monolith,Polyurethane,,,H,,,cp,ow,Isocyanatee monomer solution in acetonitrile-THF + pentaerythritol solution in DMSO + catalysts,Chemical (polymerization),Acetonitrile,SCD,Post-compression 70%,,0.2285,80.50%,201.4,,0.52,26.23,Mesoporous (nanoparticulate),0.01955,Steady state,HFM,,
15566,SCD,Thermal insulation,Monolith,Polyurethane,,,H,,,cp,ow,Isocyanatee monomer solution in acetonitrile-THF + pentaerythritol solution in DMSO + catalysts,Chemical (polymerization),Acetonitrile,SCD,Post-compression 80%,,0.3132,73.27%,195.6,,0.45,76.13,Mesoporous (nanoparticulate),0.02392,Steady state,HFM,,
15567,FD,Separation,Monolith,Alginate,Cellulose,,A,B,,ng,wa,Alginate solution + cellulose suspension (frozen),No gelation,Water,FD,Post-MTES vapor treatment,,0.0216,,16.67,,0.076,,Macroporous (flakes),,,,,
15568,FD,Thermal insulation,Monolith,Polyamideimide,,,G,,,ng,al,"Polyamide-imide fiber suspension + meta-aramid suspension (0:1) (electrospun, frozen)",No gelation,t-Butanol,FD,,,0.007,,,,,,Macroporous (fibrous),0.03428,Transient,Hot disk,,
15569,FD,Thermal insulation,Monolith,Polyamideimide,,,G,,,ng,al,"Polyamide-imide fiber suspension + meta-aramid suspension (1:3) (electrospun, frozen)",No gelation,t-Butanol,FD,,,0.007,,,,,,Macroporous (fibrous),,,,,
15570,FD,Thermal insulation,Monolith,Polyamideimide,,,G,,,ng,al,"Polyamide-imide fiber suspension + meta-aramid suspension (1:1) (electrospun, frozen)",No gelation,t-Butanol,FD,,,0.006,,,,,,Macroporous (fibrous),0.03066,Transient,Hot disk,,
15571,FD,Thermal insulation,Monolith,Polyamideimide,,,G,,,ng,al,"Polyamide-imide fiber suspension + meta-aramid suspension (3:1) (electrospun, frozen)",No gelation,t-Butanol,FD,,,0.006,,,,,,Macroporous (fibrous),,,,,
15572,FD,Thermal insulation,Monolith,Polyamideimide,,,G,,,ng,al,"Polyamide-imide fiber suspension + meta-aramid suspension (1:0) (electrospun, frozen)",No gelation,t-Butanol,FD,,,0.006,,,,,,Macroporous (fibrous),0.03427,Transient,Hot disk,,
15573,FD,Steam generation,Monolith,Alginate,Polyurethane,,A,H,,ng,wa,Alginate solution in polyurethane sponge (frozen),No gelation,Water,FD,Post-immersion into CaCl2 solution,Physical (Mn+),,,21.133,,,,Macroporous (cellular),,,,,
15574,FD,Steam generation,Monolith,Alginate,"Polyurethane, carbon",,A,"H, N",,ng,wa,Alginate solution + carbon suspension in polyurethane sponge (frozen),No gelation,Water,FD,Post-immersion into CaCl2 solution,Physical (Mn+),,,21.647,,,,Macroporous (cellular),,,,,
15575,FD,Filters,Monolith,Cellulose,,,B,,,ng,wa,Cellulose (0.2 wt%) fiber suspension (frozen),No gelation,Water,FD,,,0.0061,99.60%,,,,,Macroporous (flakes),,,,,
15576,FD,Filters,Monolith,Cellulose,,,B,,,ng,wa,Cellulose (0.3 wt%) fiber suspension (frozen),No gelation,Water,FD,,,0.0063,99.30%,,,,,Macroporous (flakes),,,,,
15577,FD,Filters,Monolith,Cellulose,,,B,,,ng,wa,Cellulose (0.4 wt%) fiber suspension (frozen),No gelation,Water,FD,,,0.0077,99.10%,,,,,Macroporous (flakes),,,,,
15578,FD,Filters,Monolith,Cellulose,,,B,,,ng,wa,Cellulose (0.5 wt%) fiber suspension (frozen),No gelation,Water,FD,,,0.0081,98.90%,,,,,Macroporous (flakes),,,,,
15579,FD,Filters,Monolith,Cellulose,,,B,,,ng,wa,Cellulose (0.6 wt%) fiber suspension (frozen),No gelation,Water,FD,,,0.0089,98.80%,,,,,Macroporous (flakes),,,,,
15580,FD,Adsorbent,Monolith,Cellulose,Xanthan,,B,A,,ng,wa,Cellulose (1%) suspension + PVA (0.6%) solution + xanthan (0.3%) solution (frozen),No gelation,Water,FD,,,0.02759,98.03%,,,,0.01266,Macroporous (flakes),,,,,
15581,FD,Adsorbent,Monolith,Cellulose,Xanthan,,B,A,,ng,wa,Cellulose (2%) suspension + PVA (0.6%) solution + xanthan (0.3%) solution (frozen),No gelation,Water,FD,,,0.03664,97.46%,,,,0.00779,Macroporous (flakes),,,,,
15582,FD,Adsorbent,Monolith,Cellulose,Xanthan,,B,A,,ng,wa,Cellulose (3%) suspension + PVA (0.6%) solution + xanthan (0.3%) solution (frozen),No gelation,Water,FD,,,0.04497,96.92%,518.01,,,0.00643,Macroporous (flakes),,,,,
15583,FD,Adsorbent,Monolith,Cellulose,Xanthan,,B,A,,ng,wa,Cellulose (3%) suspension + PVA (0.5%) solution + xanthan (0.3%) solution (frozen),No gelation,Water,FD,,,0.04712,96.77%,,,,0.00382,Macroporous (flakes),,,,,
15584,FD,Adsorbent,Monolith,Cellulose,Xanthan,,B,A,,ng,wa,Cellulose (3%) suspension + PVA (0.7%) solution + xanthan (0.3%) solution (frozen),No gelation,Water,FD,,,0.04776,96.74%,,,,0.01202,Macroporous (flakes),,,,,
15585,FD,Adsorbent,Monolith,Cellulose,Xanthan,,B,A,,ng,wa,Cellulose (3%) suspension + PVA (0.6%) solution + xanthan (0.2%) solution (frozen),No gelation,Water,FD,,,0.04579,96.89%,,,,0.00944,Macroporous (flakes),,,,,
15586,FD,Adsorbent,Monolith,Cellulose,Xanthan,,B,A,,ng,wa,Cellulose (3%) suspension + PVA (0.6%) solution + xanthan (0.4%) solution (frozen),No gelation,Water,FD,,,0.04633,96.81%,,,,0.00326,Macroporous (flakes),,,,,
15587,APD,Thermal insulation,Monolith,Gellan gum,,,A,,,pp,wa,Gellan gum solution + melamine-OH + (NaPO3)6 solution + SDS solution,Physical (temperature),Water,APD,,,0.107,98.80%,,,,12.3,Macroporous (cellular),0.0561,Transient,Hot disk,,
15588,FD,Thermal insulation,Fibers,Kevlar,,,K,,,pp,al,"Kevlar (2%) suspension in DMSO-t-BuOK (wet spun, 25 mL/min) + t-butanol (frozen)",Physical (antisolvent),t-Butanol,FD,,,0.0604,,,,,,Macroporous (fibrous),0.039,Unknown,Unknown,,
15589,FD,Thermal insulation,Fibers,Kevlar,,,K,,,pp,al,"Kevlar (3%) suspension in DMSO-t-BuOK (wet spun, 25 mL/min) + t-butanol (frozen)",Physical (antisolvent),t-Butanol,FD,,,0.0632,,,,,,Macroporous (fibrous),,,,,
15590,FD,Thermal insulation,Fibers,Kevlar,,,K,,,pp,al,"Kevlar (4%) suspension in DMSO-t-BuOK (wet spun, 25 mL/min) + t-butanol (frozen)",Physical (antisolvent),t-Butanol,FD,,,0.0692,,,,,,Macroporous (fibrous),,,,,
15591,FD,Thermal insulation,Fibers,Kevlar,,,K,,,pp,al,"Kevlar (6%) suspension in DMSO-t-BuOK (wet spun, 25 mL/min) + t-butanol (frozen)",Physical (antisolvent),t-Butanol,FD,,,0.0688,,,,,,Macroporous (fibrous),0.041,Unknown,Unknown,,
15592,FD,Thermal insulation,Fibers,Kevlar,,,K,,,pp,al,"Kevlar (6%) suspension in DMSO-t-BuOK (wet spun, 50 mL/min) + t-butanol (frozen)",Physical (antisolvent),t-Butanol,FD,,,0.0731,,,,,,Macroporous (fibrous),,,,,
15593,FD,Thermal insulation,Fibers,Kevlar,,,K,,,pp,al,"Kevlar (6%) suspension in DMSO-t-BuOK (wet spun, 75 mL/min) + t-butanol (frozen)",Physical (antisolvent),t-Butanol,FD,,,0.0664,,,,,,Macroporous (fibrous),,,,,
15594,FD,Thermal insulation,Fibers,Kevlar,,,K,,,pp,al,"Kevlar (6%) suspension in DMSO-t-BuOK (wet spun, 100 mL/min) + t-butanol (frozen)",Physical (antisolvent),t-Butanol,FD,,,0.07132,,,,,,Macroporous (fibrous),,,,,
15595,FD,Thermal insulation,Fibers,Kevlar,,,K,,,pp,al,"Kevlar (10%) suspension in DMSO-t-BuOK (wet spun, 25 mL/min) + t-butanol (frozen)",Physical (antisolvent),t-Butanol,FD,,,0.1088,,,,,,Macroporous (fibrous),0.04,Unknown,Unknown,,
15596,FD,Antibacterial,Monolith,Carboxymethyl cellulose,,,A,,,ng,wa,Carboxymethyl cellulose solution + citric acid (frozen),No gelation,Water,FD,,,,98.62%,,,,,Macroporous (cellular),,,,,
15597,FD,Antibacterial,Monolith,Carboxymethyl cellulose,Protein (soy),,A,C,,ng,wa,Carboxymethyl cellulose solution + protein (soy) suspension (2:1) + citric acid (frozen),No gelation,Water,FD,,,,98.01%,,,,,Macroporous (cellular),,,,,
15598,FD,Antibacterial,Monolith,Carboxymethyl cellulose,Protein (soy),,A,C,,ng,wa,Carboxymethyl cellulose solution + protein (soy) suspension (1:1) + citric acid (frozen),No gelation,Water,FD,,,,97.25%,,,,,Macroporous (cellular),,,,,
15599,FD,Antibacterial,Monolith,Carboxymethyl cellulose,Protein (soy),,A,C,,ng,wa,Carboxymethyl cellulose solution + protein (soy) suspension (1:2) + citric acid (frozen),No gelation,Water,FD,,,,95.64%,,,,,Macroporous (cellular),,,,,
15600,FD,Antibacterial,Monolith,Carboxymethyl cellulose,Protein (soy),,A,C,,ng,wa,Carboxymethyl cellulose solution + protein (soy) hydrogel? suspension (2:1) + citric acid (frozen),No gelation,Water,FD,,,,98.23%,,,,,Macroporous (cellular),,,,,
15601,FD,Antibacterial,Monolith,Carboxymethyl cellulose,Protein (soy),,A,C,,ng,wa,Carboxymethyl cellulose solution + protein (soy) hydrogel? suspension (1:1) + citric acid (frozen),No gelation,Water,FD,,,,97.42%,,,,,Macroporous (cellular),,,,,
15602,FD,Antibacterial,Monolith,Carboxymethyl cellulose,Protein (soy),,A,C,,ng,wa,Carboxymethyl cellulose solution + protein (soy) hydrogel? suspension (1:2) + citric acid (frozen),No gelation,Water,FD,,,,95.73%,,,,,Macroporous (cellular),,,,,
15603,FD,Thermal insulation,Monolith,Gelatin,DNA,,C,C,,ng,wa,DNA + gelatin solution (frozen),No gelation,Water,FD,,,0.06,93%,,,,6.68,Macroporous (cellular),0.0384,Transient,Hot disk,,
15604,FD,Thermal insulation,Monolith,Gelatin,DNA,,C,C,,ng,wa,"DNA + gelatin solution (recycled, frozen)",No gelation,Water,FD,,,,,,,,6.83,Macroporous (cellular),0.0412,Transient,Hot disk,,
15605,FD,Batteries,Monolith,COF,,,Q,,,cp,wa,"COF gel (tetrakis(4-formyl-(1,1-biphenyl))ethylene + 2,4,6-tris(4-aminophenyl)-1,3,5-triazine) in DMSO + o-dichlorobenzene-n-butanol (frozen)",Chemical (polymerization),Water,FD,,,0.0171,,232.9,,,0.163,Macroporous (particulate),,,,,
15606,FD,Batteries,Monolith,COF,,,Q,,,cp,wa,"COF gel (tetrakis(4-formyl-(1,1-biphenyl))ethylene + 2,4,6-tris(4-aminophenyl)-1,3,5-triazine) in DMSO + o-dichlorobenzene-n-butanol (frozen)",Chemical (polymerization),Water,FD,,,0.0211,,506.1,,,0.196,Macroporous (particulate),,,,,
15607,FD,"Separation, steam generation",Monolith,Cellulose,"PVA, GO",MTCS treatment,B,"E, N",Si,ng,wa,Cellulose suspension + GO suspension + PVA solution + SDS (frozen),No gelation,Water,FD,Post-MTCS vapor treatment,,,,,,,,Macroporous (flakes),,,,,
15608,FD,Electrochemical devices,Monolith,Polyaniline,,,M,,,ng,wa,Polyaniline suspension (frozen),No gelation,Water,FD,,,,,41.4,,,,Macroporous (flakes),,,,,
15609,FD,Electrochemical devices,Monolith,Polyaniline,GO,,M,N,,ng,wa,Polyaniline suspension + GO suspension (frozen),No gelation,Water,FD,,,,,265.4,,,,Macroporous (flakes),,,,,
15610,FD,Separation,Monolith,GO,,,N,,,ng,wa,GO suspension (frozen),No gelation,Water,FD,,,0.0162,,47.8,,,,Macroporous (flakes),,,,,
15611,FD,Separation,Monolith,Cellulose,GO,,B,N,,ng,wa,Corn stalk + GO suspension (0.2:1) (frozen),No gelation,Water,FD,,,0.0143,,29.6,,,,Macroporous (flakes),,,,,
15612,FD,Separation,Monolith,Cellulose,GO,,B,N,,ng,wa,Corn stalk + GO suspension (0.4:1) (frozen),No gelation,Water,FD,,,0.0082,,153,,,,Macroporous (flakes),,,,,
15613,FD,Separation,Monolith,Cellulose,GO,,B,N,,ng,wa,Corn stalk + GO suspension (0.6:1) (frozen),No gelation,Water,FD,,,0.0151,,10.5,,,,Macroporous (flakes),,,,,
15614,FD,Steam generation,Monolith,Lignin,"PVA, CNT",MTMS treatment,F,"E, N",Si,ng,wa,Lignin suspension + PVA solution + CNT suspension (frozen),No gelation,Water,FD,Post-MTMS vapor treatment,,,,,,,,Macroporous (flakes),,,,,
15615,FD,Thermal insulation,Monolith,Cellulose nanofibers,,,K,,,ng,wa,Cellulose nanofiber suspension (frozen),No gelation,Water,FD,,,0.00116,99.93%,,,,,Macroporous (fibrous),,,,,
15616,FD,Thermal insulation,Monolith,Cellulose nanofibers,Alginate,,K,A,,ng,wa,Cellulose nanofiber suspension + alginate solution (frozen),No gelation,Water,FD,,,0.01002,99.35%,,,,,Macroporous (fibrous),,,,,
15617,FD,Thermal insulation,Monolith,Cellulose nanofibers,Alginate,,K,A,,ng,wa,Cellulose nanofiber suspension + alginate solution + LiCl solution (frozen),No gelation,Water,FD,,,0.01862,98.80%,,,,,Macroporous (fibrous),0.03736,Transient,Hot disk,,
15618,FD,Not specific,Monolith,Polyimide,,,G,,,pp,al,Poly(amic acid) + acetic acid-pyridine in DMAc + acetone + ethanol + water (frozen),Physical (antisolvent),t-Butanol,FD,,,0.019,87%,,,,0.1,Macroporous (fibrous),,,,,
15619,FD,Not specific,Monolith,Polyimide,Kevlar,,G,K,,pp,al,Kevlar (0.25%) solution in DMSO-KOH + poly(amic acid) + acetic acid-pyridine in DMAc + acetone + ethanol + water (frozen),Physical (antisolvent),t-Butanol,FD,,,0.018,87%,,,,0.035,Macroporous (fibrous),,,,,
15620,FD,Not specific,Monolith,Polyimide,Kevlar,,G,K,,pp,al,Kevlar (0.5%) solution in DMSO-KOH + poly(amic acid) + acetic acid-pyridine in DMAc + acetone + ethanol + water (frozen),Physical (antisolvent),t-Butanol,FD,,,0.017,88%,,,,0.03,Macroporous (fibrous),,,,,
15621,FD,Not specific,Monolith,Polyimide,Kevlar,,G,K,,pp,al,Kevlar (0.75%) solution in DMSO-KOH + poly(amic acid) + acetic acid-pyridine in DMAc + acetone + ethanol + water (frozen),Physical (antisolvent),t-Butanol,FD,,,0.016,88%,,,,0.025,Macroporous (fibrous),,,,,
15622,FD,Not specific,Monolith,Polyimide,Kevlar,,G,K,,pp,al,Kevlar (1%) solution in DMSO-KOH + poly(amic acid) + acetic acid-pyridine in DMAc + acetone + ethanol + water (frozen),Physical (antisolvent),t-Butanol,FD,,,0.019,86%,,,,0.07,Macroporous (fibrous),,,,,
15623,FD,Not specific,Monolith,Polyimide,Kevlar,,G,K,,pp,al,Kevlar (1.5%) solution in DMSO-KOH + poly(amic acid) + acetic acid-pyridine in DMAc + acetone + ethanol + water (frozen),Physical (antisolvent),t-Butanol,FD,,,0.021,85%,,,,0.13,Macroporous (fibrous),,,,,
15624,SCD,Thermal insulation,Monolith,Polyimide,,,G,,,cp,ow,"Biphenyl-3,3',4,4'-tetracarboxylic dianydride + 5-amino-2-(4-aminophenyl) benzimidazole in DMAc + 4,4,4-[benzene-1,3,5-triyltris(oxy)] trianiline + acetic acid-pyridine",Chemical (polymerization),Acetone,SCD,,,0.2175,,330,,,45,Mesoporous (nanoparticulate),0.0503,Transient,Hot disk,,
15625,SCD,Thermal insulation,Monolith,Polyimide,,,G,,,cp,ow,"Biphenyl-3,3',4,4'-tetracarboxylic dianydride + 5-amino-2-(4-aminophenyl) benzimidazole + 5-amino-2-(4-aminophenyl) benzoxazole (25%) in DMAc + 4,4,4-[benzene-1,3,5-triyltris(oxy)] trianiline + acetic acid-pyridine",Chemical (polymerization),Acetone,SCD,,,0.2201,,345,,,50,Mesoporous (nanoparticulate),0.051,Transient,Hot disk,,
15626,SCD,Thermal insulation,Monolith,Polyimide,,,G,,,cp,ow,"Biphenyl-3,3',4,4'-tetracarboxylic dianydride + 5-amino-2-(4-aminophenyl) benzimidazole + 5-amino-2-(4-aminophenyl) benzoxazole (50%) in DMAc + 4,4,4-[benzene-1,3,5-triyltris(oxy)] trianiline + acetic acid-pyridine",Chemical (polymerization),Acetone,SCD,,,0.2205,,378,,,60,Mesoporous (nanoparticulate),0.056,Transient,Hot disk,,
15627,SCD,Thermal insulation,Monolith,Polyimide,,,G,,,cp,ow,"Biphenyl-3,3',4,4'-tetracarboxylic dianydride + 5-amino-2-(4-aminophenyl) benzimidazole + 5-amino-2-(4-aminophenyl) benzoxazole (75%) in DMAc + 4,4,4-[benzene-1,3,5-triyltris(oxy)] trianiline + acetic acid-pyridine",Chemical (polymerization),Acetone,SCD,,,0.23,,351,,,65,Mesoporous (nanoparticulate),0.07,Transient,Hot disk,,
15628,SCD,Thermal insulation,Monolith,Polyimide,,,G,,,cp,ow,"Biphenyl-3,3',4,4'-tetracarboxylic dianydride + 5-amino-2-(4-aminophenyl) benzoxazole in DMAc + 4,4,4-[benzene-1,3,5-triyltris(oxy)] trianiline + acetic acid-pyridine",Chemical (polymerization),Acetone,SCD,,,0.2329,,343,,,65,Mesoporous (nanoparticulate),0.077,Transient,Hot disk,,
15629,FD,Antibacterial,Monolith,Agar,,,A,,,pp,wa,Agar solution (frozen),Physical (temperature),Water,FD,,,,,4.17,,,,Macroporous (flakes),,,,,
15630,FD,Antibacterial,Monolith,Agar,GQD,,A,N,,pp,wa,Agar solution + GQD suspension (1%) (frozen),Physical (temperature),Water,FD,,,,,1.21,,,,Macroporous (flakes),,,,,
15631,FD,Antibacterial,Monolith,Agar,GQD,,A,N,,pp,wa,Agar solution + GQD suspension (5%) (frozen),Physical (temperature),Water,FD,,,,,5.99,,,,Macroporous (flakes),,,,,
15632,FD,Antibacterial,Monolith,Agar,GQD,,A,N,,pp,wa,Agar solution + GQD suspension (10%) (frozen),Physical (temperature),Water,FD,,,,,10.6,,,,Macroporous (flakes),,,,,
15633,FD,Antibacterial,Monolith,Agar,GQD,,A,N,,pp,wa,Agar solution + GQD suspension (20%) (frozen),Physical (temperature),Water,FD,,,,,20.5,,,,Macroporous (flakes),,,,,
15634,FD,Thermal insulation,Monolith,Hydroxymethyl cellulose,GO,,A,N,,ng,wa,Hydroxyethyl cellulose solution + Na2B4O7 + GO suspension (frozen),No gelation,Water,FD,,,0.15,93%,,,,,Macroporous (cellular),0.053,Transient,Hot disk,,
15635,FD,Thermal insulation,Monolith,PVA,,,E,,,ng,wa,PVA solution (frozen),No gelation,Water,FD,,,0.08,99.10%,,,,0.74,Macroporous (flakes),,,,,
15636,FD,Thermal insulation,Monolith,PVA,Carbon,,E,N,,ng,wa,PVA solution + phytic acid (0.5) + carbon nanohorn (0.2) suspension (frozen),No gelation,Water,FD,,,0.09,99.00%,,,,0.66,Macroporous (flakes),,,,,
15637,FD,Thermal insulation,Monolith,PVA,Carbon,,E,N,,ng,wa,PVA solution + phytic acid (1) + carbon nanohorn (0.2) suspension (frozen),No gelation,Water,FD,,,0.1,99.00%,,,,1.58,Macroporous (flakes),,,,,
15638,FD,Thermal insulation,Monolith,PVA,Carbon,,E,N,,ng,wa,PVA solution + phytic acid (1.5) + carbon nanohorn (0.2) suspension (frozen),No gelation,Water,FD,,,0.1,99.00%,,,,2.02,Macroporous (flakes),,,,,
15639,FD,Thermal insulation,Monolith,PVA,Carbon,,E,N,,ng,wa,PVA solution + phytic acid (2) + carbon nanohorn (0.2) suspension (frozen),No gelation,Water,FD,,,0.12,98.90%,,,,0.54,Macroporous (flakes),,,,,
15640,FD,Thermal insulation,Monolith,PVA,Carbon,,E,N,,ng,wa,PVA solution + phytic acid (2.5) + carbon nanohorn (0.2) suspension (frozen),No gelation,Water,FD,,,0.16,98.70%,,,,0.31,Macroporous (flakes),,,,,
15641,FD,Thermal insulation,Monolith,PVA,,,E,,,ng,wa,PVA solution + phytic acid (1.5) (frozen),No gelation,Water,FD,,,0.09,99.00%,,,,0.5,Macroporous (flakes),,,,,
15642,FD,Thermal insulation,Monolith,Poly(vinylidene fluoride),,"1H,1H,2H,2H-perfluoroalkyltriethoxysilane treatment",M,,Si,cp,wa,"Poly(vinylidene fluoride) solution in DMF + 1H,1H,2H,2H-perfluoroalkyltriethoxysilane treatment + water (frozen)",Chemical (polymerization),Water,FD,,,,62.09%,18.185,,,,Macroporous (flakes),0.036,Transient,Flash,,
15643,FD,Thermal insulation,Monolith,Poly(vinylidene fluoride),MF,"1H,1H,2H,2H-perfluoroalkyltriethoxysilane treatment",M,I,Si,cp,wa,"Poly(vinylidene fluoride) solution in DMF + 1H,1H,2H,2H-perfluoroalkyltriethoxysilane treatment + melamine foam + water (frozen)",Chemical (polymerization),Water,FD,,,,83.31%,15.914,,,,Macroporous (flakes),0.017,Transient,Flash,,
15644,FD,Sound insulation,Monolith,Chitin,,,B,,,pp,wa,Chitin-KOH-urea solution (freeze-thaw) + ethanol + water (frozen in N2),Physical (antisolvent),Water,FD,,,0.038,94.84%,,,,0.018,Macroporous (flakes),,,,,
15645,FD,Sound insulation,Monolith,Chitin,,,B,,,pp,wa,Chitin-KOH-urea solution (freeze-thaw) + ethanol + water (frozen),Physical (antisolvent),Water,FD,,,0.057,92.32%,,,,0.026,Macroporous (flakes),,,,,
15646,FD,Sound insulation,Monolith,Chitin,,,B,,,pp,al,Chitin-KOH-urea solution (freeze-thaw) + ethanol + t-butanol (frozen),Physical (antisolvent),t-Butanol,FD,,,0.042,96.26%,,,,0.028,Macroporous (flakes),,,,,
15647,FD,Thermal insulation,Monolith,Polyimide,Polyisophthaloyl metaphenylene diamine,,G,G,,ng,wa,Poly(amic acid) + TEA + polyisophthaloyl metaphenylene diamine fibers (frozen),No gelation,Water,FD,,,,,,,,,Macroporous (fibrous),,,,,
15648,FD,Thermal insulation,Monolith,Polyimide,,,G,,,ng,wa,Poly(amic acid) (5%) (frozen),No gelation,Water,FD,Post-heat treatment,,0.0791,,,,,,Macroporous (cellular),0.037,Transient,Hot disk,,
15649,FD,Thermal insulation,Monolith,Polyimide,GO,,G,N,,ng,wa,Poly(amic acid) + GO suspension (3%) (frozen),No gelation,Water,FD,Post-heat treatment,,0.0409,,,,,,Macroporous (cellular),0.035,Transient,Hot disk,,
15650,FD,Thermal insulation,Monolith,Polyimide,GO,,G,N,,ng,wa,Poly(amic acid) + GO suspension (5%) (frozen),No gelation,Water,FD,Post-heat treatment,,0.0644,,,,,,Macroporous (cellular),0.042,Transient,Hot disk,,
15651,FD,Thermal insulation,Monolith,Polyimide,GO,,G,N,,ng,wa,Poly(amic acid) + GO suspension (7%) (frozen),No gelation,Water,FD,Post-heat treatment,,0.0952,,,,,,Macroporous (cellular),0.048,Transient,Hot disk,,
15652,FD,Thermal insulation,Monolith,Polyimide,GO,,G,N,,ng,wa,Poly(amic acid) + GO suspension (9%) (frozen),No gelation,Water,FD,Post-heat treatment,,0.1394,,,,,,Macroporous (cellular),0.054,Transient,Hot disk,,
