Repository: paulagirones/Aerogels_thermal_conductivity

# Aerogels_thermal_conductivity
Machine learning prediction of thermal conductivity in aerogels.

File: 20250220_dataset.csv (part 90 of 95)
Entry,Drying,Purpose,Shape,First materials,Second materials,Modification,First material class,Second materials class,Modification class,Gelation class,Solvent class,Process,Gelation mechanism,Final solvent,Drying details,Post drying treatment,Post-drying cross-linking,Envelope density g/cm3,Porosity,BET surface area m2/g,BJH pore size nm,BJH pore volume (total) cm3/g,compression elastic modulus MPa,SEM,Thermal conductivity W/(m K),Thermal method,Thermal method detail,,
15653,FD,Adsorbent,Monolith,Carboxymethyl chitosan,,,A,,,cc,wa,Carboxymethyl chitosan solution + glutaraldehyde solution (frozen),Chemical (aldehyde),Water,FD,Post-esterification,,,,,,,,Macroporous (cellular),,,,,
15654,FD,Scaffold,Monolith,Chitosan,"Polycaprolactone, silk fibroin",,A,"F, D",,ng,wa,"Chitosan solution + polycaprolactone-silk fibroin solution (electrospun, frozen)",No gelation,Water,FD,,,,94.50%,,,,,Macroporous (cellular),,,,,
15655,FD,Scaffold,Monolith,Chitosan,"Polycaprolactone, silk fibroin",,A,"F, D",,ng,wa,"Chitosan-oligomer (1:1) solution + polycaprolactone-silk fibroin solution (electrospun, frozen)",No gelation,Water,FD,,,,95.60%,,,,,Macroporous (cellular),,,,,
15656,FD,Scaffold,Monolith,Chitosan,"Polycaprolactone, silk fibroin",,A,"F, D",,ng,wa,"Chitosan-oligomer (2:1) solution + polycaprolactone-silk fibroin solution (electrospun, frozen)",No gelation,Water,FD,,,,95.20%,,,,,Macroporous (cellular),,,,,
15657,FD,Adsorbent,Monolith,Chitosan,,,A,,,cc,wa,Chitosan solution + glutaraldehyde solution (frozen),Chemical (aldehyde),Water,FD,,,,,140,,,,Macroporous (flakes),,,,,
15658,FD,Adsorbent,Monolith,Chitosan,GO,,A,N,,cc,wa,Chitosan solution + GO (20) suspension + glutaraldehyde solution (frozen),Chemical (aldehyde),Water,FD,,,,,90,,,,Macroporous (flakes),,,,,
15659,FD,Adsorbent,Monolith,Chitosan,GO,,A,N,,cc,wa,Chitosan solution + GO (30) suspension + glutaraldehyde solution (frozen),Chemical (aldehyde),Water,FD,,,,,80,,,,Macroporous (flakes),,,,,
15660,FD,Adsorbent,Monolith,Chitosan,GO,,A,N,,cc,wa,Chitosan solution + GO (40) suspension + glutaraldehyde solution (frozen),Chemical (aldehyde),Water,FD,,,,,80,,,,Macroporous (flakes),,,,,
15661,FD,Adsorbent,Monolith,Chitosan,GO,,A,N,,cc,wa,Chitosan solution + GO (50) suspension + glutaraldehyde solution (frozen),Chemical (aldehyde),Water,FD,,,,,70,,,,Macroporous (flakes),,,,,
15662,FD,Adsorbent,Monolith,Chitosan,GO,,A,N,,cc,wa,Chitosan solution + GO (60) suspension + glutaraldehyde solution (frozen),Chemical (aldehyde),Water,FD,,,,,40,,,,Macroporous (flakes),,,,,
15663,FD,Not specific,Monolith,Polyimide,,,G,,,cp,wa,Poly(amic acid) (I) solution + TEA (frozen),Chemical (polymerization),Water,FD,Post-calcination at 300 °C,,0.07,,129.13,,,,Macroporous (cellular),0.15,Steady state,HFM,,
15664,FD,Not specific,Monolith,Polyimide,,,G,,,cp,wa,Poly(amic acid) (II) solution + TEA (frozen),Chemical (polymerization),Water,FD,Post-calcination at 300 °C,,0.09,,179.25,,,,Macroporous (cellular),0.11,Steady state,HFM,,
15665,FD,Not specific,Monolith,Polyimide,,,G,,,cp,wa,Poly(amic acid) (I) solution + piperazine (frozen),Chemical (polymerization),Water,FD,Post-calcination at 300 °C,,0.09,,144.66,,,,Macroporous (cellular),0.1,Steady state,HFM,,
15666,FD,Not specific,Monolith,Polyimide,,,G,,,cp,wa,Poly(amic acid) (II) solution + piperazine (frozen),Chemical (polymerization),Water,FD,Post-calcination at 300 °C,,0.09,,210.6,,,,Macroporous (cellular),0.09,Steady state,HFM,,
15667,FD,Steam generation,Monolith,Cellulose,Polyvinylpyrrolidone,"(2,3-Epoxypropoxy) propytrimethoxysilane treatment",B,E,Si,ng,wa,"Cellulose fiber suspension + polyvinylpyrrolidone + (2,3-epoxypropoxy) propytrimethoxysilane (frozen)",No gelation,Water,FD,,,0.025,,,,,,Macroporous (flakes),,,,,
15668,FD,Steam generation,Monolith,Cellulose,"Polyvinylpyrrolidone, CNT","(2,3-Epoxypropoxy) propytrimethoxysilane treatment",B,"E, N",Si,ng,wa,"Cellulose fiber suspension + CNT (0.2%) + polyvinylpyrrolidone + (2,3-epoxypropoxy) propytrimethoxysilane (frozen)",No gelation,Water,FD,,,0.029,,,,,,Macroporous (flakes),,,,,
15669,FD,Steam generation,Monolith,Cellulose,"Polyvinylpyrrolidone, CNT","(2,3-Epoxypropoxy) propytrimethoxysilane treatment",B,"E, N",Si,ng,wa,"Cellulose fiber suspension + CNT (0.5%) + polyvinylpyrrolidone + (2,3-epoxypropoxy) propytrimethoxysilane (frozen)",No gelation,Water,FD,,,0.03,,,,,,Macroporous (flakes),,,,,
15670,APD,Adsorbent,Monolith,Polyacrylamide,"Polyacrylonitrile, polyvinylpyrrolidone",,R,"R, E",,ng,ow,Polyacrylamide fiber suspension + polyacrylonitrile + polyvinylpyrrolidone (spun),No gelation,DMF,APD,,,,,,,,,Macroporous (fibrous),,,,,
15671,FD,Adsorbent,Monolith,Cellulose,Alginate,,B,A,,ng,wa,Wheat stwar (0.5) suspension + alginate solution + phytic acid solution (frozen),No gelation,Water,FD,,,0.0763,,,,,,Macroporous (flakes),,,,,
15672,FD,Adsorbent,Monolith,Cellulose,Alginate,(3-Chloropropyl)trimethoxysilane treatment,B,A,Si,ng,wa,Wheat stwar (0.5) suspension + alginate solution + phytic acid solution (frozen),No gelation,Water,FD,Post-(3-chloropropyl)trimethoxysilane treatment,,0.0679,,,,,,Macroporous (flakes),,,,,
15673,FD,Adsorbent,Monolith,Cellulose,Alginate,(3-Chloropropyl)trimethoxysilane treatment,B,A,Si,ng,wa,Wheat stwar (0.5) suspension + alginate solution + phytic acid solution (directionally frozen),No gelation,Water,FD,Post-(3-chloropropyl)trimethoxysilane treatment,,0.0817,,,,,,Macroporous (flakes),,,,,
15674,FD,Adsorbent,Monolith,Cellulose,Alginate,,B,A,,ng,wa,Wheat stwar (0.5) suspension + alginate solution + phytic acid solution (directionally frozen),No gelation,Water,FD,,,0.0865,,,,,,Macroporous (flakes),,,,,
15675,FD,Adsorbent,Monolith,Cellulose,Alginate,,B,A,,ng,wa,Wheat stwar (0.75) suspension + alginate solution + phytic acid solution (frozen),No gelation,Water,FD,,,0.0679,,,,,,Macroporous (flakes),,,,,
15676,FD,Adsorbent,Monolith,Cellulose,Alginate,(3-Chloropropyl)trimethoxysilane treatment,B,A,Si,ng,wa,Wheat stwar (0.75) suspension + alginate solution + phytic acid solution (frozen),No gelation,Water,FD,Post-(3-chloropropyl)trimethoxysilane treatment,,0.0789,,,,,,Macroporous (flakes),,,,,
15677,FD,Adsorbent,Monolith,Cellulose,Alginate,(3-Chloropropyl)trimethoxysilane treatment,B,A,Si,ng,wa,Wheat stwar (0.75) suspension + alginate solution + phytic acid solution (directionally frozen),No gelation,Water,FD,Post-(3-chloropropyl)trimethoxysilane treatment,,0.0798,,,,,,Macroporous (flakes),,,,,
15678,FD,Adsorbent,Monolith,Cellulose,Alginate,,B,A,,ng,wa,Wheat stwar (0.75) suspension + alginate solution + phytic acid solution (directionally frozen),No gelation,Water,FD,,,0.0802,,,,,,Macroporous (flakes),,,,,
15679,APD,Thermal insulation,Fibers,Polyamideimide,Polyurethane,,G,H,,pp,wa,Polyamide-imide-polyurethane precursor solution (wet spun) + water,Physical (antisolvent),Water,APD,,,,77.30%,,,,,Macroporous (cellular),0.025,Transient,Unknown,,
15680,FD,Sensors,Monolith,Chitosan,"Polyethyleneimine, CNT",Glycidoxypropyltriethoxysilane treatment,A,"E, N",Si,ng,wa,Chitosan solution + polyethyelenimine solution + CNT suspension + glycidoxypropyltriethoxysilane (frozen),No gelation,Water,FD,,,,,,,,,Macroporous (cellular),,,,,
15681,FD,Thermoelectric devices,Monolith,Cellulose nanofibers,"Epoxy, CNT",,K,"F, N",,ng,wa,Cellulose nanofiber suspension + CNT (frozen),No gelation,Water,FD,Post-compositing with epoxy resin,,,,,,,,Macroporous (cellular),,,,,
15682,FD,Sensors,Monolith?,Polyimide,,,G,,,ng,wa,"Polyimide fibers + hydroxylamine sulfate in acetone (electrospun, frozen)",No gelation,Water,FD,,,0.0656,92.60%,146,,,,Macroporous (fibrous),,,,,
15683,FD,Adsorbent,Monolith,Starch,,,A,,,pp,wa,Starch solution + Na3P3O9 + citric acid (frozen),Physical (temperature),Water,FD,,,,,4.12,,,,Macroporous (flakes),,,,,
15684,SCD,Batteries,Monolith,Polyimine,,,G,,,cp,al,"1,3,5-Tris(p-formylphenyl)benzene + tris(2-aminoethyl)amine in DMF",Chemical (polymerization),Ethanol,SCD,,,,80%,,,,,Macroporous (particulate),,,,,
15685,FD,Scaffold,Monolith,Polycaprolactone,Gelatin,,F,C,,pp,wa,"Polycaprolacrone-gelatin (electrospun, frozen)",Physical (antisolvent),Water,FD,,,,,,,,,Macroporous (fibrous),,,,,
15686,APD,Thermal insulation,Fibers,Polystyrene,Polyurethane,,J,H,,pp,wa,Polystylene-polyurethane fibers in DMF-THF (electrospun),Physical (antisolvent),Water,FD,,,0.003,99.70%,45,,,,Macroporous (fibrous),0.0253,Transient,Hot disk,,
15687,FD,Adsorbent,Monolith,Carboxymethyl cellulose,,,A,,,pp,wa,Carboxymethyl cellulose solution + NaOH solution (frozen),Physical (pH),Water,FD,,,,,4.978,,,,Macroporous (flakes),,,,,
15688,FD,Adsorbent,Monolith,Carboxymethyl cellulose,Polyethyleneimine,,A,E,,pp,wa,Carboxymethyl cellulose solution + 2-(chloromethyl)pyridine hydrochloride + Na2CO3 + polyethyleneimine + NaOH solution (frozen),Physical (pH),Water,FD,,,,,3.302,,,,Macroporous (flakes),,,,,
15689,FD,Shield,Monolith,Polyimide,,,G,,,ng,wa,Poly(amic acid) solution (frozen),No gelation,Water,FD,Post-calcination at 300 °C,,0.065,88%,,,,,Macroporous (cellular),0.032,Transient,Hot wire,,
15690,FD,Shield,Monolith,Polyimide,CNT,,G,N,,ng,wa,Poly(amic acid) solution + CNT (2%) suspension (frozen),No gelation,Water,FD,Post-calcination at 300 °C,,0.1,84%,,,,,Macroporous (cellular),0.045,Transient,Hot wire,,
15691,FD,Shield,Monolith,Polyimide,CNT,,G,N,,ng,wa,Poly(amic acid) solution + CNT (6%) suspension (frozen),No gelation,Water,FD,Post-calcination at 300 °C,,0.09,85%,,,,,Macroporous (cellular),0.043,Transient,Hot wire,,
15692,FD,Shield,Monolith,Polyimide,CNT,,G,N,,ng,wa,Poly(amic acid) solution + CNT (10%) suspension (frozen),No gelation,Water,FD,Post-calcination at 300 °C,,0.07,95%,,,,,Macroporous (cellular),0.042,Transient,Hot wire,,
15693,FD,Shield,Monolith,Polyimide,CNT,,G,N,,ng,wa,Poly(amic acid) solution + CNT (14%) suspension (frozen),No gelation,Water,FD,Post-calcination at 300 °C,,0.08,93%,,,,,Macroporous (cellular),0.045,Transient,Hot wire,,
15694,FD,Shield,Monolith,Polyimide,CNT,,G,N,,ng,wa,Poly(amic acid) solution + CNT (18%) suspension (frozen),No gelation,Water,FD,Post-calcination at 300 °C,,0.085,92%,,,,,Macroporous (cellular),0.049,Transient,Hot wire,,
15695,FD,Shield,Monolith,Polyimide,,,G,,,ng,wa,Poly(amic acid) solution (slowly frozen),No gelation,Water,FD,Post-calcination at 300 °C,,0.065,87%,,,,,Macroporous (cellular),0.032,Transient,Hot wire,,
15696,FD,Shield,Monolith,Polyimide,CNT,,G,N,,ng,wa,Poly(amic acid) solution + CNT (2%) suspension (slowly frozen),No gelation,Water,FD,Post-calcination at 300 °C,,0.09,85%,,,,,Macroporous (cellular),0.04,Transient,Hot wire,,
15697,FD,Shield,Monolith,Polyimide,CNT,,G,N,,ng,wa,Poly(amic acid) solution + CNT (6%) suspension (slowly frozen),No gelation,Water,FD,Post-calcination at 300 °C,,0.085,92%,,,,,Macroporous (cellular),0.04,Transient,Hot wire,,
15698,FD,Shield,Monolith,Polyimide,CNT,,G,N,,ng,wa,Poly(amic acid) solution + CNT (10%) suspension (slowly frozen),No gelation,Water,FD,Post-calcination at 300 °C,,0.085,96%,,,,,Macroporous (cellular),0.04,Transient,Hot wire,,
15699,FD,Shield,Monolith,Polyimide,CNT,,G,N,,ng,wa,Poly(amic acid) solution + CNT (14%) suspension (slowly frozen),No gelation,Water,FD,Post-calcination at 300 °C,,0.07,93%,,,,,Macroporous (cellular),0.048,Transient,Hot wire,,
15700,FD,Shield,Monolith,Polyimide,CNT,,G,N,,ng,wa,Poly(amic acid) solution + CNT (18%) suspension (slowly frozen),No gelation,Water,FD,Post-calcination at 300 °C,,0.08,94%,,,,,Macroporous (cellular),0.05,Transient,Hot wire,,
15701,FD,Thermal insulation,Sheet,Polyimide,,,G,,,pp,al,Poly(amic acid) (PS-PI-1) solution + ethanol,Physical (antisolvent),Ethanol,SCD,Post-calcination at 220 °C,,,82.39%,,,,,Macroporous (cellular),0.045,Transient,hot disk,,
15702,FD,Thermal insulation,Sheet,Polyimide,,,G,,,pp,al,Poly(amic acid) (PS-PI-2) solution + ethanol,Physical (antisolvent),Ethanol,SCD,Post-calcination at 220 °C,,,79.58%,,,,,Macroporous (cellular),0.045,Transient,hot disk,,
15703,SCD,Thermal insulation,Sheet,Polyimide,,,G,,,pp,al,Poly(amic acid) (PS-PI-3) solution + ethanol,Physical (antisolvent),Ethanol,SCD,Post-calcination at 220 °C,,,77.46%,,,,,Macroporous (cellular),0.048,Transient,hot disk,,
15704,FD,Sensors,Monolith,Amyloid fibers,CNT,,D,N,,ng,wa,Amyloid fiber suspension (frozen),No gelation,Water,FD,Post-compositing with CNT,,0.0348,,,,,,Macroporous (cellular),,,,,
15705,FD,Thermal insulation,Fibers,Cellulose nanofibers,"Chitosan, polyester",,K,"A, F",,ng,wa,"Cellulose nanofiber-polyester suspension + chitosan solution (electrospun, frozen)",No gelation,Water,FD,,,0.058,,,,,,Macroporous (cellular),0.034,Transient,Hot disk,,
15706,APD,Thermal insulation,Monolith,Gelatin,Polyurethane,,C,H,,ng,wa,Polyurethane sponge + gelatin solution + boric acid + tetrakis hydroxymethyl phosphonium sulfate,No gelation,Water,APD,,,,,,,,,Macroporous (flakes),,,,,
15707,SCD,Thermal insulation,Sheet,Polyimide,,,G,,,cp,ow,Poly(amic acid) (BPDA 0%) solution + pyridine-acetic acid (coated),Chemical (polymerization),Acetone,SCD,,,0.49,62%,229.489,,,,Mesoporous (nanoparticulate),0.03899,Transient,Hot disk,,
15708,SCD,Thermal insulation,Sheet,Polyimide,,,G,,,cp,ow,Poly(amic acid) (BPDA 25%) solution + pyridine-acetic acid (coated),Chemical (polymerization),Acetone,SCD,,,0.2,85%,217.33,,,,Mesoporous (nanoparticulate),0.02598,Transient,Hot disk,,
15709,SCD,Thermal insulation,Sheet,Polyimide,,,G,,,cp,ow,Poly(amic acid) (BPDA 50%) solution + pyridine-acetic acid (coated),Chemical (polymerization),Acetone,SCD,,,0.08,95%,201.769,,,,Mesoporous (nanoparticulate),0.02586,Transient,Hot disk,,
15710,SCD,Thermal insulation,Sheet,Polyimide,,,G,,,cp,ow,Poly(amic acid) (BPDA 75%) solution + pyridine-acetic acid (coated),Chemical (polymerization),Acetone,SCD,,,0.1,93%,202.836,,,,Mesoporous (nanoparticulate),0.01699,Transient,Hot disk,,
15711,SCD,Thermal insulation,Sheet,Polyimide,,,G,,,cp,ow,Poly(amic acid) (BPDA 100%) solution + pyridine-acetic acid (coated),Chemical (polymerization),Acetone,SCD,,,0.13,91%,179.128,,,,Mesoporous (nanoparticulate),0.0151,Transient,Hot disk,,
15712,APD,Adsorbent (gas),Monolith,RF,,,I,,,cp,al,Resorcinol-formaldehyde solution + Na2CO3 solution,Chemical (polymerization),Ethanol,APD,,,,,374,,,,Macroporous (particulate),,,,,
15713,APD,Adsorbent (gas),Monolith,RF,MF,,I,I,,cp,al,Resorcinol-melamine (5)-formaldehyde solution + Na2CO3 solution,Chemical (polymerization),Ethanol,APD,,,,,366,,,,Macroporous (particulate),,,,,
15714,APD,Adsorbent (gas),Monolith,RF,MF,,I,I,,cp,al,Resorcinol-melamine (10)-formaldehyde solution + Na2CO3 solution,Chemical (polymerization),Ethanol,APD,,,,,240,,,,Macroporous (particulate),,,,,
15715,APD,Adsorbent (gas),Monolith,RF,MF,,I,I,,cp,al,Resorcinol-melamine (15)-formaldehyde solution + Na2CO3 solution,Chemical (polymerization),Ethanol,APD,,,,,195,,,,Macroporous (particulate),,,,,
15716,APD,Adsorbent (gas),Monolith,RF,MF,,I,I,,cp,al,Resorcinol-melamine (20)-formaldehyde solution + Na2CO3 solution,Chemical (polymerization),Ethanol,APD,,,,,119,,,,Macroporous (particulate),,,,,
15717,APD,Adsorbent (gas),Monolith,RF,MF,,I,I,,cp,al,Resorcinol-melamine (28)-formaldehyde solution + Na2CO3 solution,Chemical (polymerization),Ethanol,APD,,,,,120,,,,Macroporous (particulate),,,,,
15718,FD,Adsorbent,Monolith,Chitin,,,B,,,pp,al,"Chitin-NaOH-urea solution (freeze-thaw, frozen)",Physical (aggregation),t-Butanol,FD,,,,,163.064,,,,Macroporous (particulate),,,,,
15719,FD,Adsorbent,Monolith,Chitin,Collagen,(3-Glycidyloxypropyl)trimethoxysilane modification,B,C,Si,pp,al,Chitin-NaOH-urea solution (freeze-thaw) + collagen (2) + (3-glycidyloxypropyl)trimethoxysilane (frozen),Physical (aggregation),t-Butanol,FD,,,,,160.495,,,,Macroporous (particulate),,,,,
15720,FD,Adsorbent,Monolith,Chitin,Collagen,(3-Glycidyloxypropyl)trimethoxysilane modification,B,C,Si,pp,al,Chitin-NaOH-urea solution (freeze-thaw) + collagen (3) + (3-glycidyloxypropyl)trimethoxysilane (frozen),Physical (aggregation),t-Butanol,FD,,,,,217.947,,,,Macroporous (particulate),,,,,
15721,FD,Adsorbent,Monolith,Chitin,Collagen,(3-Glycidyloxypropyl)trimethoxysilane modification,B,C,Si,pp,al,Chitin-NaOH-urea solution (freeze-thaw) + collagen (4) + (3-glycidyloxypropyl)trimethoxysilane (frozen),Physical (aggregation),t-Butanol,FD,,,,,155.002,,,,Macroporous (particulate),,,,,
15722,APD,Thermal insulation,Fibers,PMMA,Carbon,,R,N,,ng,"ow, wa",PMMA solution in DMAc-water + carbon black suspension (electrospun),No gelation,DMAc-water,APD,,,,91.30%,68.38,,,,Macroporous (flakes),0.0158,Transient,Hot disk,,
15723,FD,Sensors,Monolith,Aramid fibers,GO,,K,N,,ng,wa,Aramid fiber suspension + GO suspension (frozen),No gelation,Water,FD,Post-calcination at 400 °C,,0.0075,,,,,,Macroporous (cellular),,,,,
15724,FD,Separation,Monolith,COF,,,Q,,,cp,wa,"COF gel (2,4,6-trimethyl-1,3,5-triazine + p-dibenzaldehyde) (frozen)",Chemical (polymerization),Water,FD,,,0.01843,,873.75,,,,Macroporous (particulate),,,,,
15725,FD,Separation,Monolith,Carboxymethyl cellulose,"Gelatin, collagen",,A,"C, C",,ng,wa,Collagen fiber suspension + carboxymethyl cellulose solutoin (frozen),No gelation,Water,FD,"Post-immersion into gelatin solution, FD",,,,,,,,Macroporous (cellular),,,,,
15726,FD,Batteries,Monolith,Aramid fibers,,,K,,,pp,wa,"Aramid fibers-KOH-DMSO solution (filtered, frozen)",Physical (aggregation),Water,FD,,,,,5.81,,,,Macroporous (cellular),,,,,
15727,FD,Batteries,Monolith,Aramid fibers,CNT,,K,N,,pp,wa,"Aramid fibers-KOH-DMSO solution (filtered, frozen)",Physical (aggregation),Water,FD,Post-compositing with CNT,,,,37.03,,,,Macroporous (cellular),,,,,
15728,FD,Adsorbent,Monolith,Cellulose nanofibers,Polyamidoxime,,K,E,,ng,wa,Polyamidoxime-cellulose-NaOH suspension (frozen),No gelation,Water,FD,,,,89.50%,,,,,Macroporous (cellular),,,,,
15729,FD,Adsorbent,Sheet,Cellulose,,,B,,,pp,wa,Rice straw suspension + urea-NaOH solution (freeze-thaw) + glucose + epichlorohydrin (frozen),Physical (aggregation),Water,FD,,,,,,,,,Macroporous (cellular),,,,,
15730,SCD,Scaffold,Monolith,Alginate,Gelatin,,A,C,,pc,al,Alginate solution + gelatin solution + CaCl2 solution,Physical (Mn+),Ethanol,SCD,,,,,404.41,,,11.72,Mesoporous (nanoparticulate),,,,,
15731,FD,Wound dressing,Monolith,Silk fibroin,,,D,,,pp,wa,Silk fibroin (2%)-LiBr-formic acid solurtion + water + horseradish peroxidase + H2O2 solution (frozen),Physical (antisolvent),Water,FD,,,,90%,135.75,,,,Macroporous (cellular),,,,,
15732,SCD,Wound dressing,Monolith,Silk fibroin,,,D,,,pp,al,Silk fibroin (2%)-LiBr-formic acid solurtion + water + horseradish peroxidase + H2O2 solution,Physical (antisolvent),Ethanol,SCD,,,,97.60%,251.88,,,,Mesoporous (nanofibrous),,,,,
15733,SCD,Wound dressing,Monolith,Silk fibroin,,,D,,,pp,al,Silk fibroin (4%)-LiBr-formic acid solurtion + water + horseradish peroxidase + H2O2 solution,Physical (antisolvent),Ethanol,SCD,,,,90.40%,259.07,,,,Mesoporous (nanofibrous),,,,,
15734,FD,Thermal insulation,Monolith,PVA,,3-Glycidyloxypropyltrimethoxysilane modification,E,,Si,ng,wa,PVA solution + phytic acid solution + 3-glycidyloxypropyltrimethoxysilane (frozen),No gelation,Water,FD,,,0.15,,,,,0.19,Macroporous (flakes),0.046,Transient,Hot disk,,
15735,FD,Thermal insulation,Monolith,PVA,Carbon,3-Glycidyloxypropyltrimethoxysilane modification,E,N,Si,ng,wa,PVA solution + carbon nanohorn (0.1) suspension + phytic acid solution + 3-glycidyloxypropyltrimethoxysilane (frozen),No gelation,Water,FD,,,0.15,,,,,0.27,Macroporous (flakes),0.048,Transient,Hot disk,,
15736,FD,Thermal insulation,Monolith,PVA,Carbon,3-Glycidyloxypropyltrimethoxysilane modification,E,N,Si,ng,wa,PVA solution + carbon nanohorn (0.2) suspension + phytic acid solution + 3-glycidyloxypropyltrimethoxysilane (frozen),No gelation,Water,FD,,,0.16,,,,,0.34,Macroporous (flakes),0.051,Transient,Hot disk,,
15737,FD,Thermal insulation,Monolith,PVA,Carbon,3-Glycidyloxypropyltrimethoxysilane modification,E,N,Si,ng,wa,PVA solution + carbon nanohorn (0.3) suspension + phytic acid solution + 3-glycidyloxypropyltrimethoxysilane (frozen),No gelation,Water,FD,,,0.17,,,,,0.42,Macroporous (flakes),0.039,Transient,Hot disk,,
15738,FD,Thermal insulation,Monolith,PVA,Carbon,3-Glycidyloxypropyltrimethoxysilane modification,E,N,Si,ng,wa,PVA solution + carbon nanohorn (0.4) suspension + phytic acid solution + 3-glycidyloxypropyltrimethoxysilane (frozen),No gelation,Water,FD,,,0.2,,,,,0.04,Macroporous (flakes),0.041,Transient,Hot disk,,
15739,FD,Steam generation,Monolith,PVA,GO,,E,N,,ng,wa,PVA solution + GO suspension (frozen)?,No gelation?,Water,FD,,,,,,,,,Macroporous (cellular),,,,,
15740,FD,PCM support,Monolith,Rubber,Poly(styrene?maleic acid),,L,M,,ng,wa,Poly(styrene?maleic acid) solution (water 166 g) + latex suspension (frozen),No gelation,Water,FD,,,0.0432,,,,,,Macroporous (cellular),0.037,Transient,Hot wire,,
15741,FD,PCM support,Monolith,Rubber,Poly(styrene?maleic acid),,L,M,,ng,wa,Poly(styrene?maleic acid) solution (water 46 g) + latex suspension (frozen),No gelation,Water,FD,,,0.0845,,,,,,Macroporous (cellular),0.041,Transient,Hot wire,,
15742,FD,PCM support,Monolith,Rubber,Poly(styrene?maleic acid),,L,M,,ng,wa,Poly(styrene?maleic acid) solution (water 6 g) + latex suspension (frozen),No gelation,Water,FD,,,0.1344,,,,,,Macroporous (cellular),0.045,Transient,Hot wire,,
15743,FD,Thermal insulation,Monolith,Cellulose nanofibers,,,K,,,pp,wa,Cellulose nanofiber suspension + NaOH solution (frozen),Physical (pH),Water,FD,,,0.04,97%,16.553,,,0.62,Macroporous (flakes),0.047,Transient,Hot wire,,
15744,FD,Thermal insulation,Monolith,Cellulose nanofibers,MF,,K,I,,cp,wa,Cellulose nanofiber suspension + meralmine (1.0 g)-formaldehyde resin + NaOH solution (frozen),Chemical (polymerization),Water,FD,,,0.055,96%,4.061,,,1.75,Macroporous (flakes),0.064,Transient,Hot wire,,
15745,FD,Thermal insulation,Monolith,Cellulose nanofibers,MF,,K,I,,cp,wa,Cellulose nanofiber suspension + meralmine (2.5 g)-formaldehyde resin + NaOH solution (frozen),Chemical (polymerization),Water,FD,,,0.075,95%,2.082,,,5.3,Macroporous (flakes),0.044,Transient,Hot wire,,
15746,FD,Thermal insulation,Monolith,Cellulose nanofibers,MF,,K,I,,cp,wa,Cellulose nanofiber suspension + meralmine (5.0 g)-formaldehyde resin + NaOH solution (frozen),Chemical (polymerization),Water,FD,,,0.117,93%,0.102,,,0.008,Macroporous (flakes),0.049,Transient,Hot wire,,
15747,FD,Steam generation,Monolith,Cellulose nanofibers,"Polypyrrole, CNT",,K,"M, N",,ng,wa,Cellulose nanofiber suspension + pyrrole + CNT suspension + FeCl3 solution (frozen),No gelation,Water,FD,,,0.048,,,,,,Macroporous (particulate),0.16,Transient,In house,,
15748,FD,Adsorbent,Monolith,Chitosan,,,A,,,cc,wa,Chitosan solution + glutaraldehyde solution (frozen),Chemical (aldehyde),Water,FD,,,,,4.47,,,,Macroporous (flakes),,,,,
15749,FD,Adsorbent,Monolith,Chitosan,COF,,A,Q,,cc,wa,Chitosan solution + COF (10 mg) suspension + glutaraldehyde solution (frozen),Chemical (aldehyde),Water,FD,,,,,32,,,,Macroporous (flakes),,,,,
15750,FD,Adsorbent,Monolith,Chitosan,COF,,A,Q,,cc,wa,Chitosan solution + COF (30 mg) suspension + glutaraldehyde solution (frozen),Chemical (aldehyde),Water,FD,,,,,150,,,,Macroporous (flakes),,,,,
15751,FD,Adsorbent,Monolith,Chitosan,COF,,A,Q,,cc,wa,Chitosan solution + COF (50 mg) suspension + glutaraldehyde solution (frozen),Chemical (aldehyde),Water,FD,,,0.03,,337,,,,Macroporous (flakes),,,,,
15752,FD,Adsorbent,Monolith,Chitosan,COF,,A,Q,,cc,wa,Chitosan solution + COF (60 mg) suspension + glutaraldehyde solution (frozen),Chemical (aldehyde),Water,FD,,,,,299,,,,Macroporous (flakes),,,,,
15753,FD,Thermal insulation,Monolith,Carboxymethyl cellulose,"Hydroxypropyl methylcellulose, PVA, PET",,A,"A, E, F",,ng,wa,Carboxymethyl cellulose-hydroxypropyl methylcellulose-PVA (1%) solution + PET oligomers viscosity 2.5) (frozen),No gelation,Water,FD,,,0.22,,,,,,Macroporous (flakes),0.09,Transient,Hot disk,,
15754,FD,Thermal insulation,Monolith,Carboxymethyl cellulose,"Hydroxypropyl methylcellulose, PVA, PET",,A,"A, E, F",,ng,wa,Carboxymethyl cellulose-hydroxypropyl methylcellulose-PVA (1%) solution + PET oligomers viscosity 5) (frozen),No gelation,Water,FD,,,0.11,,,,,,Macroporous (flakes),0.07,Transient,Hot disk,,
15755,FD,Thermal insulation,Monolith,Carboxymethyl cellulose,"Hydroxypropyl methylcellulose, PVA, PET",,A,"A, E, F",,ng,wa,Carboxymethyl cellulose-hydroxypropyl methylcellulose-PVA (1%) solution + PET oligomers viscosity 7.5) (frozen),No gelation,Water,FD,,,0.07,,,,,,Macroporous (flakes),0.055,Transient,Hot disk,,
15756,FD,Thermal insulation,Monolith,Carboxymethyl cellulose,"Hydroxypropyl methylcellulose, PVA, PET",,A,"A, E, F",,ng,wa,Carboxymethyl cellulose-hydroxypropyl methylcellulose-PVA (1%) solution + PET oligomers viscosity 10) (frozen),No gelation,Water,FD,,,0.05,,,,,,Macroporous (flakes),0.055,Transient,Hot disk,,
15757,FD,Thermal insulation,Monolith,Carboxymethyl cellulose,"Hydroxypropyl methylcellulose, PVA, PET",,A,"A, E, F",,ng,wa,Carboxymethyl cellulose-hydroxypropyl methylcellulose-PVA (1%) solution + PET oligomers viscosity 15) (frozen),No gelation,Water,FD,,,0.02,,,,,,Macroporous (flakes),0.075,Transient,Hot disk,,
15758,FD,Thermal insulation,Monolith,Carboxymethyl cellulose,"Hydroxypropyl methylcellulose, PVA, PET",,A,"A, E, F",,ng,wa,Carboxymethyl cellulose-hydroxypropyl methylcellulose-PVA (5%) solution + PET oligomers viscosity 2.5) (frozen),No gelation,Water,FD,,,0.24,,,,,,Macroporous (flakes),0.085,Transient,Hot disk,,
15759,FD,Thermal insulation,Monolith,Carboxymethyl cellulose,"Hydroxypropyl methylcellulose, PVA, PET",,A,"A, E, F",,ng,wa,Carboxymethyl cellulose-hydroxypropyl methylcellulose-PVA (5%) solution + PET oligomers viscosity 5) (frozen),No gelation,Water,FD,,,0.13,,,,,,Macroporous (flakes),0.07,Transient,Hot disk,,
15760,FD,Thermal insulation,Monolith,Carboxymethyl cellulose,"Hydroxypropyl methylcellulose, PVA, PET",,A,"A, E, F",,ng,wa,Carboxymethyl cellulose-hydroxypropyl methylcellulose-PVA (5%) solution + PET oligomers viscosity 7.5) (frozen),No gelation,Water,FD,,,0.08,,,,,,Macroporous (flakes),0.05,Transient,Hot disk,,
15761,FD,Thermal insulation,Monolith,Carboxymethyl cellulose,"Hydroxypropyl methylcellulose, PVA, PET",,A,"A, E, F",,ng,wa,Carboxymethyl cellulose-hydroxypropyl methylcellulose-PVA (5%) solution + PET oligomers viscosity 10) (frozen),No gelation,Water,FD,,,0.06,,,,,,Macroporous (flakes),0.05,Transient,Hot disk,,
15762,FD,Thermal insulation,Monolith,Carboxymethyl cellulose,"Hydroxypropyl methylcellulose, PVA, PET",,A,"A, E, F",,ng,wa,Carboxymethyl cellulose-hydroxypropyl methylcellulose-PVA (5%) solution + PET oligomers viscosity 15) (frozen),No gelation,Water,FD,,,0.05,,,,,,Macroporous (flakes),0.06,Transient,Hot disk,,
15763,FD,Thermal insulation,Monolith,Carboxymethyl cellulose,"Hydroxypropyl methylcellulose, PVA, PET",,A,"A, E, F",,ng,wa,Carboxymethyl cellulose-hydroxypropyl methylcellulose-PVA (10%) solution + PET oligomers viscosity 2.5) (frozen),No gelation,Water,FD,,,0.3,,,,,,Macroporous (flakes),0.085,Transient,Hot disk,,
15764,FD,Thermal insulation,Monolith,Carboxymethyl cellulose,"Hydroxypropyl methylcellulose, PVA, PET",,A,"A, E, F",,ng,wa,Carboxymethyl cellulose-hydroxypropyl methylcellulose-PVA (10%) solution + PET oligomers viscosity 5) (frozen),No gelation,Water,FD,,,0.16,,,,,,Macroporous (flakes),0.07,Transient,Hot disk,,
15765,FD,Thermal insulation,Monolith,Carboxymethyl cellulose,"Hydroxypropyl methylcellulose, PVA, PET",,A,"A, E, F",,ng,wa,Carboxymethyl cellulose-hydroxypropyl methylcellulose-PVA (10%) solution + PET oligomers viscosity 7.5) (frozen),No gelation,Water,FD,,,0.1,,,,,,Macroporous (flakes),0.05,Transient,Hot disk,,
15766,FD,Thermal insulation,Monolith,Carboxymethyl cellulose,"Hydroxypropyl methylcellulose, PVA, PET",,A,"A, E, F",,ng,wa,Carboxymethyl cellulose-hydroxypropyl methylcellulose-PVA (10%) solution + PET oligomers viscosity 10) (frozen),No gelation,Water,FD,,,0.07,,,,,,Macroporous (flakes),0.045,Transient,Hot disk,,
15767,FD,Thermal insulation,Monolith,Carboxymethyl cellulose,"Hydroxypropyl methylcellulose, PVA, PET",,A,"A, E, F",,ng,wa,Carboxymethyl cellulose-hydroxypropyl methylcellulose-PVA (10%) solution + PET oligomers viscosity 15) (frozen),No gelation,Water,FD,,,0.05,,,,,,Macroporous (flakes),0.045,Transient,Hot disk,,
15768,SCD,Not specific,Monolith,Polyamide,,,G,,,cp,ow,"2,2'-Dimethylbenzidine in N-methylpyrrolidone + N3300A (polymer 8 wt%, n = 60) + tetraphthaloyl chloride + HCl solution",Chemical (polymerization),Acetone,SCD,,,0.0221,82%,308,,,24.18,Macroporous (fibrous),,,,,
15769,SCD,Not specific,Monolith,Polyamide,,,G,,,cp,ow,"2,2'-Dimethylbenzidine in N-methylpyrrolidone + N3300A (polymer 6 wt%, n = 40) + tetraphthaloyl chloride + HCl solution",Chemical (polymerization),Acetone,SCD,,,0.0133,90%,284,,,50.89,Macroporous (fibrous),,,,,
15770,SCD,Not specific,Monolith,Polyamide,,,G,,,cp,ow,"2,2'-Dimethylbenzidine in N-methylpyrrolidone + N3300A (polymer 8 wt%, n = 40) + tetraphthaloyl chloride + HCl solution",Chemical (polymerization),Acetone,SCD,,,0.0198,84%,295,,,109.02,Macroporous (fibrous),,,,,
15771,SCD,Not specific,Monolith,Polyamide,,,G,,,cp,ow,"2,2'-Dimethylbenzidine in N-methylpyrrolidone + N3300A (polymer 6 wt%, n = 60) + tetraphthaloyl chloride + HCl solution",Chemical (polymerization),Acetone,SCD,,,0.0131,89%,300,,,32.89,Macroporous (fibrous),,,,,
15772,SCD,Not specific,Monolith,Polyamide,,,G,,,cp,ow,"2,2'-Dimethylbenzidine in N-methylpyrrolidone + N3300A (polymer 7 wt%, n = 50) + tetraphthaloyl chloride + HCl solution",Chemical (polymerization),Acetone,SCD,,,0.0162,87%,272,,,36.39,Macroporous (fibrous),,,,,
15773,SCD,Not specific,Monolith,Polyamide,,,G,,,cp,ow,"2,2'-Dimethylbenzidine in N-methylpyrrolidone + N3300A (polymer 6 wt%, n = 45) + tetraphthaloyl chloride + HCl solution",Chemical (polymerization),Acetone,SCD,,,0.0129,90%,265,,,27.39,Macroporous (fibrous),,,,,
15774,SCD,Not specific,Monolith,Polyamide,,,G,,,cp,ow,"2,2'-Dimethylbenzidine in N-methylpyrrolidone + N3300A (polymer 8 wt%, n = 45) + tetraphthaloyl chloride + HCl solution",Chemical (polymerization),Acetone,SCD,,,0.0165,88%,269,,,36.05,Macroporous (fibrous),,,,,
15775,SCD,Not specific,Monolith,Polyamide,,,G,,,cp,ow,"2,2'-Dimethylbenzidine in N-methylpyrrolidone + N3300A (polymer 6 wt%, n = 30) + tetraphthaloyl chloride + HCl solution",Chemical (polymerization),Acetone,SCD,,,0.0121,91%,282,,,20.6,Macroporous (fibrous),,,,,
15776,SCD,Not specific,Monolith,Polyamide,,,G,,,cp,ow,"2,2'-Dimethylbenzidine in N-methylpyrrolidone + N3300A (polymer 8 wt%, n = 30) + tetraphthaloyl chloride + HCl solution",Chemical (polymerization),Acetone,SCD,,,0.0164,88%,309,,,37.29,Macroporous (fibrous),,,,,
15777,SCD,Not specific,Monolith,Polyamide,,,G,,,cp,ow,"2,2'-Dimethylbenzidine in N-methylpyrrolidone + N3300A (polymer 8 wt%, n = 30) + tetraphthaloyl chloride + HCl solution",Chemical (polymerization),Acetone,SCD,,,0.0171,88%,291,,,,Macroporous (fibrous),,,,,
15778,SCD,Not specific,Monolith,Polyamide,,,G,,,cp,ow,"2,2'-Dimethylbenzidine in N-methylpyrrolidone + N3300A (polymer 8 wt%, n = 50) + tetraphthaloyl chloride + HCl solution",Chemical (polymerization),Acetone,SCD,,,0.0189,86%,312,,,45.39,Macroporous (fibrous),,,,,
15779,SCD,Not specific,Monolith,Polyamide,,,G,,,cp,ow,"2,2'-Dimethylbenzidine in N-methylpyrrolidone + N3300A (polymer 6 wt%, n = 50) + tetraphthaloyl chloride + HCl solution",Chemical (polymerization),Acetone,SCD,,,0.0165,88%,297,,,24.71,Macroporous (fibrous),,,,,
15780,FD,Sensors,Monolith,Poly(acrylic acid),"PVA, CNT",,R,"E, N",,ng,wa,Poly(acrylic acid) + PVA solution + CNT suspension (frozen)?,No gelation?,Water,FD,,,,,,,,,,,,,,
15781,FD,Sound insulation,Monolith,Poly(vinylidene fluoride),PVA,,M,E,,cc,wa,Poly(vinylidene fluoride) nanofiber + PVA + glutaraldehyde solution (frozen),Chemical (aldehyde),Water,FD,,,0.035,95%,,,,0.57,Macroporous (fibrous),,,,,
15782,FD,Sound insulation,Monolith,PET fibers,PVA,,K,E,,cc,wa,PET fiber suspension + PVA + glutaraldehyde solution (frozen),Chemical (aldehyde),Water,FD,,,0.031,97%,,,,11.54,Macroporous (fibrous),,,,,
15783,FD,Sound insulation,Monolith,Poly(vinylidene fluoride),"PET fibers, PVA",,M,"K, E",,cc,wa,Poly(vinylidene fluoride) nanofiber + PET fiber suspension + PVA + glutaraldehyde solution (frozen),Chemical (aldehyde),Water,FD,,,0.029,97%,,,,18.01,Macroporous (fibrous),,,,,
15784,FD,Adsorbent,Monolith,Carboxymethyl cellulose,"Polyethyleneimine, polyamidoxime, GO",,A,"E, E, N",,pp,wa,"Carboxymethyl cellulose solution + GO suspension + polyethyleneimine (hydrothermal, frozen)",Physical (aggregation),Water,FD,Post-compositing with polyamidoxime,,,,,,,,Macroporous (cellular),,,,,
15785,APD,Adsorbent,Monolith,Cellulose acetate,Polyacrylonitrile,,B,R,,pp,wa,"Cellulose acetate in DMSO + acrylonitrile + N, N'-dimethyl aniline + ethylene glycol dimethacrylate (0.21%) + benzoyl peroxide (0.38%) + ethanol (freeze-thaw)",Physical (antisolvent),Water,APD,,,0.18,,,,,,Macroporous (cellular and particulate),,,,,
15786,APD,Adsorbent,Monolith,Cellulose acetate,Polyacrylonitrile,,B,R,,pp,wa,"Cellulose acetate in DMSO + acrylonitrile + N, N'-dimethyl aniline + ethylene glycol dimethacrylate (0.30%) + benzoyl peroxide (0.54%) + ethanol (freeze-thaw)",Physical (antisolvent),Water,APD,,,0.18,,,,,,Macroporous (cellular and particulate),,,,,
15787,APD,Adsorbent,Monolith,Cellulose acetate,Polyacrylonitrile,,B,R,,pp,wa,"Cellulose acetate in DMSO + acrylonitrile + N, N'-dimethyl aniline + ethylene glycol dimethacrylate (0.38%) + benzoyl peroxide (0.69%) + ethanol (freeze-thaw)",Physical (antisolvent),Water,APD,,,0.19,,,,,,Macroporous (cellular and particulate),,,,,
15788,APD,Adsorbent,Monolith,Cellulose acetate,Polyacrylonitrile,,B,R,,pp,wa,"Cellulose acetate in DMSO + acrylonitrile + N, N'-dimethyl aniline + ethylene glycol dimethacrylate (0.47%) + benzoyl peroxide (0.85%) + ethanol (freeze-thaw)",Physical (antisolvent),Water,APD,,,0.21,,,,,,Macroporous (cellular and particulate),,,,,
15789,APD,Adsorbent,Monolith,Cellulose acetate,Polyacrylonitrile,,B,R,,pp,wa,"Cellulose acetate in DMSO + acrylonitrile + N, N'-dimethyl aniline + ethylene glycol dimethacrylate (0.30%) + benzoyl peroxide (0.54%) + ethanol (freeze-thaw)",Physical (antisolvent),Water,APD,,,0.19,,,,,,Macroporous (cellular and particulate),,,,,
15790,APD,Thermal insulation,Monolith,Polybenzoxazine,,,M,,,cc,uk,Polybenzoxazine-monomer solution + formaldehyde solution,Chemical (aldehyde),Unknown,APD,,,,,,,,,Mesoporous (nanoparticulate),0.0397,Unknown,Unknown,,
15791,FD,Steam generation,Monolith,Cellulose nanofibers,GO,,K,N,,ng,wa,Cellulose nanofiber suspension + GO suspension (frozen),No gelation,Water,FD,,,,,,,,,Macroporous (cellular),,,,,
15792,FD,Adsorbent (gas),Fibers,Aramid fibers,,,K,,,ng,"al, wa","Aramid fibers (electrospun, frozen)",No gelation,t-Butanol-water,FD,,,0.00637,,313,,,,Macroporous (fibrous),,,,,
15793,SCD,Thermal insulation,Monolith,COF,,,Q,,,cp,ow,"COF gel (TFPT + ODA in DMAc, 6 w/v%)",Chemical (polymerization),Acetone,SCD,,,0.076,94.40%,269,,,0.1167,Mesoporous (nanoparticulate),0.0193,Steady state,HFM,,
15794,SCD,Thermal insulation,Monolith,COF,,,Q,,,cp,ow,"COF gel (TFPT + ODA in DMAc, 8 w/v%)",Chemical (polymerization),Acetone,SCD,,,0.087,93.60%,258,,,0.131,Mesoporous (nanoparticulate),0.0197,Steady state,HFM,,
15795,SCD,Thermal insulation,Monolith,COF,,,Q,,,cp,ow,"COF gel (TFPT + ODA in DMAc, 10 w/v%)",Chemical (polymerization),Acetone,SCD,,,0.1,92.40%,266,,,0.2137,Mesoporous (nanoparticulate),0.0209,Steady state,HFM,,
15796,SCD,Thermal insulation,Monolith,COF,,,Q,,,cp,ow,"COF gel (TFPT + ODA in DMAc, 12 w/v%)",Chemical (polymerization),Acetone,SCD,,,0.116,91.50%,257,,,0.2973,Mesoporous (nanoparticulate),0.0218,Steady state,HFM,,
15797,FD,Steam generation,Monolith,Alginate,"Polypyrrole, CNT",,A,"M, N",,pc,wa,Pyrrole solution + alginate solution + CNT suspension + CaCl2 solution (frozen),Physical (Mn+),Water,FD,,,,85.70%,,,,,,,,,,
15798,FD,Steam generation,Monolith,Cellulose nanofibers,PVA,,K,E,,ng,wa,Cellulose nanofiber suspension + PVA solution (frozen),No gelation,Water,FD,,,,,,,,,Macroporous (flakes),,,,,
15799,FD,Wound dressing,Monolith,Cellulose nanofibers,,,K,,,ng,wa,Cellulose nanofiber suspension (frozen),No gelation,Water,FD,,,0.0116,91%,,,,0.16,Macroporous (flakes),,,,,
15800,FD,Wound dressing,Monolith,Cellulose nanofibers,Chitosan,,K,A,,ng,wa,Cellulose nanofiber suspension + chitosan solution (frozen),No gelation,Water,FD,,,0.0135,95.70%,,,,0.11,Macroporous (flakes),,,,,
15801,FD,Wound dressing,Monolith,Cellulose nanofibers,"Chitosan, collagen",,K,"A, C",,ng,wa,Cellulose nanofiber suspension + chitosan-collagen solution (frozen),No gelation,Water,FD,,,0.0156,94.80%,,,,0.1,Macroporous (flakes),,,,,
15802,FD,Steam generation,Monolith,Wood,GO,,L,N,,ng,wa,Wood (frozen),No gelation,Water,FD,Post-compositing with GO,,,66.50%,,,,,Macroporous (cellular),0.0676,Transient,Hot wire,,
15803,FD,Thermal insulation,Monolith,RF,,,I,,,cp,"al, wa",Resorcinol-formaldehyde (10%) solution + Co acetate (73.1 mg) solution (pH 6.6) + water-t-butanol (frozen),Chemical (polymerization),t-Butanol-water,FD,,,0.094,,,,,,Macroporous (particulate),0.047,Transient,Hot wire,,
15804,FD,Thermal insulation,Monolith,RF,,,I,,,cp,"al, wa",Resorcinol-formaldehyde (10%) solution + Co acetate (60.9 mg) solution (pH 6.6) + water-t-butanol (frozen),Chemical (polymerization),t-Butanol-water,FD,,,0.099,,,,,,Macroporous (particulate),0.043,Transient,Hot wire,,
15805,FD,Thermal insulation,Monolith,RF,,,I,,,cp,"al, wa",Resorcinol-formaldehyde (10%) solution + Co acetate (52.2 mg) solution (pH 6.6) + water-t-butanol (frozen),Chemical (polymerization),t-Butanol-water,FD,,,0.1,,69.08,,,,Macroporous (particulate),0.038,Transient,Hot wire,,
15806,FD,Thermal insulation,Monolith,RF,,,I,,,cp,"al, wa",Resorcinol-formaldehyde (10%) solution + Co acetate (45.7 mg) solution (pH 6.6) + water-t-butanol (frozen),Chemical (polymerization),t-Butanol-water,FD,,,0.101,,,,,,Macroporous (particulate),0.037,Transient,Hot wire,,
15807,FD,Thermal insulation,Monolith,RF,,,I,,,cp,"al, wa",Resorcinol-formaldehyde (10%) solution + Co acetate (40.6 mg) solution (pH 6.6) + water-t-butanol (frozen),Chemical (polymerization),t-Butanol-water,FD,,,0.142,,,,,,Macroporous (particulate),0.037,Transient,Hot wire,,
15808,FD,Thermal insulation,Monolith,RF,,,I,,,cp,"al, wa",Resorcinol-formaldehyde (10%) solution + Co acetate (36.5 mg) solution (pH 6.6) + water-t-butanol (frozen),Chemical (polymerization),t-Butanol-water,FD,,,0.159,,,,,,Macroporous (particulate),0.036,Transient,Hot wire,,
15809,FD,Thermal insulation,Monolith,RF,,,I,,,cp,"al, wa",Resorcinol-formaldehyde (10%) solution + Co acetate (52.2 mg) solution (pH 6.4) + water-t-butanol (frozen),Chemical (polymerization),t-Butanol-water,FD,,,0.106,,,,,,Macroporous (particulate),0.048,Transient,Hot wire,,
15810,FD,Thermal insulation,Monolith,RF,,,I,,,cp,"al, wa",Resorcinol-formaldehyde (10%) solution + Co acetate (52.2 mg) solution (pH 6.5) + water-t-butanol (frozen),Chemical (polymerization),t-Butanol-water,FD,,,0.1,,,,,,Macroporous (particulate),0.039,Transient,Hot wire,,
15811,FD,Thermal insulation,Monolith,RF,,,I,,,cp,"al, wa",Resorcinol-formaldehyde (10%) solution + Co acetate (52.2 mg) solution (pH 6.7) + water-t-butanol (frozen),Chemical (polymerization),t-Butanol-water,FD,,,0.105,,,,,,Macroporous (particulate),0.037,Transient,Hot wire,,
15812,APD,DDS,Monolith,Starch,,Drug loading,A,,Lo,pp,al,Starch solution (cooling) + ethanol,Physical (temperature),Ethanol,APD,,,0.72,,,,,,,,,,,
15813,FD,DDS,Monolith,Starch,,Drug loading,A,,Lo,pp,wa,Starch solution (frozen at -18 °C),Physical (temperature),Water,FD,,,0.158,,,,,,Macroporous (flakes),,,,,
15814,FD,DDS,Monolith,Starch,,Drug loading,A,,Lo,pp,wa,Starch solution (frozen at -50 °C),Physical (temperature),Water,FD,,,0.14,87%,0.8,,,6.2,Macroporous (flakes),,,,,
15815,FD,Scaffold,Monolith,Silk fibroin,,,D,,,pp,wa,Silk fibroin fiber suspension-solution in hexafluoroisopropanol (electrospun) + ethanol + water (frozen),Physical (antisolvent),Water,FD,,,,,,,,,Macroporous (fibrous),,,,,
15816,FD,Scaffold,Monolith,Cellulose nanofibers,,,K,,,ng,wa,Cellulose nanofiber suspension (frozen),No gelation,Water,FD,,,,84%,,,,0.0031,Macroporous (fibrous),,,,,
15817,FD,Scaffold,Monolith,Cellulose nanofibers,,,K,,,ng,wa,Cellulose nanofiber suspension (frozen),No gelation,Water,FD,,,,94%,,,,0.0226,Macroporous (fibrous),,,,,
