Repository: paulagirones/Aerogels_thermal_conductivity

# Aerogels_thermal_conductivity
Machine learning prediction of thermal conductivity in aerogels.

File: 20250220_dataset.csv (part 91 of 95)
Entry,Drying,Purpose,Shape,First materials,Second materials,Modification,First material class,Second materials class,Modification class,Gelation class,Solvent class,Process,Gelation mechanism,Final solvent,Drying details,Post drying treatment,Post-drying cross-linking,Envelope density g/cm3,Porosity,BET surface area m2/g,BJH pore size nm,BJH pore volume (total) cm3/g,compression elastic modulus MPa,SEM,Thermal conductivity W/(m K),Thermal method,Thermal method detail,,
15818,FD,Scaffold,Monolith,Cellulose nanofibers,GO,,K,N,,ng,wa,Cellulose nanofiber suspension + GO-arginine suspension (frozen),No gelation,Water,FD,,,,82%,,,,0.0312,Macroporous (fibrous),,,,,
15819,FD,Scaffold,Monolith,Cellulose nanofibers,GO,,K,N,,ng,wa,Cellulose nanofiber suspension + GO-arginine suspension (frozen),No gelation,Water,FD,,,,91%,,,,0.0706,Macroporous (fibrous),,,,,
15820,APD,Not specific,Monolith,Polyimide,,,G,,,cp,uk,"Poly(amic acid) solution + pyridine-1,3,5-tri(4-aminophenyl)benzene ",Chemical (polymerization),Unknown,APD,,,,,,,,,Macroporous (flakes),,,,,
15821,FD,Adsorbent,Monolith,Cellulose,C3N4,,B,N,,pp,wa,Cellulose-urea-NaOH solution + CN suspension + water (frozen),Physical (antisolvent),Water,FD,,,,,,,,,Macroporous (cellular),,,,,
15822,FD,Steam generation,Monolith,Cellulose nanofibers,,LiCl loading,K,,Lo,ng,wa,Cellulose nanofiber suspension (frozen),No gelation,Water,FD,"Post-LiCl loading, FD",,,,,,,,Macroporous (cellular),,,,,
15823,FD,Thermal insulation,Monolith,Cellulose nanofibers,,,K,,,ng,wa,Lignocellulose nanofiber suspension + boric acid (frozen),No gelation,Water,FD,,,0.0092,,,,,,Macroporous (cellular),,,,,
15824,FD,Generators,Sheet,Chitosan,PVA,,A,E,,ng,wa,Chitosan solution + PVA solution (LAF) (frozen),No gelation,Water,FD,,,,45.90%,38.95,,,,Macroporous (cellular),,,,,
15825,FD,Generators,Sheet,Chitosan,PVA,,A,E,,ng,wa,Chitosan solution + PVA solution (HAF) (frozen),No gelation,Water,FD,,,,53.33%,12.53,,,,Macroporous (cellular),,,,,
15826,FD,Generators,Sheet,Chitosan,PVA,,A,E,,ng,wa,Chitosan solution + PVA solution (RAF) (frozen),No gelation,Water,FD,,,,55.05%,22.13,,,,Macroporous (cellular),,,,,
15827,FD,Separation,Monolith,Cellulose nanofibers,Chitosan,Stearic acid modification,K,A,Al,ng,wa,"Cellulose nanofiber suspension + chitosan solution + N, N-methylenebisacrylamide (frozen)",No gelation,Water,FD,Post-stearic acid modification,,0.0245,84.21%,52.6,,,,Macroporous (cellular),,,,,
15828,FD,Separation,Monolith,Cellulose nanofibers,Chitosan,Stearic acid modification,K,A,Al,ng,wa,"Cellulose nanofiber suspension + chitosan solution + N, N-methylenebisacrylamide (directionally frozen)",No gelation,Water,FD,Post-stearic acid modification,,0.0211,92%,283.72,,,,Macroporous (cellular),,,,,
15829,FD,Thermal insulation,Fibers,Cellulose,,,B,,,pp,al,Cellulose-urea-tetrabutylammonium hydroxide solution (wet spun) + citric acid-ethylene glycol solution (frozen),Physical (antisolvent),t-Butanol,FD,,,0.21,88%,226.52,,,,Macroporous (particulate),0.069,Transient,Hot disk,,
15830,FD,Thermal insulation,Fibers,Cellulose,,,B,,,pp,al,"Cellulose-urea-tetrabutylammonium hydroxide solution (wet spun) + citric acid-ethylene glycol solution + 4,4'-methylene diphenyl diisocyanate (0.5%) (frozen)",Physical (antisolvent),t-Butanol,FD,,,0.25,85%,270.44,,,,Macroporous (particulate),0.07,Transient,Hot disk,,
15831,FD,Thermal insulation,Fibers,Cellulose,,,B,,,pp,al,"Cellulose-urea-tetrabutylammonium hydroxide solution (wet spun) + citric acid-ethylene glycol solution + 4,4'-methylene diphenyl diisocyanate (1%) (frozen)",Physical (antisolvent),t-Butanol,FD,,,0.27,84%,265.35,,,,Macroporous (particulate),0.07,Transient,Hot disk,,
15832,FD,Thermal insulation,Fibers,Cellulose,,,B,,,pp,al,"Cellulose-urea-tetrabutylammonium hydroxide solution (wet spun) + citric acid-ethylene glycol solution + 4,4'-methylene diphenyl diisocyanate (1.5%) (frozen)",Physical (antisolvent),t-Butanol,FD,,,0.29,83%,261.52,,,,Macroporous (particulate),0.073,Transient,Hot disk,,
15833,FD,Thermal insulation,Fibers,Cellulose,,,B,,,pp,al,"Cellulose-urea-tetrabutylammonium hydroxide solution (wet spun) + citric acid-ethylene glycol solution + 4,4'-methylene diphenyl diisocyanate (2%) (frozen)",Physical (antisolvent),t-Butanol,FD,,,0.3,82%,261.06,,,,Macroporous (particulate),0.079,Transient,Hot disk,,
15834,FD,Shield,Monolith,Aramid fibers,Polypyrrole,,K,M,,ng,wa,Aramid fiber suspension in water + FeCl3 solution + pyrrole (110 mg) (frozen),No gelation,Water,FD,,,0.02209,,,,,,Macroporous (fibrous),0.032,Transient,Hot disk,,
15835,FD,Shield,Monolith,Aramid fibers,Polypyrrole,,K,M,,ng,wa,Aramid fiber suspension in water + FeCl3 solution + pyrrole (130 mg) (frozen),No gelation,Water,FD,,,0.02236,,,,,,Macroporous (fibrous),0.038,Transient,Hot disk,,
15836,FD,Shield,Monolith,Aramid fibers,Polypyrrole,,K,M,,ng,wa,Aramid fiber suspension in water + FeCl3 solution + pyrrole (140 mg) (frozen),No gelation,Water,FD,,,0.02249,,,,,,Macroporous (fibrous),0.0401,Transient,Hot disk,,
15837,FD,Shield,Monolith,Aramid fibers,Polypyrrole,,K,M,,ng,wa,Aramid fiber suspension in water + FeCl3 solution + pyrrole (150 mg) (frozen),No gelation,Water,FD,,,0.02261,,,,,,Macroporous (fibrous),0.0429,Transient,Hot disk,,
15838,FD,Shield,Monolith,Aramid fibers,Polypyrrole,,K,M,,ng,wa,Aramid fiber suspension in water + FeCl3 solution + pyrrole (160 mg) (frozen),No gelation,Water,FD,,,0.02275,,,,,,Macroporous (fibrous),0.0536,Transient,Hot disk,,
15839,APD,Thermal insulation,Monolith,Polybenzoxazine,,,M,,,cp,or,Bisphenol A in DMF + HCl solution,Chemical (polymerization),Heptane,APD,,,0.268,,46.18,18.71,0.206,0.21963,Macroporous (particulate),0.0387,Transient,Hot wire,,
15840,APD,Thermal insulation,Monolith,Polybenzoxazine,,,M,,,cp,or,Bisphenol A in DMF + HCl solution + hexamethylene diisocyanate (0.32 g),Chemical (polymerization),Heptane,APD,,,0.25,,42.28,28,0.288,0.12357,Macroporous (particulate),0.0356,Transient,Hot wire,,
15841,APD,Thermal insulation,Monolith,Polybenzoxazine,,,M,,,cp,or,Bisphenol A in DMF + HCl solution + hexamethylene diisocyanate (0.4 g),Chemical (polymerization),Heptane,APD,,,0.235,,46.36,22.74,0.255,0.083,Macroporous (particulate),0.0367,Transient,Hot wire,,
15842,APD,Thermal insulation,Monolith,Polybenzoxazine,,,M,,,cp,or,Bisphenol A in DMF + HCl solution + hexamethylene diisocyanate (0.533 g),Chemical (polymerization),Heptane,APD,,,0.243,,46.81,32.6,0.373,0.06377,Macroporous (particulate),0.0358,Transient,Hot wire,,
15843,FD,Packaging,Monolith,Gelatin,Arabic gum,,C,A,,pp,wa,Gelatin solution + arabic gum + HCl solution (frozen),Physical (pH),Water,FD,,,,,20.569,,,,Macroporous (cellular),,,,,
15844,FD,Packaging,Monolith,Gelatin,Arabic gum,,C,A,,pp,wa,"Gelatin solution + arabic gum + HCl solution (ultrasound, frozen)",Physical (pH),Water,FD,,,,,42.4,,,,Macroporous (cellular),,,,,
15845,FD,Packaging,Monolith,Gelatin,Arabic gum,,C,A,,pp,wa,"Gelatin solution + arabic gum + HCl solution (ultrasound, frozen)",Physical (pH),Water,FD,,,,,81.207,,,,Macroporous (cellular),,,,,
15846,SCD,DDS,Monolith?,Starch,,Curcumin loading,A,,Lo,pp,al,Starch solution + curcumin (cooling),Physical (temperature),Ethanol,SCD,,,,,,,,,,,,,,
15847,FD,Thermal insulation,Monolith,Cellulose nanofibers,,,K,,,ng,wa,Cellulose nanofiber suspension (frozen),No gelation,Water,FD,,,,99.30%,,,,,Macroporous (cellular),0.039,Transient,Hot disk,,
15848,FD,Thermal insulation,Monolith,Cellulose nanofibers,,Polymethacrylate compositing,K,,Mx,ng,wa,Cellulose nanofiber suspension (frozen),No gelation,Water,FD,Post-compositing with methacrylates,,,,,,,,Macroporous (cellular),0.41,Transient,Hot disk,,
15849,FD,Separation,Monolith,Wood,Cellulose nanofibers,,L,K,,ng,"al, wa",Wood + cellulose nanofiber suspension (frozen),No gelation,t-Butanol-water,FD,,,0.1331,98.50%,,,,,Macroporous (cellular),,,,,
15850,FD,Adsorbent,Monolith,Chitosan,,,A,,,cc,wa,Chitosan solution + glutaraldehyde solution (frozen),Chemical (aldehyde),Water,FD,,,,,,,,,Macroporous (cellular),,,,,
15851,SCD,DDS,Granules,Starch,,,A,,,pp,al,Corn starch solution in W/O emulsion (cooling),Physical (temperature),Ethanol,SCD,,,,,44.72,8.83,0.197,,,,,,,
15852,SCD,DDS,Granules,Starch,,Drug loading,A,,Lo,pp,al,Corn starch solution in W/O emulsion (cooling),Physical (temperature),Ethanol,SCD,Phenolic compounds loading in scCO2,,,,41.09,7.27,0.149,,,,,,,
15853,FD,Steam generation,Monolith,Cellulose,Carbon black,,B,N,,pp,wa,Cellulose-NaOH-urea soluiton + carbon black + epichlorohydrin + water (frozen),Physical (antisolvent),Water,FD,,,,,,,,,Macroporous (cellular),,,,,
15854,FD,Antibacterial,Monolith,Hydroxyethyl cellulose,Polyvinylpyrrolidone,,A,E,,ng,wa,Hydroxyethyl cellulose + polyvinylpyrrolidone + seaweed algae (frozen),NO gelation,Water,FD,,,,,,,,,Macroporous (flakes),,,,,
15855,FD,Adsorbent,Monolith,Alginate,Chitosan,,A,A,,pc,wa,Chitosan solution + alginate solution + THF (frozen),Physical (electrostatic),Water,FD,,,,60.31%,6.22,,,,Macroporous (flakes),,,,,
15856,FD,Thermal insulation,Monolith,Cellulose nanofibers,Polyurethane,3-Aminopropyltriethoxysilane modification,K,H,Si,ng,wa,Cellulose nanocrystal suspension + waterborne polyurethane + 3-aminopropyltriethoxysilane (frozen),No gelation,Water,FD,,,0.093,91.30%,,,,,Macroporous (cellular),0.046,Transient,Hot disk,,
15857,APD,Food,Monolith?,Wax,,,Q,,,ng,wa,Wax emulsion foam,No gelation,Water,APD,,,,,,,,,,,,,,
15858,FD,Shield,Monolith,Bacterial cellulose,GO,,K,N,,ng,wa,Bacterial cellulose-GO suspension (frozen),No gelation,Water,FD,,,0.00903,,,,,,Macroporous (flakes),,,,,
15859,FD,DDS,Monolith,Cellulose nanofibers,,Drug loading,K,,Lo,cc,wa,Cellulose nanofiber suspension + epichlorohydrin (frozen),Chemical (epoxy),Water,FD,,,0.019,98.83%,,,,,Macroporous (flakes),,,,,
15860,FD,DDS,Monolith,Cellulose nanofibers,,Drug loading,K,,Lo,cc,wa,Cellulose nanofiber suspension + epichlorohydrin + cyclodextrin (frozen),Chemical (epoxy),Water,FD,,,0.022,96.91%,,,,,Macroporous (flakes),,,,,
15861,FD,DDS,Monolith,Cellulose nanofibers,Hyaluronic acid,Drug loading,K,A,Lo,cc,wa,Cellulose nanofiber suspension + epichlorohydrin + cyclodextrin + hyaluronic acid (frozen),Chemical (epoxy),Water,FD,,,0.028,97.45%,,,,,Macroporous (flakes),,,,,
15862,SCD,DDS,Monolith,Polyurea,,Drug loading,I,,Lo,cp,ow,Desmodur N3300A in water-triethylamine (K = 1.2),Chemical (polymerization),Acetone,SCD,,,0.263,78.43%,232.41,,1.213,,Macroporous (particulate),,,,,
15863,SCD,DDS,Monolith,Polyurea,,Drug loading,I,,Lo,cp,ow,Desmodur N3300A in water-triethylamine (K = 1.3),Chemical (polymerization),Acetone,SCD,,,0.249,81.78%,223.66,,1.41,,Macroporous (particulate),,,,,
15864,SCD,DDS,Monolith,Polyurea,,Drug loading,I,,Lo,cp,ow,Desmodur N3300A in water-triethylamine (K = 1.5),Chemical (polymerization),Acetone,SCD,,,0.298,75.65%,184.23,,0.457,,Macroporous (particulate),,,,,
15865,SCD,DDS,Monolith,Polyurea,,Drug loading,I,,Lo,cp,ow,Desmodur N3300A in water-triethylamine (K = 1.6),Chemical (polymerization),Acetone,SCD,,,0.211,82.54%,113,,1.328,,Macroporous (particulate),,,,,
15866,SCD,DDS,Monolith,Polyurea,,Drug loading,I,,Lo,cp,ow,Desmodur N3300A in water-triethylamine (K = 1.7),Chemical (polymerization),Acetone,SCD,,,0.234,80.92%,24.2,,0.078,,Macroporous (particulate),,,,,
15867,SCD,DDS,Monolith,Polyurea,,Drug loading,I,,Lo,cp,ow,Desmodur N3300A in water-triethylamine (K = 1.8),Chemical (polymerization),Acetone,SCD,,,0.265,77.71%,9.76,,0.043,,Macroporous (particulate),,,,,
15868,SCD,DDS,Monolith,Polyurea,,Drug loading,I,,Lo,cp,ow,Desmodur N3300A in water-triethylamine (K = 1.9),Chemical (polymerization),Acetone,SCD,,,0.259,78.00%,8.12,,0.029,,Macroporous (particulate),,,,,
15869,SCD,DDS,Monolith,Polyisocyanurate,Polyurethane,Drug loading,H,H,Lo,cp,ow,Desmodur N3300A + triethyleneglycol + CuCl2 in acetonitrile (K = 2.0),Chemical (polymerization),Acetone,SCD,,,0.309,74.92%,1.54,,0.002,,Macroporous (particulate),,,,,
15870,SCD,DDS,Monolith,Polyisocyanurate,Polyurethane,Drug loading,H,H,Lo,cp,ow,Desmodur N3300A + triethyleneglycol + CuCl2 in acetonitrile (K = 2.1),Chemical (polymerization),Acetone,SCD,,,0.326,73.54%,1.34,,0.002,,Macroporous (particulate),,,,,
15871,SCD,DDS,Monolith,Polyisocyanurate,Polyurethane,Drug loading,H,H,Lo,cp,ow,Desmodur N3300A + triethyleneglycol + CuCl2 in acetonitrile (K = 2.2),Chemical (polymerization),Acetone,SCD,,,0.387,68.42%,3.48,,0.005,,Macroporous (particulate),,,,,
15872,FD,Filters,Sheet,Cellulose nanofibers,,,K,,,ng,wa,Cellulose nanofiber suspension (frozen),No gelation,Water,FD,,,,,3.69,,,,Macroporous (flakes),,,,,
15873,FD,Filters,Sheet,Cellulose nanofibers,Carbon,,K,N,,ng,wa,Cellulose nanofiber suspension + carbon (frozen),No gelation,Water,FD,,,,,419.53,,,,Macroporous (flakes),,,,,
15874,FD,Filters,Sheet,Cellulose nanofibers,"Polyethyleneimine, carbon",,K,"E, N",,ng,wa,Cellulose nanofiber suspension + polyethyleneimine solution + carbon (frozen),No gelation,Water,FD,,,,,86.68,,,,Macroporous (flakes),,,,,
15875,FD,Filters,Sheet,Cellulose nanofibers,"Polyethyleneimine, carbon",,K,"E, N",,ng,wa,Cellulose nanofiber suspension + polyethyleneimine solution + carbon + ammonium polyphosphate (frozen),No gelation,Water,FD,,,,,68.93,,,,Macroporous (flakes),,,,,
15876,FD,Filters,Sheet,Cellulose nanofibers,"Polyethyleneimine, carbon",MTMS treatment,K,"E, N",Si,ng,wa,Cellulose nanofiber suspension + polyethyleneimine solution + carbon + ammonium polyphosphate (frozen),No gelation,Water,FD,Post-MTMS treatment,,,,46.56,,,,Macroporous (flakes),,,,,
15877,FD,Thermal insulation,Monolith,Alginate,,,A,,,ng,wa,Alginate solution (frozen),No gelation,Water,FD,,,0.02374,97.63%,,,,0.00806,Macroporous (cellular),0.043,Transient,Hot disk,,
15878,FD,Thermal insulation,Monolith,Alginate,Lignosulfonate,,A,C,,pc,wa,Alginate solution + CaCl2 solution + lignosulfonate suspension (frozen),Physical (Mn+),Water,FD,,,0.0576,95.01%,,,,0.0792,Macroporous (cellular),0.055,Transient,Hot disk,,
15879,FD,Thermal insulation,Monolith,Alginate,Lignosulfonate,,A,C,,pc,wa,Alginate solution + CaCl2 solution + lignosulfonate suspension + tetrakis(hydroxymethyl)phosphonium sulfate solution (frozen),Physical (Mn+),Water,FD,,,0.04701,95.92%,,,,0.03159,Macroporous (cellular),0.044,Transient,Hot disk,,
15880,FD,Steam generation,Monolith,Chitosan,CNT,MTMS treatment,A,N,Si,ng,wa,Chitosan solution + CNT suspension (frozen),No gelation,Water,FD,Post-MTMS teratment,,,,,,,,Macroporous (cellular),,,,,
15881,FD,Separation,Monolith,Cellulose,,Hexadecyltrimethoxysilane treatment,B,,Si,pp,wa,Cellulose-LiBr solution + water-ethanol (frozen),Physical (antisolvent),Water,FD,Post-hexadecyltrimethoxysilane treatment,,,,,,,,Macroporous (flakes),,,,,
15882,SCD,Thermal insulation,Monolith,Cellulose,,,B,,,"pc, pp",al,Cellulose (3.25 wt%)-ZnCl2 solution + CaCl2 (3.9 mmol/L) solution,"Physical (antisolvent, Mn+)",Ethanol,SCD,,,0.14,94%,341,26.9,1.6,,Mesoporous (nanoparticulate),,,,,
15883,SCD,Thermal insulation,Monolith,Cellulose,,,B,,,"pc, pp",al,Cellulose (3.25 wt%)-ZnCl2 solution + CaCl2 (5.2 mmol/L) solution,"Physical (antisolvent, Mn+)",Ethanol,SCD,,,0.12,95%,407,21.4,3.7,,Mesoporous (nanoparticulate),,,,,
15884,SCD,Thermal insulation,Monolith,Cellulose,,,B,,,"pc, pp",al,Cellulose (3.25 wt%)-ZnCl2 solution + CaCl2 (6.5 mmol/L) solution,"Physical (antisolvent, Mn+)",Ethanol,SCD,,,0.1,96%,655,24.1,3.9,,Mesoporous (nanoparticulate),,,,,
15885,SCD,Thermal insulation,Monolith,Cellulose,,,B,,,"pc, pp",al,Cellulose (4.00 wt%)-ZnCl2 solution + CaCl2 (3.9 mmol/L) solution,"Physical (antisolvent, Mn+)",Ethanol,SCD,,,0.14,94%,463,25.6,2.4,,Mesoporous (nanoparticulate),,,,,
15886,SCD,Thermal insulation,Monolith,Cellulose,,,B,,,"pc, pp",al,Cellulose (4.00 wt%)-ZnCl2 solution + CaCl2 (5.2 mmol/L) solution,"Physical (antisolvent, Mn+)",Ethanol,SCD,,,0.14,94%,462,22.9,5.4,,Mesoporous (nanoparticulate),,,,,
15887,SCD,Thermal insulation,Monolith,Cellulose,,,B,,,"pc, pp",al,Cellulose (4.00 wt%)-ZnCl2 solution + CaCl2 (6.5 mmol/L) solution,"Physical (antisolvent, Mn+)",Ethanol,SCD,,,0.11,95%,642,24.9,5.9,,Mesoporous (nanoparticulate),,,,,
15888,SCD,Thermal insulation,Monolith,Cellulose,,,B,,,pp,al,Cellulose (5.00 wt%)-ZnCl2 solution + water,Physical (antisolvent),Ethanol,SCD,,,0.14,94%,278,37.5,1.4,,Mesoporous (nanoparticulate),,,,,
15889,SCD,Thermal insulation,Monolith,Cellulose,,,B,,,"pc, pp",al,Cellulose (5.00 wt%)-ZnCl2 solution + CaCl2 (2.6 mmol/L) solution,"Physical (antisolvent, Mn+)",Ethanol,SCD,,,0.14,93%,354,38.5,1.4,,Mesoporous (nanoparticulate),,,,,
15890,SCD,Thermal insulation,Monolith,Cellulose,,,B,,,"pc, pp",al,Cellulose (5.00 wt%)-ZnCl2 solution + CaCl2 (3.9 mmol/L) solution,"Physical (antisolvent, Mn+)",Ethanol,SCD,,,0.16,94%,313,22.5,2.9,,Mesoporous (nanoparticulate),,,,,
15891,SCD,Thermal insulation,Monolith,Cellulose,,,B,,,"pc, pp",al,Cellulose (5.00 wt%)-ZnCl2 solution + CaCl2 (5.2 mmol/L) solution,"Physical (antisolvent, Mn+)",Ethanol,SCD,,,0.16,92%,520,19.9,4.2,,Mesoporous (nanoparticulate),,,,,
15892,SCD,Thermal insulation,Monolith,Cellulose,,,B,,,"pc, pp",al,Cellulose (5.00 wt%)-ZnCl2 solution + CaCl2 (6.5 mmol/L) solution,"Physical (antisolvent, Mn+)",Ethanol,SCD,,,0.15,94%,594,14.8,5.1,,Mesoporous (nanoparticulate),0.047,Steady state,HFM,,
15893,SCD,Thermal insulation,Monolith,Cellulose,,,B,,,pp,al,Cellulose (6.00 wt%)-ZnCl2 solution + water,Physical (antisolvent),Ethanol,SCD,,,0.15,93%,308,38.3,1.5,,Mesoporous (nanoparticulate),,,,,
15894,SCD,Thermal insulation,Monolith,Cellulose,,,B,,,"pc, pp",al,Cellulose (6.00 wt%)-ZnCl2 solution + CaCl2 (2.6 mmol/L) solution,"Physical (antisolvent, Mn+)",Ethanol,SCD,,,0.12,95%,331,27.4,1.4,,Mesoporous (nanoparticulate),,,,,
15895,SCD,Thermal insulation,Monolith,Cellulose,,,B,,,"pc, pp",al,Cellulose (6.00 wt%)-ZnCl2 solution + CaCl2 (3.9 mmol/L) solution,"Physical (antisolvent, Mn+)",Ethanol,SCD,,,0.18,92%,379,24.8,2.9,,Mesoporous (nanoparticulate),,,,,
15896,SCD,Thermal insulation,Monolith,Cellulose,,,B,,,"pc, pp",al,Cellulose (6.00 wt%)-ZnCl2 solution + CaCl2 (5.2 mmol/L) solution,"Physical (antisolvent, Mn+)",Ethanol,SCD,,,0.19,91%,490,19.1,3.4,,Mesoporous (nanoparticulate),,,,,
15897,SCD,Thermal insulation,Monolith,Cellulose,,,B,,,"pc, pp",al,Cellulose (6.00 wt%)-ZnCl2 solution + CaCl2 (6.5 mmol/L) solution,"Physical (antisolvent, Mn+)",Ethanol,SCD,,,0.18,92%,567,15.7,4,,Mesoporous (nanoparticulate),,,,,
15898,FD,Steam generation,Monolith,Chitosan,PVA,,A,E,,cc,wa,Chitosan solution + PVA solution + glutaraldehyde solution (frozen),Chemical (aldehyde),Water,FD,,,,,,,,,Macroporous (cellular),,,,,
15899,FD,Adsorbent,Beads,Carboxymethyl chitosan,,,A,,,pc,wa,Carboxymethyl chitosan solution + CaCl2 solution + La(NO3)3 solution (frozen),Physical (Mn+),Water,FD,,,,,,,,,Macroporous (cellular),,,,,
15900,FD,Adsorbent,Monolith,COF,"Chitosan, polyethyleneimine",,Q,"A, G",,cc,wa,Chitosan solution + COF + epichlorohydrin + polyethyleneimine (frozen),Chemical (epoxy),Water,FD,,,,,,,,,Macroporous (flakes),,,,,
15901,SCD,Adsorbent,Beads,Alginate,,,A,,,pc,al,Alginate solution + FeCl2 (2 mmol) solution,Physical (Mn+),Ethanol,SCD,,,,,152.84,,,,Mesoporous (nanofibrous),,,,,
15902,SCD,Adsorbent,Beads,Alginate,,,A,,,pc,al,Alginate solution + FeCl2 (3 mmol) solution,Physical (Mn+),Ethanol,SCD,,,,,200.07,,,,Mesoporous (nanofibrous),,,,,
15903,SCD,Adsorbent,Beads,Alginate,,,A,,,pc,al,Alginate solution + FeCl2 (4 mmol) solution,Physical (Mn+),Ethanol,SCD,,,,,244,,,,Mesoporous (nanofibrous),,,,,
15904,FD,Steam generation,Monolith,Cellulose nanofibers,"Polyethyleneimine, GO",,K,"E, N",,ng,wa,Cellulose nanofiber suspension + GO suspension + polyethyleneimine (frozen),No gelation,Water,FD,,,0.096,,,,,,Macroporous (flakes),0.043,Unknown,Unknown,,
15905,FD,Wound dressing,Monolith,Bacterial cellulose,,Perfluorooctyltriethoxysilane modification,K,,Si,ng,wa,Bacterial cellulose suspension + perfluorooctyltriethoxysilane (frozen),No gelation,Water,FD,,,0.0061,,,,,,Macroporous (cellular),,,,,
15906,FD,Not specific,Monolith,PVA,Curdlan,,E,A,,pp,wa,PVA solution + NaOH-curdlan solution (frozen),Physical (pH),Water,FD,,,,,,,,,Macroporous (cellular),,,,,
15907,FD,Capacitors,Monolith,Cellulose nanofibers,"Carbon, CNT",,K,"N, N",,ng,wa,Cellulose nanofiber suspension + carbon-CNT suspension (frozen),No gelation,Water,FD,,,,,,,,,Macroporous (flakes),,,,,
15908,FD,Shield,Monolith (3D),Poly(amic acid),GO,,G,N,,ng,wa,Poly(amic acid) (20%) + GO suspension (frozen),No gelation,Water,FD,,,0.003,,,,,,Macroporous (cellular),0.0257,Transient,Hot disk,,
15909,FD,Shield,Monolith (3D),Poly(amic acid),GO,,G,N,,ng,wa,Poly(amic acid) (25%) + GO suspension (frozen),No gelation,Water,FD,,,0.005,,,,,,Macroporous (cellular),,,,,
15910,FD,Shield,Monolith (3D),Poly(amic acid),GO,,G,N,,ng,wa,Poly(amic acid) (33.3%) + GO suspension (frozen),No gelation,Water,FD,,,0.007,,,,,,Macroporous (cellular),,,,,
15911,FD,Shield,Monolith (3D),Poly(amic acid),GO,,G,N,,ng,wa,Poly(amic acid) (50%) + GO suspension (frozen),No gelation,Water,FD,,,0.01,,,,,,Macroporous (cellular),,,,,
15912,FD,Shield,Monolith (3D),Poly(amic acid),GO,,G,N,,ng,wa,Poly(amic acid) (66.7%) + GO suspension (frozen),No gelation,Water,FD,,,0.015,,,,,,Macroporous (cellular),,,,,
15913,FD,Sensors,Monolith,Wood,Polyurethane,,L,H,,ng,wa,Delignified wood (frozen),No gelation,Water,FD,Post-compositing with polyurethane,,,75.69%,,,,,Macroporous (cellular),,,,,
15914,FD,Adsorbent,Monolith,Chitosan,"Pectin, humic acid",,A,"A, C",,pc,wa,Chitosan solution + pectin solution + humic acid solution (frozen),Physical (electrostatic),Water,FD,,,0.15,94.04%,72.42,,,,Macroporous (flakes),,,,,
15915,FD,DDS,Monolith,Starch,,,A,,,pp,wa,Starch solution (frozen),Physical (temperature),Water,FD,,,,,2.391,,,,Macroporous (flakes),,,,,
15916,FD,DDS,Monolith,Starch,,Drug loading,A,,Lo,pp,wa,Starch solution + drug (frozen),Physical (temperature),Water,FD,,,,,1.606,,,,Macroporous (flakes),,,,,
15917,FD,Wound dressing,Monolith,Chitosan,,Enzyme immobilization,A,,Lo,pp,wa,Chtiosan solution + enzyme (frozen),Physical (aggregation),Water,FD,,,0.09842,,260.985,,,,Macroporous (cellular),,,,,
15918,FD,Adsorbent,Monolith,Cellulose nanofibers,COF,,K,Q,,ng,wa,Cellulose nanofiber suspension (frozen),No gelation,Water,FD,Post-compositing with COF,,,,1723,,,,Macroporous (flakes),,,,,
15919,FD,Adsorbent (gas),Monolith,Cellulose,PVA,,B,E,,ng,wa,Cellulose (0.5QCL) suspension + PVA solution (frozen),No gelation,Water,FD,,,,,14.37,,,,Macroporous (flakes),,,,,
15920,FD,Adsorbent (gas),Monolith,Cellulose,PVA,,B,E,,ng,wa,Cellulose (0.7QCL) suspension + PVA solution (frozen),No gelation,Water,FD,,,,,10.72,,,,Macroporous (flakes),,,,,
15921,FD,Adsorbent (gas),Monolith,Cellulose,PVA,,B,E,,ng,wa,Cellulose (0.9QCL) suspension + PVA solution (frozen),No gelation,Water,FD,,,,,9.84,,,,Macroporous (flakes),,,,,
15922,FD,Adsorbent (gas),Monolith,Cellulose,PVA,,B,E,,ng,wa,Cellulose (0.5IRA) suspension + PVA solution (frozen),No gelation,Water,FD,,,,,17.43,,,,Macroporous (flakes),,,,,
15923,FD,Adsorbent (gas),Monolith,Cellulose,PVA,,B,E,,ng,wa,Cellulose (0.7IRA) suspension + PVA solution (frozen),No gelation,Water,FD,,,,,20.75,,,,Macroporous (flakes),,,,,
15924,FD,Adsorbent (gas),Monolith,Cellulose,PVA,,B,E,,ng,wa,Cellulose (0.9IRA) suspension + PVA solution (frozen),No gelation,Water,FD,,,,,20.47,,,,Macroporous (flakes),,,,,
15925,FD,Antibacterial,Monolith,Gelatin,PVA,,C,E,,pp,wa,Gelatin solution + PVA solution (frozen),Physical (temperature),Water,FD,,,0.071,93.96%,,,,,Macroporous (cellular),0.041,Transient,Hot disk,,
15926,FD,Antibacterial,Monolith,Gelatin,PVA,,C,E,,pp,wa,Gelatin solution + PVA solution + vaniline (vaniline:gelatin-PVA = 1:11) (frozen),Physical (temperature),Water,FD,,,0.069,93.49%,,,,,Macroporous (cellular),0.042,Transient,Hot disk,,
15927,FD,Antibacterial,Monolith,Gelatin,PVA,,C,E,,pp,wa,Gelatin solution + PVA solution + vaniline (vaniline:gelatin-PVA = 1:9) (frozen),Physical (temperature),Water,FD,,,0.078,94.09%,,,,,Macroporous (cellular),0.042,Transient,Hot disk,,
15928,FD,Antibacterial,Monolith,Gelatin,PVA,,C,E,,pp,wa,Gelatin solution + PVA solution + vaniline (vaniline:gelatin-PVA = 1:7) (frozen),Physical (temperature),Water,FD,,,0.077,92.23%,,,,,Macroporous (cellular),0.041,Transient,Hot disk,,
15929,FD,Antibacterial,Monolith,Gelatin,PVA,,C,E,,pp,wa,Gelatin solution + PVA solution + vaniline (vaniline:gelatin-PVA = 1:5) (frozen),Physical (temperature),Water,FD,,,0.083,92.72%,,,,,Macroporous (cellular),0.042,Transient,Hot disk,,
15930,FD,Adsorbent,Sheet,Aramid fibers,,Curcumin loading,K,,Lo,pp,wa,"Aramid fiber suspension in KHO-DMSO + ethanol-curcumin (vacuum, frozen)",Physical (antisolvent),Water,FD,,,,,,,,,Macroporous (flakes),,,,,
15931,FD,Sensors,Monolith,Chitosan,GO,,A,N,,ng,wa,Chitosan solution + GO suspension (frozen),No gelation,Water,FD,,,0.0265,,,,,,Macroporous (cellular),,,,,
15932,FD,Thermal insulation,Monolith,"Poly(2,5-dihydroxy-1,4-phenylene pyridine diimidazole) fibers",,Carbonized,K,,Ca,pp,wa,"Poly(2,5-dihydroxy-1,4-phenylene pyridine diimidazole) fiber suspension in methanesulfonic acid-trifluoroacetic acid solution + Na2SO4 (frozen)",Physical (pH),Water,FD,Post-calcination at 400 °C,,0.00603,99.73%,462.1,,,,Macroporous (fibrous),0.032,Transient,Hot disk,,
15933,FD,Adsorbent,Monolith,Bacterial cellulose,COF,,K,Q,,pp,wa,Bacterial cellulose gel + COF (frozen),Physical (aggregation),Water,FD,,,,,70.77,,,,Macroporous (fibrous),,,,,
15934,FD,Adsorbent,Monolith,Cellulose nanofibers,Polyethyleneimine,,K,E,,ng,wa,Cellulose nanofiber suspension + polyethyelenimine + citric acid (frozen),No gelation,Water,FD,,,,,,,,,Macroporous (flakes),,,,,
15935,FD,Adsorbent,Monolith,Bacterial cellulose,COF,,K,Q,,ng,wa,Bacterial cellulose suspension + COF (1:0.5) + citric acid + sodium hypophosphite (frozen),No gelation,Water,FD,,,0.0045,,50,,,,Macroporous (flakes),,,,,
15936,FD,Adsorbent,Monolith,Bacterial cellulose,COF,,K,Q,,ng,wa,Bacterial cellulose suspension + COF (1:1) + citric acid + sodium hypophosphite (frozen),No gelation,Water,FD,,,0.0065,,65,,,,Macroporous (flakes),,,,,
15937,FD,Adsorbent,Monolith,Bacterial cellulose,COF,,K,Q,,ng,wa,Bacterial cellulose suspension + COF (1:3) + citric acid + sodium hypophosphite (frozen),No gelation,Water,FD,,,0.0113,,105,,,,Macroporous (flakes),,,,,
15938,FD,Adsorbent,Monolith,Bacterial cellulose,COF,,K,Q,,ng,wa,Bacterial cellulose suspension + COF (1:5) + citric acid + sodium hypophosphite (frozen),No gelation,Water,FD,,,0.017,,135,,,,Macroporous (flakes),,,,,
15939,FD,Adsorbent,Monolith,Bacterial cellulose,COF,,K,Q,,ng,wa,Bacterial cellulose suspension + COF (1:10) + citric acid + sodium hypophosphite (frozen),No gelation,Water,FD,,,0.0275,,190,,,,Macroporous (flakes),,,,,
15940,FD,Adsorbent,Monolith,Plant extracts,GO,,L,N,,ng,wa,Plant fiber suspension + GO suspension (frozen),No gelation,Water,FD,,,,,,,,,Macroporous (cellular),,,,,
15941,VD,Adsorbent (gas),Monolith,Cellulose,Polyethyleneimine,,B,E,,pp,al,Cellulose-NaOH-urea solution + polyethyleneimine + methanol,Physical (antisolvent),Methanol,VD,,,,,,,,,Macroporous (particulate),,,,,
15942,FD,Steam generation,Monolith,Polyvinyl acetal ,Carbon black,,F,N,,cc,wa,Polyvinyl acetal solution + glutaraldehyde solution + carbon black suspension (frozen),Chemical (aldehyde),Water,FD,,,,,,,,,Macroporous (flakes),,,,,
15943,APD,Thermal insulation,Monolith,Polybenzoxazine,,,M,,,cp,al,Polybenzoxazine monomers (A1F1) in DMF + HCl,Chemical (polymerization),Ethanol,APD,,,0.326,,,,,,Macroporous (particulate),0.0411,Transient,Hot disk,,
15944,APD,Thermal insulation,Monolith,Polybenzoxazine,,,M,,,cp,al,Polybenzoxazine monomers (A2F3) in DMF + HCl,Chemical (polymerization),Ethanol,APD,,,0.322,,,,,,Macroporous (particulate),0.0403,Transient,Hot disk,,
15945,APD,Thermal insulation,Monolith,Polybenzoxazine,,,M,,,cp,al,Polybenzoxazine monomers (A3F2) in DMF + HCl,Chemical (polymerization),Ethanol,APD,,,0.322,,,,,,Macroporous (particulate),0.0409,Transient,Hot disk,,
15946,FD,Adsorbent,Beads,Alginate,Carbon,,A,N,,pc,wa,Alginate solution + phytic acid + thiosemicarbazide + carbon + CaCl2 solution (frozen),Physical (Mn+),Water,FD,,,,,49.45,,,,Macroporous (flakes),,,,,
15947,FD,Actuators,Monolith,Cellulose nanofibers,,,K,,,ng,wa,Cellulose nanofiber suspension (frozen),No gelation,Water,FD,,,,,,,,,,,,,,
15948,Foaming,Biomedical,Monolith,Polysulfone,"Polypyrrole, PVA",,M,"M, A",,ng,wa,"Polysulfone-polypyrrole-PVA (1.5%) (electrospum, foaming)",No gelation,Water,Foaming,,,0.017,,,,,,Macroporous (cellular),,,,,
15949,Foaming,Biomedical,Monolith,Polysulfone,"Polypyrrole, PVA",,M,"M, A",,ng,wa,"Polysulfone-polypyrrole-PVA (3.0%) (electrospum, foaming)",No gelation,Water,Foaming,,,0.019,,,,,,Macroporous (cellular),,,,,
15950,Foaming,Biomedical,Monolith,Polysulfone,"Polypyrrole, PVA",,M,"M, A",,ng,wa,"Polysulfone-polypyrrole-PVA (4.5%) (electrospum, foaming)",No gelation,Water,Foaming,,,0.021,,,,,,Macroporous (cellular),,,,,
15951,SCD,Not specific,Monolith,Cellulose,,,B,,,pp,al,Cellulose-NaOH-urea solution + water,Physical (antisolvent),Ethanol,"SCD (CO2 604 kg/m3, dep 0.4 partial)",,,0.083,94.80%,192.6,,,,Macroporous (fibrous),,,,,
15952,SCD,Not specific,Monolith,Cellulose,,,B,,,pp,al,Cellulose-NaOH-urea solution + water,Physical (antisolvent),Ethanol,"SCD (CO2 604 kg/m3, dep 0.4)",,,0.145,90.90%,86,,,,Macroporous (fibrous),,,,,
15953,SCD,Not specific,Monolith,Cellulose,,,B,,,pp,al,Cellulose-NaOH-urea solution + water,Physical (antisolvent),Ethanol,"SCD (CO2 604 kg/m3, dep 1.5 partial)",,,0.113,92.90%,72.8,,,,Macroporous (fibrous),,,,,
15954,SCD,Not specific,Monolith,Cellulose,,,B,,,pp,al,Cellulose-NaOH-urea solution + water,Physical (antisolvent),Ethanol,"SCD (CO2 604 kg/m3, dep 1.5)",,,0.15,90.60%,73.7,,,,Macroporous (fibrous),,,,,
15955,SCD,Not specific,Monolith,Cellulose,,,B,,,pp,al,Cellulose-NaOH-urea solution + water,Physical (antisolvent),Ethanol,"SCD (CO2 6894 kg/m3, dep 0.4 partial)",,,0.091,94.30%,127.6,,,,Macroporous (fibrous),,,,,
15956,SCD,Not specific,Monolith,Cellulose,,,B,,,pp,al,Cellulose-NaOH-urea solution + water,Physical (antisolvent),Ethanol,"SCD (CO2 689 kg/m3, dep 0.4)",,,0.123,92.30%,110.2,,,,Macroporous (fibrous),,,,,
15957,SCD,Not specific,Monolith,Cellulose,,,B,,,pp,al,Cellulose-NaOH-urea solution + water,Physical (antisolvent),Ethanol,"SCD (CO2 689 kg/m3, dep 1.5 partial)",,,0.102,93.60%,75.6,,,,Macroporous (fibrous),,,,,
15958,SCD,Not specific,Monolith,Cellulose,,,B,,,pp,al,Cellulose-NaOH-urea solution + water,Physical (antisolvent),Ethanol,"SCD (CO2 689 kg/m3, dep 1.5)",,,0.165,89.70%,83.9,,,,Macroporous (fibrous),,,,,
15959,SCD,Not specific,Monolith,Cellulose,,,B,,,pp,al,Cellulose-NaOH-urea-thiourea solution + water,Physical (antisolvent),Ethanol,"SCD (CO2 604 kg/m3, dep 0.4 partial)",,,0.164,89.80%,81.8,,,,Macroporous (fibrous),,,,,
15960,SCD,Not specific,Monolith,Cellulose,,,B,,,pp,al,Cellulose-NaOH-urea-thiourea solution + water,Physical (antisolvent),Ethanol,"SCD (CO2 604 kg/m3, dep 0.4)",,,0.155,90.30%,75.1,,,,Macroporous (fibrous),,,,,
15961,SCD,Not specific,Monolith,Cellulose,,,B,,,pp,al,Cellulose-NaOH-urea-thiourea solution + water,Physical (antisolvent),Ethanol,"SCD (CO2 604 kg/m3, dep 1.5 partial)",,,0.119,92.60%,72.9,,,,Macroporous (fibrous),,,,,
15962,SCD,Not specific,Monolith,Cellulose,,,B,,,pp,al,Cellulose-NaOH-urea-thiourea solution + water,Physical (antisolvent),Ethanol,"SCD (CO2 604 kg/m3, dep 1.5)",,,0.294,81.60%,63.5,,,,Macroporous (fibrous),,,,,
15963,SCD,Not specific,Monolith,Cellulose,,,B,,,pp,al,Cellulose-NaOH-urea-thiourea solution + water,Physical (antisolvent),Ethanol,"SCD (CO2 6894 kg/m3, dep 0.4 partial)",,,0.09,94.40%,123.3,,,,Macroporous (fibrous),,,,,
15964,SCD,Not specific,Monolith,Cellulose,,,B,,,pp,al,Cellulose-NaOH-urea-thiourea solution + water,Physical (antisolvent),Ethanol,"SCD (CO2 689 kg/m3, dep 0.4)",,,0.17,89.40%,84.2,,,,Macroporous (fibrous),,,,,
15965,SCD,Not specific,Monolith,Cellulose,,,B,,,pp,al,Cellulose-NaOH-urea-thiourea solution + water,Physical (antisolvent),Ethanol,"SCD (CO2 689 kg/m3, dep 1.5 partial)",,,0.144,91.00%,53.8,,,,Macroporous (fibrous),,,,,
15966,SCD,Not specific,Monolith,Cellulose,,,B,,,pp,al,Cellulose-NaOH-urea-thiourea solution + water,Physical (antisolvent),Ethanol,"SCD (CO2 689 kg/m3, dep 1.5)",,,0.321,79.90%,13.1,,,,Macroporous (fibrous),,,,,
15967,FD,Not specific,Monolith,Cellulose,,,B,,,pp,wa,Cellulose-NaOH-urea solution + water,Physical (antisolvent),Water,FD,,,0.07,95.60%,13.3,,,,Macroporous (flakes),,,,,
15968,FD,Not specific,Monolith,Cellulose,,,B,,,pp,wa,Cellulose-NaOH-urea-thiourea solution + water,Physical (antisolvent),Water,FD,,,0.049,96.90%,43.5,,,,Macroporous (flakes),,,,,
15969,SCD,Thermal insulation,Fibers,Aramid fibers,,,K,,,pp,uk,Aramid fibers-KOH-DMSO (wet spun) + formic acid,Physical (antisolvent),Unknown,SCD,,,,,,,,,Macroporous (fibrous),0.0332,Transient,Hot disk,,
15970,FD,Thermal insulation,Monolith,Polyimide,,,G,,,cp,wa,"3,3'-Dihydroxybenzidine + biphenyl-3,3',4,4'-tetracarboxylicdianydride + 4,4'-diamino-triphenylmethane in N-methyl-2-pyrrolidinone (FD) + TEA (frozen)",Chemical (polymerization),Water,FD,Post-calcination at 350 °C,,0.055,91.56%,21.83,,,,Macroporous (cellular),,,,,
15971,FD,Thermal insulation,Monolith,Polyimide,,"1H,1H,2H,2H-Perfluorodecyltriethoxysilane treatment",G,,Si,cp,wa,"3,3'-Dihydroxybenzidine + biphenyl-3,3',4,4'-tetracarboxylicdianydride + 4,4'-diamino-triphenylmethane in N-methyl-2-pyrrolidinone (FD) + TEA (frozen)",Chemical (polymerization),Water,FD,"Post-calcination at 350 °C, compositing with PFOTES",,0.075,93.86%,12.24,,,,Macroporous (cellular),,,,,
15972,FD,Thermal insulation,Monolith,Aramid fibers,,,K,,,ng,ow,Aramid fibers-KOH-DMSO (frozen),No gelation,DMSO,FD,,,0.01467,98.98%,252,,,,Macroporous (fibrous),0.03625,Transient,Hot disk,,
15973,FD,Thermal insulation,Monolith,Aramid fibers,Polyimide,,K,G,,ng,ow,Aramid fibers-KOH-DMSO + polyimide (10%) suspension (frozen),No gelation,DMSO,FD,,,0.01621,98.87%,266,,,,Macroporous (fibrous),0.03615,Transient,Hot disk,,
15974,FD,Thermal insulation,Monolith,Aramid fibers,Polyimide,,K,G,,ng,ow,Aramid fibers-KOH-DMSO + polyimide (15%) suspension (frozen),No gelation,DMSO,FD,,,0.01634,98.86%,295,,,,Macroporous (fibrous),0.03276,Transient,Hot disk,,
15975,FD,Thermal insulation,Monolith,Aramid fibers,Polyimide,,K,G,,ng,ow,Aramid fibers-KOH-DMSO + polyimide (20%) suspension (frozen),No gelation,DMSO,FD,,,0.01486,98.96%,463,,,,Macroporous (fibrous),0.0232,Transient,Hot disk,,
15976,FD,Thermal insulation,Monolith,Aramid fibers,Polyimide,,K,G,,ng,ow,Aramid fibers-KOH-DMSO + polyimide (25%) suspension (frozen),No gelation,DMSO,FD,,,0.01864,98.69%,277,,,,Macroporous (fibrous),0.04463,Transient,Hot disk,,
15977,FD,Thermal insulation,Monolith,Aramid fibers,Polyimide,,K,G,,ng,ow,Aramid fibers-KOH-DMSO + polyimide (30%) suspension (frozen),No gelation,DMSO,FD,,,0.02189,98.46%,231,,,,Macroporous (fibrous),0.05336,Transient,Hot disk,,
15978,FD,Separation,Sheet,Aramid fibers,Polyvinylpyrrolidone,,K,E,,pp,wa,Aramid fibers in DMSO + water (frozen),Physical (antisolvent),Water,FD,,,0.31,80.63%,,,,,Macroporous (fibrous),,,,,
15979,FD,Separation,Sheet,Aramid fibers,Polyvinylpyrrolidone,,K,E,,pp,wa,"Aramid fibers in DMSO + polyvinylpyrrolidone (8k, 1:2) + water (frozen)",Physical (antisolvent),Water,FD,,,0.3,79.80%,156.18,,,,Macroporous (fibrous),,,,,
15980,FD,Separation,Sheet,Aramid fibers,Polyvinylpyrrolidone,,K,E,,pp,wa,"Aramid fibers in DMSO + polyvinylpyrrolidone (24k, 1:2) + water (frozen)",Physical (antisolvent),Water,FD,,,0.34,85.39%,184.72,,,,Macroporous (fibrous),,,,,
15981,FD,Separation,Sheet,Aramid fibers,Polyvinylpyrrolidone,,K,E,,pp,wa,"Aramid fibers in DMSO + polyvinylpyrrolidone (58k, 1:2) + water (frozen)",Physical (antisolvent),Water,FD,,,0.65,89.51%,226.92,,,,Macroporous (fibrous),,,,,
15982,FD,Separation,Sheet,Aramid fibers,Polyvinylpyrrolidone,,K,E,,pp,wa,"Aramid fibers in DMSO + polyvinylpyrrolidone (1300k, 1:2) + water (frozen)",Physical (antisolvent),Water,FD,,,0.55,84.77%,308.5,,,,Macroporous (fibrous),,,,,
15983,FD,Separation,Sheet,Aramid fibers,Polyvinylpyrrolidone,,K,E,,pp,wa,"Aramid fibers in DMSO + polyvinylpyrrolidone (58k, 1:1) + water (frozen)",Physical (antisolvent),Water,FD,,,0.7,82.94%,248.74,,,,Macroporous (fibrous),,,,,
15984,FD,Separation,Sheet,Aramid fibers,Polyvinylpyrrolidone,,K,E,,pp,wa,"Aramid fibers in DMSO + polyvinylpyrrolidone (58k, 2:1) + water (frozen)",Physical (antisolvent),Water,FD,,,0.47,82.69%,240.15,,,,Macroporous (fibrous),,,,,
15985,FD,Separation,Sheet,Aramid fibers,Polyvinylpyrrolidone,,K,E,,pp,wa,"Aramid fibers in DMSO + polyvinylpyrrolidone (58k, 1:4) + water (frozen)",Physical (antisolvent),Water,FD,,,0.48,87.39%,190.19,,,,Macroporous (fibrous),,,,,
15986,FD,Separation,Sheet,Aramid fibers,Polyvinylpyrrolidone,,K,E,,pp,wa,"Aramid fibers in DMSO + polyvinylpyrrolidone (1300k, 1:1) + water (frozen)",Physical (antisolvent),Water,FD,,,0.5,75.81%,342.51,,,,Macroporous (fibrous),,,,,
15987,FD,Adsorbent,Monolith,Cellulose,,,B,,,cc,wa,Cellulose-NaOH-urea solution (freeze-thaw) + epichrlohydrin + ethanol (frozen),Chemical (epoxy),Water,FD,,,,,0.5,,,,Macroporous (flakes),,,,,
15988,FD,Adsorbent,Monolith,Cellulose,GO,,B,N,,cc,wa,Cellulose-NaOH-urea solution (freeze-thaw) + GO (50 mg) suspension + epichrlohydrin + ethanol (frozen),Chemical (epoxy),Water,FD,,,,,0.8,,,,Macroporous (flakes),,,,,
15989,FD,Adsorbent,Monolith,Cellulose,GO,,B,N,,cc,wa,Cellulose-NaOH-urea solution (freeze-thaw) + GO (100 mg) suspension + epichrlohydrin + ethanol (frozen),Chemical (epoxy),Water,FD,,,,,1.1,,,,Macroporous (flakes),,,,,
15990,FD,Adsorbent,Monolith,Cellulose,GO,,B,N,,cc,wa,Cellulose-NaOH-urea solution (freeze-thaw) + GO (300 mg) suspension + epichrlohydrin + ethanol (frozen),Chemical (epoxy),Water,FD,,,,,0.8,,,,Macroporous (flakes),,,,,
15991,FD,Wound dressing,Sheet,Chitosan,,Drug loading,A,,Lo,ng,wa,Chitosan solution + ethoxyacetic acid + EDC-NHS + bletilla striata (frozen),No gelation,Water,FD,,,,,,,,,Macroporous (cellular),,,,,
15992,FD,Sensors,Monolith,Cellulose nanofibers,PVA,Drug loading,K,E,Lo,pp,wa,Cellulose nanofiber suspension + PVA solution + red radish anthocyanin (frozen),Physical (aggregation),Water,FD,,,,,,,,,Macroporous (cellular),,,,,
15993,FD,Steam generation,Monolith,Cellulose nanofibers,"Gelatin, CNT",,K,"C, N",,cc,wa,Cellulose nanofiber suspension + CNT suspension + gelatin solution + glutaraldehyde solution (frozen),Chemical (aldehyde),Water,FD,,,,93.72%,,,,,Macroporous (cellular),0.0423,Unknown,Unknown,,
15994,FD,Steam generation,Monolith,Cellulose nanofibers,GO,,K,N,,pp,wa,"Cellulose nanocrystal suspension + GO suspension (1:1) (hydrothermal, frozen)",Physical (aggregation),Water,FD,,,0.035,97.80%,,,,,Macroporous (cellular),0.03,Transient,Hot disk,,
15995,FD,Steam generation,Monolith,Cellulose nanofibers,GO,,K,N,,pp,wa,"Cellulose nanocrystal suspension + GO suspension (2:1) (hydrothermal, frozen)",Physical (aggregation),Water,FD,,,0.031,98.10%,,,,,Macroporous (cellular),0.03,Transient,Hot disk,,
15996,FD,Steam generation,Monolith,Cellulose nanofibers,GO,,K,N,,pp,wa,"Cellulose nanocrystal suspension + GO suspension (5:1) (hydrothermal, frozen)",Physical (aggregation),Water,FD,,,0.028,98.30%,,,,,Macroporous (cellular),0.03,Transient,Hot disk,,
15997,FD,Steam generation,Monolith,Cellulose nanofibers,GO,,K,N,,pp,wa,"Cellulose nanocrystal suspension + GO suspension (10:1) (hydrothermal, frozen)",Physical (aggregation),Water,FD,,,0.024,98.50%,,,,,Macroporous (cellular),0.031,Transient,Hot disk,,
15998,FD,DDS,Monolith,Alginate,"Poly(vinyl alcohol-co-ethylene), polyethyleneimine, cellulose butyrate",Drug loading,A,"E, E, B",Lo,pc,wa,Poly(vinyl alcohol-co-ethylene)-cellulose butyrate suspension + alginate + polyethyleneimine (frozen),Physical (electrostatic),Water,FD,"Post-immersion into CaCl2 solution, FD",Physical (Mn+),,,,,,,Macroporous (cellular),,,,,
15999,FD,Adsorbent,Monolith,Cellulose,,,B,,,pp,wa,Microcrystalline cellulose-NaOH-urea solution + epichlorohydrin (10%) + water (frozen at -20 °C),Physical (antisolvent),Water,FD,,,0.022,55.00%,1.29,,,,Macroporous (cellular),,,,,
16000,FD,Adsorbent,Monolith,Cellulose,,,B,,,pp,wa,Microcrystalline cellulose-NaOH-urea solution + epichlorohydrin (10%) + water (frozen at -80 °C),Physical (antisolvent),Water,FD,,,0.015,80.00%,1.98,,,,Macroporous (cellular),,,,,
