Repository: paulagirones/Aerogels_thermal_conductivity

# Aerogels_thermal_conductivity
Machine learning prediction of thermal conductivity in aerogels.

File: 20250220_dataset.csv (part 92 of 95)
Entry,Drying,Purpose,Shape,First materials,Second materials,Modification,First material class,Second materials class,Modification class,Gelation class,Solvent class,Process,Gelation mechanism,Final solvent,Drying details,Post drying treatment,Post-drying cross-linking,Envelope density g/cm3,Porosity,BET surface area m2/g,BJH pore size nm,BJH pore volume (total) cm3/g,compression elastic modulus MPa,SEM,Thermal conductivity W/(m K),Thermal method,Thermal method detail,,
16001,FD,Adsorbent,Monolith,Cellulose,,,B,,,pp,wa,Microcrystalline cellulose-NaOH-urea solution + epichlorohydrin (10%) + water (frozen in N2),Physical (antisolvent),Water,FD,,,0.029,65.00%,3.19,,,,Macroporous (cellular),,,,,
16002,FD,Adsorbent,Monolith,Cellulose,,,B,,,pp,wa,Microcrystalline cellulose-NaOH-urea solution + epichlorohydrin (10%) + water (frozen in N2),Physical (antisolvent),Water,FD,,,0.036,60.00%,2.28,,,,Macroporous (cellular),,,,,
16003,APD,Thermal insulation,Monolith,Chitosan,,,A,,,pp,al,Chitosan solution (freeze-thaw) + ethanol,Physical (antisolvent),Ethanol,APD,,,0.143,98.60%,,,,,Macroporous (cellular),0.0403,Transient,Hot disk,,
16004,APD,Thermal insulation,Monolith,Chitosan,Polyacrylates,,A,R,,pp,al,Chitosan solution + polyacrylates (1%) (freeze-thaw) + ethanol,Physical (antisolvent),Ethanol,APD,,,0.165,95.40%,,,,0.06,Macroporous (cellular),0.0355,Transient,Hot disk,,
16005,APD,Thermal insulation,Monolith,Chitosan,Polyacrylates,,A,R,,pp,al,Chitosan solution + polyacrylates (3%) (freeze-thaw) + ethanol,Physical (antisolvent),Ethanol,APD,,,0.187,94.60%,,,,0.418,Macroporous (cellular),0.0323,Transient,Hot disk,,
16006,APD,Thermal insulation,Monolith,Chitosan,Polyacrylates,,A,R,,pp,al,Chitosan solution + polyacrylates (5%) (freeze-thaw) + ethanol,Physical (antisolvent),Ethanol,APD,,,0.192,94.30%,,,,0.86,Macroporous (cellular),0.0309,Transient,Hot disk,,
16007,APD,Thermal insulation,Monolith,Chitosan,Polyacrylates,,A,R,,pp,al,Chitosan solution + polyacrylates (7%) (freeze-thaw) + ethanol,Physical (antisolvent),Ethanol,APD,,,0.209,93.20%,,,,1.168,Macroporous (cellular),0.0305,Transient,Hot disk,,
16008,FD,Thermal insulation,Monolith,Cellulose nanofibers,,MTMS treatment,K,,Si,ng,wa,Cellulose nanofiber suspension + polyamide-epichlorohydrin (frozen),No gelation,Water,FD,Post-MTMS treatment,,,,,,,,Macroporous (cellular),0.0239,Transient,Unknown,,
16009,FD,Sensors,Sheet,Cellulose nanofibers,"PVA, CNT",,K,"E, N",,ng,wa,Cellulose nanofiber suspension + PVA + CNT suspension (frozen),No gelation,Water,FD,,,,,,,,,Macroporous (cellular),,,,,
16010,FD,Antibacterial,Monolith,Cellulose nanofibers,,,K,,,pp,wa,Cellulose nanofiber suspension (frozen),Physical (temperature),Water,FD,,,0.01441,96.01%,,,,,Macroporous (cellular),,,,,
16011,FD,Antibacterial,Monolith,Cellulose nanofibers,Starch,,K,A,,pp,wa,Cellulose nanofiber suspension + starch (1%) solution (frozen),Physical (temperature),Water,FD,,,0.0157,94.74%,,,,,Macroporous (cellular),,,,,
16012,FD,Antibacterial,Monolith,Cellulose nanofibers,Starch,,K,A,,pp,wa,Cellulose nanofiber suspension + starch (3%) solution (frozen),Physical (temperature),Water,FD,,,0.01702,94.35%,,,,,Macroporous (cellular),,,,,
16013,FD,Antibacterial,Monolith,Cellulose nanofibers,Starch,,K,A,,pp,wa,Cellulose nanofiber suspension + starch (5%) solution (frozen),Physical (temperature),Water,FD,,,0.01925,93.22%,,,,,Macroporous (cellular),,,,,
16014,FD,Antibacterial,Monolith,Cellulose nanofibers,Starch,,K,A,,pp,wa,Cellulose nanofiber suspension + starch (7%) solution (frozen),Physical (temperature),Water,FD,,,0.02072,92.06%,,,,,Macroporous (cellular),,,,,
16015,FD,Antibacterial,Monolith,Cellulose nanofibers,Starch,,K,A,,pp,wa,Cellulose nanofiber suspension + starch (9%) solution (frozen),Physical (temperature),Water,FD,,,0.02214,91.69%,,,,,Macroporous (cellular),,,,,
16016,SCD,Thermal insulation,Monolith,Trimethoxybenzene-formaldehyde,,,I,,,cp,al,Trimethoxybenzene (0.60 mol/L)-formaldehyde solution + HCl (12.5 mol%) solution (60 °C) in DMSO,Chemical (polymerization),Ethanol,SCD,,,0.1423,89%,0.78,,,3.4,Macroporous (particulate),0.0401,Transient,Hot disk,,
16017,SCD,Thermal insulation,Monolith,Trimethoxybenzene-formaldehyde,,,I,,,cp,al,Trimethoxybenzene (0.60 mol/L)-formaldehyde solution + HCl (12.5 mol%) solution (80 °C) in DMSO,Chemical (polymerization),Ethanol,SCD,,,0.1386,89%,13.3,,0.0332,3.5,Macroporous (particulate),0.0439,Transient,Hot disk,,
16018,SCD,Thermal insulation,Monolith,Trimethoxybenzene-formaldehyde,,,I,,,cp,al,Trimethoxybenzene (0.60 mol/L)-formaldehyde solution + HCl (1.5 mol%) solution (80 °C) in DMSO,Chemical (polymerization),Ethanol,SCD,,,0.1555,88%,23.4,,0.0717,,Macroporous (particulate),,Transient,Hot disk,,
16019,SCD,Thermal insulation,Monolith,Trimethoxybenzene-formaldehyde,,,I,,,cp,al,Trimethoxybenzene (0.45 mol/L)-formaldehyde solution + HCl (12.5 mol%) solution (80 °C) in DMSO,Chemical (polymerization),Ethanol,SCD,,,0.1083,92%,38.6,,0.136,,Macroporous (particulate),,Transient,Hot disk,,
16020,SCD,Thermal insulation,Monolith,Trimethoxybenzene-formaldehyde,,,I,,,cp,al,Trimethoxybenzene (0.60 mol/L)-formaldehyde solution + HCl (12.5 mol%) solution (60 °C) in dioxane,Chemical (polymerization),Ethanol,SCD,,,0.2991,77%,284,,1.86,21,Macroporous (particulate),0.0438,Transient,Hot disk,,
16021,SCD,Thermal insulation,Monolith,Trimethoxybenzene-formaldehyde,,,I,,,cp,al,Trimethoxybenzene (0.60 mol/L)-formaldehyde solution + HCl (12.5 mol%) solution (60 °C) in MeCN,Chemical (polymerization),Ethanol,SCD,,,0.1254,91%,2.26,,,,Macroporous (particulate),,Transient,Hot disk,,
16022,SCD,Thermal insulation,Monolith,Trimethoxybenzene-formaldehyde,,,I,,,cp,al,Trimethoxybenzene (0.60 mol/L)-formaldehyde solution + HCl (12.5 mol%) solution (60 °C) in acetic acid,Chemical (polymerization),Ethanol,SCD,,,0.1595,88%,191,,0.418,4.55,Macroporous (particulate),0.0345,Transient,Hot disk,,
16023,APD,Thermal insulation,Monolith,Trimethoxybenzene-formaldehyde,,,I,,,cp,al,Trimethoxybenzene (0.60 mol/L)-formaldehyde solution + HCl (12.5 mol%) solution (60 °C) in acetic acid,Chemical (polymerization),Ethanol,APD,,,0.3371,74%,180,,0.43,18.9,Macroporous (particulate),,Transient,Hot disk,,
16024,APD,Thermal insulation,Monolith,Trimethoxybenzene-formaldehyde,,,I,,,cp,al,Trimethoxybenzene (0.60 mol/L)-formaldehyde solution + HCl (12.5 mol%) solution (80 °C) in acetic acid,Chemical (polymerization),Ethanol,APD,,,0.1982,85%,152,,0.353,9.12,Macroporous (particulate),0.0345,Transient,Hot disk,,
16025,FD,Steam generation,Monolith,Polypyrrole,"CNT, GO",,M,"N, N",,pp,wa,"Pyrrole-FeCl3 solution + CNT-GO suspension (hydrothermal, frozen)",Physical (aggregation),Water,FD,,,,,,,,,Macroporous (particulate),,,,,
16026,FD,Thermal insulation,Monolith (3D),GO,,,N,,,ng,wa,"GO suspension + ammonium polyphosphate (printed, frozen)",No gelation,Water,FD,,,,,,,,,Macroporous (flakes),0.0583,Transient,Hot disk,,
16027,FD,Thermal insulation,Monolith (3D),Cellulose nanofibers,GO,,K,N,,ng,wa,"Cellulose nanofiber suspension + GO suspension + ammonium polyphosphate (printed, frozen)",No gelation,Water,FD,,,,,,,,,Macroporous (flakes),0.0559,Transient,Hot disk,,
16028,FD,Thermal insulation,Monolith (3D),Cellulose nanofibers,GO,Carbonized,K,N,Ca,ng,wa,"Cellulose nanofiber suspension + GO suspension + ammonium polyphosphate (printed, frozen)",No gelation,Water,FD,Post-heat treatment at 200 °C,,,,,,,,Macroporous (flakes),0.0336,Transient,Hot disk,,
16029,SCD,Thermal insulation,Fibers,Polyimide,,,G,,,cp,al,"4,4'-Oxydianiline + biphenyl-tetracarboxylic acid dianhydride in N-methylpyrrolidinone + 1,3,5-tris(4'-aminophenyl)benzene + pyridine-acetic acid",Chemical (polymerization),Ethanol,SCD,,,0.105,92%,221,,,,Mesoporous (nanoparticulate),0.032,Transient,Hot disk,,
16030,FD,Adsorbent,Monolith,Chitosan,,,A,,,ng,wa,Chitosan solution (frozen),No gelation,Water,FD,,,0.136,,,,,,Macroporous (cellular),,,,,
16031,FD,Adsorbent,Monolith,Chitosan,Carbon,,A,N,,ng,wa,Chitosan solution + carbon (frozen),No gelation,Water,FD,,,0.11,,,,,,Macroporous (cellular),,,,,
16032,FD,Not specific,Sheet,Cellulose nanofibers,PMMA,,K,R,,pp,wa,"Cellulose nanofiber suspension (homoginized, frozen)",Physical (aggregation),Water,FD,Post-compositing with PMMA,,,,,,,,Dense,,,,,
16033,FD,Scaffold,Monolith,Carboxymethyl cellulose,,,A,,,ng,wa,Carboxymethyl cellulose solution (frozen),No gelation,Water,FD,,,,96%,,,,,Macroporous (flakes),,,,,
16034,FD,Sensors,Monolith,Cellulose nanofibers,Agarose,,K,A,,pc,wa,Cellulose nanocrystal suspension + carboxymethyl agarose + boric acid (frozen),Physical (electrostatic),Water,FD,,,0.01251,96.82%,74.42,,,0.00299,Macroporous (cellular),,,,,
16035,FD,Sensors,Monolith,Cellulose nanofibers,Agarose,,K,A,,pc,wa,Cellulose nanocrystal suspension + carboxymethyl agarose + boric acid (oriented frozen),Physical (electrostatic),Water,FD,,,0.01046,97.34%,24.36,,,0.01877,Macroporous (cellular),,,,,
16036,SCD,Not specific,Monolith,Cellulose nanofibers,,,K,,,pp,ow,Cellulose nanofiber (1 wt%) suspension (freeze-thaw),Physical (aggregation),Acetone,SCD,,,0.0125,99.22%,81.67,,,,Macroporous (cellular),,,,,
16037,SCD,Not specific,Monolith,Cellulose nanofibers,,,K,,,pp,ow,Cellulose nanofiber (1.5 wt%) suspension (freeze-thaw),Physical (aggregation),Acetone,SCD,,,0.0138,99.13%,79.12,,,0.2113,Macroporous (cellular),,,,,
16038,SCD,Not specific,Monolith,Cellulose nanofibers,,,K,,,pp,ow,Cellulose nanofiber (2 wt%) suspension (freeze-thaw),Physical (aggregation),Acetone,SCD,,,0.0146,99.08%,69.14,,,0.357,Macroporous (cellular),,,,,
16039,SCD,Not specific,Monolith,Cellulose nanofibers,,,K,,,pp,ow,"Cellulose nanofiber (L, 1 wt%) suspension (freeze-thaw)",Physical (aggregation),Acetone,SCD,,,0.0138,99.13%,78.26,,,,Macroporous (cellular),,,,,
16040,SCD,Not specific,Monolith,Cellulose nanofibers,,,K,,,pp,ow,"Cellulose nanofiber (L, 1.5 wt%) suspension (freeze-thaw)",Physical (aggregation),Acetone,SCD,,,0.0151,99.05%,71.84,,,0.2938,Macroporous (cellular),,,,,
16041,SCD,Not specific,Monolith,Cellulose nanofibers,,,K,,,pp,ow,"Cellulose nanofiber (L, 2 wt%) suspension (freeze-thaw)",Physical (aggregation),Acetone,SCD,,,0.0191,98.80%,80.32,,,0.3817,Macroporous (cellular),,,,,
16042,SCD,Not specific,Monolith,Cellulose nanofibers,,,K,,,pp,al,Cellulose nanofiber (1 wt%) suspension (freeze-thaw),Physical (aggregation),Ethanol,SCD,,,0.0127,99.20%,105.15,,,,Macroporous (cellular),,,,,
16043,SCD,Not specific,Monolith,Cellulose nanofibers,,,K,,,pp,al,Cellulose nanofiber (1.5 wt%) suspension (freeze-thaw),Physical (aggregation),Ethanol,SCD,,,0.0178,98.88%,87.01,,,0.1424,Macroporous (cellular),,,,,
16044,SCD,Not specific,Monolith,Cellulose nanofibers,,,K,,,pp,al,Cellulose nanofiber (2 wt%) suspension (freeze-thaw),Physical (aggregation),Ethanol,SCD,,,0.0178,98.88%,68.78,,,0.2812,Macroporous (cellular),,,,,
16045,SCD,Not specific,Monolith,Cellulose nanofibers,,,K,,,pp,al,"Cellulose nanofiber (L, 1 wt%) suspension (freeze-thaw)",Physical (aggregation),Ethanol,SCD,,,0.012,99.25%,84.99,,,,Macroporous (cellular),,,,,
16046,SCD,Not specific,Monolith,Cellulose nanofibers,,,K,,,pp,al,"Cellulose nanofiber (L, 1.5 wt%) suspension (freeze-thaw)",Physical (aggregation),Ethanol,SCD,,,0.0143,99.10%,86.44,,,0.2415,Macroporous (cellular),,,,,
16047,SCD,Not specific,Monolith,Cellulose nanofibers,,,K,,,pp,al,"Cellulose nanofiber (L, 2 wt%) suspension (freeze-thaw)",Physical (aggregation),Ethanol,SCD,,,0.0177,98.89%,76.11,,,0.4725,Macroporous (cellular),,,,,
16048,FD,Not specific,Monolith,Cellulose nanofibers,,,K,,,pp,wa,"Cellulose nanofiber (1 wt%) suspension (freeze-thaw, frozen)",Physical (aggregation),Water,FD,,,0.0108,99.32%,5.16,,,0.1034,Macroporous (cellular),,,,,
16049,FD,Not specific,Monolith,Cellulose nanofibers,,,K,,,pp,wa,"Cellulose nanofiber (1.5 wt%) suspension (freeze-thaw, frozen)",Physical (aggregation),Water,FD,,,0.0115,99.22%,4.27,,,0.2638,Macroporous (cellular),,,,,
16050,FD,Not specific,Monolith,Cellulose nanofibers,,,K,,,pp,wa,"Cellulose nanofiber (2 wt%) suspension (freeze-thaw, frozen)",Physical (aggregation),Water,FD,,,0.0132,99.17%,3.71,,,0.3006,Macroporous (cellular),,,,,
16051,FD,Not specific,Monolith,Cellulose nanofibers,,,K,,,pp,wa,"Cellulose nanofiber (L, 1 wt%) suspension (freeze-thaw, frozen)",Physical (aggregation),Water,FD,,,0.0113,99.29%,5.98,,,0.1292,Macroporous (cellular),,,,,
16052,FD,Not specific,Monolith,Cellulose nanofibers,,,K,,,pp,wa,"Cellulose nanofiber (L, 1.5 wt%) suspension (freeze-thaw, frozen)",Physical (aggregation),Water,FD,,,0.0116,99.26%,5.02,,,0.2701,Macroporous (cellular),,,,,
16053,FD,Not specific,Monolith,Cellulose nanofibers,,,K,,,pp,wa,"Cellulose nanofiber (L, 2 wt%) suspension (freeze-thaw, frozen)",Physical (aggregation),Water,FD,,,0.0149,99.06%,4.48,,,0.3854,Macroporous (cellular),,,,,
16054,FD,Thermal insulation,Monolith,Alginate,,,A,,,ng,wa,Alginate solution (frozen),No gelation,Water,FD,"Post-immersion into CaCl2 solution, FD",Physical (Mn+),0.0263,98.35%,,,,,Macroporous (flakes),0.0356,Transient,Hot wire,,
16055,FD,Thermal insulation,Monolith,Alginate,,,A,,,ng,wa,Alginate-0.2 MP solution (frozen),No gelation,Water,FD,"Post-immersion into CaCl2 solution, FD",Physical (Mn+),0.0319,97.99%,,,,,Macroporous (flakes),0.0361,Transient,Hot wire,,
16056,FD,Thermal insulation,Monolith,Alginate,,,A,,,ng,wa,Alginate-0.6 MP solution (frozen),No gelation,Water,FD,"Post-immersion into CaCl2 solution, FD",Physical (Mn+),0.0358,97.75%,,,,,Macroporous (flakes),0.0372,Transient,Hot wire,,
16057,FD,Thermal insulation,Monolith,Alginate,,,A,,,ng,wa,Alginate-1.0 MP solution (frozen),No gelation,Water,FD,"Post-immersion into CaCl2 solution, FD",Physical (Mn+),0.0429,97.30%,,,,,Macroporous (flakes),0.0379,Transient,Hot wire,,
16058,SCD,DDS,Monolith,Cellulose,,Drug loading,B,,Lo,pp,al,Cellulose (3%)-NaOH-urea solution + ethanol,Physical (antisolvent),Ethanol,SCD,,,0.07,96%,206,,,,Macroporous (particulate),,,,,
16059,SCD,DDS,Monolith,Cellulose,,Drug loading,B,,Lo,pp,al,Cellulose (5%)-NaOH-urea solution + ethanol,Physical (antisolvent),Ethanol,SCD,,,0.15,92%,182,,,,Macroporous (particulate),,,,,
16060,APD,DDS,Monolith,Cellulose,,Drug loading,B,,Lo,pp,al,Cellulose (3%)-NaOH-urea solution + ethanol,Physical (antisolvent),Ethanol,APD,,,0.2,76%,257,,,,Macroporous (particulate),,,,,
16061,APD,DDS,Monolith,Cellulose,,Drug loading,B,,Lo,pp,al,Cellulose (5%)-NaOH-urea solution + ethanol,Physical (antisolvent),Ethanol,APD,,,0.28,75%,221,,,,Macroporous (particulate),,,,,
16062,APD,DDS,Monolith,Cellulose,,Drug loading,B,,Lo,pp,wa,Cellulose (3%)-NaOH-urea solution + ethanol,Physical (antisolvent),Water,APD,,,1.2,23%,2,,,,Macroporous (particulate),,,,,
16063,APD,DDS,Monolith,Cellulose,,Drug loading,B,,Lo,pp,wa,Cellulose (5%)-NaOH-urea solution + ethanol,Physical (antisolvent),Water,APD,,,1.2,22%,2,,,,Macroporous (particulate),,,,,
16064,APD,DDS,Monolith,Cellulose,,Drug loading,B,,Lo,pp,wa,Cellulose (3%)-NaOH-urea solution + water,Physical (antisolvent),Water,APD,,,1.2,25%,6,,,,Macroporous (particulate),,,,,
16065,APD,DDS,Monolith,Cellulose,,Drug loading,B,,Lo,pp,wa,Cellulose (5%)-NaOH-urea solution + water,Physical (antisolvent),Water,APD,,,1.3,16%,1,,,,Macroporous (particulate),,,,,
16066,SCD,DDS,Monolith,Cellulose,,Drug loading,B,,Lo,pp,al,Cellulose (3%)-NaOH-urea solution + water,Physical (antisolvent),Ethanol,SCD,,,0.08,95%,349,,,,Macroporous (particulate),,,,,
16067,SCD,DDS,Monolith,Cellulose,,Drug loading,B,,Lo,pp,al,Cellulose (5%)-NaOH-urea solution + water,Physical (antisolvent),Ethanol,SCD,,,0.13,93%,395,,,,Macroporous (particulate),,,,,
16068,APD,DDS,Monolith,Cellulose,,Drug loading,B,,Lo,pp,al,Cellulose (3%)-NaOH-urea solution + water,Physical (antisolvent),Ethanol,APD,,,0.85,46%,105,,,,Macroporous (particulate),,,,,
16069,APD,DDS,Monolith,Cellulose,,Drug loading,B,,Lo,pp,al,Cellulose (5%)-NaOH-urea solution + water,Physical (antisolvent),Ethanol,APD,,,0.8,48%,130,,,,Macroporous (particulate),,,,,
16070,FD,Adsorbent,Monolith,Protein,GO,,C,N,,ng,wa,Protein suspension + GO suspension + epichlorohydrin (frozen),No gelation,Water,FD,,,,87.08%,8.41,,,,Macroporous (flakes),,,,,
16071,FD,Steam generation,Monolith,Bacterial cellulose,"Alginate, CNT",,K,"A, N",,pc,wa,Bacterial cellulos suspension + alginate + CNT suspension + butane tetracarboxylic acid + sodium hypophosphate (frozen),Physical (electrostatic),Water,FD,,,,97.35%,,,,,Macroporous (flakes),0.25,Transient,Hot disk,,
16072,FD,Thermoelectric devices,Monolith,Cellulose nanofibers,"Epoxy, CNT",,K,"F, N",,ng,wa,Cellulose nanofiber suspension + CNT suspension (frozen),No gelation,Water,FD,Post-compositing with epoxy,,,,,,,,Dense,,,,,
16073,APD,Not specific,Sheet,Bacterial cellulose,,,K,,,pp,wa,Bacterial cellulose film (electron beam treatment),Physical (aggregation),Water,APD,,,,,,,,,Macroporous (fibrous),,,,,
16074,FD,Adsorbent,Monolith,Chitosan,Cellulose acetate,,A,B,,ng,wa,Chitosan solution + cellulose acetate suspension + citric acid (frozen),No gelation,Water,FD,,,,,,,,,Macroporous (flakes),,,,,
16075,FD,Adsorbent,Monolith,Cellulose nanofibers,Chitosan,,K,A,,ng,wa,Cellulose nanofiber suspension + chitosan solution (frozen),No gelation,Water,FD,,,,,,,,,Macroporous (cellular),,,,,
16076,FD,Sensors,Monolith,Rubber,GO,,L,N,,pp,wa,"Rubber suspension + GO suspension in W/O emulsion (hydrothermal, frozen)",Physical (aggregation),Water,FD,,,0.24,,,,,,Macroporous (particulate),,,,,
16077,FD,Separation,Monolith,Cellulose nanofibers,GO,,K,N,,pp,wa,"Cellulose nanofiber suspension + GO suspension + ascorbic acid (hydrothermal, frozen)",Physical (aggregation),Water,FD,,,0.011,,114.887,,,0.02,Macroporous (flakes),,,,,
16078,FD,Separation,Monolith,Cellulose nanofibers,GO,"1H,1H,2H,2H-Perfluorodecyltrimethoxysilane modification",K,N,Si,pp,wa,"Cellulose nanofiber suspension + GO suspension + ascorbic acid (hydrothermal, frozen)",Physical (aggregation),Water,FD,"Post-1H,1H,2H,2H-perfluorodecyltrimethoxysilane treatment",,0.014,,91.358,,,0.017,Macroporous (flakes),,,,,
16079,FD,Shield,Monolith,Cellulose,GO,,B,N,,pp,al,Cellulose-NaOH-urea solution + GO suspension (frozen),Physical (aggregation),t-Butanol,FD,,,,,,,,,Macroporous (flakes),,,,,
16080,SCD,Thermal insulation,Sheet,Polyimide,,,G,,,cp,al,"4,4'-Oxydianiline + pyromellitic dianhydride (1:0.96) in 1-methyl-2-pyrrolidinone + pyridine-acetic acid",Chemical (polymerization),Ethanol,SCD,,,0.12,91.43%,,,,,Mesoporous (nanoparticulate),0.023,Transient,Hot disk,,
16081,SCD,Thermal insulation,Sheet,Polyimide,,,G,,,cp,al,"4,4'-Oxydianiline + pyromellitic dianhydride (1:1) in 1-methyl-2-pyrrolidinone + pyridine-acetic acid",Chemical (polymerization),Ethanol,SCD,,,0.15,89.29%,264,,,,Mesoporous (nanoparticulate),0.035,Transient,Hot disk,,
16082,SCD,Thermal insulation,Sheet,Polyimide,,,G,,,cp,al,"4,4'-Oxydianiline + pyromellitic dianhydride (1:1.04) in 1-methyl-2-pyrrolidinone + pyridine-acetic acid",Chemical (polymerization),Ethanol,SCD,,,0.29,79.28%,202,,,,Mesoporous (nanoparticulate),0.044,Transient,Hot disk,,
16083,SCD,Thermal insulation,Sheet,Polyimide,,,G,,,cp,al,"4,4'-Oxydianiline + pyromellitic dianhydride (1:1.08) in 1-methyl-2-pyrrolidinone + pyridine-acetic acid",Chemical (polymerization),Ethanol,SCD,,,0.28,80.00%,246,,,,Mesoporous (nanoparticulate),0.037,Transient,Hot disk,,
16084,SCD,Thermal insulation,Sheet,Polyimide,,,G,,,cp,al,"4,4'-Oxydianiline + pyromellitic dianhydride (1:1.12) in 1-methyl-2-pyrrolidinone + pyridine-acetic acid",Chemical (polymerization),Ethanol,SCD,,,0.25,82.14%,260,,,,Mesoporous (nanoparticulate),0.029,Transient,Hot disk,,
16085,FD,Packaging,Monolith,Gelatin,,,C,,,pc,wa,Gelatin solution (frozen),Physical (electrostatic),Water,FD,,,0.0369,76.50%,,,,,Macroporous (flakes),,,,,
16086,FD,Packaging,Monolith,Gelatin,Carboxymethyl cellulose,,C,A,,pc,wa,Dialdehyde carboxymethyl cellulose (2 wt%) solution + gelatin solution (frozen),Physical (electrostatic),Water,FD,,,0.0413,73.37%,,,,,Macroporous (flakes),,,,,
16087,FD,Packaging,Monolith,Gelatin,Carboxymethyl cellulose,,C,A,,pc,wa,Dialdehyde carboxymethyl cellulose (5 wt%) solution + gelatin solution (frozen),Physical (electrostatic),Water,FD,,,0.0396,68.61%,,,,,Macroporous (flakes),,,,,
16088,FD,Packaging,Monolith,Gelatin,Carboxymethyl cellulose,,C,A,,pc,wa,Dialdehyde carboxymethyl cellulose (10 wt%) solution + gelatin solution (frozen),Physical (electrostatic),Water,FD,,,0.0401,57.97%,,,,,Macroporous (flakes),,,,,
16089,FD,Packaging,Monolith,Gelatin,Carboxymethyl cellulose,,C,A,,pc,wa,Dialdehyde carboxymethyl cellulose (20 wt%) solution + gelatin solution (frozen),Physical (electrostatic),Water,FD,,,0.0404,53.68%,,,,,Macroporous (flakes),,,,,
16090,FD,Not specific,Monolith,PEDOT:PSS,,,M,,,ng,wa,PEDOT:PSS in O/W emulsion (frozen),No gelation,Water,FD,,,0.02,,,,,,Macroporous (cellular),,,,,
16091,APD,"Adsorbent, steam generation",Monolith,COF,,,Q,,,cp,ow,"COF (2,4,6-trimethyl-1,3,5-triazine + 2,5-dihydroxyterephthalaldehyde) gel with silica templates",Chemical (polymerization),Acetone,APD,,,,,,,,,Macroporous (fibrous),,,,,
16092,APD,"Adsorbent, steam generation",Monolith,COF,,,Q,,,cp,ow,"COF (2,4,6-trimethyl-1,3,5-triazine + 4,4'-biphenyldicarboxaldehyde,3,3'-dihydroxy) gel with silica templates",Chemical (polymerization),Acetone,APD,,,,,,,,,Macroporous (fibrous),,,,,
16093,FD,Thermal insulation,Monolith,Cellulose nanofibers,,,K,,,ng,wa,Cellulose nanofiber suspension (frozen),No gelation,Water,FD,,,0.0156,98.98%,,,,0.335,Macroporous (flakes),0.0533,Transient,Hot disk,,
16094,FD,Thermal insulation,Monolith,Cellulose nanofibers,,,K,,,ng,wa,Cellulose nanofiber suspension + phosphorous acid-curdlan (10%) (frozen),No gelation,Water,FD,,,0.0175,98.85%,,,,0.448,Macroporous (flakes),0.0426,Transient,Hot disk,,
16095,FD,Thermal insulation,Monolith,Cellulose nanofibers,,,K,,,ng,wa,Cellulose nanofiber suspension + phosphorous acid-curdlan (20%) (frozen),No gelation,Water,FD,,,0.0196,98.71%,,,,0.611,Macroporous (flakes),0.0361,Transient,Hot disk,,
16096,FD,Thermal insulation,Monolith,Cellulose nanofibers,,,K,,,ng,wa,Cellulose nanofiber suspension + phosphorous acid-curdlan (30%) (frozen),No gelation,Water,FD,,,0.0216,98.58%,,,,0.786,Macroporous (flakes),0.0339,Transient,Hot disk,,
16097,SCD,Not specific,Fibers,Aramid fibers,,,K,,,pp,ow,Aramid fibers-KOH-DMSO solution (wet spun) + HCl-acetone,Physical (antisolvent),Acetone,SCD,,,,10%,,,,,Mesoporous (nanofibrous),,,,,
16098,FD,Adsorbent,Monolith,Poly(vinyl alcohol-co-ethylene),,,E,,,cc,wa,Poly(ethylene-co-vinyl alcohol) solution + glutaraldehyde solution? + NaOH solution (frozen),Chemical (aldehyde),Water,FD,,,,98.50%,,,,0.0025,Macroporous (fibrous),,,,,
16099,FD,Adsorbent,Monolith,Poly(vinyl alcohol-co-ethylene),,,E,,,cc,wa,Poly(ethylene-co-vinyl alcohol) solution + glutaraldehyde solution? + pyromellitic dianhydride (2%) + NaOH solution (frozen),Chemical (aldehyde),Water,FD,,,,98.10%,,,,,Macroporous (fibrous),,,,,
16100,FD,Adsorbent,Monolith,Poly(vinyl alcohol-co-ethylene),,,E,,,cc,wa,Poly(ethylene-co-vinyl alcohol) solution + glutaraldehyde solution? + pyromellitic dianhydride (4%) + NaOH solution (frozen),Chemical (aldehyde),Water,FD,,,,97.80%,,,,0.0026,Macroporous (fibrous),,,,,
16101,FD,Adsorbent,Monolith,Poly(vinyl alcohol-co-ethylene),,,E,,,cc,wa,Poly(ethylene-co-vinyl alcohol) solution + glutaraldehyde solution? + pyromellitic dianhydride (6%) + NaOH solution (frozen),Chemical (aldehyde),Water,FD,,,,97.30%,,,,,Macroporous (fibrous),,,,,
16102,FD,Adsorbent,Monolith,Poly(vinyl alcohol-co-ethylene),,,E,,,cc,wa,Poly(ethylene-co-vinyl alcohol) solution + glutaraldehyde solution? + pyromellitic dianhydride (8%) + NaOH solution (frozen),Chemical (aldehyde),Water,FD,,,,97.00%,,,,0.0028,Macroporous (fibrous),,,,,
16103,FD,Adsorbent,Monolith,Poly(vinyl alcohol-co-ethylene),,,E,,,cc,wa,Poly(ethylene-co-vinyl alcohol) solution + glutaraldehyde solution? + pyromellitic dianhydride (10%) + NaOH solution (frozen),Chemical (aldehyde),Water,FD,,,,96.70%,,,,,Macroporous (fibrous),,,,,
16104,FD,Adsorbent,Monolith,Poly(vinyl alcohol-co-ethylene),,,E,,,cc,wa,Poly(ethylene-co-vinyl alcohol) solution + glutaraldehyde solution? + pyromellitic dianhydride (12%) + NaOH solution (frozen),Chemical (aldehyde),Water,FD,,,,96.30%,,,,0.0031,Macroporous (fibrous),,,,,
16105,FD,Steam generation,Monolith,Alginate,"Polypyrrole, GO",,A,"M, N",,pc,wa,Alginate solution + GO suspension + CaCl2 solution (frozen),Physical (Mn+),Water,FD,Post-compositing with polypyrrole,,,,,,,,Macroporous (flakes),,,,,
16106,FD,Adsorbent,Monolith,Polylysine,,,C,,,cc,wa,Polylysine hydrochloride solution + glutaraldehyde solution (frozen),Chemical (aldehyde),Water,FD,,,,,,,,,Macroporous (flakes),,,,,
16107,FD,Generators,Monolith,Wood,,,L,,,pp,al,Wood-LiBr solution (frozen),Physical (aggregation),t-Butanol,FD,,,,,,,,,Macroporous (fibrous),,,,,
16108,FD,Protection,Monolith,Cellulose,PVA,MTMS treatment,B,E,Si,ng,wa,Cellulose fiber suspension + PVA solution + citric acid + sodium hypophosphite (frozen),No gelation,Water,FD,Post-MTMS treatment,,,,,,,,Macroporous (cellular),,,,,
16109,APD,Steam generation,Monolith,Cellulose nanofibers,,,K,,,pp,wa,Cellulose nanofiber (7.5) suspension + CaCO3 + SDS solution + HCl solution,Physical (pH),Water,APD,Post-tannic acid treatment,,0.012,,,,,,Macroporous (flakes),,,,,
16110,APD,Steam generation,Monolith,Cellulose nanofibers,,,K,,,pp,wa,Cellulose nanofiber (10) suspension + CaCO3 + SDS solution + HCl solution,Physical (pH),Water,APD,Post-tannic acid treatment,,0.012,,,,,,Macroporous (flakes),,,,,
16111,APD,Steam generation,Monolith,Cellulose nanofibers,,,K,,,pp,wa,Cellulose nanofiber (12.5) suspension + CaCO3 + SDS solution + HCl solution,Physical (pH),Water,APD,Post-tannic acid treatment,,0.009,,,,,,Macroporous (flakes),,,,,
16112,SCD,Adsorbent,Monolith,Cellulose fibers,,,K,,,pc,al,Cellulose suspension + citric acid solution,Physical (electrostatic),Ethanol,SCD,,,0.0005,,295.13,,,,Macroporous (flakes),,,,,
16113,FD,Adsorbent,Monolith,Cellulose fibers,,,K,,,pc,wa,Cellulose suspension + citric acid solution (frozen),Physical (electrostatic),Water,FD,,,0.00047,,,,,,Macroporous (flakes),,,,,
16114,FD,Adsorbent,Monolith,COF,,,Q,,,cp,wa,"1,3,5-Benzenetricarboxaldehyde + polyetheramine Jeffamine (2:1) in DMSO + methanol-NaBH4 (frozen)",Chemical (polymerization),Water,FD,,,0.125,91.60%,35.52,,,,Macroporous (particulate),0.029,Transient,Hot disk,,
16115,FD,Adsorbent,Monolith,COF,,,Q,,,cp,wa,"1,3,5-Benzenetricarboxaldehyde + polyetheramine Jeffamine (1:1) in DMSO + methanol-NaBH4 (frozen)",Chemical (polymerization),Water,FD,,,0.135,,,,,,Macroporous (particulate),,Transient,Hot disk,,
16116,FD,Adsorbent,Monolith,COF,,,Q,,,cp,wa,"1,3,5-Benzenetricarboxaldehyde + polyetheramine Jeffamine (1:2) in DMSO + methanol-NaBH4 (frozen)",Chemical (polymerization),Water,FD,,,0.122,,,,,,Macroporous (particulate),,Transient,Hot disk,,
16117,FD,Thermal insulation,Monolith,Polyimide,,,G,,,cp,wa,Poly(amic acid) solution + TEA (frozen),Chemical (polymerization),Water,FD,Post-calcination at 230 °C,,0.074,,,,,,Macroporous (flakes),0.0261,Unknown,Unknown,,
16118,FD,Thermal insulation,Monolith,Polyimide,,,G,,,cp,wa,Poly(amic acid) solution (crosslinking 1%) + TEA (frozen),Chemical (polymerization),Water,FD,Post-calcination at 230 °C,,0.026,,,,,0.0157,Macroporous (flakes),0.0243,Unknown,Unknown,,
16119,FD,Thermal insulation,Monolith,Polyimide,,,G,,,cp,wa,Poly(amic acid) solution (crosslinking 2%) + TEA (frozen),Chemical (polymerization),Water,FD,Post-calcination at 230 °C,,0.04,,,,,0.173,Macroporous (flakes),0.0258,Unknown,Unknown,,
16120,FD,Thermal insulation,Monolith,Polyimide,,,G,,,cp,wa,Poly(amic acid) solution (crosslinking 3%) + TEA (frozen),Chemical (polymerization),Water,FD,Post-calcination at 230 °C,,0.058,,,,,0.85,Macroporous (flakes),0.0259,Unknown,Unknown,,
16121,FD,Thermal insulation,Monolith,Polyimide,,,G,,,cp,wa,Poly(amic acid) solution (crosslinking 4%) + TEA (frozen),Chemical (polymerization),Water,FD,Post-calcination at 230 °C,,0.076,,,,,1.24,Macroporous (flakes),0.0271,Unknown,Unknown,,
16122,FD,Thermal insulation,Monolith,Polyimide,,,G,,,cp,wa,Poly(amic acid) solution (crosslinking 5%) + TEA (frozen),Chemical (polymerization),Water,FD,Post-calcination at 230 °C,,0.09,,,,,3.75,Macroporous (flakes),0.026,Unknown,Unknown,,
16123,FD,Thermal insulation,Monolith,Chitosan,,,A,,,ng,wa,Chitosan solution (frozen),No gelation,Water,FD,,,0.0256,98%,,,,0.13,Macroporous (cellular),0.0385,Transient,Hot disk,,
16124,FD,Thermal insulation,Monolith,Chitosan,GO,,A,N,,ng,wa,Chitosan solution + GO (2.5%) suspension (frozen),No gelation,Water,FD,,,0.0261,98%,,,,0.18,Macroporous (cellular),0.0385,Transient,Hot disk,,
16125,FD,Thermal insulation,Monolith,Chitosan,GO,,A,N,,ng,wa,Chitosan solution + GO (5%) suspension (frozen),No gelation,Water,FD,,,0.0262,98%,,,,0.2,Macroporous (cellular),0.0386,Transient,Hot disk,,
16126,FD,Thermal insulation,Monolith,Chitosan,GO,,A,N,,ng,wa,Chitosan solution + GO (7.5%) suspension (frozen),No gelation,Water,FD,,,0.0277,98%,,,,0.25,Macroporous (cellular),0.0383,Transient,Hot disk,,
16127,FD,Thermal insulation,Monolith,Chitosan,GO,,A,N,,ng,wa,Chitosan solution + GO (10%) suspension (frozen),No gelation,Water,FD,,,0.029,98%,,,,0.376,Macroporous (cellular),0.038,Transient,Hot disk,,
16128,FD,Thermal insulation,Monolith,Chitosan,GO,,A,N,,ng,wa,Chitosan solution + GO (15%) suspension (frozen),No gelation,Water,FD,,,0.0302,98%,,,,0.29,Macroporous (cellular),0.0385,Transient,Hot disk,,
16129,FD,Adsorbent,Monolith,Chitosan,Alginate,,A,A,,ng,wa,Chtiosan-citric acid solution (frozen),No gelation,Water,FD,"Post-immersion into alginate (0.5)-CaCl2 solution, FD",Physical (Mn+),,,1,,,,Macroporous (flakes),,,,,
16130,FD,Adsorbent,Monolith,Chitosan,"Cellulose, alginate",,A,"B, A",,ng,wa,Chtiosan-citric acid solution + cellulose (frozen),No gelation,Water,FD,"Post-immersion into alginate (0.5)-CaCl2 solution, FD",Physical (Mn+),,,2,,,,Macroporous (flakes),,,,,
16131,FD,Adsorbent,Monolith,Chitosan,"Cellulose, alginate",,A,"B, A",,ng,wa,Chtiosan-citric acid solution + cellulose (frozen),No gelation,Water,FD,"Post-immersion into alginate (0.75)-CaCl2 solution, FD",Physical (Mn+),,,2,,,,Macroporous (flakes),,,,,
16132,FD,Adsorbent,Monolith,Chitosan,"Cellulose, alginate",,A,"B, A",,ng,wa,Chtiosan-citric acid solution + cellulose (frozen),No gelation,Water,FD,"Post-immersion into alginate (1.5)-CaCl2 solution, FD",Physical (Mn+),,,1,,,,Macroporous (flakes),,,,,
16133,FD,Separation,Monolith,Gelatin,,MTCS treatment,C,,Si,pp,wa,Gelatin (2%)-SDS solution (frozen),Physical (temperature),Water,FD,Post-MTCS vapor treatment,,0.016,,,,,,Macroporous (flakes),,,,,
16134,FD,Separation,Monolith,Gelatin,,MTCS treatment,C,,Si,pp,wa,Gelatin (3%)-SDS solution (frozen),Physical (temperature),Water,FD,Post-MTCS vapor treatment,,0.01221,,,,,,Macroporous (flakes),,,,,
16135,FD,Separation,Monolith,Gelatin,,MTCS treatment,C,,Si,pp,wa,Gelatin (4%)-SDS solution (frozen),Physical (temperature),Water,FD,Post-MTCS vapor treatment,,0.016,,,,,,Macroporous (flakes),,,,,
16136,FD,Separation,Monolith,Gelatin,,MTCS treatment,C,,Si,pp,wa,Gelatin (5%)-SDS solution (frozen),Physical (temperature),Water,FD,Post-MTCS vapor treatment,,0.01802,,,,,,Macroporous (flakes),,,,,
16137,FD,Thermal insulation,Monolith,Cellulose nanofibers,Polyurethane,MTMS treatment,K,H,Si,ng,wa,Cellulose nanofiber suspension + polyurethane (frozen),No gelation,Water,FD,Post-MTMS treatment,,0.0041,99.80%,,,,,Macroporous (cellular),0.024,Transient,Hot disk,,
16138,FD,Adsorbent,Monolith,Alginate,,,A,,,ng,wa,Alginate solution (frozen),No gelation,Water,FD,"Post-immersion into CaCl2 solution, FD",Physical (Mn+),0.06502,96.56%,,,,,Macroporous (cellular),,,,,
16139,FD,Adsorbent,Monolith,Alginate,Protein (whey),,A,C,,ng,wa,Alginate solution + whey protein (4) suspension (frozen),No gelation,Water,FD,"Post-immersion into CaCl2 solution, FD",Physical (Mn+),0.0409,97.34%,,,,,Macroporous (cellular),,,,,
16140,FD,Adsorbent,Monolith,Alginate,Protein (whey),,A,C,,ng,wa,Alginate solution + whey protein (8) suspension (frozen),No gelation,Water,FD,"Post-immersion into CaCl2 solution, FD",Physical (Mn+),0.03447,97.76%,,,,,Macroporous (cellular),,,,,
16141,FD,Adsorbent,Monolith,Alginate,Protein (whey),,A,C,,ng,wa,Alginate solution + whey protein (12) suspension (frozen),No gelation,Water,FD,"Post-immersion into CaCl2 solution, FD",Physical (Mn+),0.03296,97.85%,,,,,Macroporous (cellular),,,,,
16142,FD,Adsorbent,Monolith,Alginate,Protein (whey),,A,C,,ng,wa,Alginate solution + whey protein (16) suspension (frozen),No gelation,Water,FD,"Post-immersion into CaCl2 solution, FD",Physical (Mn+),0.03342,97.82%,,,,,Macroporous (cellular),,,,,
16143,FD,Adsorbent,Monolith,Alginate,Protein (whey),,A,C,,ng,wa,Alginate solution + whey protein (24) suspension (frozen),No gelation,Water,FD,"Post-immersion into CaCl2 solution, FD",Physical (Mn+),0.03225,97.90%,,,,,Macroporous (cellular),,,,,
16144,FD,Not specific,Monolith,Polyacrylate,,,R,,,cp,wa,"4-Aminophthalimide + 2,2'-azobis(2-methylpropionitrile) + acrylonitrile (AN) and methacrylic acid in DMSO + TEA + acetone (frozen)",Chemical (polymerization),Water,FD,,,0.1582,86.65%,,,,,Macroporous (fibrous),,,,,
16145,FD,Not specific,Monolith,Polyacrylate,,,R,,,cp,wa,"4-Aminophthalimide + 2,2'-azobis(2-methylpropionitrile) + acrylonitrile (AN) and methacrylic acid in DMAc + TEA + acetone (frozen)",Chemical (polymerization),Water,FD,,,0.1261,78.58%,,,,,Macroporous (fibrous),,,,,
16146,FD,Not specific,Monolith,Polyacrylate,,,R,,,cp,wa,"4-Aminophthalimide + 2,2'-azobis(2-methylpropionitrile) + acrylonitrile (AN) and methacrylic acid in DMF + TEA + acetone (frozen)",Chemical (polymerization),Water,FD,,,0.1088,87.65%,,,,,Macroporous (fibrous),,,,,
16147,FD,Adsorbent,Monolith,Cellulose nanofibers,Chitosan,,K,A,,cc,wa,Dialdehyde cellulose nanofiber suspension + gallic acid + chitosan solution (frozen),Chemical (aldehyde),Water,FD,,,,,,,,,Macroporous (flakes),,,,,
16148,SCD,Adsorbent,Beads,Chitosan,,,A,,,pp,al,"Chitosan (low molecular, 3%) solution + NaOH solution",Physical (pH),Ethanol,SCD,,,,,84,,,,Mesoporous (nanoparticulate),,,,,
16149,SCD,Adsorbent,Beads,Chitosan,,,A,,,pp,al,"Chitosan (low molecular, 5%) solution + NaOH solution",Physical (pH),Ethanol,SCD,,,,,103,,,,Mesoporous (nanoparticulate),,,,,
16150,SCD,Adsorbent,Beads,Chitosan,,,A,,,pp,al,"Chitosan (high molecular, 1%) solution + NaOH solution",Physical (pH),Ethanol,SCD,,,,,57.9,,,,Mesoporous (nanoparticulate),,,,,
16151,SCD,Adsorbent,Beads,Chitosan,,,A,,,pp,al,"Chitosan (high molecular, 3%) solution + NaOH solution",Physical (pH),Ethanol,SCD,,,,,118.2,,,,Mesoporous (nanoparticulate),,,,,
16152,SCD,Adsorbent,Beads,Chitosan,,,A,,,pp,al,"Chitosan (high molecular, 3%) solution + NaOH solution",Physical (pH),Ethanol,SCD,,,,,74.7,,,,Mesoporous (nanoparticulate),,,,,
16153,FD,Capacitors,Monolith,Alginate,"Polyaniline, GO",,A,"M, N",,pc,wa,Alginate solution + GO (1) suspension + aniline + ammonium persulfate + CaCl2 solution (frozen),Physical (Mn+),Water,FD,,,,,130.5,,,0.025,Macroporous (flakes),,,,,
16154,FD,Capacitors,Monolith,Alginate,"Polyaniline, GO",,A,"M, N",,pc,wa,Alginate solution + GO (2) suspension + aniline + ammonium persulfate + CaCl2 solution (frozen),Physical (Mn+),Water,FD,,,,,230.5,,,0.035,Macroporous (flakes),,,,,
16155,FD,Capacitors,Monolith,Alginate,"Polyaniline, GO",,A,"M, N",,pc,wa,Alginate solution + GO (3) suspension + aniline + ammonium persulfate + CaCl2 solution (frozen),Physical (Mn+),Water,FD,,,,,330.2,,,0.075,Macroporous (flakes),,,,,
16156,FD,Capacitors,Monolith,Alginate,"Polyaniline, GO",,A,"M, N",,pc,wa,Alginate solution + GO (4) suspension + aniline + ammonium persulfate + CaCl2 solution (frozen),Physical (Mn+),Water,FD,,,,,300.2,,,0.065,Macroporous (flakes),,,,,
16157,FD,Capacitors,Monolith,Alginate,"Polyaniline, GO",,A,"M, N",,pc,wa,Alginate solution + GO (5) suspension + aniline + ammonium persulfate + CaCl2 solution (frozen),Physical (Mn+),Water,FD,,,,,0,,,0.01,Macroporous (flakes),,,,,
16158,FD,Adsorbent,Monolith,Cellulose nanofibers,"PVA, GO",,K,"E, N",,ng,wa,Cellulose nanofiber suspension + PVA solution + GT linker + GO suspension (frozen),No gelation,Water,FD,,,,,,,,,Macroporous (cellular),,,,,
16159,FD,Packaging,Monolith,Cellulose,"Gelatin, PVA",,B,"C, E",,pp,wa,Corn straw suspension + PVA solution (frozen),Physical (temperature),Water,FD,,,0.119,92.40%,,,,0.36,Macroporous (flakes),,,,,
16160,FD,Packaging,Monolith,Cellulose,"Gelatin, PVA",,B,"C, E",,pp,wa,Corn straw suspension + PVA solution + gelatin (0.35) solution (frozen),Physical (temperature),Water,FD,,,0.123,92.70%,,,,0.61,Macroporous (flakes),,,,,
16161,FD,Packaging,Monolith,Cellulose,"Gelatin, PVA",,B,"C, E",,pp,wa,Corn straw suspension + PVA solution + gelatin (0.7) solution (frozen),Physical (temperature),Water,FD,,,0.123,92.50%,,,,0.67,Macroporous (flakes),,,,,
16162,FD,Packaging,Monolith,Cellulose,"Gelatin, PVA",,B,"C, E",,pp,wa,Corn straw suspension + PVA solution + gelatin (1.4) solution (frozen),Physical (temperature),Water,FD,,,0.137,91.80%,,,,0.96,Macroporous (flakes),,,,,
16163,FD,Thermal insulation,Monolith,Alginate,Glucomannan,,A,A,,ng,wa,Alginate solution + konjac glucomannan solution (frozen),No gelation,Water,FD,,,0.0348,95.60%,,,,,Macroporous (cellular),0.0385,Steady state,HFM,,
16164,FD,Thermal insulation,Monolith,Alginate,Glucomannan,,A,A,,ng,wa,Alginate solution + konjac glucomannan solution + melamine phytate (2.5 g/L) (frozen),No gelation,Water,FD,,,0.0383,94.10%,,,,,Macroporous (cellular),0.039,Steady state,HFM,,
16165,FD,Thermal insulation,Monolith,Alginate,Glucomannan,,A,A,,ng,wa,Alginate solution + konjac glucomannan solution + melamine phytate (5 g/L) (frozen),No gelation,Water,FD,,,0.0419,93.50%,,,,,Macroporous (cellular),0.04,Steady state,HFM,,
16166,FD,Thermal insulation,Monolith,Alginate,Glucomannan,,A,A,,ng,wa,Alginate solution + konjac glucomannan solution + melamine phytate (7.5 g/L) (frozen),No gelation,Water,FD,,,0.0429,93.70%,,,,,Macroporous (cellular),0.041,Steady state,HFM,,
16167,FD,Thermal insulation,Monolith,Alginate,Glucomannan,,A,A,,ng,wa,Alginate solution + konjac glucomannan solution + melamine phytate (10 g/L) (frozen),No gelation,Water,FD,,,0.0456,93.70%,,,,,Macroporous (cellular),0.042,Steady state,HFM,,
16168,SCD,Thermal insulation,Sheet,PVA,,,E,,,pp,al,PVA solution in DMSO (freeze-thaw) + methanol,Physical (antisolvent),Methanol,SCD,,,,,,,,,Mesoporous (nanoparticulate),,,,,
16169,FD,Not specific,Monolith,Chitosan,"Methylcellulose, carbon",,A,"B, N",,pp,wa,"Methylcellulose solution + chitosan solution + hydroxypropyl methylcellulose + activated carbon suspension (freeze-thaw, frozen)",Physical (aggregation),Water,FD,,,0.094,96.10%,496.2,,,0.0482,Macroporous (flakes),,,,,
16170,FD,Not specific,Monolith,Chitosan,"Cellulose nanofibers, methylcellulose",,A,"K, B",,pp,wa,"Methylcellulose solution + chitosan solution + hydroxypropyl methylcellulose + cellulose nanofiber suspension (freeze-thaw, frozen)",Physical (aggregation),Water,FD,,,0.077,95.00%,287.6,,,0.0361,Macroporous (flakes),,,,,
16171,FD,Thermal insulation,Monolith,Cellulose,,,B,,,pp,wa,Waste paper-ZnCl solution (frozen),Physical (antisolvent),Water,FD,,,0.29,,,,,,Macroporous (cellular),,,,,
16172,FD,Thermal insulation,Monolith,Cellulose,,,B,,,pp,wa,Waste box-ZnCl solution (frozen),Physical (antisolvent),Water,FD,,,0.16,,,,,,Macroporous (cellular),,,,,
16173,FD,Thermal insulation,Monolith,Cellulose,,,B,,,pp,wa,Waste fibers-ZnCl solution (frozen),Physical (antisolvent),Water,FD,,,0.08,,,,,,Macroporous (cellular),0.029,Steady state,HFM,,
16174,FD,Adsorbent,Monolith,Cellulose nanofibers,COF,,K,Q,,cp,wa,Cellulose nanofiber suspension + OOF (TpTHA) (frozen),Chemical (polymerization),Water,FD,,,,,28.15,,,,Macroporous (fibrous),,,,,
16175,FD,Adsorbent,Monolith,Cellulose nanofibers,,,K,,,cp,wa,Cellulose nanofiber suspension (frozen),Chemical (polymerization),Water,FD,,,,,10.6,,,,Macroporous (fibrous),,,,,
16176,SCD,Not specific,Sheet,PVA,,,E,,,pp,al,PVA solution in DMSO (freeze-thaw) + methanol,Physical (antisolvent),Methanol,SCD,,,,,,,,,Mesoporous (nanoparticulate),,,,,
16177,APD,Not specific,Monolith,Starch,,,A,,,pp,al,Starch from wheat (cooling) + ethanol,Physical (temperature),Ethanol,APD,,,0.47,68.40%,36,,,9.86,Macroporous (fibrous),,,,,
16178,SCD,Not specific,Monolith,Starch,,,A,,,pp,al,Starch from wheat (cooling) + ethanol,Physical (temperature),Ethanol,SCD,,,0.46,69.10%,36,,,5.75,Macroporous (fibrous),,,,,
