Repository: paulagirones/Aerogels_thermal_conductivity

# Aerogels_thermal_conductivity
Machine learning prediction of thermal conductivity in aerogels.

File: 20250220_dataset.csv (part 93 of 95)
Entry,Drying,Purpose,Shape,First materials,Second materials,Modification,First material class,Second materials class,Modification class,Gelation class,Solvent class,Process,Gelation mechanism,Final solvent,Drying details,Post drying treatment,Post-drying cross-linking,Envelope density g/cm3,Porosity,BET surface area m2/g,BJH pore size nm,BJH pore volume (total) cm3/g,compression elastic modulus MPa,SEM,Thermal conductivity W/(m K),Thermal method,Thermal method detail,,
16179,APD,Not specific,Monolith,Starch,,,A,,,pp,al,Starch from flour (cooling) + ethanol,Physical (temperature),Ethanol,APD,,,0.34,77.10%,38,,,4.1,Macroporous (fibrous),,,,,
16180,SCD,Not specific,Monolith,Starch,,,A,,,pp,al,Starch from flour (cooling) + ethanol,Physical (temperature),Ethanol,SCD,,,0.35,76.40%,41,,,4.4,Macroporous (fibrous),,,,,
16181,APD,Not specific,Monolith,Starch,,,A,,,pp,al,Starch from bread (cooling) + ethanol,Physical (temperature),Ethanol,APD,,,0.33,78.00%,38,,,2.39,Macroporous (fibrous),,,,,
16182,SCD,Not specific,Monolith,Starch,,,A,,,pp,al,Starch from bread (cooling) + ethanol,Physical (temperature),Ethanol,SCD,,,0.28,81.30%,40,,,1.52,Macroporous (fibrous),,,,,
16183,APD,Not specific,Monolith,Starch,,,A,,,pp,al,Starch from GDB (cooling) + ethanol,Physical (temperature),Ethanol,APD,,,0.26,82.90%,72,,,3.21,Macroporous (fibrous),,,,,
16184,SCD,Not specific,Monolith,Starch,,,A,,,pp,al,Starch from GDB (cooling) + ethanol,Physical (temperature),Ethanol,SCD,,,0.22,85.30%,79,,,2.4,Macroporous (fibrous),,,,,
16185,APD,Not specific,Monolith,Starch,,,A,,,pp,al,Starch from FB (cooling) + ethanol,Physical (temperature),Ethanol,APD,,,0.33,77.80%,60,,,3.84,Macroporous (fibrous),,,,,
16186,SCD,Not specific,Monolith,Starch,,,A,,,pp,al,Starch from FB (cooling) + ethanol,Physical (temperature),Ethanol,SCD,,,0.32,78.60%,61,,,1.16,Macroporous (fibrous),,,,,
16187,FD,Adsorbent,Monolith,Cellulose nanofibers,"Chitosan, polypyrrole",,K,"A, M",,ng,wa,Cellulose nanofiber suspension + chitosan + citric acid (frozen),No gelation,Water,FD,Post-compositing with polypyrrole,,,,,,,,Macroporous (cellular),,,,,
16188,FD,Thermal insulation,Monolith,Alginate,Polyurethane,,A,H,,cp,wa,Aminated alginate solution + polyurethane prepolymer + dibutyltin dilaurate + lysine diisocyanate + PEGMA + TEA (frozen),Chemical (polymerization),Water,FD,,,0.13,,,,,,Macroporous (flakes),0.024,Transient,Hot disk,,
16189,FD,Thermal insulation,Monolith,Alginate,Polyurethane,,A,H,,cp,wa,Aminated alginate solution + polyurethane prepolymer + dibutyltin dilaurate + lysine diisocyanate + PEGMA + TEA (frozen),Chemical (polymerization),Water,FD,,,0.12,,,,,,Macroporous (flakes),0.022,Transient,Hot disk,,
16190,FD,Thermal insulation,Monolith,Polyurethane,,,H,,,cp,wa,Polyurethane prepolymer + dibutyltin dilaurate + lysine diisocyanate + PEGMA + TEA (frozen),Chemical (polymerization),Water,FD,,,0.15,,,,,,Macroporous (flakes),0.031,Transient,Hot disk,,
16191,FD,Adsorbent,Monolith,Protein (whey),,,C,,,pp,wa,Protein fiber (S) suspension (frozen),Physical (aggregation),Water,FD,,,0.094,93.00%,,,,,Macroporous (flakes),,,,,
16192,FD,Adsorbent,Monolith,Protein (whey),,,C,,,pp,wa,Protein fiber (C) suspension (frozen),Physical (aggregation),Water,FD,,,0.065,95.20%,,,,,Macroporous (flakes),,,,,
16193,FD,Adsorbent,Monolith,Protein (whey),,,C,,,pp,wa,Protein fiber (N5) suspension (frozen),Physical (aggregation),Water,FD,,,0.109,91.90%,,,,,Macroporous (flakes),,,,,
16194,FD,Adsorbent,Monolith,Protein (whey),,,C,,,pp,wa,Protein fiber (N7) suspension (frozen),Physical (aggregation),Water,FD,,,0.11,91.80%,,,,,Macroporous (flakes),,,,,
16195,SCD,Thermal insulation,Monolith,COF,,,Q,,,cp,al,Polyhexahydrotriazine gel (A1),Chemical (polymerization),Ethanol,SCD,,,0.098,92%,78,,0.16,0.99,Mesoporous (nanoparticulate),0.0201,Steady state,HFM,,
16196,SCD,Thermal insulation,Monolith,COF,,,Q,,,cp,al,Polyhexahydrotriazine gel (A2),Chemical (polymerization),Ethanol,SCD,,,0.145,88%,129,,0.25,1.28,Mesoporous (nanoparticulate),0.0188,Steady state,HFM,,
16197,SCD,Thermal insulation,Monolith,COF,,,Q,,,cp,al,Polyhexahydrotriazine gel (A3),Chemical (polymerization),Ethanol,SCD,,,0.198,87%,162,,0.3,1.72,Mesoporous (nanoparticulate),0.0209,Steady state,HFM,,
16198,SCD,Thermal insulation,Monolith,COF,,,Q,,,cp,al,Polyhexahydrotriazine gel (A4),Chemical (polymerization),Ethanol,SCD,,,0.212,82%,215,,0.64,4.37,Mesoporous (nanoparticulate),0.0233,Steady state,HFM,,
16199,FD,Thermal insulation,Monolith,Cellulose,,,B,,,pp,wa,Cotton-DMSO-Bmim Cl solution + water (frozen),Physical (antisolvent),Water,FD,,,0.055,,65.365,,,,Macroporous (flakes),,,,,
16200,FD,Thermal insulation,Monolith,Cellulose,Polyacrylamide,,B,R,,pp,wa,Cotton-DMSO-Bmim Cl solution + water + acrylamide (5) + phytic acid + ammonium persulfate (frozen),Physical (antisolvent),Water,FD,,,0.099,,3.63,,,,Macroporous (flakes),,,,,
16201,FD,Thermal insulation,Monolith,Cellulose,Polyacrylamide,,B,R,,pp,wa,Cotton-DMSO-Bmim Cl solution + water + acrylamide (10) + phytic acid + ammonium persulfate (frozen),Physical (antisolvent),Water,FD,,,0.168,,3.198,,,,Macroporous (flakes),,,,,
16202,FD,Thermal insulation,Monolith,Cellulose,Polyacrylamide,,B,R,,pp,wa,Cotton-DMSO-Bmim Cl solution + water + acrylamide (15) + phytic acid + ammonium persulfate (frozen),Physical (antisolvent),Water,FD,,,0.234,,1.009,,,,Macroporous (flakes),,,,,
16203,FD,Sensors,Monolith?,Carboxymethyl cellulose,,Dye loading,A,,Lo,ng,wa,Carboxymethyl cellulose solution (frozen),No gelation,Water,FD,Post-dye loading,,,,,,,,Macroporous (flakes),,,,,
16204,FD,PCM support,Monolith,Cellulose,"PVA, CNT",,B,"E, N",,ng,wa,Kapok-CNT fiber suspension + PVA solution (frozen),No gelation,Water,FD,,,,,,,,,Macroporous (fibrous),,,,,
16205,SCD,Separation,Monolith,MF,,,I,,,cp,al,Melamin-formaldehyde solution + NaOH-HCl solution,Chemical (polymerization),Ethanol,SCD,,,,,497,,,,Mesoporous (nanoparticulate),,,,,
16206,FD,Thermal insulation,Monolith,Wood,PVA,,L,E,,ng,wa,Wood suspension + PVA solution (frozen),No gelation,Water,FD,,,,,,,,,Macroporous (flakes),,,,,
16207,FD,Adsorbent (gas),Monolith,Cellulose,,,B,,,pp,al,Aminated microcrystalline cellulose (2%)-NaOH-urea solution (freeze-thaw) + t-butanol (frozen),Physical (antisolvent),t-Butanol,FD,,,,,174,,,,Macroporous (particulate),,,,,
16208,FD,Adsorbent (gas),Monolith,Cellulose,,,B,,,pp,al,Aminated microcrystalline cellulose (4%)-NaOH-urea solution (freeze-thaw) + t-butanol (frozen),Physical (antisolvent),t-Butanol,FD,,,,,141,,,,Macroporous (particulate),,,,,
16209,FD,Adsorbent (gas),Monolith,Cellulose,,,B,,,pp,al,Aminated microcrystalline cellulose (6%)-NaOH-urea solution (freeze-thaw) + t-butanol (frozen),Physical (antisolvent),t-Butanol,FD,,,,,101,,,,Macroporous (particulate),,,,,
16210,FD,Adsorbent (gas),Monolith,Cellulose,,,B,,,pp,al,Aminated microcrystalline cellulose (8%)-NaOH-urea solution (freeze-thaw) + t-butanol (frozen),Physical (antisolvent),t-Butanol,FD,,,,,116,,,,Macroporous (particulate),,,,,
16211,FD,Adsorbent,Monolith,Carboxymethyl cellulose,GO,,A,N,,ng,wa,Carboxymethyl cellulose solution + GO suspension (frozen),No gelation,Water,FD,,,,,12.49,,,,Macroporous (cellular),,,,,
16212,FD,Packaging,Monolith,Alginate,Gellan gum,,A,A,,pc,wa,Alginate-gellan gum (2) solution + CaCl2 solution (frozen),Physical (Mn+),Water,FD,,,0.02395,91.05%,,,,,Macroporous (flakes),,,,,
16213,FD,Packaging,Monolith,Alginate,Gellan gum,,A,A,,pc,wa,Alginate-gellan gum (6) solution + CaCl2 solution (frozen),Physical (Mn+),Water,FD,,,0.02344,91.66%,,,,,Macroporous (flakes),,,,,
16214,FD,Packaging,Monolith,Alginate,Gellan gum,,A,A,,pc,wa,Alginate-gellan gum (10) solution + CaCl2 solution (frozen),Physical (Mn+),Water,FD,,,0.02215,92.87%,,,,,Macroporous (flakes),,,,,
16215,FD,Packaging,Monolith,Alginate,Gellan gum,,A,A,,pc,wa,Alginate-gellan gum (6) solution + E. amoenum anthocyanins + CaCl2 solution (frozen),Physical (Mn+),Water,FD,,,0.02472,90.22%,,,,,Macroporous (flakes),,,,,
16216,SCD,Dielectric devices,Monolith,Polyimide,,,G,,,cp,ow,"3,3',4,4'-Biphenyltetracarboxylic dianhydride + 4,4'-oxydianiline in N-methyl-2-pyrrolidone + acetic acid-pyridine + 1,3,5-benzenetricarbonyl trichloride",Chemical (polymerization),Acetone,SCD,,,,,343.743,,,,Mesoporous (nanoparticulate),,,,,
16217,SCD,Dielectric devices,Monolith,Polyimide,,,G,,,cp,ow,"3,3',4,4'-Biphenyltetracarboxylic dianhydride + 4,4'-oxydianiline in N-methyl-2-pyrrolidone + acetic acid-pyridine + tris(4-aminophenyl)amine",Chemical (polymerization),Acetone,SCD,,,,,453.565,,,,Mesoporous (nanoparticulate),,,,,
16218,SCD,Dielectric devices,Monolith,Polyimide,,3-Aminopropyl trimethoxysilane modification,G,,Si,cp,ow,"3,3',4,4'-Biphenyltetracarboxylic dianhydride + 4,4'-oxydianiline in N-methyl-2-pyrrolidone + acetic acid-pyridine + aminopropyltrimethoxysilane",Chemical (polymerization),Acetone,SCD,,,,,390.021,,,,Mesoporous (nanoparticulate),,,,,
16219,FD,Thermal insulation,Monolith,Cellulose,,,B,,,pp,wa,Cellulose-NaOH-urea solution (freeze-thaw) + epichlorohydrin solution (frozen),Physical (antisolvent),Water,FD,,,0.0301,98.80%,,,,0.2,Macroporous (cellular),0.055,Transient,Hot disk,,
16220,FD,Thermal insulation,Monolith,Cellulose,PVA,,B,E,,pp,wa,Cellulose-NaOH-urea solution (freeze-thaw) + epichlorohydrin solution + PVA (frozen),Physical (antisolvent),Water,FD,,,0.036,98%,,,,1.5,Macroporous (cellular),0.05,Transient,Hot disk,,
16221,FD,Thermal insulation,Monolith,Cellulose,,3-Aminopropyl trimethoxysilane modification,B,,Si,pp,wa,Cellulose-NaOH-urea solution (freeze-thaw) + epichlorohydrin solution + aminopropyltriethoxysilane (frozen),Physical (antisolvent),Water,FD,,,0.08,92%,,,,5.2,Macroporous (cellular),0.045,Transient,Hot disk,,
16222,FD,Thermal insulation,Monolith,Cellulose,PVA,3-Aminopropyl trimethoxysilane modification,B,E,Si,pp,wa,"Cellulose-NaOH-urea solution (freeze-thaw) + epichlorohydrin solution + PVA + aminopropyltriethoxysilane (1,1) (frozen)",Physical (antisolvent),Water,FD,,,0.069,94%,,,,4.5,Macroporous (cellular),0.04,Transient,Hot disk,,
16223,FD,Thermal insulation,Monolith,Cellulose,PVA,3-Aminopropyl trimethoxysilane modification,B,E,Si,pp,wa,Cellulose-NaOH-urea solution (freeze-thaw) + epichlorohydrin solution + PVA + aminopropyltriethoxysilane (3.1) (frozen),Physical (antisolvent),Water,FD,,,0.075,93%,,,,5,Macroporous (cellular),0.04,Transient,Hot disk,,
16224,FD,Thermal insulation,Monolith,Cellulose,PVA,3-Aminopropyl trimethoxysilane modification,B,E,Si,pp,wa,"Cellulose-NaOH-urea solution (freeze-thaw) + epichlorohydrin solution + PVA + aminopropyltriethoxysilane (1,3) (frozen)",Physical (antisolvent),Water,FD,,,0.087,92%,,,,10.8,Macroporous (cellular),0.035,Transient,Hot disk,,
16225,FD,Thermal insulation,Monolith,Cellulose,PVA,3-Aminopropyl trimethoxysilane modification,B,E,Si,pp,wa,"Cellulose-NaOH-urea solution (freeze-thaw) + epichlorohydrin solution + PVA + aminopropyltriethoxysilane (2,2) (frozen)",Physical (antisolvent),Water,FD,,,0.0901,91.20%,,,,14,Macroporous (cellular),0.035,Transient,Hot disk,,
16226,FD,Adsorbent,Sheet,Carboxymethyl cellulose,"Polyvinylpyrrolidone, polypyrrole",,A,"E, M",,ng,wa,Carboxymethyl cellulose solution + poly(vinyl pyrrolidone) membrane (frozen),No gelation,Water,FD,Post-compositing with polypyrrole,,,81.50%,,,,,Macroporous (flakes),,,,,
16227,FD,Not specific,Monolith,Cellulose nanofibers,,,K,,,ng,wa,Cellulose nanofiber (0.5 wt%) suspension (frozen),No gelation,Water,FD,,,0.008,99.40%,,,,0.0015,Macroporous (fibrous),,,,,
16228,FD,Not specific,Monolith,Cellulose nanofibers,,,K,,,ng,wa,Cellulose nanofiber (1 wt%) suspension (frozen),No gelation,Water,FD,,,0.012,99.10%,,,,0.0025,Macroporous (fibrous),,,,,
16229,FD,Not specific,Monolith,Cellulose nanofibers,,,K,,,ng,wa,Cellulose nanofiber (1.5 wt%) suspension (frozen),No gelation,Water,FD,,,0.018,98.80%,,,,0.0055,Macroporous (fibrous),,,,,
16230,FD,Not specific,Monolith,Cellulose nanofibers,,,K,,,ng,wa,Cellulose nanofiber (2 wt%) suspension (frozen),No gelation,Water,FD,,,0.02,98.60%,,,,0.00683,Macroporous (fibrous),,,,,
16231,FD,Wound dressing,Monolith,PLA,,Drug loading,F,,Lo,pp,al,PLA-cellular matrix (8%) in hexafluoroisopropanol (electrospun) + t-butanol (frozen),Physical (antisolvent),t-Butanol,FD,,,0.06,95%,8,,,0.01,Macroporous (fibrous),,,,,
16232,FD,Wound dressing,Monolith,PLA,,Drug loading,F,,Lo,pp,al,PLA-cellular matrix (10%) in hexafluoroisopropanol (electrospun) + t-butanol (frozen),Physical (antisolvent),t-Butanol,FD,,,0.07,80%,7,,,0.02,Macroporous (fibrous),,,,,
16233,FD,Wound dressing,Monolith,PLA,,Drug loading,F,,Lo,pp,al,PLA-cellular matrix (12%) in hexafluoroisopropanol (electrospun) + t-butanol (frozen),Physical (antisolvent),t-Butanol,FD,,,0.1,70%,6,,,0.09,Macroporous (fibrous),,,,,
16234,FD,Batteries,Monolith,COF,,,Q,,,cp,wa,COF (cyano) gel,Chemical (polymerization),Water,FD,,,0.03118,,1070.8,,,,Macroporous (particulate),,,,,
16235,FD,Batteries,Monolith,COF,,,Q,,,cp,wa,COF (trifluoromethyl) gel,Chemical (polymerization),Water,FD,,,0.03004,,1221.1,,,,Macroporous (particulate),,,,,
16236,FD,Batteries,Monolith,COF,,,Q,,,cp,wa,COF (tmethylsulfonyl) gel,Chemical (polymerization),Water,FD,,,0.02996,,1145.5,,,,Macroporous (particulate),,,,,
16237,FD,"Separation, thermal insulation",Monolith,PLA,,,F,,,ng,ow,"PLA solution in 1,4-dioxane (frozen)",No gelation,"1,4-Dioxane",FD,,,0.047,96.30%,,,,,Macroporous (particulate),0.0407,Transient,Hot disk,,
16238,FD,"Separation, thermal insulation",Monolith,PLA,PEG,,F,E,,ng,ow,"PLA solution in 1,4-dioxane + PEG (10%) (frozen)",No gelation,"1,4-Dioxane",FD,,,0.0455,96.40%,,,,,Macroporous (particulate),0.0399,Transient,Hot disk,,
16239,FD,"Separation, thermal insulation",Monolith,PLA,PEG,,F,E,,ng,ow,"PLA solution in 1,4-dioxane + PEG (20%) (frozen)",No gelation,"1,4-Dioxane",FD,,,0.0402,96.80%,,,,,Macroporous (particulate),0.0386,Transient,Hot disk,,
16240,FD,"Separation, thermal insulation",Monolith,PLA,PEG,,F,E,,ng,ow,"PLA solution in 1,4-dioxane + PEG (30%) (frozen)",No gelation,"1,4-Dioxane",FD,,,0.0385,97.00%,,,,,Macroporous (particulate),0.0373,Transient,Hot disk,,
16241,FD,"Separation, thermal insulation",Monolith,PLA,PEG,,F,E,,ng,ow,"PLA solution in 1,4-dioxane + PEG (40%) (frozen)",No gelation,"1,4-Dioxane",FD,,,0.0307,97.60%,,,,,Macroporous (particulate),0.0365,Transient,Hot disk,,
16242,FD,"Separation, thermal insulation",Monolith,PLA,PEG,,F,E,,ng,ow,"PLA solution in 1,4-dioxane + PEG (50%) (frozen)",No gelation,"1,4-Dioxane",FD,,,0.0273,97.90%,,,,,Macroporous (particulate),0.036,Transient,Hot disk,,
16243,SCD,Not specific,Beads,Carrageenan,,,A,,,pc,al,Carrageenan (commercial) solution + KCl solution,Physical (Mn+),Ethanol,SCD,,,0.005,99.74%,88.9,13.94,0.31,,Mesoporous (nanoparticulate),,,,,
16244,SCD,Not specific,Beads,Carrageenan,,,A,,,pc,al,Carrageenan (high pressure) solution + KCl solution,Physical (Mn+),Ethanol,SCD,,,0.008,99.52%,105.4,18.89,0.49,,Mesoporous (nanoparticulate),,,,,
16245,FD,Not specific,Beads,Carrageenan,,,A,,,pc,wa,Carrageenan (commercial) solution + KCl solution (frozen),Physical (Mn+),Water,FD,,,0.001,99.94%,,,,,Macroporous (flakes),,,,,
16246,FD,Not specific,Beads,Carrageenan,,,A,,,pc,wa,Carrageenan (high pressure) solution + KCl solution (frozen),Physical (Mn+),Water,FD,,,0.002,99.89%,,,,,Macroporous (flakes),,,,,
16247,FD,"Sound insulation, thermal insulation",Monolith (3D),Polyimide,,,G,,,cp,wa,"4,4'?Diaminodiphenyl ether + 4,4'?diphenoxydianiline (1) in N?methyl?2?pyrrolidone (frozen)",Chemical (polymerization),Water,FD,Post-TEA treatment and printing,,0.206,,,,,,Macroporous (cellular),0.0426,Transient,Hot wire,,
16248,FD,"Sound insulation, thermal insulation",Monolith (3D),Polyimide,,,G,,,cp,wa,"4,4'?Diaminodiphenyl ether + 4,4'?diphenoxydianiline (2) in N?methyl?2?pyrrolidone (frozen)",Chemical (polymerization),Water,FD,Post-TEA treatment and printing,,0.171,,,,,,Macroporous (cellular),0.0373,Transient,Hot wire,,
16249,FD,"Sound insulation, thermal insulation",Monolith (3D),Polyimide,,,G,,,cp,wa,"4,4'?Diaminodiphenyl ether + 4,4'?diphenoxydianiline (3) in N?methyl?2?pyrrolidone (frozen)",Chemical (polymerization),Water,FD,Post-TEA treatment and printing,,0.153,,,,,,Macroporous (cellular),0.0317,Transient,Hot wire,,
16250,FD,"Sound insulation, thermal insulation",Monolith (3D),Polyimide,,,G,,,cp,wa,"4,4'?Diaminodiphenyl ether + 4,4'?diphenoxydianiline (4) in N?methyl?2?pyrrolidone (frozen)",Chemical (polymerization),Water,FD,Post-TEA treatment and printing,,0.238,,,,,,Macroporous (cellular),0.0566,Transient,Hot wire,,
16251,FD,"Sound insulation, thermal insulation",Monolith (3D),Polyimide,,,G,,,cp,wa,"4,4'?Diaminodiphenyl ether + 4,4'?diphenoxydianiline (5) in N?methyl?2?pyrrolidone (frozen)",Chemical (polymerization),Water,FD,Post-TEA treatment and printing,,0.201,,,,,,Macroporous (cellular),0.0512,Transient,Hot wire,,
16252,FD,"Sound insulation, thermal insulation",Monolith (3D),Polyimide,,,G,,,cp,wa,"4,4'?Diaminodiphenyl ether + 4,4'?diphenoxydianiline (6) in N?methyl?2?pyrrolidone (frozen)",Chemical (polymerization),Water,FD,Post-TEA treatment and printing,,0.182,,,,,,Macroporous (cellular),0.0455,Transient,Hot wire,,
16253,FD,"Sound insulation, thermal insulation",Monolith (3D),Polyimide,,,G,,,cp,wa,"4,4'?Diaminodiphenyl ether + 4,4'?diphenoxydianiline (7) in N?methyl?2?pyrrolidone (frozen)",Chemical (polymerization),Water,FD,Post-TEA treatment and printing,,0.294,,,,,,Macroporous (cellular),0.0665,Transient,Hot wire,,
16254,FD,"Sound insulation, thermal insulation",Monolith (3D),Polyimide,,,G,,,cp,wa,"4,4'?Diaminodiphenyl ether + 4,4'?diphenoxydianiline (8) in N?methyl?2?pyrrolidone (frozen)",Chemical (polymerization),Water,FD,Post-TEA treatment and printing,,0.259,,,,,,Macroporous (cellular),0.0618,Transient,Hot wire,,
16255,FD,"Sound insulation, thermal insulation",Monolith (3D),Polyimide,,,G,,,cp,wa,"4,4'?Diaminodiphenyl ether + 4,4'?diphenoxydianiline (9) in N?methyl?2?pyrrolidone (frozen)",Chemical (polymerization),Water,FD,Post-TEA treatment and printing,,0.225,,,,,,Macroporous (cellular),0.0559,Transient,Hot wire,,
16256,FD,Thermal insulation,Monolith,Agar,,,A,,,cp,wa,Agar solution (frozen),Chemical (polymerization),Water,FD,,,0.0302,97.10%,,,,0.164,Macroporous (cellular),,,,,
16257,FD,Thermal insulation,Monolith,MF,,,I,,,cp,wa,Melamin-boric acid solution (frozen),Chemical (polymerization),Water,FD,,,0.0481,96.80%,,,,0.0972,Macroporous (cellular),0.0318,Transient,Hot wire,,
16258,FD,Thermal insulation,Monolith,Agar,MF,,A,I,,cp,wa,Melamin-boric acid (2) solution + agar solution (frozen),Chemical (polymerization),Water,FD,,,0.0869,93.70%,,,,4.89,Macroporous (cellular),,,,,
16259,FD,Thermal insulation,Monolith,Agar,MF,,A,I,,cp,wa,Melamin-boric acid (3) solution + agar solution (frozen),Chemical (polymerization),Water,FD,,,0.076,94.10%,,,,4.9,Macroporous (cellular),0.0364,Transient,Hot wire,,
16260,FD,Thermal insulation,Monolith,Agar,MF,,A,I,,cp,wa,Melamin-boric acid (4) solution + agar solution (frozen),Chemical (polymerization),Water,FD,,,0.0752,94.40%,,,,2.96,Macroporous (cellular),,,,,
16261,FD,Thermal insulation,Monolith,Agar,MF,,A,I,,cp,wa,Melamin-boric acid (8) solution + agar solution (frozen),Chemical (polymerization),Water,FD,,,0.0694,95.10%,,,,1.01,Macroporous (cellular),,,,,
16262,FD,Steam generation,Monolith,Alginate,Polypyrrole,,A,M,,ng,wa,Alginate solution (frozen),No gelation,Water,FD,"Post-immersino into CaCl2 solution, polypyrrole compositing",Physical (Mn+),0.05,,,,,,Macroporous (flakes),0.1664,Transient,Hot disk,,
16263,FD,Adsorbent,Monolith (3D),Chitosan,,,A,,,cc,wa,"Chitosan solution + carbon powder + glutaraldehyde solution (prented, frozen)",Chemical (aldehyde),Water,FD,,,0.0596,,,,,,Macroporous (flakes),,,,,
16264,FD,Wound dressing,Monolith,Silk fibroin,Sericin,,D,C,,pc,wa,Silk fibroin-sericin soluition + CaCl2 solution (frozen),Physical (Mn+),Water,FD,,,,,,,,,Macroporous (cellular),,,,,
16265,FD,Thermal insulation,Sheet,Aramid fibers,,,K,,,pp,"al, wa",Aramid-DMSO-KOH solution + water + t-butanol-water (frozen),Physical (antisolvent),t-Butanol-water,FD,,,0.13,92.20%,159.48,,,,Macroporous (fibrous),0.04073,Transient,Hot disk,,
16266,FD,Thermal insulation,Sheet,Aramid fibers,,,K,,,pp,"al, wa",Aramid-DMSO-KOH solution + methanol + t-butanol-water (frozen),Physical (antisolvent),t-Butanol-water,FD,,,0.11,93.30%,238.27,,,,Macroporous (fibrous),0.039,Transient,Hot disk,,
16267,FD,Thermal insulation,Sheet,Aramid fibers,,,K,,,pp,"al, wa",Aramid-DMSO-KOH solution + formic acid solution + t-butanol-water (frozen),Physical (antisolvent),t-Butanol-water,FD,,,0.072,95.20%,204.99,,,,Macroporous (fibrous),0.02887,Transient,Hot disk,,
16268,FD,Thermal insulation,Sheet,Aramid fibers,,,K,,,pp,"al, wa",Aramid-DMSO-KOH solution + DMSO-acetic acid + t-butanol-water (frozen),Physical (antisolvent),t-Butanol-water,FD,,,0.075,94.80%,208.77,,,,Macroporous (fibrous),0.03,Transient,Hot disk,,
16269,FD,Adsorbent,Monolith,Chitosan,COF,Enzyme immobilization,A,Q,Lo,cc,wa,"COF-enzyme suspension + chitosan solution + 2,4,6-triformylphloroglucinol (frozen)",Chemical (aldehyde),Water,FD,,,,,68.02,,,,,,,,,
16270,FD,Adsorbent (gas),Monolith,Bacterial cellulose,,,K,,,ng,wa,Bacterial cellulose suspension (frozen),No gelation,Water,FD,,,,,10.4,,,,Macroporous (flakes),,,,,
16271,FD,Adsorbent (gas),Monolith,Bacterial cellulose,Polydopamine,,K,M,,ng,wa,Bacterial cellulose suspension + dopamine + K2S2O8 (frozen),No gelation,Water,FD,,,,,1.2,,,,Macroporous (flakes),,,,,
16272,SCD,Optoelectronic devices,Sheet,Polyimide,,,G,,,cp,ow,"Biphenyl-3,3',4,4'-tetracarboxylic dianhydride + 2,2'-dimethylbenzidine+ (4,4'-bis(4-aminophenoxy)biphenyl or 1,12-dodecyldiamine) in N-methyl-2-pyrrolidinone + 3,5-triaminophenoxybenzene + TEA-acetic acid",Chemical (polymerization),Acetone,SCD,,,0.107,92.50%,480.98,,,,Mesoporous (nanofibrous),0.0289,Steady state,HFM,,
16273,SCD,Optoelectronic devices,Sheet,Polyimide,,,G,,,cp,ow,"Biphenyl-3,3',4,4'-tetracarboxylic dianhydride + 2,2'-dimethylbenzidine+ (4,4'-bis(4-aminophenoxy)biphenyl or 1,12-dodecyldiamine) in N-methyl-2-pyrrolidinone + 3,5-triaminophenoxybenzene + TEA-acetic acid",Chemical (polymerization),Acetone,SCD,,,0.11,92.50%,,,,,Mesoporous (nanofibrous),,,,,
16274,SCD,Optoelectronic devices,Sheet,Polyimide,,,G,,,cp,ow,"Biphenyl-3,3',4,4'-tetracarboxylic dianhydride + 2,2'-dimethylbenzidine+ (4,4'-bis(4-aminophenoxy)biphenyl or 1,12-dodecyldiamine) in N-methyl-2-pyrrolidinone + 3,5-triaminophenoxybenzene + TEA-acetic acid",Chemical (polymerization),Acetone,SCD,,,0.108,91.70%,479.6,,,,Mesoporous (nanofibrous),,,,,
16275,SCD,Optoelectronic devices,Sheet,Polyimide,,,G,,,cp,ow,"Biphenyl-3,3',4,4'-tetracarboxylic dianhydride + 2,2'-dimethylbenzidine+ (4,4'-bis(4-aminophenoxy)biphenyl or 1,12-dodecyldiamine) in N-methyl-2-pyrrolidinone + 3,5-triaminophenoxybenzene + TEA-acetic acid",Chemical (polymerization),Acetone,SCD,,,0.109,92.50%,467.06,,,,Mesoporous (nanofibrous),,,,,
16276,SCD,Optoelectronic devices,Sheet,Polyimide,,,G,,,cp,ow,"Biphenyl-3,3',4,4'-tetracarboxylic dianhydride + 2,2'-dimethylbenzidine+ (4,4'-bis(4-aminophenoxy)biphenyl or 1,12-dodecyldiamine) in N-methyl-2-pyrrolidinone + 3,5-triaminophenoxybenzene + TEA-acetic acid",Chemical (polymerization),Acetone,SCD,,,0.109,92.30%,448.45,,,,Mesoporous (nanofibrous),0.0274,Steady state,HFM,,
16277,SCD,Optoelectronic devices,Sheet,Polyimide,,,G,,,cp,ow,"Biphenyl-3,3',4,4'-tetracarboxylic dianhydride + 2,2'-dimethylbenzidine+ (4,4'-bis(4-aminophenoxy)biphenyl or 1,12-dodecyldiamine) in N-methyl-2-pyrrolidinone + 3,5-triaminophenoxybenzene + TEA-acetic acid",Chemical (polymerization),Acetone,SCD,,,0.117,91.50%,472.4,,,,Mesoporous (nanofibrous),0.0315,Steady state,HFM,,
16278,SCD,Optoelectronic devices,Sheet,Polyimide,Diamond,,G,N,,cp,ow,"Biphenyl-3,3',4,4'-tetracarboxylic dianhydride + 2,2'-dimethylbenzidine+ (4,4'-bis(4-aminophenoxy)biphenyl or 1,12-dodecyldiamine) in N-methyl-2-pyrrolidinone + 3,5-triaminophenoxybenzene + TEA-acetic acid + diamond (20 mg/mL, 4.2 micometer) suspension",Chemical (polymerization),Acetone,SCD,,,0.136,91.10%,392.6,,,,Mesoporous (nanofibrous),0.0248,Steady state,HFM,,
16279,SCD,Optoelectronic devices,Sheet,Polyimide,Diamond,,G,N,,cp,ow,"Biphenyl-3,3',4,4'-tetracarboxylic dianhydride + 2,2'-dimethylbenzidine+ (4,4'-bis(4-aminophenoxy)biphenyl or 1,12-dodecyldiamine) in N-methyl-2-pyrrolidinone + 3,5-triaminophenoxybenzene + TEA-acetic acid + diamond (20 mg/mL, 22.5 micometer) suspension",Chemical (polymerization),Acetone,SCD,,,0.135,90.90%,383.96,,,,Mesoporous (nanofibrous),0.0275,Steady state,HFM,,
16280,SCD,Optoelectronic devices,Sheet,Polyimide,Diamond,,G,N,,cp,ow,"Biphenyl-3,3',4,4'-tetracarboxylic dianhydride + 2,2'-dimethylbenzidine+ (4,4'-bis(4-aminophenoxy)biphenyl or 1,12-dodecyldiamine) in N-methyl-2-pyrrolidinone + 3,5-triaminophenoxybenzene + TEA-acetic acid + diamond (20 mg/mL, 47 micometer) suspension",Chemical (polymerization),Acetone,SCD,,,0.136,91.30%,298.93,,,,Mesoporous (nanofibrous),0.0309,Steady state,HFM,,
16281,SCD,Optoelectronic devices,Sheet,Polyimide,Diamond,,G,N,,cp,ow,"Biphenyl-3,3',4,4'-tetracarboxylic dianhydride + 2,2'-dimethylbenzidine+ (4,4'-bis(4-aminophenoxy)biphenyl or 1,12-dodecyldiamine) in N-methyl-2-pyrrolidinone + 3,5-triaminophenoxybenzene + TEA-acetic acid + diamond (20 mg/mL, 9 micometer) suspension",Chemical (polymerization),Acetone,SCD,,,0.13,91.20%,371.2,,,,Mesoporous (nanofibrous),0.0259,Steady state,HFM,,
16282,SCD,Optoelectronic devices,Sheet,Polyimide,Diamond,,G,N,,cp,ow,"Biphenyl-3,3',4,4'-tetracarboxylic dianhydride + 2,2'-dimethylbenzidine+ (4,4'-bis(4-aminophenoxy)biphenyl or 1,12-dodecyldiamine) in N-methyl-2-pyrrolidinone + 3,5-triaminophenoxybenzene + TEA-acetic acid + diamond (20 mg/mL, 15 micometer) suspension",Chemical (polymerization),Acetone,SCD,,,0.13,91.40%,375.6,,,,Mesoporous (nanofibrous),0.0249,Steady state,HFM,,
16283,SCD,Optoelectronic devices,Sheet,Polyimide,Diamond,,G,N,,cp,ow,"Biphenyl-3,3',4,4'-tetracarboxylic dianhydride + 2,2'-dimethylbenzidine+ (4,4'-bis(4-aminophenoxy)biphenyl or 1,12-dodecyldiamine) in N-methyl-2-pyrrolidinone + 3,5-triaminophenoxybenzene + TEA-acetic acid + diamond (20 mg/mL, 9 micometer) suspension",Chemical (polymerization),Acetone,SCD,,,0.132,91.30%,385.4,,,,Mesoporous (nanofibrous),0.0272,Steady state,HFM,,
16284,SCD,Optoelectronic devices,Sheet,Polyimide,Diamond,,G,N,,cp,ow,"Biphenyl-3,3',4,4'-tetracarboxylic dianhydride + 2,2'-dimethylbenzidine+ (4,4'-bis(4-aminophenoxy)biphenyl or 1,12-dodecyldiamine) in N-methyl-2-pyrrolidinone + 3,5-triaminophenoxybenzene + TEA-acetic acid + diamond (20 mg/mL, 15 micometer) suspension",Chemical (polymerization),Acetone,SCD,,,0.135,91.50%,361.3,,,,Mesoporous (nanofibrous),0.026,Steady state,HFM,,
16285,SCD,Optoelectronic devices,Sheet,Polyimide,Diamond,,G,N,,cp,ow,"Biphenyl-3,3',4,4'-tetracarboxylic dianhydride + 2,2'-dimethylbenzidine+ (4,4'-bis(4-aminophenoxy)biphenyl or 1,12-dodecyldiamine) in N-methyl-2-pyrrolidinone + 3,5-triaminophenoxybenzene + TEA-acetic acid + diamond (50 mg/mL, 4.2 micometer) suspension",Chemical (polymerization),Acetone,SCD,,,0.187,89.90%,272.8,,,,Mesoporous (nanofibrous),,,,,
16286,SCD,Optoelectronic devices,Sheet,Polyimide,Diamond,,G,N,,cp,ow,"Biphenyl-3,3',4,4'-tetracarboxylic dianhydride + 2,2'-dimethylbenzidine+ (4,4'-bis(4-aminophenoxy)biphenyl or 1,12-dodecyldiamine) in N-methyl-2-pyrrolidinone + 3,5-triaminophenoxybenzene + TEA-acetic acid + diamond (50 mg/mL, 22.5 micometer) suspension",Chemical (polymerization),Acetone,SCD,,,0.155,91.30%,274.9,,,,Mesoporous (nanofibrous),0.0275,Steady state,HFM,,
16287,SCD,Optoelectronic devices,Sheet,Polyimide,Diamond,,G,N,,cp,ow,"Biphenyl-3,3',4,4'-tetracarboxylic dianhydride + 2,2'-dimethylbenzidine+ (4,4'-bis(4-aminophenoxy)biphenyl or 1,12-dodecyldiamine) in N-methyl-2-pyrrolidinone + 3,5-triaminophenoxybenzene + TEA-acetic acid + diamond (50 mg/mL, 47 micometer) suspension",Chemical (polymerization),Acetone,SCD,,,0.161,91.70%,325.3,,,,Mesoporous (nanofibrous),0.0277,Steady state,HFM,,
16288,SCD,Optoelectronic devices,Sheet,Polyimide,Diamond,,G,N,,cp,ow,"Biphenyl-3,3',4,4'-tetracarboxylic dianhydride + 2,2'-dimethylbenzidine+ (4,4'-bis(4-aminophenoxy)biphenyl or 1,12-dodecyldiamine) in N-methyl-2-pyrrolidinone + 3,5-triaminophenoxybenzene + TEA-acetic acid + diamond (50 mg/mL, 22.5 micometer) suspension",Chemical (polymerization),Acetone,SCD,,,0.177,89.50%,305.9,,,,Mesoporous (nanofibrous),0.0294,Steady state,HFM,,
16289,SCD,Optoelectronic devices,Sheet,Polyimide,Diamond,,G,N,,cp,ow,"Biphenyl-3,3',4,4'-tetracarboxylic dianhydride + 2,2'-dimethylbenzidine+ (4,4'-bis(4-aminophenoxy)biphenyl or 1,12-dodecyldiamine) in N-methyl-2-pyrrolidinone + 3,5-triaminophenoxybenzene + TEA-acetic acid + diamond (50 mg/mL, 9 micometer) suspension",Chemical (polymerization),Acetone,SCD,,,0.177,89.90%,179,,,,Mesoporous (nanofibrous),,,,,
16290,SCD,Optoelectronic devices,Sheet,Polyimide,Diamond,,G,N,,cp,ow,"Biphenyl-3,3',4,4'-tetracarboxylic dianhydride + 2,2'-dimethylbenzidine+ (4,4'-bis(4-aminophenoxy)biphenyl or 1,12-dodecyldiamine) in N-methyl-2-pyrrolidinone + 3,5-triaminophenoxybenzene + TEA-acetic acid + diamond (50 mg/mL, 22.5 micometer) suspension",Chemical (polymerization),Acetone,SCD,,,0.168,89.90%,228.6,,,,Mesoporous (nanofibrous),0.0248,Steady state,HFM,,
16291,SCD,Optoelectronic devices,Sheet,Polyimide,Diamond,,G,N,,cp,ow,"Biphenyl-3,3',4,4'-tetracarboxylic dianhydride + 2,2'-dimethylbenzidine+ (4,4'-bis(4-aminophenoxy)biphenyl or 1,12-dodecyldiamine) in N-methyl-2-pyrrolidinone + 3,5-triaminophenoxybenzene + TEA-acetic acid + diamond (50 mg/mL, 4.2 micometer) suspension",Chemical (polymerization),Acetone,SCD,,,0.164,90.20%,321.33,,,,Mesoporous (nanofibrous),,,,,
16292,SCD,Optoelectronic devices,Sheet,Polyimide,Diamond,,G,N,,cp,ow,"Biphenyl-3,3',4,4'-tetracarboxylic dianhydride + 2,2'-dimethylbenzidine+ (4,4'-bis(4-aminophenoxy)biphenyl or 1,12-dodecyldiamine) in N-methyl-2-pyrrolidinone + 3,5-triaminophenoxybenzene + TEA-acetic acid + diamond (20 mg/mL, 9 micometer) suspension",Chemical (polymerization),Acetone,SCD,,,0.164,90.10%,315.6,,,,Mesoporous (nanofibrous),0.0273,Steady state,HFM,,
16293,SCD,Optoelectronic devices,Sheet,Polyimide,Diamond,,G,N,,cp,ow,"Biphenyl-3,3',4,4'-tetracarboxylic dianhydride + 2,2'-dimethylbenzidine+ (4,4'-bis(4-aminophenoxy)biphenyl or 1,12-dodecyldiamine) in N-methyl-2-pyrrolidinone + 3,5-triaminophenoxybenzene + TEA-acetic acid + diamond (20 mg/mL, 15 micometer) suspension",Chemical (polymerization),Acetone,SCD,,,0.163,89.80%,317.9,,,,Mesoporous (nanofibrous),0.0285,Steady state,HFM,,
16294,SCD,Optoelectronic devices,Sheet,Polyimide,Diamond,,G,N,,cp,ow,"Biphenyl-3,3',4,4'-tetracarboxylic dianhydride + 2,2'-dimethylbenzidine+ (4,4'-bis(4-aminophenoxy)biphenyl or 1,12-dodecyldiamine) in N-methyl-2-pyrrolidinone + 3,5-triaminophenoxybenzene + TEA-acetic acid + diamond (80 mg/mL, 4.2 micometer) suspension",Chemical (polymerization),Acetone,SCD,,,0.2,89.60%,248.33,,,,Mesoporous (nanofibrous),0.0261,Steady state,HFM,,
16295,SCD,Optoelectronic devices,Sheet,Polyimide,Diamond,,G,N,,cp,ow,"Biphenyl-3,3',4,4'-tetracarboxylic dianhydride + 2,2'-dimethylbenzidine+ (4,4'-bis(4-aminophenoxy)biphenyl or 1,12-dodecyldiamine) in N-methyl-2-pyrrolidinone + 3,5-triaminophenoxybenzene + TEA-acetic acid + diamond (80 mg/mL, 22.5 micometer) suspension",Chemical (polymerization),Acetone,SCD,,,0.201,89.40%,179.33,,,,Mesoporous (nanofibrous),0.027,Steady state,HFM,,
16296,SCD,Optoelectronic devices,Sheet,Polyimide,Diamond,,G,N,,cp,ow,"Biphenyl-3,3',4,4'-tetracarboxylic dianhydride + 2,2'-dimethylbenzidine+ (4,4'-bis(4-aminophenoxy)biphenyl or 1,12-dodecyldiamine) in N-methyl-2-pyrrolidinone + 3,5-triaminophenoxybenzene + TEA-acetic acid + diamond (80 mg/mL, 47 micometer) suspension",Chemical (polymerization),Acetone,SCD,,,0.203,89.10%,166.33,,,,Mesoporous (nanofibrous),0.0239,Steady state,HFM,,
16297,SCD,Optoelectronic devices,Sheet,Polyimide,Diamond,,G,N,,cp,ow,"Biphenyl-3,3',4,4'-tetracarboxylic dianhydride + 2,2'-dimethylbenzidine+ (4,4'-bis(4-aminophenoxy)biphenyl or 1,12-dodecyldiamine) in N-methyl-2-pyrrolidinone + 3,5-triaminophenoxybenzene + TEA-acetic acid + diamond (80 mg/mL, 9 micometer) suspension",Chemical (polymerization),Acetone,SCD,,,0.196,90.20%,252.7,,,,Mesoporous (nanofibrous),0.0262,Steady state,HFM,,
16298,SCD,Optoelectronic devices,Sheet,Polyimide,Diamond,,G,N,,cp,ow,"Biphenyl-3,3',4,4'-tetracarboxylic dianhydride + 2,2'-dimethylbenzidine+ (4,4'-bis(4-aminophenoxy)biphenyl or 1,12-dodecyldiamine) in N-methyl-2-pyrrolidinone + 3,5-triaminophenoxybenzene + TEA-acetic acid + diamond (80 mg/mL, 15 micometer) suspension",Chemical (polymerization),Acetone,SCD,,,0.198,89.50%,249.9,,,,Mesoporous (nanofibrous),0.0313,Steady state,HFM,,
16299,SCD,Optoelectronic devices,Sheet,Polyimide,Diamond,,G,N,,cp,ow,"Biphenyl-3,3',4,4'-tetracarboxylic dianhydride + 2,2'-dimethylbenzidine+ (4,4'-bis(4-aminophenoxy)biphenyl or 1,12-dodecyldiamine) in N-methyl-2-pyrrolidinone + 3,5-triaminophenoxybenzene + TEA-acetic acid + diamond (80 mg/mL, 30 micometer) suspension",Chemical (polymerization),Acetone,SCD,,,0.206,85.20%,230.4,,,,Mesoporous (nanofibrous),0.0348,Steady state,HFM,,
16300,SCD,Optoelectronic devices,Sheet,Polyimide,Diamond,,G,N,,cp,ow,"Biphenyl-3,3',4,4'-tetracarboxylic dianhydride + 2,2'-dimethylbenzidine+ (4,4'-bis(4-aminophenoxy)biphenyl or 1,12-dodecyldiamine) in N-methyl-2-pyrrolidinone + 3,5-triaminophenoxybenzene + TEA-acetic acid + diamond (80 mg/mL, 4.2 micometer) suspension",Chemical (polymerization),Acetone,SCD,,,0.202,89.50%,261.2,,,,Mesoporous (nanofibrous),0.0306,Steady state,HFM,,
16301,SCD,Optoelectronic devices,Sheet,Polyimide,Diamond,,G,N,,cp,ow,"Biphenyl-3,3',4,4'-tetracarboxylic dianhydride + 2,2'-dimethylbenzidine+ (4,4'-bis(4-aminophenoxy)biphenyl or 1,12-dodecyldiamine) in N-methyl-2-pyrrolidinone + 3,5-triaminophenoxybenzene + TEA-acetic acid + diamond (4.2 + 47 micometer) suspension",Chemical (polymerization),Acetone,SCD,,,0.182,90.00%,225.6,,,,Mesoporous (nanofibrous),0.0413,Steady state,HFM,,
16302,SCD,Optoelectronic devices,Sheet,Polyimide,Diamond,,G,N,,cp,ow,"Biphenyl-3,3',4,4'-tetracarboxylic dianhydride + 2,2'-dimethylbenzidine+ (4,4'-bis(4-aminophenoxy)biphenyl or 1,12-dodecyldiamine) in N-methyl-2-pyrrolidinone + 3,5-triaminophenoxybenzene + TEA-acetic acid + diamond (4.2 + 47 micometer) suspension",Chemical (polymerization),Acetone,SCD,,,0.223,89.20%,180,,,,Mesoporous (nanofibrous),0.0269,Steady state,HFM,,
16303,SCD,Optoelectronic devices,Sheet,Polyimide,Diamond,,G,N,,cp,ow,"Biphenyl-3,3',4,4'-tetracarboxylic dianhydride + 2,2'-dimethylbenzidine+ (4,4'-bis(4-aminophenoxy)biphenyl or 1,12-dodecyldiamine) in N-methyl-2-pyrrolidinone + 3,5-triaminophenoxybenzene + TEA-acetic acid + diamond (4.2 + 15 + 47 micometer) suspension",Chemical (polymerization),Acetone,SCD,,,0.201,90.10%,196.7,,,,Mesoporous (nanofibrous),0.0251,Steady state,HFM,,
16304,SCD,Optoelectronic devices,Sheet,Polyimide,Diamond,,G,N,,cp,ow,"Biphenyl-3,3',4,4'-tetracarboxylic dianhydride + 2,2'-dimethylbenzidine+ (4,4'-bis(4-aminophenoxy)biphenyl or 1,12-dodecyldiamine) in N-methyl-2-pyrrolidinone + 3,5-triaminophenoxybenzene + TEA-acetic acid + diamond (4.2 + 22.5 micometer) suspension",Chemical (polymerization),Acetone,SCD,,,0.191,90.70%,204.7,,,,Mesoporous (nanofibrous),0.022,Steady state,HFM,,
16305,SCD,Optoelectronic devices,Sheet,Polyimide,Diamond,,G,N,,cp,ow,"Biphenyl-3,3',4,4'-tetracarboxylic dianhydride + 2,2'-dimethylbenzidine+ (4,4'-bis(4-aminophenoxy)biphenyl or 1,12-dodecyldiamine) in N-methyl-2-pyrrolidinone + 3,5-triaminophenoxybenzene + TEA-acetic acid + diamond (4.2 + 15 micometer) suspension",Chemical (polymerization),Acetone,SCD,,,0.196,90.40%,200.4,,,,Mesoporous (nanofibrous),0.0265,Steady state,HFM,,
16306,SCD,Optoelectronic devices,Sheet,Polyimide,Diamond,,G,N,,cp,ow,"Biphenyl-3,3',4,4'-tetracarboxylic dianhydride + 2,2'-dimethylbenzidine+ (4,4'-bis(4-aminophenoxy)biphenyl or 1,12-dodecyldiamine) in N-methyl-2-pyrrolidinone + 3,5-triaminophenoxybenzene + TEA-acetic acid + diamond (4.2 + 15 micometer) suspension",Chemical (polymerization),Acetone,SCD,,,0.224,89.70%,284.2,,,,Mesoporous (nanofibrous),0.0328,Steady state,HFM,,
16307,SCD,Optoelectronic devices,Sheet,Polyimide,Diamond,,G,N,,cp,ow,"Biphenyl-3,3',4,4'-tetracarboxylic dianhydride + 2,2'-dimethylbenzidine+ (4,4'-bis(4-aminophenoxy)biphenyl or 1,12-dodecyldiamine) in N-methyl-2-pyrrolidinone + 3,5-triaminophenoxybenzene + TEA-acetic acid + diamond (9 + 300 micometer) suspension",Chemical (polymerization),Acetone,SCD,,,0.193,90.30%,309.2,,,,Mesoporous (nanofibrous),0.0296,Steady state,HFM,,
16308,SCD,Thermal insulation,Fibers,Bacterial cellulose,Agarose,MTMS treatment,K,A,Si,pp,al,Bacterial cellulose + agarose (1) solution (spun) + ethanol,Physical (antisolvent),Ethanol,SCD,Post-MTMS vapor treatment,,0.019,99.40%,146.8,,,,Macroporous (fibrous),,,,,
16309,SCD,Thermal insulation,Fibers,Bacterial cellulose,Agarose,MTMS treatment,K,A,Si,pp,al,Bacterial cellulose + agarose (2) solution (spun) + ethanol,Physical (antisolvent),Ethanol,SCD,Post-MTMS vapor treatment,,0.022,99.30%,153.8,,,,Macroporous (fibrous),0.026,Transient,Hot wire,,
16310,SCD,Thermal insulation,Fibers,Bacterial cellulose,Agarose,MTMS treatment,K,A,Si,pp,al,Bacterial cellulose + agarose (3) solution (spun) + ethanol,Physical (antisolvent),Ethanol,SCD,Post-MTMS vapor treatment,,0.025,99.20%,154.4,,,,Macroporous (fibrous),,,,,
16311,SCD,Thermal insulation,Fibers,Bacterial cellulose,Agarose,MTMS treatment,K,A,Si,pp,al,Bacterial cellulose + agarose (4) solution (spun) + ethanol,Physical (antisolvent),Ethanol,SCD,Post-MTMS vapor treatment,,0.031,99.20%,158.7,,,,Macroporous (fibrous),,,,,
16312,FD,Adsorbent,Beads,Alginate,"Chitosan, PVA",,A,"A, E",,pc,wa,Chitosan solution + benzaldehyde solution + alginate-PVA solution + CaCl2 solution (frozen),Physical (Mn+),Water,FD,,,,,5.068,,,,Macroporous (flakes),,,,,
16313,FD,Sensors,Monolith,Silk fibroin,,,D,,,ng,wa,Silk fibroin suspension (frozen),No gelation,Water,FD,,,0.0038,98.00%,,,,,Macroporous (fibrous),,,,,
16314,FD,Sensors,Monolith,Silk fibroin,CNT,,D,N,,ng,wa,Silk fibroin suspension + CNT (5%) suspension (frozen),No gelation,Water,FD,,,0.0043,97.20%,,,,,Macroporous (fibrous),,,,,
16315,FD,Sensors,Monolith,Silk fibroin,CNT,,D,N,,ng,wa,Silk fibroin suspension + CNT (10%) suspension (frozen),No gelation,Water,FD,,,0.0045,96.70%,,,,,Macroporous (fibrous),,,,,
16316,FD,Sensors,Monolith,Silk fibroin,CNT,,D,N,,ng,wa,Silk fibroin suspension + CNT (15%) suspension (frozen),No gelation,Water,FD,,,0.0048,95.50%,,,,,Macroporous (fibrous),,,,,
16317,FD,Sensors,Monolith,Silk fibroin,CNT,,D,N,,ng,wa,Silk fibroin suspension + CNT (30%) suspension (frozen),No gelation,Water,FD,,,0.0053,94.70%,,,,,Macroporous (fibrous),,,,,
16318,FD,Sensors,Monolith,Silk fibroin,CNT,,D,N,,ng,wa,Silk fibroin suspension + CNT (50%) suspension (frozen),No gelation,Water,FD,,,0.0057,94.10%,,,,,Macroporous (fibrous),,,,,
16319,FD,Adsorbent,Monolith,Cellulose,Polydopamine,,B,M,,pp,wa,Cellulose-alkaline-urea solution + epichlorohydrin + dopamine (frozen),Physical (antisolvent),Water,FD,,,0.09,92.35%,,,,,Macroporous (flakes),,,,,
16320,FD,Adsorbent,Monolith,Cellulose,Polydopamine,,B,M,,pp,wa,Cellulose-alkaline-urea solution + epichlorohydrin + dopamine-acrylamide (frozen),Physical (antisolvent),Water,FD,,,0.11,91.92%,,,,,Macroporous (flakes),,,,,
16321,FD,Adsorbent,Monolith,Cellulose,Polydopamine,,B,M,,pp,wa,Cellulose-alkaline-urea solution + epichlorohydrin + dopamine-acrylamide (frozen),Physical (antisolvent),Water,FD,,,0.13,90.50%,,,,,Macroporous (flakes),,,,,
16322,FD,Adsorbent,Monolith,Chitosan,Carboxymethyl cellulose,,A,A,,cc,wa,Chitosan solution + carboxymethyl cellulose solution + glutaraldehyde solution (frozen),Chemical (aldehyde),Water,FD,,,,,,,,,Macroporous (flakes),,,,,
16323,FD,Antibacterial,Granules,Cellulose nanofibers,,Drug loading,K,,Lo,ng,wa,Cellulose nanofiber-A suspension (frozen),No gelation,Water,FD,,,,,102.3,,,,Macroporous (particulate),,,,,
16324,FD,Antibacterial,Granules,Cellulose nanofibers,,Drug loading,K,,Lo,ng,wa,Cellulose nanofiber-S suspension (frozen),No gelation,Water,FD,,,,,71.1,,,,Macroporous (particulate),,,,,
16325,FD,Antibacterial,Granules,Cellulose nanofibers,,Drug loading,K,,Lo,ng,wa,Cellulose nanofiber suspension (frozen),No gelation,Water,FD,,,,,183.5,,,,Macroporous (particulate),,,,,
