Repository: paulagirones/Aerogels_thermal_conductivity

# Aerogels_thermal_conductivity
Machine learning prediction of thermal conductivity in aerogels.

File: 20250220_dataset.csv (part 94 of 95)
Entry,Drying,Purpose,Shape,First materials,Second materials,Modification,First material class,Second materials class,Modification class,Gelation class,Solvent class,Process,Gelation mechanism,Final solvent,Drying details,Post drying treatment,Post-drying cross-linking,Envelope density g/cm3,Porosity,BET surface area m2/g,BJH pore size nm,BJH pore volume (total) cm3/g,compression elastic modulus MPa,SEM,Thermal conductivity W/(m K),Thermal method,Thermal method detail,,
16326,FD,Separation,Monolith,Protein (whey),,,C,,,pc,wa,Amyloid fiber suspension from whey protein + NaCl solution (frozen),Physical (Mn+),Water,FD,,,0.05,94%,,,,0.01,Macroporous (cellular),,,,,
16327,FD,Separation,Monolith,Protein (whey),Carboxymethyl cellulose,,C,A,,pc,wa,Amyloid fiber suspension from whey protein + NaCl solution + carboxymethyl cellulose (0.5%) solution (frozen),Physical (Mn+),Water,FD,,,0.06,93%,,,,0.02,Macroporous (cellular),,,,,
16328,FD,Separation,Monolith,Protein (whey),Carboxymethyl cellulose,,C,A,,pc,wa,Amyloid fiber suspension from whey protein + NaCl solution + carboxymethyl cellulose (1%) solution (frozen),Physical (Mn+),Water,FD,,,0.11,91%,,,,0.08,Macroporous (cellular),,,,,
16329,FD,Separation,Monolith,Protein (whey),Chitosan,,C,A,,pc,wa,Amyloid fiber suspension from whey protein + NaCl solution + chitosan (0.5%) solution (frozen),Physical (Mn+),Water,FD,,,0.06,93%,,,,0.07,Macroporous (cellular),,,,,
16330,FD,Separation,Monolith,Protein (whey),Chitosan,,C,A,,pc,wa,Amyloid fiber suspension from whey protein + NaCl solution + chitosan (1%) solution (frozen),Physical (Mn+),Water,FD,,,0.07,93%,,,,0.11,Macroporous (cellular),,,,,
16331,SCD,Not specific,Monolith,Protein (whey),,,C,,,pp,al,Protein (20 g) suspension (cooling) + ethanol,Physical (temperature),Ethanol,SCD,,,0.29,,,,,,Macroporous (particulate),,,,,
16332,SCD,Not specific,Monolith,Protein (whey),Algae,,C,L,,pp,al,Protein (15 g)-algae (5 g) suspension (cooling) + ethanol,Physical (temperature),Ethanol,SCD,,,0.24,,,,,,Macroporous (particulate),,,,,
16333,SCD,Not specific,Monolith,Protein (whey),Algae,,C,L,,pp,al,Protein (10 g)-algae (10 g) suspension (cooling) + ethanol,Physical (temperature),Ethanol,SCD,,,0.23,,,,,,Macroporous (particulate),,,,,
16334,SCD,Not specific,Monolith,Protein (whey),Algae,,C,L,,pp,al,Protein (5 g)-algae (15 g) suspension (cooling) + ethanol,Physical (temperature),Ethanol,SCD,,,,,,,,,Macroporous (particulate),,,,,
16335,FD,Steam generation,Monolith,PVA,"CNT, polypyrrole",,E,"N, M",,ng,wa,PVA solution + CNT suspension (frozen),No gelation,Water,FD,Post-compositing with polypyrrole,,,,,,,,Macroporous (particulate),,,,,
16336,FD,Sensors,Monolith (3D),Carbon,,,N,,,ng,wa,"Carbon fiber suspension (printed, frozen)",No gelation,Water,FD,,,0.04624,99.58%,,,,,Macroporous (cellular),,,,,
16337,FD,Sensors,Monolith (3D),Cellulose nanofibers,Carbon,,K,N,,ng,wa,"Cellulose nanofiber (15%) suspension + carbon fiber suspension (printed, frozen)",No gelation,Water,FD,,,0.05561,99.38%,,,,,Macroporous (cellular),,,,,
16338,FD,Sensors,Monolith (3D),Cellulose nanofibers,Carbon,,K,N,,ng,wa,"Cellulose nanofiber (30%) suspension + carbon fiber suspension (printed, frozen)",No gelation,Water,FD,,,0.06021,99.14%,,,,,Macroporous (cellular),,,,,
16339,FD,Sensors,Monolith (3D),Cellulose nanofibers,Carbon,,K,N,,ng,wa,"Cellulose nanofiber (50%) suspension + carbon fiber suspension (printed, frozen)",No gelation,Water,FD,,,0.06627,98.53%,,,,,Macroporous (cellular),,,,,
16340,FD,Adsorbent,Monolith,Chitosan,GO,,A,N,,cc,wa,Chitosan solution + GO suspension + glutaraldehyde solution (frozen),Chemical (aldehyde),Water,FD,,,,,,,,,Macroporous (flakes),,,,,
16341,FD,Thermal insulation,Monolith,COF,,,Q,,,cp,wa,"COF (1,4-dicyanobenzene (60) + trifluoromethanesulfonic acid) gel (frozen)",Chemical (polymerization),Water,FD,,,0.02449,97.47%,,,,0.00213,Macroporous (flakes),0.034,Transient,Flash,,
16342,FD,Thermal insulation,Monolith,COF,,,Q,,,cp,wa,"COF (1,4-dicyanobenzene (80) + trifluoromethanesulfonic acid) gel (frozen)",Chemical (polymerization),Water,FD,,,0.03864,96.01%,,,,0.00875,Macroporous (flakes),0.073,Transient,Flash,,
16343,FD,Thermal insulation,Monolith,COF,,,Q,,,cp,wa,"COF (1,4-dicyanobenzene (100) + trifluoromethanesulfonic acid) gel (frozen)",Chemical (polymerization),Water,FD,,,0.06764,93.02%,,,,0.01125,Macroporous (flakes),0.082,Transient,Flash,,
16344,FD,Thermal insulation,Monolith,Gelatin,MF,,C,I,,pp,wa,Gelatin solution + melamine-formaldehyde precursor suspension (frozen),Physical (temperature),Water,FD,,,0.0209,99.80%,,,,0.1692,Macroporous (cellular),0.0328,Transient,Hot disk,,
16345,FD,Separation,Monolith,Polyvinylamine,GO,,E,N,,pp,wa,Polyvinylamine solution + GO suspension (frozen),Physical (aggregation),Water,FD,,,,,300,,,,Macroporous (flakes),,,,,
16346,SCD,Not specific,Monolith,Pectin,,,A,,,pp,ow,Pectin solution + acetone,Physical (antisolvent),Acetone,SCD,,,0.22,86%,230,,,,Mesoporous (nanoparticulate),,,,,
16347,SCD,Not specific,Monolith,Pectin,,,A,,,pc,ow,Pectin solution + CaCl2 (M = 0.01) solution + acetone,Physical (Mn+),Acetone,SCD,,,0.14,91%,290,,,,Mesoporous (nanoparticulate),,,,,
16348,SCD,Not specific,Monolith,Pectin,,,A,,,pc,ow,Pectin solution + CaCl2 (M = 0.05) solution + acetone,Physical (Mn+),Acetone,SCD,,,0.12,92%,340,,,,Mesoporous (nanoparticulate),,,,,
16349,SCD,Not specific,Monolith,Pectin,,,A,,,pc,ow,Pectin solution + CaCl2 (M = 0.075) solution + acetone,Physical (Mn+),Acetone,SCD,,,0.1,94%,330,,,,Mesoporous (nanoparticulate),,,,,
16350,SCD,Not specific,Monolith,Pectin,,,A,,,pc,ow,Pectin solution + CaCl2 (M = 0.1) solution + acetone,Physical (Mn+),Acetone,SCD,,,0.08,95%,340,,,,Mesoporous (nanoparticulate),,,,,
16351,SCD,Not specific,Monolith,Pectin,,,A,,,pc,ow,Pectin solution + SrCl2 (M = 0.01) solution + acetone,Physical (Mn+),Acetone,SCD,,,0.11,93%,390,,,,Mesoporous (nanoparticulate),,,,,
16352,SCD,Not specific,Monolith,Pectin,,,A,,,pc,ow,Pectin solution + SrCl2 (M = 0.05) solution + acetone,Physical (Mn+),Acetone,SCD,,,0.07,95%,450,,,,Mesoporous (nanoparticulate),,,,,
16353,SCD,Not specific,Monolith,Pectin,,,A,,,pc,ow,Pectin solution + SrCl2 (M = 0.075) solution + acetone,Physical (Mn+),Acetone,SCD,,,0.07,96%,430,,,,Mesoporous (nanoparticulate),,,,,
16354,SCD,Not specific,Monolith,Pectin,,,A,,,pc,ow,Pectin solution + SrCl2 (M = 0.1) solution + acetone,Physical (Mn+),Acetone,SCD,,,0.06,97%,390,,,,Mesoporous (nanoparticulate),,,,,
16355,FD,Adsorbent,Monolith,Alginate,"Polydopamine, CNT",,A,"M, N",,ng,wa,Alginate solution + polydopamine-CNT suspension (frozen),No gelation,Water,FD,"Post-immersion into CaCl2 solution, FD",Physical (Mn+),,,2.47,,,,Macroporous (flakes),,,,,
16356,FD,Adsorbent,Monolith,Chitosan,,,A,,,cc,wa,Chitosan solution + glutaraldehyde solution (frozen),Chemical (aldehyde),Water,FD,,,,92.50%,1130,,,,Macroporous (flakes),,,,,
16357,FD,Adsorbent,Monolith,Chitosan,,,A,,,cc,wa,Chitosan (4%) solution + glutaraldehyde solution (frozen),Chemical (aldehyde),Water,FD,,,0.083,94%,,,,,Macroporous (flakes),,,,,
16358,FD,Adsorbent,Monolith,Chitosan,,,A,,,cc,wa,Chitosan (5%) solution + glutaraldehyde solution (frozen),Chemical (aldehyde),Water,FD,,,0.059,96%,,,,,Macroporous (flakes),,,,,
16359,FD,Adsorbent,Monolith,Chitosan,Cellulose nanofibers,,A,K,,cc,wa,Chitosan (4%) solution + cellulose microcrystal suspension + glutaraldehyde solution (frozen),Chemical (aldehyde),Water,FD,,,0.107,93%,,,,,Macroporous (flakes),,,,,
16360,FD,Packaging,Monolith,Cellulose nanofibers,"Protein (whey), PVA",,K,"C, E",,ng,wa,PVA solution + cellulose nanofiber suspension + whey protein + oil (frozen),No gelation,Water,FD,,,,,,,,,Macroporous (cellular),,,,,
16361,FD,Steam generation,Monolith,PVA,,,E,,,ng,wa,PVA solution (frozen),No gelation,Water,FD,,,,,0.15,,,,Macroporous (cellular),,,,,
16362,FD,Steam generation,Monolith,PVA,Activated carbon,,E,N,,ng,wa,PVA solution + activated carbon (frozen),No gelation,Water,FD,,,0.115,,4.94,,,,Macroporous (cellular),0.064,Unknown,Unknown,,
16363,FD,Adsrobent,Beads,Chitosan,"GO, COF",,A,"N, Q",,pp,wa,COF-GO suspension + chitosan solution + NaOH solution (frozen),Physical (pH),Water,FD,,,,,15.68,,,,Macroporous (cellular),,,,,
16364,APD,Not specific,Monolith,Cellulose nanofibers,Carboxymethyl cellulose,,K,A,,pp,al,Cellulose nanofiber suspension + carboxymethyl cellulose solution (freeze-thaw),Physical (aggregation),Ethanol,APD,,,0.02291,98.32%,,,,0.00913,Macroporous (cellular),,,,,
16365,APD,Not specific,Monolith,Cellulose nanofibers,Carboxymethyl cellulose,,K,A,,pp,al,Cellulose nanofiber suspension + carboxymethyl cellulose solution (freeze-thaw) + FeCl3 (0.5 wt%) solution,Physical (aggregation),Ethanol,APD,,,0.03302,97.01%,,,,0.01884,Macroporous (cellular),,,,,
16366,APD,Not specific,Monolith,Cellulose nanofibers,Carboxymethyl cellulose,,K,A,,pp,al,Cellulose nanofiber suspension + carboxymethyl cellulose solution (freeze-thaw) + FeCl3 (1 wt%) solution,Physical (aggregation),Ethanol,APD,,,0.03871,96.80%,,,,0.02351,Macroporous (cellular),,,,,
16367,APD,Not specific,Monolith,Cellulose nanofibers,Carboxymethyl cellulose,,K,A,,pp,al,Cellulose nanofiber suspension + carboxymethyl cellulose solution (freeze-thaw) + FeCl3 (2 wt%) solution,Physical (aggregation),Ethanol,APD,,,0.04212,96.68%,,,,0.0283,Macroporous (cellular),,,,,
16368,FD,Adsorbent,Monolith,Cellulose,,,B,,,pc,al,"Cellulose-NMMO solution + [2,4]-dibenzo-18-crown-6 (1-1) + Ce3+-NH3 solution + t-butanol (frozen)",Physical (Mn+),t-Butanol,FD,,,,98.12%,131.51,,,,Macroporous (flakes),,,,,
16369,FD,Adsorbent,Monolith,Cellulose,,,B,,,pc,al,"Cellulose-NMMO solution + [2,4]-dibenzo-18-crown-6 (1-2) + Ce3+-NH3 solution + t-butanol (frozen)",Physical (Mn+),t-Butanol,FD,,,,97.67%,103.7,,,,Macroporous (flakes),,,,,
16370,FD,Adsorbent,Monolith,Cellulose,,,B,,,pc,al,"Cellulose-NMMO solution + [2,4]-dibenzo-18-crown-6 (1-3) + Ce3+-NH3 solution + t-butanol (frozen)",Physical (Mn+),t-Butanol,FD,,,,97.35%,102.46,,,,Macroporous (flakes),,,,,
16371,FD,Packaging,Monolith,Alginate,Carboxymethyl cellulose,,A,A,,pc,wa,Alginate solution + carboxymethyl cellulose solution + CaCO3 + glucono-D-lactone (frozen),Physical (Mn+),Water,FD,,,0.054,93.45%,8.443,,,,Macroporous (flakes),,,,,
16372,FD,Packaging,Monolith,Alginate,"Carboxymethyl cellulose, cellulose",,A,"A, B",,pc,wa,Alginate solution + carboxymethyl cellulose solution + cotton fiber + CaCO3 + glucono-D-lactone (frozen),Physical (Mn+),Water,FD,,,0.045,94.46%,19.578,,,,Macroporous (flakes),,,,,
16373,FD,Packaging,Monolith,Alginate,"Carboxymethyl cellulose, silk fibroin",,A,"A, D",,pc,wa,Alginate solution + carboxymethyl cellulose solution + silk fibroin + CaCO3 + glucono-D-lactone (frozen),Physical (Mn+),Water,FD,,,0.024,97.11%,18.621,,,,Macroporous (flakes),,,,,
16374,FD,Packaging,Monolith,Alginate,"Carboxymethyl cellulose, down fibers",,A,"A, L",,pc,wa,Alginate solution + carboxymethyl cellulose solution + down fibers + CaCO3 + glucono-D-lactone (frozen),Physical (Mn+),Water,FD,,,0.035,95.81%,15.648,,,,Macroporous (flakes),,,,,
16375,FD,Adsorbent,Monolith,Alginate,,,A,,,ng,wa,Alginate solution (frozen),No gelation,Water,FD,"Post-immersion into CaCl2 solution, FD",Physical (Mn+),,,4.914,,,,Macroporous (flakes),,,,,
16376,FD,Adsorbent,Monolith,Alginate,GO,,A,N,,ng,wa,Alginate solution + GO suspension (frozen),No gelation,Water,FD,"Post-immersion into CaCl2 solution, FD",Physical (Mn+),,,2.78,,,,Macroporous (flakes),,,,,
16377,FD,Adsorbent (gas),Monolith,Chitosan,Carbon,,A,N,,ng,wa,Chitosan solution + carbon (frozen),No gelation,Water,FD,,,,,97.6,,,,Macroporous (flakes),,,,,
16378,FD,Adsorbent (gas),Monolith,Chitosan,"PVA, carbon",,A,"E, N",,ng,wa,Chitosan-PVA (0.2 wt%) solution + carbon (frozen),No gelation,Water,FD,,,,,70.2,,,,Macroporous (flakes),,,,,
16379,FD,Adsorbent (gas),Monolith,Chitosan,"PVA, carbon",,A,"E, N",,ng,wa,Chitosan-PVA (0.6 wt%) solution + carbon (frozen),No gelation,Water,FD,,,,,68.6,,,,Macroporous (flakes),,,,,
16380,FD,Adsorbent (gas),Monolith,Chitosan,"PVA, carbon",,A,"E, N",,ng,wa,Chitosan-PVA (1 wt%) solution + carbon (frozen),No gelation,Water,FD,,,,,71.6,,,,Macroporous (flakes),,,,,
16381,FD,Adsorbent,Monolith,Cellulose,,,B,,,cc,wa,Cellulose-NaOH-urea solution + epichlorohydrin (frozen),Chemical (epoxy),Water,FD,,,,,,,,,Macroporous (flakes),,,,,
16382,FD,"Shield, thermal insulation",Monolith,Carbon fibers,,,L,,,ng,wa,Carbon fiber suspension (frozen),No gelation,Water,FD,,,0.01,,10,,,,Macroporous (fibrous),0.085,Transient,Hot disk,,
16383,FD,"Shield, thermal insulation",Monolith,Polyaniline,Carbon fibers,,M,K,,ng,wa,Carbon fiber suspension + aniline + ammonium persulfate (polyaniline 0.32 g) (frozen),No gelation,Water,FD,,,0.02,,,,,,Macroporous (fibrous),,,,,
16384,FD,"Shield, thermal insulation",Monolith,Polyaniline,Carbon fibers,,M,K,,ng,wa,Carbon fiber suspension + aniline + ammonium persulfate (polyaniline 0.64 g) (frozen),No gelation,Water,FD,,,0.034,,,,,,Macroporous (fibrous),,,,,
16385,FD,"Shield, thermal insulation",Monolith,Polyaniline,Carbon fibers,,M,K,,ng,wa,Carbon fiber suspension + aniline + ammonium persulfate (polyaniline 0.96 g) (frozen),No gelation,Water,FD,,,0.043,,,,,,Macroporous (fibrous),0.09,Transient,Hot disk,,
16386,FD,"Shield, thermal insulation",Monolith,Polyaniline,Carbon fibers,,M,K,,ng,wa,Carbon fiber suspension + aniline + ammonium persulfate (frozen),No gelation,Water,FD,Post-compositing with polyaniline,,0.08,,,,,,Macroporous (fibrous),0.1,Transient,Hot disk,,
16387,FD,"Shield, thermal insulation",Monolith,Polyaniline,Carbon fibers,,M,K,,ng,wa,Carbon fiber suspension + aniline + ammonium persulfate (frozen),No gelation,Water,FD,Post-compositing with polyaniline,,0.095,,,,,,Macroporous (fibrous),0.105,Transient,Hot disk,,
16388,FD,"Shield, thermal insulation",Monolith,Polyaniline,Carbon fibers,,M,K,,ng,wa,Carbon fiber suspension + aniline + ammonium persulfate (frozen),No gelation,Water,FD,Post-compositing with polyaniline,,0.108,,0.52,,,,Macroporous (fibrous),0.11,Transient,Hot disk,,
16389,SCD,Thermal insulation,Monolith,Cellulose,,,B,,,pp,al,Cellulose-ionic liquid solution (cooling),Physical (temperature),Ethanol,SCD,,,0.078,94.62%,301.97,,0.88,16,Macroporous (particulate),0.017,Transient,Needle probe,,
16390,SCD,Thermal insulation,Monolith,Cellulose,Starch,,B,A,,pp,al,Cellulose-ionic liquid solution + starch (0.88 wt%) soloution (cooling),Physical (temperature),Ethanol,SCD,,,0.066,95.80%,251.23,,0.81,6.47,Macroporous (particulate),0.016,Transient,Needle probe,,
16391,SCD,Thermal insulation,Monolith,Cellulose,Starch,,B,A,,pp,al,Cellulose-ionic liquid solution + starch (1.33 wt%) soloution (cooling),Physical (temperature),Ethanol,SCD,,,0.062,95.90%,144.16,,0.41,5.78,Macroporous (particulate),0.015,Transient,Needle probe,,
16392,SCD,Thermal insulation,Monolith,Cellulose,Starch,,B,A,,pp,al,Cellulose-ionic liquid solution + starch (1.77 wt%) soloution (cooling),Physical (temperature),Ethanol,SCD,,,0.058,96.86%,258.65,,0.84,2.32,Macroporous (particulate),0.012,Transient,Needle probe,,
16393,SCD,Thermal insulation,Monolith,Starch,,,A,,,pp,al,Starch (2.65 wt%) soloution (cooling),Physical (temperature),Ethanol,SCD,,,0.149,90.25%,147.18,,0.61,6.36,Macroporous (particulate),0.018,Transient,Needle probe,,
16394,FD,Steam generation,Monolith,Chitosan,"Polypyrrole, carbon",,A,"M, N",,pp,wa,Chitosan solution + battery waste + NaOH solution (frozen),Physical (pH),Water,FD,"Post-compositing with polypyrrole, FD",,,,,,,,Macroporous (cellular),,,,,
16395,FD,Shield,Monolith,Polyaniline,GO,,M,N,,pp,wa,"Polyaniline-GO suspension (hydrothermal, frozen)",Physical (aggregation),Water,FD,,,,,,,,,Macroporous (flakes),,,,,
16396,FD,Food,Monolith,Starch,Gelatin,,A,C,,pp,wa,Starch-gelatin-tannic acid solution (frozen),Physical (temperature),Water,FD,,,,,,,,,Macroporous (cellular),,,,,
16397,FD,"Shield, thermal insulation",Monolith,Polyimide,CNT,,G,N,,ng,wa,CNT suspension + poly(amic acid) solution + TEA (frozen),No gelation,Water,FD,Post-calcination at 250 °C,,0.045,,,,,,Macroporous (cellular),0.061,Transient,Hot disk,,
16398,FD,Thermal insulation,Monolith,Polyimide,,,G,,,cp,wa,"2-(4-Aminophenyl)-1H-benzimidazol-5-amine + benzophenone-3,3',4,4'-tetracarboxylic dianhydride in DMAc (frozen)",Chemical (polymerization),Water,FD,"Post-TEA treatment, calcination at 350 °C",,0.052,81.70%,,,,2.49,Macroporous (cellular),0.041,Transient,Hot disk,,
16399,FD,Thermal insulation,Monolith,Polyimide,,,G,,,cp,wa,"2-(4-Aminophenyl)-1H-benzimidazol-5-amine + benzophenone-3,3',4,4'-tetracarboxylic dianhydride + CuCl2 (5%) solution in DMAc (frozen)",Chemical (polymerization),Water,FD,"Post-TEA treatment, calcination at 350 °C",,0.05,82.90%,,,,4.58,Macroporous (cellular),0.04,Transient,Hot disk,,
16400,FD,Thermal insulation,Monolith,Polyimide,,,G,,,cp,wa,"2-(4-Aminophenyl)-1H-benzimidazol-5-amine + benzophenone-3,3',4,4'-tetracarboxylic dianhydride + CuCl2 (10%) solution in DMAc (frozen)",Chemical (polymerization),Water,FD,"Post-TEA treatment, calcination at 350 °C",,0.049,88.00%,,,,7.21,Macroporous (cellular),0.039,Transient,Hot disk,,
16401,FD,Thermal insulation,Monolith,Polyimide,,,G,,,cp,wa,"2-(4-Aminophenyl)-1H-benzimidazol-5-amine + benzophenone-3,3',4,4'-tetracarboxylic dianhydride + CuCl2 (15%) solution in DMAc (frozen)",Chemical (polymerization),Water,FD,"Post-TEA treatment, calcination at 350 °C",,0.048,92.80%,,,,13.58,Macroporous (cellular),0.038,Transient,Hot disk,,
16402,FD,Thermal insulation,Monolith,Polyimide,,,G,,,cp,wa,"2-(4-Aminophenyl)-1H-benzimidazol-5-amine + benzophenone-3,3',4,4'-tetracarboxylic dianhydride + CuCl2 (20%) solution in DMAc (frozen)",Chemical (polymerization),Water,FD,"Post-TEA treatment, calcination at 350 °C",,0.046,93.10%,,,,6.99,Macroporous (cellular),0.038,Transient,Hot disk,,
16403,FD,Adsorbent,Monolith (3D),Gelatin,Carbon,,C,N,,pp,wa,"Gelation solution + carbon suspension (printed, frozen)",Physical (temperature),Water,FD,,,,,,,,,Macroporous (flakes),,,,,
16404,SCD,Thermal insulation,Fibers,Aramid fibers,,,K,,,cp,al,Aramid fibers (PTPA-0) gel,Chemical (polymerization),Ethanol,SCD,,,0.08,94.00%,,,,,Macroporous (particulate),0.044,Transient,Hot wire,,
16405,SCD,Thermal insulation,Fibers,Aramid fibers,,,K,,,cp,al,Aramid fibers (PTPA-1) gel,Chemical (polymerization),Ethanol,SCD,,,0.064,95.00%,,,,,Macroporous (particulate),0.038,Transient,Hot wire,,
16406,SCD,Thermal insulation,Fibers,Aramid fibers,,,K,,,cp,al,Aramid fibers (PTPA-2) gel,Chemical (polymerization),Ethanol,SCD,,,0.06227,95.87%,392.19,,,,Macroporous (particulate),0.0368,Transient,Hot wire,,
16407,SCD,Thermal insulation,Fibers,Aramid fibers,,,K,,,cp,al,Aramid fibers (PTPA-3) gel,Chemical (polymerization),Ethanol,SCD,,,0.06,96.00%,,,,,Macroporous (particulate),0.037,Transient,Hot wire,,
16408,SCD,Thermal insulation,Fibers,Aramid fibers,,,K,,,cp,al,Aramid fibers (PTPA-4) gel,Chemical (polymerization),Ethanol,SCD,,,0.069,96.00%,,,,,Macroporous (particulate),0.038,Transient,Hot wire,,
16409,SCD,Thermal insulation,Fibers,Aramid fibers,,,K,,,cp,al,Aramid fibers (PTPA-4) gel,Chemical (polymerization),Ethanol,SCD,,,0.074,96.00%,,,,,Macroporous (particulate),0.036,Transient,Hot wire,,
16410,FD,Separation,Monolith,Polytetrafluoroethylene,GO,,M,N,,ng,wa,Polytetrafluoroethylene-GO (60) suspension (frozen),No gelation,Water,FD,,,,93%,49.8,,,,Macroporous (flakes),,,,,
16411,FD,Separation,Monolith,Polytetrafluoroethylene,GO,,M,N,,ng,wa,Polytetrafluoroethylene-GO (50) suspension (frozen),No gelation,Water,FD,,,,93%,35.8,,,,Macroporous (flakes),,,,,
16412,FD,Separation,Monolith,Polytetrafluoroethylene,GO,,M,N,,ng,wa,Polytetrafluoroethylene-GO (40) suspension (frozen),No gelation,Water,FD,,,,95%,31.6,,,,Macroporous (flakes),,,,,
16413,SCD,DDS,Beads,Alginate,Chitosan,Drug loading,A,A,Lo,pc,al,Alginate solution + chitosan solution,Physical (electrostatic),Ethanol,SCD,,,,,337.7,25.44,2.21,,Microbeads,,,,,
16414,SCD,DDS,Beads,Alginate,,Drug loading,A,,Lo,pc,al,Alginate solution + CaCl-acetic acid solution (11),Physical (Mn+),Ethanol,SCD,,,,,245.5,36.55,3.53,,Microbeads,,,,,
16415,SCD,DDS,Beads,Alginate,,Drug loading,A,,Lo,pc,al,Alginate solution + CaCl-acetic acid solution (12),Physical (Mn+),Ethanol,SCD,,,,,293.2,33.27,5.05,,Microbeads,,,,,
16416,SCD,DDS,Beads,Alginate,,Drug loading,A,,Lo,pc,al,Alginate solution + CaCl-acetic acid solution (21),Physical (Mn+),Ethanol,SCD,,,,,287.8,33.65,3.62,,Microbeads,,,,,
16417,FD,PCM support,Monolith,Polyimide,,,G,,,ng,wa,Poly (amic acid) solution (ODA) (frozen),No gelation,Water,FD,Post-calcination at 300 °C,,0.0439,86.00%,7.6,,,,Macroporous (cellular),0.0318,Transient,Hot disk,,
16418,FD,PCM support,Monolith,Polyimide,,,G,,,ng,wa,Poly (amic acid) solution (OT-82) (frozen),No gelation,Water,FD,Post-calcination at 300 °C,,0.0354,92.10%,4.6,,,,Macroporous (cellular),0.0326,Transient,Hot disk,,
16419,FD,PCM support,Monolith,Polyimide,,,G,,,ng,wa,Poly (amic acid) solution (OT-64) (frozen),No gelation,Water,FD,Post-calcination at 300 °C,,0.03408,90.00%,5.4,,,,Macroporous (cellular),0.0315,Transient,Hot disk,,
16420,FD,PCM support,Monolith,Polyimide,,,G,,,ng,wa,Poly (amic acid) solution (OT-55) (frozen),No gelation,Water,FD,Post-calcination at 300 °C,,0.03448,93.30%,4.3,,,,Macroporous (cellular),0.0306,Transient,Hot disk,,
16421,FD,PCM support,Monolith,Polyimide,,,G,,,ng,wa,Poly (amic acid) solution (OT-46) (frozen),No gelation,Water,FD,Post-calcination at 300 °C,,0.03288,93.50%,8.1,,,,Macroporous (cellular),0.0312,Transient,Hot disk,,
16422,FD,PCM support,Monolith,Polyimide,,,G,,,ng,wa,Poly (amic acid) solution (OT-28) (frozen),No gelation,Water,FD,Post-calcination at 300 °C,,0.03863,87.90%,8.4,,,,Macroporous (cellular),0.0297,Transient,Hot disk,,
16423,FD,PCM support,Monolith,Polyimide,,,G,,,ng,wa,Poly (amic acid) solution (TFB) (frozen),No gelation,Water,FD,Post-calcination at 300 °C,,0.03777,88.70%,9.2,,,,Macroporous (cellular),0.0303,Transient,Hot disk,,
16424,FD,Separation,Monolith,Polyimide,C dots,,G,N,,ng,wa,Poly(amic acid) solution + C dots + TEA (frozen),No gelation,Water,FD,Post-calcination at 300 °C,,0.0229,,274,,,,Mesoporous (nanoparticulate),,,,,
16425,FD,"Sensors, thermal insulation",Monolith,Polyacrylamide,,Dye loading,R,,Lo,cp,wa,Acrylamide + polyethylene glycol diacrylate + 2-hydroxy-2-methylpropiophenon (frozen),Chemical (polymerization),Water,FD,,,,,,,,,Macroporous (cellular),0.028,Transient,Flash,,
16426,FD,Thermal insulation,Monolith,Wood,Alginate,,L,A,,ng,wa,Delignified wood + alginate solution (frozen),No gelation,Water,FD,"Post-immersion into CaCl2 solution, FD",Physical (Mn+),0.089,,,,,,Macroporous (cellular),0.048,Steady state,HFM,,
16427,APD,Sound insulation,Monolith,Polyurethane,MF,,H,I,,cp,or,Melamin foam + polyurethane-imide precursor (4) solution,Chemical (polymerization),Hexane,APD,,,0.0275,97.91%,,,,0.7,Macroporous (particulate),0.036,Transient,Hot disk,,
16428,APD,Sound insulation,Monolith,Polyurethane,MF,,H,I,,cp,or,Melamin foam + polyurethane-imide precursor (8) solution,Chemical (polymerization),Hexane,APD,,,0.0509,96.12%,,,,1.4,Macroporous (particulate),0.038,Transient,Hot disk,,
16429,APD,Sound insulation,Monolith,Polyurethane,MF,,H,I,,cp,or,Melamin foam + polyurethane-imide precursor (12) solution,Chemical (polymerization),Hexane,APD,,,0.0861,93.44%,,,,2.5,Macroporous (particulate),0.039,Transient,Hot disk,,
16430,APD,Sound insulation,Monolith,Polyurethane,MF,,H,I,,cp,or,Melamin foam + polyurethane-imide precursor (16) solution,Chemical (polymerization),Hexane,APD,,,0.1172,91.07%,,,,1.3,Macroporous (particulate),0.042,Transient,Hot disk,,
16431,APD,Sound insulation,Monolith,Polyurethane,MF,,H,I,,cp,or,Melamin foam + polyurethane-imide precursor (20) solution,Chemical (polymerization),Hexane,APD,,,0.1449,88.97%,,,,1.2,Macroporous (particulate),0.046,Transient,Hot disk,,
16432,FD,Adsorbent,Coating,Polydopamine,GO,,M,N,,ng,wa,GO suspension + dopamine solution + tris solution (frozen),No gelation,Water,FD,,,,,,,,,Macroporous (flakes),,,,,
16433,FD,Antibacterial,Monolith,Gelatin,PVA,Drug loading,C,E,Lo,pp,wa,Gelatin solution + PVA solution + persimmon peels extract (frozen),Physical (temperature),Water,FD,,,,,,,,,Macroporous (flakes),,,,,
16434,FD,Thermal insulation,Monolith,Gelatin,Polyurethane,,C,H,,pp,wa,Gelatin solution (frozen),Physical (temperature),Water,FD,Post-compositing with polyurethane foam,,0.10357,,,,,,Macroporous (cellular),0.0345,Transient,Hot disk,,
16435,FD,Thermal insulation,Monolith,Gelatin,Polyurethane,,C,H,,pp,wa,Gelatin solution + phytic acid (0.5 g) (frozen),Physical (temperature),Water,FD,Post-compositing with polyurethane foam,,0.10327,,,,,,Macroporous (cellular),0.0339,Transient,Hot disk,,
16436,FD,Thermal insulation,Monolith,Gelatin,Polyurethane,,C,H,,pp,wa,Gelatin solution + phytic acid (1 g) (frozen),Physical (temperature),Water,FD,Post-compositing with polyurethane foam,,0.10256,,,,,,Macroporous (cellular),0.0286,Transient,Hot disk,,
16437,FD,Thermal insulation,Monolith,Gelatin,Polyurethane,,C,H,,pp,wa,Gelatin solution + phytic acid (1.5 g) (frozen),Physical (temperature),Water,FD,Post-compositing with polyurethane foam,,0.10134,,,,,,Macroporous (cellular),0.0314,Transient,Hot disk,,
16438,FD,Thermal insulation,Monolith,Gelatin,Polyurethane,,C,H,,pp,wa,Gelatin solution + phytic acid (2 g) (frozen),Physical (temperature),Water,FD,Post-compositing with polyurethane foam,,0.10101,,,,,,Macroporous (cellular),0.0318,Transient,Hot disk,,
16439,FD,Thermal insulation,Monolith,Gelatin,Polyurethane,,C,H,,pp,wa,Gelatin solution + phytic acid (? g) (frozen),Physical (temperature),Water,FD,Post-compositing with polyurethane foam,,0.10169,,,,,,Macroporous (cellular),0.0347,Transient,Hot disk,,
16440,FD,Thermal insulation,Monolith,Gelatin,Polyurethane,,C,H,,pp,wa,Gelatin solution + phytic acid (? g) (frozen),Physical (temperature),Water,FD,Post-compositing with polyurethane foam,,0.104,,,,,,Macroporous (cellular),0.0363,Transient,Hot disk,,
16441,FD,Antibacterial,Monolith,PVA,,,E,,,cc,wa,PVA solution + glutaraldehyde solution (frozen),Chemical (aldehyde),Water,FD,,,0.031,,,,,,Macroporous (flakes),,,,,
16442,FD,Antibacterial,Monolith,PVA,Food waste,,E,L,,cc,wa,PVA solution + peel wastes (1) + glutaraldehyde solution (frozen),Chemical (aldehyde),Water,FD,,,0.037,,,,,,Macroporous (flakes),,,,,
16443,FD,Antibacterial,Monolith,PVA,Food waste,,E,L,,cc,wa,PVA solution + peel wastes (2) + glutaraldehyde solution (frozen),Chemical (aldehyde),Water,FD,,,0.046,,,,,,Macroporous (flakes),,,,,
16444,FD,Antibacterial,Monolith,PVA,Food waste,,E,L,,cc,wa,PVA solution + peel wastes (3) + glutaraldehyde solution (frozen),Chemical (aldehyde),Water,FD,,,0.053,,,,,,Macroporous (flakes),,,,,
16445,FD,Adsorbent,Monolith,Chitosan,,Vinyltrimethoxysilane modification,A,,Si,ng,wa,Chitosan solution + arginine + vinyltrimethoxysilane (frozen),No gelation,Water,FD,,,,,15.98,,,,Macroporous (flakes),,,,,
16446,FD,Not specific,Monolith,Polyacrylamide,,,R,,,cp,wa,"Acrylamide solution + N,N-methylene bisacrylamide + ammonium persulfate + tetramethyl ethylenediamine (frozen)",Chemical (polymerization),Water,FD,,,0.126,88.73%,415,,,,Macroporous (flakes),,,,,
16447,FD,Not specific,Monolith,Polyacrylamide,CNT,,R,N,,cp,wa,"Acrylamide solution + N,N-methylene bisacrylamide + ammonium persulfate + tetramethyl ethylenediamine + CNT suspension (1 wt%) (frozen)",Chemical (polymerization),Water,FD,,,0.105,90.72%,,,,,Macroporous (flakes),,,,,
16448,FD,Not specific,Monolith,Polyacrylamide,CNT,,R,N,,cp,wa,"Acrylamide solution + N,N-methylene bisacrylamide + ammonium persulfate + tetramethyl ethylenediamine + CNT suspension (1.5 wt%) (frozen)",Chemical (polymerization),Water,FD,,,0.0712,93.77%,,,,,Macroporous (flakes),,,,,
16449,FD,Not specific,Monolith,Polyacrylamide,CNT,,R,N,,cp,wa,"Acrylamide solution + N,N-methylene bisacrylamide + ammonium persulfate + tetramethyl ethylenediamine + CNT suspension (2 wt%) (frozen)",Chemical (polymerization),Water,FD,,,0.0719,93.73%,,,,,Macroporous (flakes),,,,,
16450,FD,Not specific,Monolith,Polyacrylamide,CNT,,R,N,,cp,wa,"Acrylamide solution + N,N-methylene bisacrylamide + ammonium persulfate + tetramethyl ethylenediamine + CNT suspension (2.5 wt%) (frozen)",Chemical (polymerization),Water,FD,,,0.098,91.39%,153,,,,Macroporous (flakes),,,,,
16451,FD,Not specific,Monolith,Polyacrylamide,CNT,,R,N,,cp,wa,"Acrylamide solution + N,N-methylene bisacrylamide + ammonium persulfate + tetramethyl ethylenediamine + CNT suspension (3 wt%) (frozen)",Chemical (polymerization),Water,FD,,,0.094,91.82%,,,,,Macroporous (flakes),,,,,
16452,FD,Thermal insulation,Monolith,Silk fibroin,Aramid fibers,MTMS treatment,D,K,Si,ng,wa,Silk fiber (0.2 wt%) suspension + aramid fiber suspension + MTMS (frozen),No gelation,Water,FD,,,0.0048,99.70%,,,,,Macroporous (cellular),0.068,Steady state,HFM,,
16453,FD,Thermal insulation,Monolith,Silk fibroin,Aramid fibers,MTMS treatment,D,K,Si,ng,wa,Silk fiber (0.4 wt%) suspension + aramid fiber suspension + MTMS (frozen),No gelation,Water,FD,,,0.0049,99.60%,,,,,Macroporous (cellular),0.072,Steady state,HFM,,
16454,FD,Thermal insulation,Monolith,Silk fibroin,Aramid fibers,MTMS treatment,D,K,Si,ng,wa,Silk fiber (0.6 wt%) suspension + aramid fiber suspension + MTMS (frozen),No gelation,Water,FD,,,0.0051,99.60%,,,,,Macroporous (cellular),0.076,Steady state,HFM,,
16455,FD,Thermal insulation,Monolith,Silk fibroin,Aramid fibers,MTMS treatment,D,K,Si,ng,wa,Silk fiber (0.8 wt%) suspension + aramid fiber suspension + MTMS (frozen),No gelation,Water,FD,,,0.0057,99.60%,,,,,Macroporous (cellular),0.08,Steady state,HFM,,
16456,FD,Thermal insulation,Monolith,Silk fibroin,Aramid fibers,MTMS treatment,D,K,Si,ng,wa,Silk fiber (1.0 wt%) suspension + aramid fiber suspension + MTMS (frozen),No gelation,Water,FD,,,0.0062,99.50%,,,,0.03,Macroporous (cellular),0.083,Steady state,HFM,,
16457,VD,Sensors,Monolith,M13 virus,GO,,D,N,,pp,wa,GO suspension-citrate buffer + M13 virus,Physical (aggregation),Water,VD,,,0.0088,,325,,,,Macroporous (flakes),,,,,
16458,FD,Phytocatalysis,Monolith,Cellulose nanofibers,"C3N4, GO",,K,"N, N",,ng,wa,Cellulose nanofiber suspension + C3N4-GO suspension (frozen),No gelation,Water,FD,,,0.00645,,,,,,Macroporous (flakes),,,,,
16459,FD,Thermal insulation,Monolith,Polyimide,,,G,,,ng,wa,"Polyimide-polyamideimide fiber suspension + 4,4'-bismaleimidodiphenylmethane (frozen)",No gelation,Water,FD,,,0.0041,,,,,,Macroporous (fibrous),0.0259,Transient,Hot disk,,
16460,FD,Thermal insulation,Monolith,Polyimide,,,G,,,ng,wa,"Polyimide-polyamideimide fiber suspension + 4,4'-bismaleimidodiphenylmethane (frozen)",No gelation,Water,FD,,,0.0065,,,,,,Macroporous (fibrous),0.0269,Transient,Hot disk,,
16461,FD,Thermal insulation,Monolith,Polyimide,,,G,,,ng,wa,"Polyimide-polyamideimide fiber suspension + 4,4'-bismaleimidodiphenylmethane (frozen)",No gelation,Water,FD,,,0.0095,,,,,,Macroporous (fibrous),0.0285,Transient,Hot disk,,
16462,FD,Thermal insulation,Monolith,Polyimide,,,G,,,ng,wa,"Polyimide-polyamideimide fiber suspension + 4,4'-bismaleimidodiphenylmethane (frozen)",No gelation,Water,FD,,,0.0115,,,,,,Macroporous (fibrous),0.0305,Transient,Hot disk,,
16463,FD,Thermal insulation,Monolith,Polyimide,,,G,,,ng,wa,"Polyimide-polyamideimide fiber suspension + 4,4'-bismaleimidodiphenylmethane (frozen)",No gelation,Water,FD,,,0.014,,,,,,Macroporous (fibrous),0.032,Transient,Hot disk,,
16464,FD,Thermal insulation,Monolith,Polyimide,,,G,,,ng,wa,"Polyimide-polyamideimide fiber suspension + 4,4'-bismaleimidodiphenylmethane (frozen)",No gelation,Water,FD,,,0.016,,,,,,Macroporous (fibrous),0.0325,Transient,Hot disk,,
16465,FD,Thermal insulation,Monolith,Aramid fibers,GO,,K,N,,ng,wa,Aramid fiber suspension + GO suspension (1:1) (frozen),No gelation,Water,FD,,,0.0078,98.70%,,,,,Macroporous (cellular),0.0485,Transient,Hot disk,,
16466,FD,Thermal insulation,Monolith,Aramid fibers,GO,,K,N,,ng,wa,Aramid fiber suspension + GO suspension (2:1) (frozen),No gelation,Water,FD,,,0.0068,99.20%,,,,,Macroporous (cellular),0.0415,Transient,Hot disk,,
16467,FD,Thermal insulation,Monolith,Aramid fibers,GO,,K,N,,ng,wa,Aramid fiber suspension + GO suspension (3:1) (frozen),No gelation,Water,FD,,,0.0064,99.40%,,,,,Macroporous (cellular),0.0375,Transient,Hot disk,,
16468,FD,Thermal insulation,Monolith,Aramid fibers,GO,,K,N,,ng,wa,Aramid fiber suspension + GO suspension (4:1) (frozen),No gelation,Water,FD,,,0.0052,99.90%,,,,,Macroporous (cellular),0.0315,Transient,Hot disk,,
16469,VD,Not specific,Monolith,Starch,,,A,,,pp,ow,Potato starch solution (cooling for 3 days) + acetone,Physical (temperature),Acetone,VD,,,0.34,75%,,,,,Macroporous (particulate),,,,,
16470,VD,Not specific,Monolith,Starch,,,A,,,pp,ow,Potato starch solution (cooling for 6 days) + acetone,Physical (temperature),Acetone,VD,,,0.43,70%,,,,,Macroporous (particulate),,,,,
16471,VD,Not specific,Monolith,Starch,,,A,,,pp,ow,Chayotextle starchsolution (cooling for 3 days) + acetone,Physical (temperature),Acetone,VD,,,0.24,82%,,,,,Macroporous (particulate),,,,,
16472,VD,Not specific,Monolith,Starch,,,A,,,pp,ow,Chayotextle starchsolution (cooling for 6 days) + acetone,Physical (temperature),Acetone,VD,,,0.38,73%,,,,,Macroporous (particulate),,,,,
16473,FD,Generators,Monolith,Cellulose nanofibers,CNT,,K,N,,pp,wa,Cellulose nanofiber suspension + CNT suspension (frozen),Physical (aggregation),Water,FD,,,0.53,,9.81,,,,Macroporous (cellular),,,,,
16474,APD,Generators,Monolith,Cellulose nanofibers,CNT,,K,N,,pp,al,Cellulose nanofiber suspension + CNT suspension (freeze-thaw) + ethanol-FeCl3 solution,Physical (aggregation),Ethanol,APD,,,0.66,,23.34,,,,Macroporous (cellular),,,,,
16475,SCD,DDS,Monolith?,Cellulose nanofibers,,Drug loading,K,,Lo,pp,al,Cellulose nanocrystal suspension (ultrasound treatment) + ethanol,Physical (antisolvent),Ethanol,SCD,Drug loading in scCO2,,,,,,,,,,,,,
16476,FD,Adsorbent,Monolith,Alginate,"COF, GO",,A,"Q, N",,pp,wa,"GO suspension + alginate solution (hydrothermal, frozen)",Physical (aggregation),Water,FD,"Post-compositing with COF (N16), FD",,0.005,,55,,,,Macroporous (flakes),,,,,
16477,FD,Adsorbent,Monolith,Alginate,"COF, GO",,A,"Q, N",,pp,wa,"GO suspension + alginate solution (hydrothermal, frozen)",Physical (aggregation),Water,FD,"Post-compositing with COF (S3), FD",,0.0075,,56,,,,Macroporous (flakes),,,,,
16478,SCD,Not specific,Monolith,Polyurethane,Lignin,,H,F,,cp,al,Lignin in acetone + catalyst + lupranate M20 isocyanate,Chemical (polymerization),Ethanol,SCD,,,0.12,96.30%,0,,,,Macroporous (particulate),,,,,
16479,SCD,Not specific,Monolith,Polyurethane,Lignin,,H,F,,cp,al,Lignin in acetone-DMSO (25%) + catalyst + lupranate M20 isocyanate,Chemical (polymerization),Ethanol,SCD,,,0.2,90%,290,,,30,Macroporous (particulate),,,,,
16480,SCD,Not specific,Monolith,Polyurethane,Lignin,,H,F,,cp,al,Lignin in acetone-DMSO (50%) + catalyst + lupranate M20 isocyanate,Chemical (polymerization),Ethanol,SCD,,,0.45,85%,230,,,50,Macroporous (particulate),,,,,
16481,SCD,Not specific,Monolith,Polyurethane,Lignin,,H,F,,cp,al,Lignin in acetone-DMSO (75%) + catalyst + lupranate M20 isocyanate,Chemical (polymerization),Ethanol,SCD,,,0.5,70%,310,,,20,Macroporous (particulate),,,,,
16482,SCD,Not specific,Monolith,Polyurethane,Lignin,,H,F,,cp,al,Lignin in DMSO + catalyst + lupranate M20 isocyanate,Chemical (polymerization),Ethanol,SCD,,,0.8,39%,77.2,,,160,Macroporous (particulate),,,,,
16483,SCD,Not specific,Monolith,Polyurethane,Lignin,,H,F,,cp,al,Lignin in acetone-pyridine (25%) + catalyst + lupranate M20 isocyanate,Chemical (polymerization),Ethanol,SCD,,,0.15,97%,10,,,5,Macroporous (particulate),,,,,
16484,SCD,Not specific,Monolith,Polyurethane,Lignin,,H,F,,cp,al,Lignin in acetone-pyridine (50%) + catalyst + lupranate M20 isocyanate,Chemical (polymerization),Ethanol,SCD,,,0.2,92%,310,,,20,Macroporous (particulate),,,,,
16485,SCD,Not specific,Monolith,Polyurethane,Lignin,,H,F,,cp,al,Lignin in acetone-pyridine (75%) + catalyst + lupranate M20 isocyanate,Chemical (polymerization),Ethanol,SCD,,,0.35,79%,270,,,80,Macroporous (particulate),,,,,
16486,SCD,Not specific,Monolith,Polyurethane,Lignin,,H,F,,cp,al,Lignin in pyridine + catalyst + lupranate M20 isocyanate,Chemical (polymerization),Ethanol,SCD,,,0.54,61%,23.4,,,130,Macroporous (particulate),,,,,
16487,FD,Adsorbent (gas),Monolith,Cellulose,,,B,,,pp,al,Cellulose-NaOH-urea solution (freeze-thaw) + ethanol + t-butanol (frozen),Physical (aggregation),t-Butanol,FD,,,,,37.4,,,,Macroporous (fibrous and flakes),,,,,
16488,FD,Adsorbent (gas),Monolith,Cellulose,GO,,B,N,,pp,al,Cellulose-GO-NaOH-urea solution (freeze-thaw) + ethanol + t-butanol (frozen),Physical (aggregation),t-Butanol,FD,,,,,44.7,,,,Macroporous (fibrous and flakes),,,,,
16489,FD,Adsorbent (gas),Monolith,Cellulose,GO,3-Aminopropyltriethoxysilane modification,B,N,Si,pp,al,Cellulose-GO-NaOH-urea solution (freeze-thaw) + 3-aminopropyltriethoxysilane (0.25) treatment + ethanol + t-butanol (frozen),Physical (aggregation),t-Butanol,FD,,,,,117.1,,,,Macroporous (fibrous and flakes),,,,,
16490,FD,Adsorbent (gas),Monolith,Cellulose,GO,3-Aminopropyltriethoxysilane modification,B,N,Si,pp,al,Cellulose-GO-NaOH-urea solution (freeze-thaw) + 3-aminopropyltriethoxysilane (1.5) treatment + ethanol + t-butanol (frozen),Physical (aggregation),t-Butanol,FD,,,,,71.9,,,,Macroporous (fibrous and flakes),,,,,
16491,FD,Steam generation,Monolith,Cellulose,,,B,,,pp,al,Cellulose microcrystals-ZnCl2 solution + t-butanol (frozen),Physical (antisolvent),t-Butanol,FD,,,,,,,,,Macroporous (fibrous and flakes),,,,,
16492,FD,Steam generation,Monolith,Cellulose,Carbon,,B,N,,pp,al,Cellulose microcrystals-ZnCl2 solution + carbonized corn straw (0.1%) + t-butanol (frozen),Physical (antisolvent),t-Butanol,FD,,,,,,,,,Macroporous (fibrous and flakes),,,,,
16493,FD,Steam generation,Monolith,Cellulose,Carbon,,B,N,,pp,al,Cellulose microcrystals-ZnCl2 solution + carbonized corn straw (1%) + t-butanol (frozen),Physical (antisolvent),t-Butanol,FD,,,,,,,,,Macroporous (fibrous and flakes),,,,,
16494,FD,Generators,Monolith,Cellulose nanofibers,"PVA, GO",Aminosilane modification,K,"E, N",Si,ng,wa,PVA solution + GO + cellulose nanofiber suspension + N-(2-Aminoethyl)-3-aminopropylmethyldimethoxysilane (frozen),No gelation,Water,FD,,,0.029,89.09%,111.2,,,,Macroporous (fibrous),,,,,
16495,FD,Sensors,Monolith,Cellulose nanofibers,Polyurethane,,K,H,,ng,wa,Cellulose nanofiber suspension + waterborne polyurethane (frozen),No gelation,Water,FD,Post-coating with spiropyran,,,,,,,,Macroporous (flakes),,,,,
16496,FD,PCM support,Fibers,Cellulose nanofibers,"Polyacrylonitrile, CNT",,K,"R, N",,pp,wa,Cellulose nanofiber-CNT suspension (fiber formation) + polyacrylonitrile outer flow + water (frozen),Physical (antisolvent),Water,FD,,,0.121,93.62%,,,,,Macroporous (cellular),0.049,Transient,Hot disk,,
16497,FD,Thermal insulation,Monolith,Polyimine,,,G,,,cp,wa,Tris(4-formyl-2-methoxyphenyl) phosphate in DMSO + p-6FAPB + tris(2-aminoethyl)amine (contents 10%) (frozen),Chemical (polymerization),Water,FD,,,,,44.6,,,,Macroporous (cellular),0.04,Transient,Hot wire,,
16498,FD,Thermal insulation,Monolith,Polyimine,,,G,,,cp,wa,Tris(4-formyl-2-methoxyphenyl) phosphate in DMSO + p-6FAPB + tris(2-aminoethyl)amine (contents 3%) (frozen),Chemical (polymerization),Water,FD,,,0.055,,5,,,,Macroporous (cellular),0.031,Transient,Hot wire,,
16499,FD,Thermal insulation,Monolith,Polyimine,,,G,,,cp,wa,Tris(4-formyl-2-methoxyphenyl) phosphate in DMSO + p-6FAPB + tris(2-aminoethyl)amine (contents 5%) (frozen),Chemical (polymerization),Water,FD,,,,,26.5,,,,Macroporous (cellular),0.033,Transient,Hot wire,,
16500,FD,Thermal insulation,Monolith,Polyimine,,,G,,,cp,wa,Tris(4-formyl-2-methoxyphenyl) phosphate in DMSO + TPE-Q + tris(2-aminoethyl)amine (contents 5%) (frozen),Chemical (polymerization),Water,FD,,,,,25.3,,,,Macroporous (cellular),0.033,Transient,Hot wire,,
16501,SCD,Not specific,Beads,Alginate,,,A,,,pc,al,Alginate solution + CaCl2 solution,Physical (Mn+),Isopropanol,SCD,,,,,614,,,,Mesoporous (nanoparticulate),,,,,
16502,SCD,Not specific,Beads,Alginate,,,A,,,pc,al,Alginate solution + Na2CO3 solution + surfactant (0.25) + mannuroni-guluronic acid,Physical (electrostatic),Isopropanol,SCD,,,,,609,,,,Mesoporous (nanoparticulate),,,,,
16503,SCD,Not specific,Beads,Alginate,,,A,,,pc,al,Alginate solution + Na2CO3 solution + surfactant (0.5) + mannuroni-guluronic acid,Physical (electrostatic),Isopropanol,SCD,,,,,657,,,,Mesoporous (nanoparticulate),,,,,
