Repository: paulagirones/Aerogels_thermal_conductivity

# Aerogels_thermal_conductivity
Machine learning prediction of thermal conductivity in aerogels.

File: 20250220_dataset.csv (part 95 of 95)
Entry,Drying,Purpose,Shape,First materials,Second materials,Modification,First material class,Second materials class,Modification class,Gelation class,Solvent class,Process,Gelation mechanism,Final solvent,Drying details,Post drying treatment,Post-drying cross-linking,Envelope density g/cm3,Porosity,BET surface area m2/g,BJH pore size nm,BJH pore volume (total) cm3/g,compression elastic modulus MPa,SEM,Thermal conductivity W/(m K),Thermal method,Thermal method detail,,
16504,SCD,Not specific,Beads,Alginate,,,A,,,pc,al,Alginate solution + Na2CO3 solution + surfactant (1) + mannuroni-guluronic acid,Physical (electrostatic),Isopropanol,SCD,,,,,673,,,,Mesoporous (nanoparticulate),,,,,
16505,SCD,Not specific,Beads,Alginate,Zein,,A,D,,pc,al,Zein solution + alginate solution (1:20) + mannuroni-guluronic acid,Physical (electrostatic),Isopropanol,SCD,,,,,592,,,,Mesoporous (nanoparticulate),,,,,
16506,SCD,Not specific,Beads,Alginate,Zein,,A,D,,pc,al,Zein solution + alginate solution (1:10) + mannuroni-guluronic acid,Physical (electrostatic),Isopropanol,SCD,,,,,617,,,,Mesoporous (nanoparticulate),,,,,
16507,SCD,Not specific,Beads,Alginate,Zein,,A,D,,pc,al,Zein solution + alginate solution (1:5) + mannuroni-guluronic acid,Physical (electrostatic),Isopropanol,SCD,,,,,640,,,,Mesoporous (nanoparticulate),,,,,
16508,SCD,Not specific,Beads,Alginate,,,A,,,pp,al,"Alginate solution + CaCO3 suspension (CO2 foaming, 50 bar 1 h)",Physical (antisolvent),Isopropanol,SCD,,,,,239,,,,Mesoporous (nanoparticulate),,,,,
16509,SCD,Not specific,Beads,Alginate,,,A,,,pp,al,"Alginate solution + CaCO3 suspension (CO2 foaming, 100 bar 1 h)",Physical (antisolvent),Isopropanol,SCD,,,,,127,,,,Mesoporous (nanoparticulate),,,,,
16510,SCD,Not specific,Beads,Alginate,,,A,,,pp,al,"Alginate solution + CaCO3 suspension (CO2 foaming, 50 bar 3 h)",Physical (antisolvent),Isopropanol,SCD,,,,,206,,,,Mesoporous (nanoparticulate),,,,,
16511,SCD,Not specific,Beads,Alginate,,,A,,,pp,al,"Alginate solution + CaCO3 suspension (CO2 foaming, 100 bar 3 h)",Physical (antisolvent),Isopropanol,SCD,,,,,112,,,,Mesoporous (nanoparticulate),,,,,
16512,FD,Shield,Monolith,Cellulose,,,B,,,pp,wa,"Cellulose-NaOH-urea solution (freeze-thaw, frozen)",Physical (aggregation),Water,FD,,,0.038,,,,,,Macroporous (flakes),,,,,
16513,FD,Shield,Monolith,Cellulose,CNT,,B,N,,pp,wa,"Cellulose-NaOH-urea solution + CNT (0.5 wt%) suspension (freeze-thaw, frozen)",Physical (aggregation),Water,FD,,,0.053,,,,,,Macroporous (flakes),,,,,
16514,FD,Shield,Monolith,Cellulose,CNT,,B,N,,pp,wa,"Cellulose-NaOH-urea solution + CNT (1 wt%) suspension (freeze-thaw, frozen)",Physical (aggregation),Water,FD,,,0.061,,,,,,Macroporous (flakes),,,,,
16515,FD,Shield,Monolith,Cellulose,CNT,,B,N,,pp,wa,"Cellulose-NaOH-urea solution + CNT (2 wt%) suspension (freeze-thaw, frozen)",Physical (aggregation),Water,FD,,,0.072,,,,,,Macroporous (flakes),,,,,
16516,FD,Adsorbent,Monolith,Cellulose nanofibers,,,K,,,ng,wa,Cellulose nanofiber suspension (frozen),No gelation,Water,FD,,,,,,,,,Macroporous (fibrous),,,,,
16517,FD,Adsorbent,Monolith,Cellulose nanofibers,GO,,K,N,,ng,wa,Cellulose nanofiber suspension + GO suspension (frozen),No gelation,Water,FD,,,,,,,,,Macroporous (fibrous),,,,,
16518,FD,Thermal insulation,Monolith,Aramid fibers,Polyurethane,,K,H,,pp,"al, wa",Aramid fibers-DMSO-KOH solution + water-t-butanol (frozen),Physical (antisolvent),t-Butanol-water,FD,,,,99.50%,,,,,Macroporous (flakes),,,,,
16519,FD,Thermal insulation,Monolith,Aramid fibers,Polyurethane,,K,H,,pp,"al, wa",Aramid fibers-DMSO-KOH solution + waterborne polyurethane (50%) + water-t-butanol (frozen),Physical (antisolvent),t-Butanol-water,FD,,,0.005,99.00%,,,,,Macroporous (flakes),0.03631,Transient,Hot disk,,
16520,FD,Thermal insulation,Monolith,Aramid fibers,Polyurethane,"1H,1H,2H,2H-perfluorooctyltrichlorosilane modification",K,H,Si,pp,"al, wa","Aramid fibers-DMSO-KOH solution + waterborne polyurethane (50%) + water-t-butanol + 1H,1H,2H,2H-perfluorooctyltrichlorosilane (frozen)",Physical (antisolvent),t-Butanol-water,FD,,,,98.60%,,,,,Macroporous (flakes),,,,,
16521,SCD,Thermal insulation,Monolith,PEDOT:PSS,,,M,,,cc,al,PEDOT:PSS + divinyl sulfone (1%),Chemical (divinyl sulfone),Methanol,SCD,,,0.112,90.30%,377.5,,,8.24,Mesoporous (nanoparticulate),0.09,Transient,Flash,,
16522,SCD,Thermal insulation,Monolith,PEDOT:PSS,,,M,,,cc,al,PEDOT:PSS + divinyl sulfone (2%),Chemical (divinyl sulfone),Methanol,SCD,,,0.101,91.30%,444.5,,,13.1,Mesoporous (nanoparticulate),0.07,Transient,Flash,,
16523,SCD,Thermal insulation,Monolith,PEDOT:PSS,,,M,,,cc,al,PEDOT:PSS + divinyl sulfone (4%),Chemical (divinyl sulfone),Methanol,SCD,,,0.104,91.00%,345.5,,,18.7,Mesoporous (nanoparticulate),0.08,Transient,Flash,,
16524,SCD,Thermal insulation,Monolith,PEDOT:PSS,,,M,,,cc,al,PEDOT:PSS + divinyl sulfone (10%),Chemical (divinyl sulfone),Methanol,SCD,,,0.144,87.50%,283,,,21,Mesoporous (nanoparticulate),0.11,Transient,Flash,,
16525,SCD,DDS,Monolith,Protein (egg),,Curcumin loading,C,,Lo,pp,al,Heated egg white protein (5%) + NaOH solution + HCl solution + glucono-d-lacton solution,Physical (pH),Ethanol,SCD,,,0.23,,,,,,Macroporous (particulate),,,,,
16526,SCD,DDS,Monolith,Protein (egg),,Curcumin loading,C,,Lo,pp,al,Heated egg white protein (10%) + NaOH solution + HCl solution + glucono-d-lacton solution,Physical (pH),Ethanol,SCD,,,0.261,,,,,,Macroporous (particulate),,,,,
16527,SCD,DDS,Monolith,Protein (egg),,Curcumin loading,C,,Lo,pp,al,Egg white protein (3%) + NaOH solution + HCl solution + glucono-d-lacton solution,Physical (pH),Ethanol,SCD,,,0.066,,,,,,Macroporous (particulate),,,,,
16528,SCD,DDS,Monolith,Protein (egg),,Curcumin loading,C,,Lo,pp,al,Egg white protein (5%) + NaOH solution + HCl solution + glucono-d-lacton solution,Physical (pH),Ethanol,SCD,,,0.13,,,,,,Macroporous (particulate),,,,,
16529,APD,Shield,Monolith,PVA,Graphite,,E,N,,pp,wa,PVA solution + glycerol + borax + graphite (4:1),Physical (aggregation),Water,APD,,,,,,,,,Macroporous (flakes),,,,,
16530,APD,Shield,Monolith,PVA,Graphite,,E,N,,pp,wa,PVA solution + glycerol + borax + graphite (2:1),Physical (aggregation),Water,APD,,,,,,,,,Macroporous (flakes),,,,,
16531,APD,Shield,Monolith,PVA,Graphite,,E,N,,pp,wa,PVA solution + glycerol + borax + graphite (1:1),Physical (aggregation),Water,APD,,,,,,,,0.425,Macroporous (flakes),,,,,
16532,FD,Sensors,Sheet?,Polyurethane,CNT,,H,N,,uk,uk,Layer-by-layer polyrethane (frozen)?,Unknown,Unknown,FD,,,,,,,,,,,,,,
16533,APD,Thermal insulation,Fibers,Aramid fibers,,,K,,,pp,or,Aramid fiber-DMSO-KOH suspension + CaCl2 solution (1%?) + ethanol + hexane,Physical (antisolvent),Hexane,APD,,,0.24,83%,,,,,Macroporous (fibrous),0.036,Transient,Hot disk,,
16534,APD,Thermal insulation,Fibers,Aramid fibers,,,K,,,pp,or,Aramid fiber-DMSO-KOH suspension + CaCl2 solution (2%?) + ethanol + hexane,Physical (antisolvent),Hexane,APD,,,0.23,84.50%,,,,,Macroporous (fibrous),0.034,Transient,Hot disk,,
16535,APD,Thermal insulation,Fibers,Aramid fibers,,,K,,,pp,or,Aramid fiber-DMSO-KOH suspension + CaCl2 solution (3%?) + ethanol + hexane,Physical (antisolvent),Hexane,APD,,,0.26,82%,,,,,Macroporous (fibrous),0.037,Transient,Hot disk,,
16536,APD,Thermal insulation,Fibers,Aramid fibers,,,K,,,pp,or,Aramid fiber-DMSO-KOH suspension + CaCl2 solution (4%?) + ethanol + hexane,Physical (antisolvent),Hexane,APD,,,0.27,81.20%,225,,,,Macroporous (fibrous),0.0385,Transient,Hot disk,,
16537,FD,Adsorbent,Monolith,Cellulose nanofibers,PVA,,K,E,,ng,wa,Lignocellulose nanofiber suspension + PVA solution (2:1) (frozen),No gelation,Water,FD,,,0.01818,98.04%,27.68,,,,Macroporous (cellular),,,,,
16538,FD,Adsorbent,Monolith,Cellulose nanofibers,PVA,,K,E,,ng,wa,Lignocellulose nanofiber suspension + PVA solution (1:1) (frozen),No gelation,Water,FD,,,0.01624,97.99%,46.48,,,,Macroporous (cellular),,,,,
16539,FD,Adsorbent,Monolith,Cellulose nanofibers,PVA,,K,E,,ng,wa,Lignocellulose nanofiber suspension + PVA solution (1:2) (frozen),No gelation,Water,FD,,,0.02459,97.88%,27.25,,,,Macroporous (cellular),,,,,
16540,FD,Separation,Monolith,Polypropylene,,,J,,,pp,al,Polypropylene in cetane (cooling) + heptane + t-butanol (frozen),Physical (temperature),t-Butanol,FD,,,,,,,,,Macroporous (flakes),,,,,
16541,FD,Separation,Monolith,Polypropylene,,Anthocyanin loading,J,,Lo,pp,al,Polypropylene in cetane (cooling) + anthocyanin + KAl alum + heptane + t-butanol (frozen),Physical (temperature),t-Butanol,FD,,,,,,,,,Macroporous (flakes),,,,,
16542,FD,Thermal insulation,Monolith,Cellulose acetate,,"1H, 1H, 2H, 2H-Tridecafluoro-n-octylsilane modification",B,,Si,pp,wa,"Cellulose acetate-DMAc solution + 1H, 1H, 2H, 2H-tridecafluoro-n-octylsilane modification + water (frozen)",Physical (antisolvent),Water,FD,,,0.035,97.25%,,,,0.005,Macroporous (cellular),0.045,Transient,Hot disk,,
16543,FD,Thermal insulation,Monolith,Cellulose acetate,Poly(vinylidene fluoride-co-hexafluoropropylene),"1H, 1H, 2H, 2H-Tridecafluoro-n-octylsilane modification",B,M,Si,pp,wa,"Poly(vinylidene fluoride-hexafluoropropylene) (0.25:1)-DMAc solution + cellulose acetate + 1H, 1H, 2H, 2H-tridecafluoro-n-octylsilane modification + water (frozen)",Physical (antisolvent),Water,FD,,,0.049,96.20%,,,,0.085,Macroporous (cellular),0.034,Transient,Hot disk,,
16544,FD,Thermal insulation,Monolith,Cellulose acetate,Poly(vinylidene fluoride-co-hexafluoropropylene),"1H, 1H, 2H, 2H-Tridecafluoro-n-octylsilane modification",B,M,Si,pp,wa,"Poly(vinylidene fluoride-hexafluoropropylene) (0.5:1)-DMAc solution + cellulose acetate + 1H, 1H, 2H, 2H-tridecafluoro-n-octylsilane modification + water (frozen)",Physical (antisolvent),Water,FD,,,0.05,96.08%,,,,0.135,Macroporous (cellular),0.04,Transient,Hot disk,,
16545,FD,Thermal insulation,Monolith,Cellulose acetate,Poly(vinylidene fluoride-co-hexafluoropropylene),"1H, 1H, 2H, 2H-Tridecafluoro-n-octylsilane modification",B,M,Si,pp,wa,"Poly(vinylidene fluoride-hexafluoropropylene) (1:1)-DMAc solution + cellulose acetate + 1H, 1H, 2H, 2H-tridecafluoro-n-octylsilane modification + water (frozen)",Physical (antisolvent),Water,FD,,,0.059,95.45%,,,,0.13,Macroporous (cellular),0.034,Transient,Hot disk,,
16546,FD,Photocatalysis,Monolith,Cellulose nanofibers,"Polyethyleneimine, C dots",,K,"E, N",,pp,wa,Cellulose-NaOH-urea solution + polyethyleneimine-ethanol-t-butanol solution + C dots (frozen),Physical (aggregation),Water,FD,,,0.013,,9.54,,,,Macroporous (fibrous),,,,,
16547,FD,Photocatalysis,Monolith,Cellulose nanofibers,"Polyethyleneimine, C dots",,K,"E, N",,pp,wa,Cellulose-NaOH-urea solution (TEMPO treatment) + polyethyleneimine-ethanol-t-butanol solution + C dots (frozen),Physical (aggregation),Water,FD,,,0.05,,4.13,,,,Macroporous (fibrous),,,,,
16548,FD,Adsorbent,Beads,Chitosan,,,A,,,pp,wa,Chitosan solution + NaOH solution + hydroxypropyltrimethyl ammonium chloride (0.235 g) solution (frozen),Physical (pH),Water,FD,,,,,152.4,,,,Macroporous (fibrous),,,,,
16549,FD,Adsorbent,Beads,Chitosan,,,A,,,pp,wa,Chitosan solution + NaOH solution + hydroxypropyltrimethyl ammonium chloride (0.47 g) solution (frozen),Physical (pH),Water,FD,,,,,130.4,,,,Macroporous (fibrous),,,,,
16550,FD,Adsorbent,Beads,Chitosan,,,A,,,pp,wa,Chitosan solution + NaOH solution + hydroxypropyltrimethyl ammonium chloride (0.705 g) solution (frozen),Physical (pH),Water,FD,,,,,61.1,,,,Macroporous (fibrous),,,,,
16551,FD,Adsorbent,Beads,Chitosan,,,A,,,pp,wa,Chitosan solution + NaOH solution + hydroxypropyltrimethyl ammonium chloride (0.94 g) solution (frozen),Physical (pH),Water,FD,,,,,44.7,,,,Macroporous (fibrous),,,,,
16552,FD,Adsorbent,Beads,Chitosan,,,A,,,pp,wa,Chitosan solution + NaOH solution + hydroxypropyltrimethyl ammonium chloride (1.175 g) solution (frozen),Physical (pH),Water,FD,,,,,33.7,,,,Macroporous (fibrous),,,,,
16553,FD,Adsorbent,Beads,Chitosan,,,A,,,pp,wa,Chitosan solution + NaOH solution + glutaraldehyde solution (0.1875 g) (frozen),Physical (pH),Water,FD,,,,,55.5,,,,Macroporous (fibrous),,,,,
16554,FD,Adsorbent,Beads,Chitosan,,,A,,,pp,wa,Chitosan solution + NaOH solution + glutaraldehyde solution (0.5625 g) (frozen),Physical (pH),Water,FD,,,,,97.6,,,,Macroporous (fibrous),,,,,
16555,FD,Adsorbent,Beads,Chitosan,,,A,,,pp,wa,Chitosan solution + NaOH solution + glutaraldehyde solution (0.9375 g) (frozen),Physical (pH),Water,FD,,,,,126.8,,,,Macroporous (fibrous),,,,,
16556,FD,Adsorbent,Beads,Chitosan,,,A,,,pp,wa,Chitosan solution + NaOH solution + glutaraldehyde solution (1.3125 g) (frozen),Physical (pH),Water,FD,,,,,128.9,,,,Macroporous (fibrous),,,,,
16557,FD,Adsorbent,Beads,Chitosan,,,A,,,pp,wa,Chitosan solution + NaOH solution + glutaraldehyde solution (1.6875 g) (frozen),Physical (pH),Water,FD,,,,,132.4,,,,Macroporous (fibrous),,,,,
16558,SCD,Adsorbent,Beads,Chitosan,,,A,,,pp,al,Chitosan solution + NaOH solution,Physical (pH),Ethanol,SCD,,,,,,,,,Mesoporous (nanoparticulate),,,,,
16559,SCD,Adsorbent,Beads,Chitosan,GO,,A,N,,pp,al,Chitosan solution + GO suspension + NaOH solution,Physical (pH),Ethanol,SCD,,,,,,,,,Mesoporous (nanoparticulate),,,,,
